Repository: ychyn/algo_genetique

# algo_genetique
Ce code fait partie de notre mini-projet du MIG Verre 2024. L'objectif du mini-projet est l'obtention d'une composition de verre avec des qualités avantageuses pour une application potentiellement industrielle. 

On utilise l'outil de prediction des propriétés du verre à travers des réseaux de neuronnes codé par Franck Pigeonneau (qui constitue la plus grande partie de ce repo). On a codé l'algorithme génetique qui va, en utilisant ce réseau de neuronnes tenter d'obtenir une composition optimale dont on essaiera la fabrication dans le four situé à l'Ecole des Mines à Sophia Antipolis

File: DataBase/E20oxides.csv (part 1 of 33)
,SiO2,B2O3,Al2O3,MgO,CaO,BaO,Li2O,Na2O,K2O,ZnO,SrO,PbO,Fe2O3,Y2O3,La2O3,TiO2,GeO2,ZrO2,P2O5,V2O5,E
0,0.6383,0.031,0.1409,0.0849,0.0659,0.0279999999999999,0.0,0.0,0.0,0.0,0.0069999999999999,0.0,0.0,0.0,0.0,0.0,0.0,0.0,0.003,0.0,84.6
1,0.6364999999999998,0.0142999999999999,0.1626,0.0,0.0,0.0,0.0985999999999999,0.0625999999999999,0.0,0.0,0.0,0.0,0.0,0.0,0.0,0.0,0.0,0.0,0.0249,0.0,76.9000015258789
2,0.785,0.0,0.0,0.0,0.08,0.0,0.0,0.135,0.0,0.0,0.0,0.0,0.0,0.0,0.0,0.0,0.0,0.0,0.0,0.0,69.1
3,0.51,0.201,0.0,0.0,0.0,0.0,0.0,0.289,0.0,0.0,0.0,0.0,0.0,0.0,0.0,0.0,0.0,0.0,0.0,0.0,74.7
4,0.5,0.25,0.0,0.0,0.0,0.0,0.0,0.25,0.0,0.0,0.0,0.0,0.0,0.0,0.0,0.0,0.0,0.0,0.0,0.0,76.8000030517578
5,0.0,0.0,0.0,0.125,0.125,0.0,0.0,0.0,0.0,0.0,0.25,0.0,0.0,0.0,0.0,0.0,0.0,0.0,0.5,0.0,66.0
6,0.5748574857485748,0.0256025602560256,0.0466046604660466,0.0959095909590959,0.0424042404240424,0.0,0.0995099509950994,0.0575057505750575,0.0126012601260126,0.0,0.0,0.0,0.0,0.0,0.0,0.0298029802980298,0.0,0.0096009600960096,0.0042004200420042,0.0,90.3000030517578
7,0.6181,0.0138,0.1159999999999999,0.1499,0.0871,0.0,0.0,0.0,0.0,0.0,0.0,0.0,0.0,0.0141999999999999,0.0,0.0,0.0,0.0,0.0,0.0,94.0
8,0.4593,0.0542999999999999,0.0272,0.216,0.216,0.0,0.0,0.0272,0.0,0.0,0.0,0.0,0.0,0.0,0.0,0.0,0.0,0.0,0.0,0.0,97.4000015258789
9,0.508949105089491,0.0,0.1204879512048795,0.1507849215078492,0.0,0.0,0.0,0.0,0.0,0.1796820317968203,0.0,0.0,0.0,0.0,0.0,0.0400959904009599,0.0,0.0,0.0,0.0,99.5
10,0.42,0.0,0.0,0.0,0.045,0.11,0.0,0.1,0.0,0.0,0.045,0.0,0.0,0.0,0.0,0.28,0.0,0.0,0.0,0.0,97.0
11,0.45,0.0,0.15,0.15,0.2,0.0,0.0,0.0,0.0,0.0,0.0,0.0,0.0,0.0,0.0,0.05,0.0,0.0,0.0,0.0,103.20000000000002
12,0.7,0.0,0.09,0.0,0.0,0.0,0.1,0.08,0.02,0.0,0.0,0.0,0.0,0.0,0.0,0.0,0.0,0.01,0.0,0.0,80.0
13,0.73,0.0,0.12,0.0,0.0,0.0,0.15,0.0,0.0,0.0,0.0,0.0,0.0,0.0,0.0,0.0,0.0,0.0,0.0,0.0,83.0
14,0.7157,0.0,0.0,0.0,0.0,0.0,0.0,0.0321,0.0844,0.0,0.0,0.1655,0.0,0.0,0.0,0.0,0.0,0.0,0.0,0.0,55.29999923706055
15,0.6114,0.0692,0.1596,0.0107,0.0281,0.0,0.0,0.0,0.0,0.0,0.0208,0.0,0.0,0.0,0.0,0.0,0.0,0.0,0.0994999999999999,0.0,64.0999984741211
16,0.7055,0.0,0.0,0.0,0.0,0.0,0.0,0.2945,0.0,0.0,0.0,0.0,0.0,0.0,0.0,0.0,0.0,0.0,0.0,0.0,56.70000000000002
17,0.65,0.05,0.025,0.1,0.0,0.0,0.0,0.125,0.05,0.0,0.0,0.0,0.0,0.0,0.0,0.0,0.0,0.0,0.0,0.0,73.5999984741211
18,0.6,0.1,0.0,0.0,0.0,0.0,0.0,0.3,0.0,0.0,0.0,0.0,0.0,0.0,0.0,0.0,0.0,0.0,0.0,0.0,75.1
19,0.0,0.6,0.0,0.0,0.0,0.0,0.2,0.0,0.0,0.0,0.0,0.2,0.0,0.0,0.0,0.0,0.0,0.0,0.0,0.0,76.42000000000002
20,0.8009000000000001,0.0449,0.021,0.0319,0.0327999999999999,0.0099,0.0,0.0524,0.0,0.0,0.0,0.0,0.0,0.0,0.0,0.0,0.0,0.0,0.0,0.0,73.5
21,0.6875,0.0,0.0,0.0,0.0,0.0,0.0,0.0741,0.0487,0.0,0.0,0.1851,0.0,0.0,0.0,0.0,0.0,0.0,0.0,0.0,57.29999923706056
22,0.6619,0.1112,0.096,0.0049,0.0932,0.0,0.0,0.0,0.0,0.0,0.0319,0.0,0.0,0.0,0.0,0.0,0.0,0.0,0.0,0.0,72.00000000000001
23,0.475,0.0,0.15,0.275,0.1,0.0,0.0,0.0,0.0,0.0,0.0,0.0,0.0,0.0,0.0,0.0,0.0,0.0,0.0,0.0,100.0
24,0.6667000000000001,0.0889,0.0222,0.0,0.0,0.0,0.0,0.0444,0.0,0.0,0.0,0.1778,0.0,0.0,0.0,0.0,0.0,0.0,0.0,0.0,66.80000305175781
25,0.664,0.096,0.105,0.04,0.065,0.005,0.0,0.0,0.0,0.0,0.01,0.0,0.0,0.0,0.0,0.0,0.0,0.0,0.0,0.0,73.80000305175781
26,0.2039,0.0,0.0,0.0,0.0,0.0,0.0,0.1837,0.0,0.0,0.0,0.0,0.0,0.0,0.0,0.0,0.6124,0.0,0.0,0.0,69.67
27,0.6667000000000001,0.0444,0.0667,0.0,0.0,0.0,0.0,0.1778,0.0,0.0,0.0,0.0444,0.0,0.0,0.0,0.0,0.0,0.0,0.0,0.0,71.69999694824219
28,0.6235,0.0,0.0828,0.0418,0.2519,0.0,0.0,0.0,0.0,0.0,0.0,0.0,0.0,0.0,0.0,0.0,0.0,0.0,0.0,0.0,87.0999984741211
29,0.7177,0.0835,0.0886,0.04,0.0541,0.0055,0.0,0.0,0.0,0.0,0.0106,0.0,0.0,0.0,0.0,0.0,0.0,0.0,0.0,0.0,73.3
30,0.6976302369763023,0.0464953504649535,0.0232976702329767,0.0,0.0,0.0,0.0,0.0,0.0,0.0,0.0,0.2325767423257674,0.0,0.0,0.0,0.0,0.0,0.0,0.0,0.0,64.0999984741211
31,0.7142285771422859,0.0,0.0,0.0,0.1428857114288571,0.0,0.0,0.1428857114288571,0.0,0.0,0.0,0.0,0.0,0.0,0.0,0.0,0.0,0.0,0.0,0.0,75.5
32,0.6,0.0,0.16,0.0,0.08,0.0,0.0,0.096,0.064,0.0,0.0,0.0,0.0,0.0,0.0,0.0,0.0,0.0,0.0,0.0,76.61999999999999
33,0.78,0.13,0.01,0.01,0.0,0.0,0.0,0.07,0.0,0.0,0.0,0.0,0.0,0.0,0.0,0.0,0.0,0.0,0.0,0.0,72.0
34,0.0,0.55,0.0,0.0,0.0,0.0,0.0,0.0,0.0,0.0,0.0,0.45,0.0,0.0,0.0,0.0,0.0,0.0,0.0,0.0,64.99999999999994
35,0.6602999999999999,0.0638999999999999,0.1289,0.0469999999999999,0.0629,0.0289999999999999,0.0,0.0,0.0,0.0,0.0069999999999999,0.0,0.0,0.0,0.0,0.0,0.0,0.0,0.0,0.0,78.4000015258789
36,0.502,0.0,0.1521,0.0,0.0,0.1438,0.0,0.1028999999999999,0.0992,0.0,0.0,0.0,0.0,0.0,0.0,0.0,0.0,0.0,0.0,0.0,73.88
37,0.0921907809219078,0.0,0.0,0.1620837916208379,0.0,0.0,0.0,0.0921907809219078,0.0,0.0,0.0,0.0,0.0,0.0,0.0,0.0,0.6535346465353464,0.0,0.0,0.0,75.4000015258789
38,0.8218000000000001,0.1152,0.0121,0.0,0.011,0.0,0.0,0.0398,0.0,0.0,0.0,0.0,0.0,0.0,0.0,0.0,0.0,0.0,0.0,0.0,63.7
39,0.55,0.0,0.227,0.0,0.0,0.0,0.0,0.0,0.0,0.0,0.0,0.0,0.0,0.1115,0.1115,0.0,0.0,0.0,0.0,0.0,105.6
40,0.679,0.037,0.15,0.075,0.035,0.0,0.0,0.0,0.0,0.0,0.024,0.0,0.0,0.0,0.0,0.0,0.0,0.0,0.0,0.0,84.0
41,0.5686,0.0,0.0991,0.0409999999999999,0.0601,0.0,0.1041,0.0771,0.0,0.0,0.02,0.0,0.0,0.0,0.0,0.03,0.0,0.0,0.0,0.0,90.0
42,0.8,0.0,0.0,0.0,0.0,0.0,0.0,0.2,0.0,0.0,0.0,0.0,0.0,0.0,0.0,0.0,0.0,0.0,0.0,0.0,58.79999923706055
43,0.6667000000000001,0.0,0.0,0.0,0.0,0.0,0.3333,0.0,0.0,0.0,0.0,0.0,0.0,0.0,0.0,0.0,0.0,0.0,0.0,0.0,82.0
44,0.5,0.0,0.0,0.0,0.0,0.0,0.0,0.3,0.0,0.0,0.0,0.0,0.0,0.0,0.0,0.2,0.0,0.0,0.0,0.0,75.44
45,0.0,0.0,0.15,0.0,0.0,0.0,0.0,0.15,0.0,0.0,0.0,0.0,0.0,0.0,0.0,0.0,0.7000000000000001,0.0,0.0,0.0,57.4
46,0.5988598859885989,0.0,0.0529052905290529,0.0595059505950595,0.2887288728872887,0.0,0.0,0.0,0.0,0.0,0.0,0.0,0.0,0.0,0.0,0.0,0.0,0.0,0.0,0.0,77.00000000000001
47,0.0,0.0,0.0,0.0,0.0,0.0,0.0,0.0,0.0,0.5,0.0,0.0,0.0,0.0,0.0,0.0,0.0,0.0,0.5,0.0,42.29999923706054
48,0.41,0.41,0.0,0.0,0.0,0.0,0.0,0.04,0.06,0.08,0.0,0.0,0.0,0.0,0.0,0.0,0.0,0.0,0.0,0.0,57.0
49,0.0,0.6,0.05,0.0,0.0,0.0,0.35,0.0,0.0,0.0,0.0,0.0,0.0,0.0,0.0,0.0,0.0,0.0,0.0,0.0,84.09999847412108
50,0.7133,0.1364,0.0,0.0,0.0,0.0,0.0,0.1502,0.0,0.0,0.0,0.0,0.0,0.0,0.0,0.0,0.0,0.0,0.0,0.0,75.0
51,0.618,0.0,0.1517,0.2303,0.0,0.0,0.0,0.0,0.0,0.0,0.0,0.0,0.0,0.0,0.0,0.0,0.0,0.0,0.0,0.0,97.3000030517578
52,0.645,0.051,0.144,0.023,0.0,0.0,0.0,0.1369999999999999,0.0,0.0,0.0,0.0,0.0,0.0,0.0,0.0,0.0,0.0,0.0,0.0,68.5
53,0.0,0.5385,0.0,0.0,0.2177,0.0,0.0,0.2264999999999999,0.0,0.0,0.0,0.0,0.0,0.0,0.0,0.0,0.0,0.0,0.0172,0.0,76.8
54,0.617,0.0,0.062,0.0,0.0,0.0,0.321,0.0,0.0,0.0,0.0,0.0,0.0,0.0,0.0,0.0,0.0,0.0,0.0,0.0,80.30000000000001
55,0.66,0.0,0.11,0.0,0.0,0.0,0.128,0.055,0.034,0.0,0.0,0.0,0.0,0.0,0.0,0.0,0.0,0.013,0.0,0.0,81.70000000000002
56,0.7191,0.1627,0.0299,0.0,0.0,0.0,0.0,0.0,0.0,0.0,0.0,0.0,0.0,0.0,0.0,0.0,0.0,0.0,0.0878999999999999,0.0,54.71
57,0.6802319768023198,0.1022897710228977,0.0,0.0,0.0165983401659834,0.0,0.0,0.1698830116988301,0.0,0.0,0.0,0.0,0.0,0.0,0.0,0.030996900309969,0.0,0.0,0.0,0.0,80.80000305175781
58,0.75,0.0,0.0,0.0,0.0,0.1,0.0,0.0,0.15,0.0,0.0,0.0,0.0,0.0,0.0,0.0,0.0,0.0,0.0,0.0,52.0
59,0.69,0.0,0.11,0.0,0.15,0.0,0.0,0.0,0.0,0.0,0.05,0.0,0.0,0.0,0.0,0.0,0.0,0.0,0.0,0.0,85.0
60,0.725,0.143,0.0,0.0,0.0,0.0,0.0,0.132,0.0,0.0,0.0,0.0,0.0,0.0,0.0,0.0,0.0,0.0,0.0,0.0,76.5999984741211
61,0.4869,0.0,0.0571,0.0645,0.2158,0.0,0.0579999999999999,0.0188,0.0,0.0,0.08,0.0,0.0,0.0,0.0,0.0,0.0,0.0189,0.0,0.0,103.0
62,0.6015,0.0,0.1592,0.0,0.032,0.0,0.048,0.1592,0.0,0.0,0.0,0.0,0.0,0.0,0.0,0.0,0.0,0.0,0.0,0.0,80.0
63,0.6441,0.0,0.0,0.0,0.0,0.0,0.0,0.0,0.0379,0.0,0.0,0.3151,0.0,0.0,0.0,0.0,0.0,0.0,0.0,0.0,54.260000000000005
64,0.7103289671032897,0.0,0.005999400059994,0.1514848515148485,0.0435956404359564,0.0,0.0,0.0295970402959704,0.0,0.0,0.0,0.0,0.0,0.0,0.0,0.0,0.0,0.058994100589941,0.0,0.0,88.0
65,0.5605560556055607,0.0896089608960896,0.0856085608560856,0.0696069606960696,0.1946194619461946,0.0,0.0,0.0,0.0,0.0,0.0,0.0,0.0,0.0,0.0,0.0,0.0,0.0,0.0,0.0,74.0
66,0.0,0.0,0.1,0.0,0.3,0.0,0.0,0.0,0.0,0.0,0.0,0.0,0.0,0.0,0.0,0.0,0.0,0.0,0.6,0.0,63.0
67,0.5,0.0,0.0,0.0,0.0,0.0,0.0,0.0,0.0,0.0,0.0,0.5,0.0,0.0,0.0,0.0,0.0,0.0,0.0,0.0,51.10999999999999
68,0.60996099609961,0.0,0.067006700670067,0.0,0.123012301230123,0.0,0.0,0.0,0.0,0.0,0.2000200020002,0.0,0.0,0.0,0.0,0.0,0.0,0.0,0.0,0.0,84.0
69,0.7,0.0,0.05,0.05,0.05,0.0,0.0,0.15,0.0,0.0,0.0,0.0,0.0,0.0,0.0,0.0,0.0,0.0,0.0,0.0,73.0
70,0.7,0.12,0.12,0.06,0.0,0.0,0.0,0.0,0.0,0.0,0.0,0.0,0.0,0.0,0.0,0.0,0.0,0.0,0.0,0.0,73.9000015258789
71,0.75,0.0,0.0,0.0,0.0,0.0,0.0,0.0,0.25,0.0,0.0,0.0,0.0,0.0,0.0,0.0,0.0,0.0,0.0,0.0,43.900001525878906
72,0.6813,0.0,0.0844,0.0574,0.0,0.0,0.0,0.1556,0.0,0.0,0.0,0.0,0.0,0.0,0.0,0.0,0.0,0.0,0.0,0.0202,67.30000305175783
73,0.705,0.0,0.0,0.0,0.195,0.0,0.0,0.1,0.0,0.0,0.0,0.0,0.0,0.0,0.0,0.0,0.0,0.0,0.0,0.0,76.2
74,0.0,0.667,0.0,0.0,0.0,0.0,0.3329999999999999,0.0,0.0,0.0,0.0,0.0,0.0,0.0,0.0,0.0,0.0,0.0,0.0,0.0,78.0
75,0.6459999999999999,0.06,0.1119999999999999,0.018,0.078,0.0,0.0,0.0,0.0,0.0,0.085,0.0,0.0,0.0,0.0,0.0,0.0,0.0,0.0,0.0,74.99999999999999
76,0.6465000000000001,0.0091,0.0557,0.0235,0.0112,0.0,0.1055,0.061,0.0067,0.0116,0.0,0.0,0.0,0.0,0.0,0.0237,0.0,0.0306999999999999,0.0133,0.0,86.1
77,0.6114,0.0,0.1418,0.0437,0.0513,0.0,0.0,0.1518,0.0,0.0,0.0,0.0,0.0,0.0,0.0,0.0,0.0,0.0,0.0,0.0,76.9000015258789
78,0.6,0.0,0.04,0.1,0.0,0.0,0.0,0.26,0.0,0.0,0.0,0.0,0.0,0.0,0.0,0.0,0.0,0.0,0.0,0.0,59.29999923706055
79,0.7654,0.0,0.0,0.0,0.0,0.0,0.0,0.1712,0.0,0.0,0.0,0.0633999999999999,0.0,0.0,0.0,0.0,0.0,0.0,0.0,0.0,69.5999984741211
80,0.6,0.0,0.1,0.3,0.0,0.0,0.0,0.0,0.0,0.0,0.0,0.0,0.0,0.0,0.0,0.0,0.0,0.0,0.0,0.0,100.29999999999998
81,0.75,0.0,0.0,0.0,0.0,0.0,0.1,0.15,0.0,0.0,0.0,0.0,0.0,0.0,0.0,0.0,0.0,0.0,0.0,0.0,72.19999694824219
82,0.0,0.6,0.0,0.0,0.0,0.0,0.0,0.0,0.0,0.0,0.0,0.3,0.0,0.0,0.1,0.0,0.0,0.0,0.0,0.0,76.1
83,0.6509999999999999,0.098,0.13,0.042,0.015,0.0,0.0,0.0,0.0,0.0,0.064,0.0,0.0,0.0,0.0,0.0,0.0,0.0,0.0,0.0,75.3
84,0.0,0.0,0.1,0.0,0.0,0.0,0.0,0.3,0.0,0.0,0.0,0.0,0.0,0.0,0.0,0.0,0.0,0.0,0.6,0.0,52.40000152587891
85,0.7242000000000001,0.0901,0.0308,0.0,0.0447,0.0,0.0,0.1012,0.0067,0.0,0.0,0.0,0.0,0.0,0.0,0.0,0.0,0.0,0.0,0.0,76.0
86,0.599,0.0,0.038,0.035,0.076,0.0,0.148,0.015,0.0,0.0,0.055,0.0,0.0,0.0,0.0,0.019,0.0,0.015,0.0,0.0,95.4
87,1.0,0.0,0.0,0.0,0.0,0.0,0.0,0.0,0.0,0.0,0.0,0.0,0.0,0.0,0.0,0.0,0.0,0.0,0.0,0.0,71.4
88,1.0,0.0,0.0,0.0,0.0,0.0,0.0,0.0,0.0,0.0,0.0,0.0,0.0,0.0,0.0,0.0,0.0,0.0,0.0,0.0,74.5
89,0.6394,0.0,0.0899,0.0679,0.0529,0.0,0.03,0.025,0.0599,0.0,0.0,0.0,0.0,0.0,0.0,0.02,0.0,0.015,0.0,0.0,82.0
90,0.6846,0.0,0.0,0.0,0.0683,0.0,0.0392,0.0793,0.0392,0.0,0.0,0.0,0.0,0.0,0.0,0.0,0.0,0.0894,0.0,0.0,88.6
91,0.7245275472452755,0.0,0.0,0.0542945705429457,0.056994300569943,0.0,0.0,0.1641835816418358,0.0,0.0,0.0,0.0,0.0,0.0,0.0,0.0,0.0,0.0,0.0,0.0,67.0999984741211
92,0.636,0.0047,0.1249,0.0486,0.0116,0.0,0.0,0.1581,0.0139,0.0,0.0,0.0,0.0,0.0,0.0,0.0,0.0,0.0,0.0,0.0,72.0
93,0.5,0.0,0.25,0.0,0.0,0.0,0.0,0.0,0.0,0.0,0.25,0.0,0.0,0.0,0.0,0.0,0.0,0.0,0.0,0.0,85.3
94,0.6679999999999999,0.0,0.079,0.178,0.02,0.0,0.04,0.005,0.0,0.0,0.0,0.0,0.0,0.0,0.0,0.01,0.0,0.0,0.0,0.0,89.80000305175781
95,0.7140000000000001,0.0,0.0,0.0,0.0,0.0,0.0,0.286,0.0,0.0,0.0,0.0,0.0,0.0,0.0,0.0,0.0,0.0,0.0,0.0,55.70000000000001
96,0.5473,0.1677,0.0,0.0,0.0,0.0,0.093,0.0953,0.0,0.0,0.0,0.0,0.0,0.0,0.0967,0.0,0.0,0.0,0.0,0.0,95.8000030517578
97,0.3281,0.0,0.1488,0.0,0.0,0.0,0.0,0.0,0.0667,0.0,0.0,0.0,0.0,0.0,0.0,0.0,0.0,0.0,0.4564,0.0,67.0
98,0.6464,0.1598,0.0959,0.0,0.0969,0.0,0.0,0.0,0.0,0.0,0.0,0.0,0.0,0.0,0.0,0.0,0.0,0.0,0.0,0.0,66.0
99,0.6169616961696169,0.0093009300930093,0.1339133913391339,0.0645064506450645,0.0,0.0,0.0,0.1731173117311731,0.0,0.0,0.0,0.0,0.0,0.0,0.0,0.0,0.0,0.0,0.0,0.0,72.00000000000001
100,0.66,0.0,0.055,0.08,0.0,0.0,0.051,0.08,0.039,0.0,0.0,0.0,0.0,0.0,0.0,0.01,0.0,0.025,0.0,0.0,81.90000000000002
101,0.705,0.0,0.0,0.0,0.185,0.0,0.0,0.11,0.0,0.0,0.0,0.0,0.0,0.0,0.0,0.0,0.0,0.0,0.0,0.0,75.19999694824219
102,0.5713428657134286,0.0,0.0988901109889011,0.2324767523247675,0.0972902709729027,0.0,0.0,0.0,0.0,0.0,0.0,0.0,0.0,0.0,0.0,0.0,0.0,0.0,0.0,0.0,96.0
103,0.4375,0.0,0.0258,0.1801,0.1797,0.0,0.0,0.0,0.0,0.0,0.0,0.0,0.0,0.0,0.0,0.1261,0.0,0.0508,0.0,0.0,100.0
104,0.7678,0.0,0.0,0.0,0.0,0.0,0.0,0.0,0.1632999999999999,0.0,0.0,0.0689,0.0,0.0,0.0,0.0,0.0,0.0,0.0,0.0,51.900001525878906
105,0.6976697669766977,0.1017101710171017,0.1033103310331033,0.0,0.0973097309730973,0.0,0.0,0.0,0.0,0.0,0.0,0.0,0.0,0.0,0.0,0.0,0.0,0.0,0.0,0.0,69.9000015258789
106,0.6454000000000001,0.009,0.0736,0.0466,0.2019,0.0,0.0,0.0,0.0,0.0,0.0235,0.0,0.0,0.0,0.0,0.0,0.0,0.0,0.0,0.0,86.0
107,0.7173999999999999,0.0855,0.0805,0.0,0.0,0.0,0.0441,0.0528,0.0,0.0,0.0,0.0,0.0,0.0,0.0,0.0,0.0,0.0,0.0192,0.0,66.5
108,0.6,0.1,0.025,0.1,0.0,0.0,0.0,0.125,0.05,0.0,0.0,0.0,0.0,0.0,0.0,0.0,0.0,0.0,0.0,0.0,73.9000015258789
109,0.6527,0.0,0.0,0.0,0.1301,0.0,0.0,0.2171999999999999,0.0,0.0,0.0,0.0,0.0,0.0,0.0,0.0,0.0,0.0,0.0,0.0,72.30000305175781
110,0.6396000000000001,0.0424,0.1447,0.0,0.0,0.0,0.0587,0.078,0.0,0.0116999999999999,0.0,0.0,0.0,0.0,0.0,0.0,0.0,0.0,0.0243999999999999,0.0,72.0
111,0.0,0.0,0.0,0.0,0.0,0.0,0.0,0.3,0.0,0.1,0.0,0.0,0.0,0.0,0.0,0.0,0.6,0.0,0.0,0.0,58.20000000000002
112,0.4541454145414541,0.0,0.0,0.0,0.2709270927092709,0.0,0.0,0.2451245124512451,0.0,0.0,0.0,0.0,0.0,0.0,0.0,0.0,0.0,0.0,0.0262026202620262,0.0,77.9000015258789
113,0.6187,0.0,0.0608,0.0512,0.0944999999999999,0.0431,0.0,0.0467,0.0643,0.0,0.0,0.0,0.0,0.0,0.0,0.0,0.0,0.0207,0.0,0.0,79.0
114,0.6493000000000001,0.0949,0.05,0.0,0.0,0.0,0.05,0.1298,0.02,0.0,0.0,0.0,0.0,0.0,0.0,0.0,0.0,0.0,0.0,0.0,81.0
115,0.0,0.0,0.0,0.0,0.0,0.0,0.0,0.25,0.0,0.0,0.0,0.0,0.0,0.0,0.0,0.0,0.75,0.0,0.0,0.0,61.9000015258789
116,0.6553,0.0,0.0493,0.0357,0.0256,0.0422,0.0,0.0464,0.0534,0.0,0.0624,0.0,0.0,0.0,0.0,0.0,0.0,0.0292,0.0,0.0,77.0
117,0.0,0.536,0.207,0.0,0.0,0.0,0.257,0.0,0.0,0.0,0.0,0.0,0.0,0.0,0.0,0.0,0.0,0.0,0.0,0.0,64.0
118,0.5865586558655865,0.2351235123512351,0.0895089508950894,0.0,0.0709070907090709,0.0,0.0,0.0,0.0,0.0,0.0,0.0,0.0,0.0,0.0,0.0,0.0,0.0,0.0,0.0,58.0
119,0.8740000000000001,0.0,0.0,0.0,0.0,0.0,0.0,0.126,0.0,0.0,0.0,0.0,0.0,0.0,0.0,0.0,0.0,0.0,0.0,0.0,57.82
120,0.4545,0.0,0.0,0.0,0.0,0.0,0.0,0.0,0.0909,0.0,0.0,0.0,0.0,0.0,0.0,0.0,0.4545,0.0,0.0,0.0,65.36
121,0.9,0.0,0.0,0.0,0.0,0.0,0.1,0.0,0.0,0.0,0.0,0.0,0.0,0.0,0.0,0.0,0.0,0.0,0.0,0.0,74.26
122,0.58,0.0,0.0,0.0,0.0,0.0,0.2,0.05,0.0,0.0,0.0,0.0,0.0,0.0,0.0,0.15,0.0,0.0,0.0,0.0,97.7
123,0.0,0.7000000000000001,0.0,0.0,0.0,0.0,0.2,0.1,0.0,0.0,0.0,0.0,0.0,0.0,0.0,0.0,0.0,0.0,0.0,0.0,76.3
124,0.677,0.0,0.0807,0.0,0.0,0.0817,0.0,0.1589,0.0,0.0,0.0,0.0,0.0,0.0,0.0,0.0,0.0,0.0,0.0,0.0,71.0
125,0.64,0.02,0.151,0.03,0.0,0.0,0.0,0.119,0.04,0.0,0.0,0.0,0.0,0.0,0.0,0.0,0.0,0.0,0.0,0.0,69.62
126,0.84,0.0,0.0,0.0,0.0,0.0,0.0,0.0,0.16,0.0,0.0,0.0,0.0,0.0,0.0,0.0,0.0,0.0,0.0,0.0,60.29999923706056
127,0.6,0.1,0.0,0.0,0.0,0.0,0.0,0.3,0.0,0.0,0.0,0.0,0.0,0.0,0.0,0.0,0.0,0.0,0.0,0.0,83.0
128,0.6218502519798417,0.0142988560915126,0.1509879209663227,0.1185905127589792,0.0792936565074794,0.0,0.0,0.0,0.0,0.0,0.0,0.0,0.0,0.0140988720902327,0.0,0.0,0.0,0.0,0.0,0.0,95.5
129,0.375,0.25,0.125,0.0,0.0,0.0,0.0,0.25,0.0,0.0,0.0,0.0,0.0,0.0,0.0,0.0,0.0,0.0,0.0,0.0,63.99999999999999
130,0.6706000000000001,0.0,0.0302999999999999,0.0967,0.0872,0.0,0.0,0.0399,0.0703,0.0,0.0,0.0,0.0,0.0,0.0,0.0,0.0,0.005,0.0,0.0,75.0
131,0.58,0.0,0.115,0.096,0.004,0.0,0.0,0.175,0.03,0.0,0.0,0.0,0.0,0.0,0.0,0.0,0.0,0.0,0.0,0.0,74.99999999999999
132,0.648,0.0,0.086,0.072,0.022,0.0,0.0579999999999999,0.087,0.0069999999999999,0.0,0.0,0.0,0.0,0.0,0.0,0.02,0.0,0.0,0.0,0.0,78.5999984741211
133,0.7,0.0,0.055,0.08,0.0,0.0,0.064,0.031,0.035,0.0,0.0,0.0,0.0,0.0,0.0,0.01,0.0,0.025,0.0,0.0,84.69999694824219
134,0.771,0.0,0.006,0.0,0.0,0.0,0.022,0.116,0.0,0.0,0.0,0.0,0.0,0.0,0.0,0.0,0.0,0.085,0.0,0.0,70.00000000000001
135,0.85,0.0,0.0,0.0,0.0,0.0,0.0,0.15,0.0,0.0,0.0,0.0,0.0,0.0,0.0,0.0,0.0,0.0,0.0,0.0,63.59999847412109
136,0.0,0.0,0.1332,0.0,0.0,0.0855,0.1117,0.0,0.1644,0.0,0.0,0.0,0.0,0.0,0.0,0.0,0.0,0.0,0.4953,0.0,66.60000000000001
137,0.6417,0.0,0.0501999999999999,0.0457,0.1049,0.0,0.0,0.0579999999999999,0.0498,0.0,0.0497,0.0,0.0,0.0,0.0,0.0,0.0,0.0,0.0,0.0,76.2
138,0.4802,0.0332,0.0679,0.1718,0.1028999999999999,0.0,0.1159,0.0,0.0,0.0,0.0,0.0,0.0,0.0,0.0,0.0,0.0,0.0281,0.0,0.0,104.0
139,0.6992,0.1821,0.0397,0.0,0.0,0.0,0.0,0.0,0.0,0.0,0.0,0.0,0.0,0.0,0.0,0.0,0.0,0.0,0.0787,0.0,52.40000152587891
140,0.72,0.0,0.1,0.08,0.0,0.0,0.05,0.0,0.0,0.0,0.0,0.0,0.0,0.0,0.0,0.0,0.0,0.05,0.0,0.0,92.0
141,0.5,0.0,0.25,0.0,0.0,0.0,0.25,0.0,0.0,0.0,0.0,0.0,0.0,0.0,0.0,0.0,0.0,0.0,0.0,0.0,82.5
142,0.2,0.74,0.0,0.0,0.0,0.0,0.0,0.06,0.0,0.0,0.0,0.0,0.0,0.0,0.0,0.0,0.0,0.0,0.0,0.0,41.0
143,0.6679866402671947,0.0759984800303994,0.124997500049999,0.0399992000159996,0.0739985200295994,0.0,0.0,0.0,0.0,0.0,0.0169996600067998,0.0,0.0,0.0,0.0,0.0,0.0,0.0,0.0,0.0,76.0999984741211
144,0.7050000000000002,0.021,0.06,0.0,0.0,0.065,0.0,0.028,0.032,0.0,0.066,0.0,0.0,0.0,0.0,0.0,0.0,0.021,0.0,0.0,75.99999999999999
145,0.6413,0.0,0.0075,0.0715,0.1404,0.0,0.0,0.032,0.0632,0.0,0.0,0.0,0.0,0.0,0.0,0.0,0.0,0.0374,0.0,0.0,80.0
146,0.9856,0.0,0.0,0.0,0.0,0.0,0.0,0.0,0.0,0.0,0.0,0.0,0.0,0.0,0.0,0.0,0.0,0.0,0.0,0.0,74.5
147,0.1,0.2,0.0,0.0,0.2,0.0,0.0,0.25,0.0,0.0,0.0,0.0,0.0,0.0,0.0,0.0,0.0,0.0,0.25,0.0,64.85
148,0.0,0.78,0.0,0.0,0.0,0.0,0.0,0.22,0.0,0.0,0.0,0.0,0.0,0.0,0.0,0.0,0.0,0.0,0.0,0.0,47.00000000000001
149,0.65,0.0,0.12,0.02,0.0,0.0,0.16,0.04,0.0,0.0,0.0,0.0,0.0,0.0,0.0,0.0,0.0,0.01,0.0,0.0,84.09999847412108
150,0.0,0.7000000000000001,0.0,0.0,0.3,0.0,0.0,0.0,0.0,0.0,0.0,0.0,0.0,0.0,0.0,0.0,0.0,0.0,0.0,0.0,89.80000000000003
151,0.65,0.0,0.065,0.07,0.0,0.0,0.06,0.006,0.0,0.0,0.083,0.0,0.0,0.0,0.0,0.052,0.0,0.0139999999999999,0.0,0.0,90.0
152,0.6140000000000001,0.0,0.07,0.06,0.055,0.0,0.06,0.022,0.033,0.0,0.04,0.0,0.0,0.013,0.0,0.02,0.0,0.013,0.0,0.0,89.0
153,0.4998500149985001,0.1286871312868713,0.0430956904309569,0.0,0.0,0.2410758924107589,0.0,0.0,0.0,0.0841915808419158,0.0,0.0,0.0,0.0,0.0,0.0,0.0,0.0,0.0,0.0,78.19999694824219
154,0.707,0.0554999999999999,0.0820999999999999,0.0,0.0,0.0,0.0645999999999999,0.0622999999999999,0.0068,0.0157999999999999,0.0,0.0,0.0,0.0,0.0,0.0,0.0,0.0,0.0,0.0,80.0
155,0.6,0.09,0.09,0.0,0.0,0.0,0.09,0.09,0.02,0.0,0.0,0.0,0.0,0.0,0.0,0.0,0.0,0.02,0.0,0.0,81.5
156,0.6,0.24,0.0,0.0,0.0,0.0,0.0,0.16,0.0,0.0,0.0,0.0,0.0,0.0,0.0,0.0,0.0,0.0,0.0,0.0,76.5
157,0.7392000000000001,0.0,0.0,0.0,0.1,0.0,0.0,0.1598,0.0,0.0,0.0,0.0,0.0,0.0,0.0,0.0,0.0,0.0,0.0,0.0,77.4
158,0.6762999999999999,0.0639,0.039,0.0,0.0,0.0,0.1139,0.044,0.0608999999999999,0.0,0.0,0.0,0.0,0.0,0.0,0.0,0.0,0.0,0.0,0.0,79.0
159,0.7196,0.1399,0.06,0.0,0.075,0.0,0.0,0.0,0.0,0.0,0.0,0.0,0.0,0.0,0.0,0.0,0.0,0.0,0.0,0.0,64.09999847412112
160,0.51,0.0,0.065,0.12,0.11,0.0,0.015,0.0,0.0,0.1,0.03,0.0,0.0,0.0,0.0,0.04,0.0,0.01,0.0,0.0,101.0
161,0.59,0.0,0.0,0.0,0.0,0.0,0.0,0.0,0.186,0.0,0.2239999999999999,0.0,0.0,0.0,0.0,0.0,0.0,0.0,0.0,0.0,62.1
162,0.64,0.0,0.12,0.08,0.0,0.0,0.0,0.16,0.0,0.0,0.0,0.0,0.0,0.0,0.0,0.0,0.0,0.0,0.0,0.0,77.0
163,0.8,0.0,0.04,0.0,0.0,0.0,0.16,0.0,0.0,0.0,0.0,0.0,0.0,0.0,0.0,0.0,0.0,0.0,0.0,0.0,74.09999847412108
164,0.55,0.0,0.06,0.2,0.0,0.0,0.1,0.0,0.0,0.0,0.0,0.0,0.0,0.02,0.0,0.07,0.0,0.0,0.0,0.0,105.6
165,0.6152000000000001,0.0,0.0,0.0,0.0,0.0,0.0,0.0,0.0289,0.0,0.0,0.3529,0.0,0.0,0.0,0.0,0.0,0.0,0.0,0.0,54.11
166,0.0,0.6655,0.0,0.0,0.0,0.0,0.3335,0.0,0.0,0.0,0.0,0.0,0.0,0.0,0.0,0.0,0.0,0.0,0.0,0.001,76.30000305175783
167,0.8173999999999998,0.0403999999999999,0.0214999999999999,0.0247999999999999,0.0267999999999999,0.0081999999999999,0.0,0.0554999999999999,0.0,0.0,0.0,0.0,0.0,0.0,0.0,0.0,0.0,0.0,0.0,0.0,73.30000305175783
168,0.0,0.75,0.0,0.0,0.0,0.0,0.0,0.0,0.25,0.0,0.0,0.0,0.0,0.0,0.0,0.0,0.0,0.0,0.0,0.0,44.09999847412109
169,0.6,0.0,0.078,0.108,0.004,0.0,0.0,0.2,0.01,0.0,0.0,0.0,0.0,0.0,0.0,0.0,0.0,0.0,0.0,0.0,72.3
170,0.127,0.62,0.0,0.0,0.104,0.0,0.0,0.149,0.0,0.0,0.0,0.0,0.0,0.0,0.0,0.0,0.0,0.0,0.0,0.0,82.0
171,0.7,0.0,0.06,0.03,0.0,0.0,0.15,0.04,0.0,0.0,0.0,0.0,0.0,0.0,0.0,0.0,0.0,0.02,0.0,0.0,82.4000015258789
172,0.0,0.0,0.0,0.0,0.0,0.0,0.0,0.0,0.0,0.0,0.0,0.5,0.0,0.0,0.0,0.0,0.5,0.0,0.0,0.0,49.59999847412109
173,0.6718000000000001,0.0,0.1643,0.0,0.0,0.0,0.0,0.1639,0.0,0.0,0.0,0.0,0.0,0.0,0.0,0.0,0.0,0.0,0.0,0.0,63.4000015258789
174,0.0,0.5,0.05,0.0,0.0,0.0,0.45,0.0,0.0,0.0,0.0,0.0,0.0,0.0,0.0,0.0,0.0,0.0,0.0,0.0,86.19999694824219
175,0.6417641764176418,0.0,0.1279127912791279,0.1599159915991599,0.0,0.0,0.0,0.0488048804880488,0.0,0.0,0.0,0.0,0.0,0.0,0.0,0.0,0.0,0.0216021602160216,0.0,0.0,101.0
176,0.5632,0.0,0.0867,0.264,0.0861,0.0,0.0,0.0,0.0,0.0,0.0,0.0,0.0,0.0,0.0,0.0,0.0,0.0,0.0,0.0,98.0999984741211
177,0.6497649764976497,0.0093009300930093,0.1276127612761276,0.0484048404840483,0.0,0.0,0.0,0.1627162716271627,0.0,0.0,0.0,0.0,0.0,0.0,0.0,0.0,0.0,0.0,0.0,0.0,71.0
178,0.6443355664433558,0.04999500049995,0.0698930106989301,0.0,0.0,0.0,0.0998900109989001,0.0848915108489151,0.03999600039996,0.0,0.0,0.0,0.0,0.0,0.0,0.0,0.0,0.0,0.0,0.0,80.0
179,0.6829000000000001,0.0368,0.1211,0.0446,0.0582,0.042,0.0,0.0,0.0,0.0,0.0144,0.0,0.0,0.0,0.0,0.0,0.0,0.0,0.0,0.0,79.98000000000002
180,0.0,0.05,0.0,0.0,0.0,0.05,0.1,0.1,0.0,0.0,0.0,0.0,0.0,0.0,0.0,0.0,0.0,0.0,0.7000000000000001,0.0,38.0
181,0.78,0.0,0.02,0.0,0.05,0.0,0.0,0.15,0.0,0.0,0.0,0.0,0.0,0.0,0.0,0.0,0.0,0.0,0.0,0.0,68.5
182,0.0,0.2095,0.0,0.201,0.0,0.3254999999999999,0.0,0.0,0.0,0.0,0.0,0.0,0.0,0.0,0.0,0.0,0.0,0.0,0.2612,0.0,73.4000015258789
183,0.4305,0.0,0.067,0.0,0.2511,0.0,0.0,0.2271,0.0,0.0,0.0,0.0,0.0,0.0,0.0,0.0,0.0,0.0,0.0243,0.0,81.00000000000004
184,0.0,0.0,0.0,0.0,0.0,0.0496999999999999,0.4008,0.0,0.0994999999999999,0.0,0.0,0.0,0.0,0.0,0.0,0.0,0.0,0.0,0.45,0.0,49.0
185,0.6900000000000001,0.12,0.04,0.0,0.0,0.0,0.0,0.15,0.0,0.0,0.0,0.0,0.0,0.0,0.0,0.0,0.0,0.0,0.0,0.0,71.9
186,0.0,0.0,0.0,0.0,0.0,0.0,0.0,0.0,0.0,0.0,0.0,0.0,0.0,0.0,0.0,0.0,0.0,0.0,0.55,0.45,51.6
187,0.677,0.0,0.005,0.021,0.128,0.0,0.0,0.034,0.063,0.0,0.0,0.0,0.0,0.023,0.0,0.0,0.0,0.049,0.0,0.0,86.0
188,0.6705329467053295,0.0315968403159684,0.078992100789921,0.1514848515148485,0.0543945605439456,0.0,0.0,0.0,0.0,0.0,0.012998700129987,0.0,0.0,0.0,0.0,0.0,0.0,0.0,0.0,0.0,86.0
189,0.632,0.0901,0.1059,0.0,0.1242,0.0454,0.0,0.0,0.0,0.0,0.0,0.0,0.0,0.0,0.0,0.0,0.0,0.0,0.0,0.0,75.0
190,0.56,0.12,0.12,0.0,0.0,0.0,0.2,0.0,0.0,0.0,0.0,0.0,0.0,0.0,0.0,0.0,0.0,0.0,0.0,0.0,81.4000015258789
191,0.6065,0.0,0.0715,0.0,0.0,0.0079,0.1525,0.1225,0.0064,0.0,0.0,0.0,0.0,0.0,0.0,0.0227999999999999,0.0,0.0099,0.0,0.0,83.0
192,0.5845,0.0354,0.1208,0.1834,0.0659,0.0,0.0,0.0099,0.0,0.0,0.0,0.0,0.0,0.0,0.0,0.0,0.0,0.0,0.0,0.0,89.1
193,0.58,0.129,0.0,0.0,0.0,0.0,0.0,0.291,0.0,0.0,0.0,0.0,0.0,0.0,0.0,0.0,0.0,0.0,0.0,0.0,72.8
194,0.6003399660033996,0.0,0.0851914808519147,0.0542945705429456,0.0553944605539446,0.0400959904009598,0.0,0.0398960103989601,0.044995500449955,0.0,0.0346965303469653,0.0,0.0,0.0,0.0,0.0353964603539646,0.0,0.0096990300969902,0.0,0.0,78.0
195,0.67,0.0,0.0,0.0,0.0,0.0,0.0,0.33,0.0,0.0,0.0,0.0,0.0,0.0,0.0,0.0,0.0,0.0,0.0,0.0,60.29999999999998
196,0.65,0.0,0.02,0.01,0.15,0.0,0.01,0.09,0.01,0.0,0.0,0.0,0.0,0.0,0.0,0.0,0.0,0.06,0.0,0.0,87.79999999999998
197,0.3922,0.1284,0.0495,0.0399,0.2998,0.0,0.0,0.0,0.0,0.0,0.0349,0.0,0.03,0.0,0.0198,0.0,0.0,0.0055,0.0,0.0,99.0
198,0.725,0.0069999999999999,0.119,0.031,0.076,0.031,0.0,0.0,0.0,0.0,0.011,0.0,0.0,0.0,0.0,0.0,0.0,0.0,0.0,0.0,82.4
199,0.16,0.0,0.0,0.0,0.0,0.15,0.0,0.0,0.15,0.0,0.0,0.0,0.0,0.0,0.015,0.0,0.0,0.0,0.51,0.0,43.6
200,0.475,0.0,0.175,0.3,0.05,0.0,0.0,0.0,0.0,0.0,0.0,0.0,0.0,0.0,0.0,0.0,0.0,0.0,0.0,0.0,103.0
201,0.4568543145685431,0.0,0.136986301369863,0.2135786421357864,0.1925807419258074,0.0,0.0,0.0,0.0,0.0,0.0,0.0,0.0,0.0,0.0,0.0,0.0,0.0,0.0,0.0,105.0
202,0.0,0.01000100010001,0.0,0.031003100310031,0.1618161816181618,0.0,0.0,0.0559055905590559,0.0519051905190519,0.026002600260026,0.0,0.0,0.0,0.0,0.0,0.0,0.0,0.0,0.6633663366336635,0.0,47.200000762939446
203,0.65,0.0,0.0,0.0,0.05,0.0,0.0,0.03,0.12,0.0,0.0,0.15,0.0,0.0,0.0,0.0,0.0,0.0,0.0,0.0,59.7
204,0.6562,0.0,0.085,0.0,0.0,0.0,0.124,0.109,0.0,0.0,0.0,0.0,0.0,0.0,0.0,0.0,0.0,0.025,0.0,0.0,83.99999999999999
205,0.9,0.0,0.0,0.0,0.0,0.0,0.0,0.1,0.0,0.0,0.0,0.0,0.0,0.0,0.0,0.0,0.0,0.0,0.0,0.0,62.10999999999999
206,0.73,0.0131,0.0,0.0,0.1545,0.0,0.0,0.0862,0.0,0.0,0.0,0.0,0.0,0.0,0.0,0.0,0.0,0.0,0.0,0.0,79.8
207,0.3327,0.3806,0.0,0.0,0.0,0.0,0.0093,0.0401999999999999,0.0476999999999999,0.1895,0.0,0.0,0.0,0.0,0.0,0.0,0.0,0.0,0.0,0.0,65.0
208,0.68,0.04,0.1,0.0,0.0,0.18,0.0,0.0,0.0,0.0,0.0,0.0,0.0,0.0,0.0,0.0,0.0,0.0,0.0,0.0,80.0
209,0.6579999999999999,0.0,0.145,0.0,0.0,0.0,0.0,0.0,0.0,0.0,0.0,0.0,0.0,0.1969999999999999,0.0,0.0,0.0,0.0,0.0,0.0,81.5999984741211
210,0.5315318919135149,0.0416024961497689,0.0069004140248414,0.0,0.0126007560453627,0.0364021841310478,0.0568034082044922,0.0638038282296937,0.0518031081864911,0.1094065643938636,0.0832049922995379,0.0,0.0,0.0,0.0,0.0,0.0,0.0057003420205212,0.0,0.0,96.0
211,0.0,0.6023,0.0,0.0,0.0,0.0,0.0,0.1754,0.2221999999999999,0.0,0.0,0.0,0.0,0.0,0.0,0.0,0.0,0.0,0.0,0.0,51.24
212,0.6709999999999999,0.049,0.135,0.047,0.063,0.027,0.0,0.0,0.0,0.0,0.0069999999999999,0.0,0.0,0.0,0.0,0.0,0.0,0.0,0.0,0.0,80.09999999999998
213,0.654,0.0,0.086,0.0,0.0,0.0,0.125,0.105,0.0,0.0,0.0,0.0,0.0,0.0,0.0,0.0,0.0,0.03,0.0,0.0,84.0999984741211
214,0.0,0.55,0.005,0.0,0.0,0.0,0.1,0.0,0.0,0.345,0.0,0.0,0.0,0.0,0.0,0.0,0.0,0.0,0.0,0.0,74.7
215,0.6858006042296073,0.0,0.0,0.0,0.0,0.1520644511581067,0.0,0.0,0.162134944612286,0.0,0.0,0.0,0.0,0.0,0.0,0.0,0.0,0.0,0.0,0.0,52.900001525878906
216,0.7484999999999999,0.0,0.1,0.0,0.0,0.0,0.0,0.0743,0.0762,0.0,0.0,0.0,0.0,0.0,0.0,0.0,0.0,0.0,0.0,0.0,68.5
217,0.63,0.1,0.15,0.01,0.02,0.06,0.0,0.0,0.0,0.0,0.03,0.0,0.0,0.0,0.0,0.0,0.0,0.0,0.0,0.0,74.0
218,0.675,0.0,0.075,0.0,0.0,0.0,0.0,0.25,0.0,0.0,0.0,0.0,0.0,0.0,0.0,0.0,0.0,0.0,0.0,0.0,65.5999984741211
219,0.6567000000000001,0.0289999999999999,0.1321,0.0801,0.0621,0.026,0.0,0.0,0.0,0.0,0.006,0.0,0.0,0.0,0.0,0.0,0.0,0.0,0.0069999999999999,0.0,83.0
220,0.63,0.0,0.065,0.035,0.02,0.045,0.0,0.02,0.06,0.0,0.05,0.0,0.0,0.0,0.02,0.02,0.0,0.035,0.0,0.0,82.19999694824219
221,0.7023999999999999,0.0,0.0062,0.0313,0.1123,0.0,0.0,0.0711,0.0334,0.0,0.0152,0.0,0.0,0.0,0.0,0.0,0.0,0.0281,0.0,0.0,77.0
222,0.1921999999999999,0.0,0.0,0.0,0.0,0.0,0.0,0.2307999999999999,0.0,0.0,0.0,0.0,0.0,0.0,0.0,0.0,0.5770000000000001,0.0,0.0,0.0,66.50000000000001
223,0.6221,0.0,0.1586999999999999,0.1372,0.0,0.0,0.0102,0.0,0.0,0.0,0.0,0.0,0.0,0.0,0.0,0.0718,0.0,0.0,0.0,0.0,91.69999694824222
224,0.659,0.031,0.111,0.066,0.073,0.015,0.0,0.0,0.0,0.0,0.044,0.0,0.0,0.0,0.0,0.0,0.0,0.0,0.0,0.0,81.50000000000001
225,0.4121,0.1484,0.0495,0.0,0.2095,0.115,0.0,0.0,0.0,0.0102,0.0,0.0,0.03,0.0,0.0198,0.0,0.0,0.0055,0.0,0.0,91.0
226,0.432,0.0,0.254,0.0,0.0,0.0,0.0,0.0,0.0,0.0,0.0,0.0,0.0,0.0,0.184,0.13,0.0,0.0,0.0,0.0,106.0
227,0.68,0.0,0.1,0.08,0.0,0.0,0.0,0.14,0.0,0.0,0.0,0.0,0.0,0.0,0.0,0.0,0.0,0.0,0.0,0.0,72.0999984741211
228,0.009,0.0,0.198,0.0,0.0,0.0,0.0,0.0,0.126,0.0,0.0,0.0,0.0,0.0,0.0,0.0,0.0,0.0,0.6579999999999999,0.0,68.19999694824216
229,0.7167,0.0,0.0844999999999999,0.0,0.0,0.0,0.0412,0.0857,0.0371,0.0167,0.0,0.0,0.0,0.0,0.0,0.017,0.0,0.0,0.0,0.0,75.0
230,0.6180123602472051,0.0277005540110802,0.0884017680353607,0.127702554051081,0.0,0.0,0.0,0.01040020800416,0.0,0.1107022140442809,0.0,0.0,0.0,0.0,0.0,0.0161003220064401,0.0,0.0,0.0,0.0,83.0
231,0.65,0.0,0.1,0.05,0.15,0.05,0.0,0.0,0.0,0.0,0.0,0.0,0.0,0.0,0.0,0.0,0.0,0.0,0.0,0.0,84.50000000000001
232,0.0,0.0,0.0,0.0,0.0,0.0,0.0,0.0,0.0,0.4967,0.0,0.0,0.0,0.0,0.0,0.0,0.0,0.0,0.4966,0.0,51.29999923706055
233,0.0,0.0,0.1,0.3,0.0,0.0,0.0,0.0,0.0,0.0,0.0,0.0,0.0,0.0,0.0,0.0,0.0,0.0,0.6,0.0,66.0
234,0.7000000000000001,0.0,0.0,0.0,0.0,0.0,0.0,0.2,0.0,0.0,0.0,0.0,0.0,0.0,0.0,0.1,0.0,0.0,0.0,0.0,67.3
235,0.63,0.0,0.05,0.0,0.0,0.0,0.29,0.03,0.0,0.0,0.0,0.0,0.0,0.0,0.0,0.0,0.0,0.0,0.0,0.0,84.1999969482422
236,0.668,0.012,0.136,0.062,0.093,0.0,0.0,0.0,0.0,0.0,0.0289999999999999,0.0,0.0,0.0,0.0,0.0,0.0,0.0,0.0,0.0,85.4
237,0.6,0.0,0.2,0.2,0.0,0.0,0.0,0.0,0.0,0.0,0.0,0.0,0.0,0.0,0.0,0.0,0.0,0.0,0.0,0.0,102.0
238,0.0,0.0,0.0,0.0,0.0,0.0,0.0,0.0,0.0,0.0,0.0,0.6,0.0,0.0,0.0,0.0,0.0,0.0,0.4,0.0,38.53
239,0.57,0.0,0.0,0.0,0.0,0.0,0.2,0.05,0.0,0.0,0.0,0.0,0.0,0.0,0.0,0.15,0.0,0.03,0.0,0.0,98.5
240,0.6479647964796481,0.0047004700470047,0.1158115811581158,0.0491049104910491,0.0118011801180118,0.0,0.0,0.1288128812881288,0.035003500350035,0.0,0.0,0.0,0.0,0.0,0.0,0.0,0.0,0.0,0.0046004600460046,0.0,72.00000000000001
241,0.5955238209528381,0.0776031041241649,0.0,0.0,0.0,0.0496019840793631,0.0,0.0737029481179247,0.1131045241809672,0.0571022840913636,0.0,0.0331013240529621,0.0,0.0,0.0,0.0,0.0,0.0,0.0,0.0,70.00000000000003
242,0.0795840831833633,0.0,0.1491701659668066,0.0994801039792041,0.0,0.0,0.0994801039792041,0.0,0.0,0.0,0.0,0.0,0.0,0.0,0.0,0.0,0.0,0.0,0.5667866426714657,0.0,81.0
243,0.63,0.0,0.04,0.0,0.13,0.03,0.0,0.05,0.05,0.0,0.0,0.0,0.0,0.0,0.0,0.03,0.0,0.04,0.0,0.0,82.29999999999998
244,0.4905,0.0,0.2537,0.0,0.0,0.0,0.0,0.1459,0.0,0.0,0.1099,0.0,0.0,0.0,0.0,0.0,0.0,0.0,0.0,0.0,80.40000152587889
245,0.6900000000000001,0.0,0.055,0.06,0.06,0.09,0.0,0.0,0.0,0.0,0.04,0.0,0.0,0.0,0.0,0.0,0.0,0.005,0.0,0.0,84.0
246,0.0,0.0,0.0,0.0,0.0,0.0,0.0,0.0,0.0,0.0,0.0,0.0,0.0,0.0,0.0,0.0,1.0,0.0,0.0,0.0,42.0
247,0.0,0.7881999999999999,0.0,0.0,0.0,0.0,0.0,0.1969999999999999,0.0,0.0,0.0,0.0,0.0,0.0,0.0,0.0148,0.0,0.0,0.0,0.0,51.20000076293945
248,0.4347999999999999,0.0,0.0,0.0,0.0,0.0,0.0,0.0,0.1304,0.0,0.0,0.0,0.0,0.0,0.0,0.0,0.4347999999999999,0.0,0.0,0.0,65.21
249,0.6318747250109995,0.0,0.0961961521539138,0.139694412223511,0.1173953041878324,0.0,0.0,0.0,0.0,0.0,0.0,0.0,0.0,0.0139994400223991,0.0,0.0,0.0,0.0,0.0,0.0,92.8000030517578
250,0.5836999999999999,0.1792,0.0,0.0,0.0,0.0,0.0992999999999999,0.1015999999999999,0.0,0.0,0.0,0.0,0.0,0.0,0.0361999999999999,0.0,0.0,0.0,0.0,0.0,93.0999984741211
251,0.6365,0.009,0.0491,0.0311,0.0112,0.0,0.1047,0.0605999999999999,0.0066,0.0,0.0,0.0,0.0,0.0,0.0,0.0549,0.0,0.0203,0.0132,0.0,87.19999694824219
252,0.6313368663133686,0.1458854114588541,0.0728927107289271,0.0,0.0968903109689031,0.026997300269973,0.0,0.0,0.0,0.0,0.025997400259974,0.0,0.0,0.0,0.0,0.0,0.0,0.0,0.0,0.0,66.00000000000001
253,0.6679933200667992,0.0849991500084999,0.1399986000139998,0.0199998000019999,0.0569994300056999,0.0129998700012999,0.0,0.0,0.0,0.0,0.0169998300016999,0.0,0.0,0.0,0.0,0.0,0.0,0.0,0.0,0.0,71.69999694824219
254,0.45,0.25,0.0,0.0,0.0,0.0,0.0,0.3,0.0,0.0,0.0,0.0,0.0,0.0,0.0,0.0,0.0,0.0,0.0,0.0,80.80000305175781
255,0.6837316268373163,0.0,0.0,0.0857914208579142,0.1092890710928907,0.0,0.0,0.0812918708129187,0.0141985801419858,0.0,0.0,0.0,0.0,0.0,0.0,0.0,0.0,0.0,0.0256974302569743,0.0,85.0
256,0.4,0.0,0.2,0.05,0.25,0.0,0.0,0.0,0.0,0.0,0.0,0.0,0.0,0.05,0.0,0.05,0.0,0.0,0.0,0.0,109.20000000000002
257,0.605,0.0,0.09,0.0969999999999999,0.008,0.0,0.0,0.188,0.012,0.0,0.0,0.0,0.0,0.0,0.0,0.0,0.0,0.0,0.0,0.0,73.30000305175781
258,0.675,0.0,0.025,0.13,0.015,0.0,0.0,0.149,0.006,0.0,0.0,0.0,0.0,0.0,0.0,0.0,0.0,0.0,0.0,0.0,71.99999999999999
259,0.7586,0.0,0.0034999999999999,0.0,0.1169,0.0,0.0,0.0959,0.025,0.0,0.0,0.0,0.0,0.0,0.0,0.0,0.0,0.0,0.0,0.0,70.56
260,0.8245,0.0,0.0,0.0,0.0,0.0,0.0,0.1755,0.0,0.0,0.0,0.0,0.0,0.0,0.0,0.0,0.0,0.0,0.0,0.0,58.79999923706055
261,0.493,0.253,0.0,0.0,0.0,0.0,0.0,0.254,0.0,0.0,0.0,0.0,0.0,0.0,0.0,0.0,0.0,0.0,0.0,0.0,78.5999984741211
262,0.68,0.08,0.08,0.0,0.0,0.0,0.16,0.0,0.0,0.0,0.0,0.0,0.0,0.0,0.0,0.0,0.0,0.0,0.0,0.0,77.69999694824219
263,0.0,0.0,0.0,0.0,0.0,0.0,0.0,0.0,0.0,0.0,0.0,0.5,0.0,0.0,0.0,0.0,0.0,0.0,0.5,0.0,37.900001525878906
264,0.6,0.0,0.0,0.0,0.0,0.3,0.0,0.0,0.0,0.0,0.0,0.0,0.0,0.0,0.0,0.1,0.0,0.0,0.0,0.0,74.9
265,0.7153,0.0,0.0,0.0,0.025,0.0,0.0,0.1628,0.0,0.0,0.0,0.0,0.0,0.0,0.0,0.0969,0.0,0.0,0.0,0.0,77.80000305175781
266,0.7063,0.0,0.0,0.0,0.0,0.0,0.0,0.0,0.1061,0.0,0.0,0.1868,0.0,0.0,0.0,0.0,0.0,0.0,0.0,0.0,62.0
267,0.4761999999999999,0.0,0.0,0.0,0.0,0.0,0.0,0.0,0.0475999999999999,0.0,0.0,0.0,0.0,0.0,0.0,0.0,0.4761999999999999,0.0,0.0,0.0,60.56999999999999
268,0.35,0.35,0.0,0.0,0.0,0.0,0.0,0.3,0.0,0.0,0.0,0.0,0.0,0.0,0.0,0.0,0.0,0.0,0.0,0.0,77.4000015258789
269,0.7237,0.0943,0.0644,0.032,0.0619,0.0113,0.0,0.0,0.0,0.0,0.0124,0.0,0.0,0.0,0.0,0.0,0.0,0.0,0.0,0.0,68.0
270,0.42,0.0,0.0,0.0,0.0,0.0,0.0,0.0,0.0,0.0,0.0,0.58,0.0,0.0,0.0,0.0,0.0,0.0,0.0,0.0,48.59999847412109
271,0.7101000000000001,0.0,0.0115,0.038,0.1119,0.0,0.0,0.1195,0.009,0.0,0.0,0.0,0.0,0.0,0.0,0.0,0.0,0.0,0.0,0.0,75.1
272,0.8295999999999998,0.1458999999999999,0.0053999999999999,0.0,0.0,0.0,0.0061999999999999,0.0128999999999999,0.0,0.0,0.0,0.0,0.0,0.0,0.0,0.0,0.0,0.0,0.0,0.0,55.09999847412109
273,0.108010801080108,0.0,0.0,0.0,0.0,0.0,0.0,0.108010801080108,0.0,0.0,0.0,0.0,0.0,0.0,0.0,0.0,0.7663766376637664,0.0,0.0,0.0,67.40000152587893
274,0.5962,0.0,0.2121,0.0,0.0,0.0,0.1525999999999999,0.0,0.0,0.0,0.0,0.0,0.0,0.0,0.0,0.0391,0.0,0.0,0.0,0.0,88.9000015258789
275,0.6103,0.0,0.0499999999999999,0.0,0.0,0.0300999999999999,0.0499999999999999,0.1292999999999999,0.1102999999999999,0.0199999999999999,0.0,0.0,0.0,0.0,0.0,0.0,0.0,0.0,0.0,0.0,71.0
276,0.7384999999999999,0.0998,0.0798,0.02,0.0599,0.0,0.0,0.0,0.0,0.0,0.0,0.0,0.0,0.0,0.0,0.0,0.0,0.0,0.0,0.0,67.5
277,0.6776000000000001,0.0,0.1043,0.0557,0.0,0.0,0.0,0.1474,0.0,0.0,0.0,0.0,0.0,0.0,0.0,0.0,0.0,0.0,0.0,0.0,72.80000305175781
278,0.7395999999999999,0.0,0.0,0.0,0.1,0.0,0.0,0.1599,0.0,0.0,0.0,0.0,0.0,0.0,0.0,0.0,0.0,0.0,0.0,0.0,76.8
279,0.0,0.35,0.0,0.0,0.0,0.0,0.0,0.0,0.0,0.0,0.0,0.0,0.0,0.0,0.2,0.0,0.45,0.0,0.0,0.0,96.57859802246094
280,0.705970597059706,0.0,0.0,0.0,0.1243124312431243,0.0,0.0,0.1406140614061406,0.0,0.0,0.0,0.0,0.0,0.0,0.0,0.0291029102910291,0.0,0.0,0.0,0.0,76.5
281,0.6928,0.0177,0.0151,0.0,0.077,0.0,0.0,0.1443,0.0,0.0530999999999999,0.0,0.0,0.0,0.0,0.0,0.0,0.0,0.0,0.0,0.0,64.68
282,0.8333,0.0,0.0,0.0,0.0,0.0,0.0,0.1667,0.0,0.0,0.0,0.0,0.0,0.0,0.0,0.0,0.0,0.0,0.0,0.0,59.00999999999999
283,0.706,0.0,0.009,0.059,0.095,0.0,0.0,0.125,0.006,0.0,0.0,0.0,0.0,0.0,0.0,0.0,0.0,0.0,0.0,0.0,72.99999999999999
284,0.6679999999999999,0.0236,0.1226,0.0245,0.0,0.0,0.0,0.1485999999999999,0.0105,0.0,0.0,0.0,0.0,0.0,0.0,0.0,0.0,0.0,0.0,0.0,70.0
285,0.6759999999999999,0.013,0.126,0.0819999999999999,0.084,0.0,0.0,0.0,0.0,0.0,0.019,0.0,0.0,0.0,0.0,0.0,0.0,0.0,0.0,0.0,87.99999999999999
286,0.7220000000000001,0.0,0.011,0.053,0.081,0.0,0.0,0.127,0.006,0.0,0.0,0.0,0.0,0.0,0.0,0.0,0.0,0.0,0.0,0.0,76.0
287,0.6634,0.0911999999999999,0.0931,0.0584999999999999,0.0,0.0,0.0,0.0169,0.0069,0.07,0.0,0.0,0.0,0.0,0.0,0.0,0.0,0.0,0.0,0.0,81.0
288,0.6148,0.0,0.1481,0.148,0.0,0.0,0.0,0.0679,0.0,0.0,0.0,0.0,0.0,0.0,0.0,0.0,0.0,0.0212,0.0,0.0,99.90000152587888
289,0.8520000000000001,0.0,0.0,0.0,0.0,0.0,0.0,0.148,0.0,0.0,0.0,0.0,0.0,0.0,0.0,0.0,0.0,0.0,0.0,0.0,62.1
290,0.9994,0.0,0.0,0.0,0.0,0.0,0.0,0.0,0.0,0.0,0.0,0.0,0.0,0.0,0.0,0.0,0.0005,0.0,0.0,0.0,72.45
291,0.39,0.0,0.0,0.0,0.05,0.05,0.045,0.185,0.02,0.0,0.0,0.0,0.0,0.0,0.0,0.26,0.0,0.0,0.0,0.0,91.0
292,0.6779999999999999,0.0,0.08,0.036,0.0,0.031,0.0,0.16,0.015,0.0,0.0,0.0,0.0,0.0,0.0,0.0,0.0,0.0,0.0,0.0,70.1
293,0.0,0.0,0.0,0.0,0.0,0.0,0.0,0.125,0.0,0.0,0.0,0.0,0.0,0.0,0.0,0.0,0.0,0.0,0.221,0.654,52.32
294,0.72,0.0,0.0,0.0,0.0,0.0,0.28,0.0,0.0,0.0,0.0,0.0,0.0,0.0,0.0,0.0,0.0,0.0,0.0,0.0,77.89
295,0.0,0.469,0.0279999999999999,0.0,0.0,0.0,0.0,0.203,0.0,0.3,0.0,0.0,0.0,0.0,0.0,0.0,0.0,0.0,0.0,0.0,63.29999923706055
296,0.6091,0.0,0.0919,0.0401,0.2589,0.0,0.0,0.0,0.0,0.0,0.0,0.0,0.0,0.0,0.0,0.0,0.0,0.0,0.0,0.0,88.9
297,0.6709999999999999,0.0997,0.0973,0.0049,0.0943,0.0,0.0,0.0,0.0,0.0,0.0319,0.0,0.0,0.0,0.0,0.0,0.0,0.0,0.0,0.0,73.0
298,0.0,0.0,0.0,0.0,0.0,0.0,0.25,0.0,0.0,0.0,0.0,0.0,0.0,0.0,0.0,0.0,0.75,0.0,0.0,0.0,81.90000000000003
299,0.4749,0.4255,0.0,0.0,0.0,0.0,0.0,0.0994999999999999,0.0,0.0,0.0,0.0,0.0,0.0,0.0,0.0,0.0,0.0,0.0,0.0,45.63
300,0.0,0.7406999999999999,0.0,0.0,0.0,0.0,0.0,0.2593,0.0,0.0,0.0,0.0,0.0,0.0,0.0,0.0,0.0,0.0,0.0,0.0,52.14999999999999
301,0.0,0.0,0.0,0.0488048804880488,0.0,0.0,0.301030103010301,0.0,0.1999199919991998,0.0,0.0,0.0,0.0,0.0,0.0,0.0,0.0,0.0,0.4502450245024502,0.0,46.0
302,0.0,0.0,0.198,0.0,0.101,0.0,0.0,0.0,0.0,0.0,0.0,0.0,0.0,0.0,0.0,0.0,0.0,0.0,0.7010000000000001,0.0,79.40000152587892
303,0.7386,0.0998,0.0798,0.0,0.0798,0.0,0.0,0.0,0.0,0.0,0.0,0.0,0.0,0.0,0.0,0.0,0.0,0.0,0.0,0.0,67.62000000000002
304,0.5447,0.0426999999999999,0.1167,0.0738,0.0530999999999999,0.0,0.1593,0.0,0.0,0.0,0.0,0.0,0.0,0.0,0.0,0.0,0.0,0.0097,0.0,0.0,100.9
305,0.9023,0.0,0.0,0.0,0.0,0.0,0.0,0.0,0.0,0.0,0.0,0.0,0.0,0.0,0.0,0.0977,0.0,0.0,0.0,0.0,64.50000000000001
306,0.0,0.7,0.0,0.0,0.0,0.0,0.0,0.0,0.3,0.0,0.0,0.0,0.0,0.0,0.0,0.0,0.0,0.0,0.0,0.0,47.5
307,0.48,0.0,0.147,0.148,0.12,0.0,0.04,0.0,0.0,0.0,0.0,0.0,0.0,0.0,0.0,0.015,0.0,0.05,0.0,0.0,109.0
308,0.6383,0.0851,0.0638,0.0,0.0,0.0,0.0,0.1277,0.0,0.0,0.0,0.0851,0.0,0.0,0.0,0.0,0.0,0.0,0.0,0.0,71.0
309,0.65,0.0,0.07,0.01,0.01,0.0,0.1,0.105,0.025,0.0,0.0,0.0,0.0,0.0,0.0,0.0,0.0,0.03,0.0,0.0,82.25
310,0.0,0.7,0.0,0.0,0.0,0.0,0.075,0.225,0.0,0.0,0.0,0.0,0.0,0.0,0.0,0.0,0.0,0.0,0.0,0.0,74.0
311,0.0,0.3,0.0,0.0,0.0,0.0,0.0,0.0,0.0,0.175,0.0,0.525,0.0,0.0,0.0,0.0,0.0,0.0,0.0,0.0,53.200000762939446
312,0.6259,0.0,0.0684999999999999,0.0,0.0,0.0,0.3056,0.0,0.0,0.0,0.0,0.0,0.0,0.0,0.0,0.0,0.0,0.0,0.0,0.0,83.0
313,0.58,0.0,0.12,0.06,0.06,0.0,0.16,0.0,0.0,0.0,0.0,0.0,0.0,0.0,0.0,0.0,0.0,0.02,0.0,0.0,95.70000000000002
314,0.7068293170682933,0.0018998100189981,0.1066893310668933,0.0032996700329967,0.1565843415658434,0.0106989301069893,0.0,0.0,0.0,0.0,0.0126987301269873,0.0,0.0,0.0,0.0,0.0,0.0,0.0,0.0,0.0,83.30000305175781
315,0.6731,0.0,0.025,0.1118,0.0412,0.0,0.0,0.1425,0.0064,0.0,0.0,0.0,0.0,0.0,0.0,0.0,0.0,0.0,0.0,0.0,76.9
316,0.6070000000000001,0.089,0.108,0.0,0.1227,0.0045,0.0,0.0,0.0,0.0,0.0664,0.0,0.0,0.0,0.0,0.0,0.0,0.0,0.0,0.0,79.0
317,0.65,0.0,0.05,0.05,0.015,0.0,0.05,0.0,0.025,0.02,0.07,0.0,0.0,0.0,0.0,0.035,0.0,0.035,0.0,0.0,88.0
318,0.0,0.71,0.0,0.0,0.0,0.0,0.0,0.29,0.0,0.0,0.0,0.0,0.0,0.0,0.0,0.0,0.0,0.0,0.0,0.0,60.0
319,0.03,0.335,0.021,0.0,0.049,0.0,0.0,0.165,0.0,0.0,0.0,0.4,0.0,0.0,0.0,0.0,0.0,0.0,0.0,0.0,70.19999694824219
320,0.4159000000000001,0.0,0.1602,0.0652,0.3587,0.0,0.0,0.0,0.0,0.0,0.0,0.0,0.0,0.0,0.0,0.0,0.0,0.0,0.0,0.0,101.0
321,0.6829999999999999,0.0803,0.1097,0.0173,0.0499,0.0455999999999999,0.0,0.0,0.0,0.0,0.0135,0.0,0.0,0.0,0.0,0.0,0.0,0.0,0.0,0.0,69.99999999999999
322,0.6679999999999999,0.0,0.077,0.07,0.045,0.0,0.006,0.087,0.022,0.0,0.0,0.0,0.0,0.0,0.0,0.01,0.0,0.015,0.0,0.0,79.80000305175781
323,0.0,0.0,0.0,0.0,0.0,0.0,0.03,0.0,0.07,0.0,0.0,0.3,0.0,0.0,0.0,0.0,0.0,0.0,0.6,0.0,52.00000000000001
324,0.0,0.7000000000000001,0.0,0.0,0.0,0.0,0.3,0.0,0.0,0.0,0.0,0.0,0.0,0.0,0.0,0.0,0.0,0.0,0.0,0.0,83.4
325,0.87,0.0,0.0,0.0,0.0,0.0,0.0,0.13,0.0,0.0,0.0,0.0,0.0,0.0,0.0,0.0,0.0,0.0,0.0,0.0,62.09999847412109
326,0.75,0.0,0.0,0.0,0.0,0.0,0.0,0.0,0.25,0.0,0.0,0.0,0.0,0.0,0.0,0.0,0.0,0.0,0.0,0.0,56.4000015258789
327,0.6121612161216121,0.0,0.1146114611461146,0.1526152615261526,0.1206120612061206,0.0,0.0,0.0,0.0,0.0,0.0,0.0,0.0,0.0,0.0,0.0,0.0,0.0,0.0,0.0,86.00000000000001
328,0.4705,0.0396,0.0302,0.1434,0.0504,0.0,0.0,0.0901,0.0402,0.0,0.0,0.0,0.0,0.0,0.0,0.1005,0.0,0.0302,0.0,0.0,81.00000000000003
329,0.55,0.0,0.2,0.25,0.0,0.0,0.0,0.0,0.0,0.0,0.0,0.0,0.0,0.0,0.0,0.0,0.0,0.0,0.0,0.0,104.1
330,0.0,0.0,0.1,0.3,0.0,0.0,0.0,0.0,0.0,0.0,0.0,0.0,0.0,0.0,0.0,0.0,0.0,0.0,0.6,0.0,61.39999999999999
331,0.7473597887831025,0.0065005200416033,0.0331026482118569,0.0,0.0613049043923513,0.0131010480838467,0.0326026082086566,0.0272021761740939,0.0207016561324905,0.0,0.0332026562124969,0.0,0.0,0.0,0.0,0.0179014321145691,0.0,0.0068005440435234,0.0,0.0,86.30000305175781
332,0.7178856422871543,0.0308993820123597,0.0181996360072798,0.0578988420231595,0.0180996380072398,0.0,0.0740985180296394,0.0298994020119597,0.0126997460050799,0.0,0.0,0.0,0.0,0.0,0.0,0.0216995660086798,0.0,0.0179996400071998,0.0,0.0,78.00000000000001
