Repository: ychyn/algo_genetique

# algo_genetique
Ce code fait partie de notre mini-projet du MIG Verre 2024. L'objectif du mini-projet est l'obtention d'une composition de verre avec des qualités avantageuses pour une application potentiellement industrielle. 

On utilise l'outil de prediction des propriétés du verre à travers des réseaux de neuronnes codé par Franck Pigeonneau (qui constitue la plus grande partie de ce repo). On a codé l'algorithme génetique qui va, en utilisant ce réseau de neuronnes tenter d'obtenir une composition optimale dont on essaiera la fabrication dans le four situé à l'Ecole des Mines à Sophia Antipolis

File: DataBase/Tannealing20oxides.csv (part 1 of 20)
,SiO2,B2O3,Al2O3,MgO,CaO,BaO,Li2O,Na2O,K2O,ZnO,SrO,PbO,Fe2O3,Y2O3,La2O3,TiO2,GeO2,ZrO2,P2O5,V2O5,Tannealing
0,0.8250000000000001,0.1068,0.0182,0.0,0.0,0.0,0.0,0.05,0.0,0.0,0.0,0.0,0.0,0.0,0.0,0.0,0.0,0.0,0.0,0.0,833.15
1,0.5496,0.1099,0.1699,0.0,0.0,0.0,0.0,0.1699,0.0,0.0,0.0,0.0,0.0,0.0,0.0,0.0,0.0,0.0,0.0,0.0,843.15
2,0.6589,0.0613,0.1509,0.0197,0.015,0.0,0.0692,0.0242,0.0,0.0,0.0,0.0,0.0,0.0,0.0,0.0,0.0,0.0,0.0003,0.0,911.15
3,0.0,0.828,0.0,0.0,0.0,0.0,0.0,0.0,0.0,0.0,0.0,0.172,0.0,0.0,0.0,0.0,0.0,0.0,0.0,0.0,682.15
4,0.8,0.0,0.1,0.02,0.0,0.0,0.0,0.0,0.0,0.0,0.08,0.0,0.0,0.0,0.0,0.0,0.0,0.0,0.0,0.0,1136.15
5,0.518,0.0559999999999999,0.038,0.1159999999999999,0.0,0.133,0.0,0.0,0.0,0.0,0.081,0.0,0.0,0.0,0.0,0.039,0.0,0.019,0.0,0.0,957.15
6,0.0,0.7000000000000001,0.0,0.0,0.0,0.15,0.0,0.0,0.0,0.0,0.0,0.0,0.0,0.0,0.15,0.0,0.0,0.0,0.0,0.0,901.15
7,0.0,0.1841926322947082,0.0685972561097556,0.0,0.2125914963401464,0.218591256349746,0.0,0.0,0.0,0.0718971241150354,0.0,0.0,0.0,0.0,0.0,0.0,0.0,0.0,0.2291908323667053,0.0,857.1501220703125
8,0.3984,0.0,0.0,0.0,0.0,0.0,0.0,0.0,0.0,0.0,0.0,0.6015999999999999,0.0,0.0,0.0,0.0,0.0,0.0,0.0,0.0,628.6094116210936
9,0.7624762476247624,0.0,0.01000100010001,0.0,0.0,0.0214021402140214,0.0228022802280228,0.0793079307930793,0.079007900790079,0.0126012601260126,0.0,0.0,0.0,0.0,0.0,0.0,0.0,0.0,0.0,0.0,752.0757202148437
10,0.74,0.0,0.0,0.0,0.1,0.0,0.0,0.16,0.0,0.0,0.0,0.0,0.0,0.0,0.0,0.0,0.0,0.0,0.0,0.0,826.1153930664062
11,0.658,0.047,0.1159999999999999,0.049,0.012,0.0,0.0,0.0969999999999999,0.02,0.0,0.0,0.0,0.0,0.0,0.0,0.0,0.0,0.0,0.0,0.0,894.15
12,0.7415,0.0,0.1046,0.0778,0.0559,0.0,0.0,0.0202,0.0,0.0,0.0,0.0,0.0,0.0,0.0,0.0,0.0,0.0,0.0,0.0,1054.15
13,0.0,0.0,0.0,0.0,0.0,0.0,0.0,0.1,0.0,0.0,0.0,0.0,0.0,0.0,0.0,0.0,0.9,0.0,0.0,0.0,761.15
14,0.5385,0.0,0.0,0.0,0.2177,0.0,0.0,0.2266,0.0,0.0,0.0,0.0,0.0,0.0,0.0,0.0,0.0,0.0,0.0172,0.0,814.2643798828125
15,0.7031000000000001,0.0315,0.0508,0.0138,0.0534,0.0,0.0,0.0,0.1464,0.0,0.0,0.0,0.0,0.0,0.0,0.0,0.0,0.0,0.0,0.0,906.15
16,0.5434,0.0679,0.1746,0.0,0.0388,0.0,0.0,0.1746,0.0,0.0,0.0,0.0,0.0,0.0,0.0,0.0,0.0,0.0,0.0,0.0,862.15
17,0.667,0.0,0.0,0.0,0.0,0.0,0.0,0.3329999999999999,0.0,0.0,0.0,0.0,0.0,0.0,0.0,0.0,0.0,0.0,0.0,0.0,715.15
18,0.6,0.045,0.154,0.0,0.0,0.0,0.0,0.165,0.0,0.0,0.0,0.0,0.0,0.0,0.0,0.0,0.0,0.0,0.035,0.0,886.15
19,0.6377,0.0,0.1611,0.0679,0.0975999999999999,0.0356999999999999,0.0,0.0,0.0,0.0,0.0,0.0,0.0,0.0,0.0,0.0,0.0,0.0,0.0,0.0,1063.1025146484376
20,0.6195,0.0,0.0948,0.0737,0.0,0.0,0.1099,0.0819,0.0,0.0,0.0,0.0,0.0,0.0,0.0,0.0,0.0,0.0201,0.0,0.0,787.15
21,0.6737000000000001,0.0339,0.1274,0.0244,0.0,0.0,0.0,0.1397,0.0,0.0,0.0,0.0,0.0,0.0,0.0,0.0,0.0,0.0,0.0,0.0,902.15
22,0.7212999999999999,0.0,0.0116,0.0737,0.0529,0.0,0.0,0.1341,0.0063,0.0,0.0,0.0,0.0,0.0,0.0,0.0,0.0,0.0,0.0,0.0,813.15
23,0.751,0.0,0.1186,0.0,0.0,0.0,0.0,0.0,0.0,0.0,0.1304,0.0,0.0,0.0,0.0,0.0,0.0,0.0,0.0,0.0,1153.15
24,0.852,0.0,0.0,0.0,0.0,0.0,0.0,0.0,0.087,0.0,0.061,0.0,0.0,0.0,0.0,0.0,0.0,0.0,0.0,0.0,856.06943359375
25,0.5985401459854015,0.0,0.1001899810018998,0.1010898910108989,0.0,0.0,0.0,0.2001799820017998,0.0,0.0,0.0,0.0,0.0,0.0,0.0,0.0,0.0,0.0,0.0,0.0,873.8634399414062
26,0.87,0.0,0.0,0.0,0.0,0.0,0.0,0.07,0.06,0.0,0.0,0.0,0.0,0.0,0.0,0.0,0.0,0.0,0.0,0.0,749.15
27,0.0,0.0,0.0,0.0,0.0,0.0,0.0,0.0,0.275,0.0,0.0,0.0,0.0,0.0,0.0,0.0,0.725,0.0,0.0,0.0,744.15
28,0.7034999999999999,0.1994,0.0309,0.0,0.0,0.0,0.0,0.0661,0.0,0.0,0.0,0.0,0.0,0.0,0.0,0.0,0.0,0.0,0.0,0.0,769.15
29,0.8285,0.1144,0.0139999999999999,0.0,0.0,0.0,0.0,0.0352,0.0079,0.0,0.0,0.0,0.0,0.0,0.0,0.0,0.0,0.0,0.0,0.0,821.15
30,0.714,0.0399999999999999,0.0399999999999999,0.0339999999999999,0.0339999999999999,0.0,0.0,0.0,0.1199999999999999,0.0,0.0169999999999999,0.0,0.0,0.0,0.0,0.0,0.0,0.0,0.0,0.0,911.04453125
31,0.6119,0.0,0.1163,0.1504,0.0865,0.0,0.0,0.0,0.0,0.0,0.0,0.0,0.0,0.034,0.0,0.0,0.0,0.0,0.0,0.0,1057.15
32,0.75,0.17,0.0,0.0,0.0,0.0,0.0,0.08,0.0,0.0,0.0,0.0,0.0,0.0,0.0,0.0,0.0,0.0,0.0,0.0,893.15
33,0.745,0.0,0.0173,0.0,0.0,0.0115,0.0,0.1193999999999999,0.0448,0.0,0.0272,0.0347,0.0,0.0,0.0,0.0,0.0,0.0,0.0,0.0,717.15
34,0.5697,0.0766,0.0,0.0735,0.1162,0.0,0.0,0.1625,0.0,0.0,0.0,0.0,0.0,0.0,0.0,0.0,0.0,0.0,0.0,0.0,831.15
35,0.5,0.0,0.25,0.0,0.25,0.0,0.0,0.0,0.0,0.0,0.0,0.0,0.0,0.0,0.0,0.0,0.0,0.0,0.0,0.0,1088.5832275390626
36,0.1958999999999999,0.1205999999999999,0.0331,0.0,0.0,0.0,0.0,0.0,0.0,0.0,0.0,0.6477999999999999,0.0,0.0,0.0,0.0,0.0,0.0,0.0,0.0,573.9572509765625
37,0.6791320867913208,0.0,0.0,0.0,0.0895910408959104,0.0286971302869713,0.0,0.2025797420257974,0.0,0.0,0.0,0.0,0.0,0.0,0.0,0.0,0.0,0.0,0.0,0.0,688.3393920898437
38,0.6718000000000001,0.0193,0.099,0.0,0.1319,0.0,0.0,0.0,0.0,0.0,0.0779,0.0,0.0,0.0,0.0,0.0,0.0,0.0,0.0,0.0,958.15
39,0.0,0.0,0.0,0.0,0.0,0.384,0.0,0.0,0.0,0.0,0.0,0.0,0.0,0.0,0.0,0.0,0.0,0.0,0.616,0.0,645.9371398925781
40,0.6990000000000001,0.0,0.15,0.0,0.0,0.0,0.0,0.0,0.0,0.0,0.15,0.0,0.0,0.0,0.0,0.0,0.0,0.0,0.0,0.0,1155.15
41,0.663,0.015,0.06,0.04,0.0,0.0,0.0,0.15,0.03,0.04,0.0,0.0,0.0,0.0,0.0,0.0,0.0,0.0,0.0,0.0,828.15
42,0.0,0.5,0.0,0.0,0.0,0.0,0.0,0.0,0.0,0.0,0.0,0.0,0.0,0.0,0.2,0.0,0.3,0.0,0.0,0.0,941.3960327148436
43,0.7383,0.0,0.0,0.0,0.1069,0.0,0.0,0.1548,0.0,0.0,0.0,0.0,0.0,0.0,0.0,0.0,0.0,0.0,0.0,0.0,802.2584594726562
44,0.2,0.48,0.02,0.0,0.0,0.0,0.0,0.3,0.0,0.0,0.0,0.0,0.0,0.0,0.0,0.0,0.0,0.0,0.0,0.0,783.7516845703125
45,0.0,0.7979999999999999,0.0,0.0,0.0,0.0,0.0,0.2019999999999999,0.0,0.0,0.0,0.0,0.0,0.0,0.0,0.0,0.0,0.0,0.0,0.0,717.5013488769531
46,0.7236723672367236,0.0,0.0118011801180118,0.0,0.1184118411841184,0.0,0.0,0.1461146114611461,0.0,0.0,0.0,0.0,0.0,0.0,0.0,0.0,0.0,0.0,0.0,0.0,829.188818359375
47,0.4614,0.0,0.0,0.0,0.2691,0.0,0.0,0.2435,0.0,0.0,0.0,0.0,0.0,0.0,0.0,0.0,0.0,0.0,0.026,0.0,789.15
48,0.0,0.758,0.0,0.0,0.0,0.0,0.0,0.0,0.0,0.0,0.0,0.242,0.0,0.0,0.0,0.0,0.0,0.0,0.0,0.0,716.8742736816406
49,0.6,0.0,0.0,0.0,0.0,0.0,0.0,0.2,0.0,0.2,0.0,0.0,0.0,0.0,0.0,0.0,0.0,0.0,0.0,0.0,798.15
50,0.6537999999999999,0.0056,0.1033,0.0576999999999999,0.0058,0.0,0.0,0.147,0.0247,0.0,0.0,0.0,0.0,0.0,0.0,0.0,0.0,0.0,0.0,0.0,878.15
51,0.0,0.945,0.0,0.0,0.0,0.0,0.0,0.055,0.0,0.0,0.0,0.0,0.0,0.0,0.0,0.0,0.0,0.0,0.0,0.0,576.5463928222656
52,0.0,0.94,0.0,0.0,0.0,0.0,0.0,0.03,0.03,0.0,0.0,0.0,0.0,0.0,0.0,0.0,0.0,0.0,0.0,0.0,590.65
53,0.5734,0.0,0.188,0.0,0.0,0.0,0.0,0.1578999999999999,0.0,0.0792,0.0,0.0,0.0,0.0,0.0,0.0,0.0,0.0,0.0,0.0,957.15
54,0.0,0.0,0.0,0.0,0.0,0.0,0.0,0.25,0.0,0.0,0.0,0.0,0.0,0.0,0.0,0.0,0.75,0.0,0.0,0.0,730.0446228027344
55,0.4246999999999999,0.0,0.0,0.0,0.0,0.0,0.0,0.0,0.0,0.0,0.0,0.5753,0.0,0.0,0.0,0.0,0.0,0.0,0.0,0.0,635.4726928710937
56,0.7281000000000001,0.008,0.048,0.0574,0.0223,0.0,0.0,0.06,0.06,0.0,0.0155,0.0,0.0,0.0,0.0,0.0,0.0,0.0,0.0,0.0,868.15
57,0.6665000000000001,0.1077999999999999,0.1003,0.0,0.0924,0.0,0.0,0.0,0.0,0.0,0.0321,0.0,0.0,0.0,0.0,0.0,0.0,0.0,0.0,0.0,985.15
58,0.71,0.0,0.108,0.0,0.1159999999999999,0.052,0.0,0.0,0.0,0.0,0.013,0.0,0.0,0.0,0.0,0.0,0.0,0.0,0.0,0.0,1072.15
59,0.6,0.0,0.0,0.1,0.1,0.0,0.0,0.2,0.0,0.0,0.0,0.0,0.0,0.0,0.0,0.0,0.0,0.0,0.0,0.0,777.5339416503906
60,0.6901999999999999,0.0,0.0069999999999999,0.0,0.0,0.0646,0.0144,0.0521,0.0526,0.0644,0.054,0.0,0.0,0.0,0.0,0.0,0.0,0.0,0.0,0.0,786.15
61,0.6196,0.0,0.1052,0.0,0.0,0.0,0.1047,0.1298,0.0102,0.0,0.0,0.0,0.0,0.0,0.0,0.0,0.0,0.0301,0.0,0.0,783.15
62,0.032,0.7267,0.048,0.0,0.0,0.1261,0.0,0.019,0.0,0.0,0.0,0.048,0.0,0.0,0.0,0.0,0.0,0.0,0.0,0.0,791.15
63,0.0,0.0,0.0,0.0,0.0,0.0,0.0,0.3,0.0,0.0,0.0,0.0,0.0,0.0,0.0,0.0,0.7,0.0,0.0,0.0,726.2023681640625
64,0.507,0.0,0.0,0.0,0.302,0.0,0.043,0.148,0.0,0.0,0.0,0.0,0.0,0.0,0.0,0.0,0.0,0.0,0.0,0.0,848.15
65,0.5494,0.1299,0.1498,0.0,0.02,0.0,0.0,0.1499,0.0,0.0,0.0,0.0,0.0,0.0,0.0,0.0,0.0,0.0,0.0,0.0,844.15
66,0.6012,0.0578,0.087,0.0,0.2423999999999999,0.0,0.0,0.0,0.0116,0.0,0.0,0.0,0.0,0.0,0.0,0.0,0.0,0.0,0.0,0.0,970.15
67,0.5845,0.0354,0.1208,0.1834,0.0659,0.0,0.0,0.0099,0.0,0.0,0.0,0.0,0.0,0.0,0.0,0.0,0.0,0.0,0.0,0.0,988.15
68,0.8,0.0,0.0,0.0,0.0,0.0,0.2,0.0,0.0,0.0,0.0,0.0,0.0,0.0,0.0,0.0,0.0,0.0,0.0,0.0,699.35654296875
69,0.7051999999999999,0.03,0.1278999999999999,0.0828999999999999,0.017,0.023,0.0,0.0,0.0,0.0,0.013,0.0,0.0,0.0,0.0,0.0,0.0,0.0,0.0,0.0,1073.15
70,0.6079,0.0,0.1178999999999999,0.0259,0.1235,0.0,0.0,0.0907,0.034,0.0,0.0,0.0,0.0,0.0,0.0,0.0,0.0,0.0,0.0,0.0,925.15
71,0.7376,0.0619,0.0115,0.0,0.0,0.0,0.0,0.1867,0.0,0.0,0.0,0.0,0.0,0.0,0.0,0.0,0.0,0.0,0.0,0.0,773.15
72,0.7132,0.0,0.0,0.0,0.0,0.0,0.0,0.1477,0.0,0.0901,0.0,0.0,0.0,0.0,0.0,0.0,0.0,0.049,0.0,0.0,893.5138916015625
73,0.825,0.0,0.0,0.0,0.0,0.0,0.0,0.175,0.0,0.0,0.0,0.0,0.0,0.0,0.0,0.0,0.0,0.0,0.0,0.0,747.1738037109375
74,0.7877000000000001,0.0,0.0,0.0,0.0,0.0145,0.0,0.0597,0.0785,0.0,0.0,0.0596,0.0,0.0,0.0,0.0,0.0,0.0,0.0,0.0,686.4056762695313
75,0.0,0.0,0.086,0.0,0.0,0.424,0.0,0.0,0.0,0.0,0.0,0.0,0.0,0.0,0.0,0.0,0.0,0.0,0.49,0.0,832.25
76,0.605,0.0,0.171,0.026,0.053,0.0,0.0,0.099,0.046,0.0,0.0,0.0,0.0,0.0,0.0,0.0,0.0,0.0,0.0,0.0,974.15
77,0.6990000000000001,0.0,0.15,0.0,0.075,0.0,0.0,0.0,0.0,0.0,0.075,0.0,0.0,0.0,0.0,0.0,0.0,0.0,0.0,0.0,1136.15
78,0.61,0.0,0.0,0.0,0.0,0.0,0.39,0.0,0.0,0.0,0.0,0.0,0.0,0.0,0.0,0.0,0.0,0.0,0.0,0.0,734.1595825195313
79,0.7143,0.0978999999999999,0.1002,0.0169,0.0243,0.0267,0.0,0.0,0.0,0.0,0.0197,0.0,0.0,0.0,0.0,0.0,0.0,0.0,0.0,0.0,1020.15
80,0.64,0.02,0.151,0.02,0.0,0.0,0.0,0.139,0.03,0.0,0.0,0.0,0.0,0.0,0.0,0.0,0.0,0.0,0.0,0.0,907.15
81,0.0,0.8540000000000001,0.0,0.0,0.0,0.0,0.073,0.0,0.073,0.0,0.0,0.0,0.0,0.0,0.0,0.0,0.0,0.0,0.0,0.0,657.93271484375
82,0.7,0.0,0.0,0.0,0.1,0.0,0.0,0.2,0.0,0.0,0.0,0.0,0.0,0.0,0.0,0.0,0.0,0.0,0.0,0.0,789.1500610351562
83,0.6239,0.02,0.1274,0.0308,0.0309,0.0,0.0,0.1106,0.0401,0.0,0.0153,0.0,0.0,0.0,0.0,0.0,0.0,0.0,0.0,0.0,887.15
84,0.6,0.0,0.1599,0.0574,0.0239,0.0,0.0,0.1386,0.0187,0.0,0.0,0.0,0.0,0.0,0.0,0.0,0.0,0.0,0.0,0.0,958.15
85,0.0,0.7000000000000001,0.15,0.0,0.15,0.0,0.0,0.0,0.0,0.0,0.0,0.0,0.0,0.0,0.0,0.0,0.0,0.0,0.0,0.0,803.15
86,0.5,0.0,0.09,0.16,0.25,0.0,0.0,0.0,0.0,0.0,0.0,0.0,0.0,0.0,0.0,0.0,0.0,0.0,0.0,0.0,1021.6669677734376
87,0.0,0.0,0.0,0.0,0.0,0.0,0.0,0.2,0.0,0.0,0.0,0.0,0.0,0.0,0.0,0.0,0.8,0.0,0.0,0.0,782.2097229003906
88,0.6608339166083392,0.1981801819818018,0.0488951104889511,0.007999200079992,0.0057994200579942,0.0,0.0216978302169783,0.0104989501049895,0.0460953904609539,0.0,0.0,0.0,0.0,0.0,0.0,0.0,0.0,0.0,0.0,0.0,771.5943054199219
89,0.6524,0.0758,0.1236,0.0477,0.0631,0.0,0.0,0.0,0.0,0.0,0.0374,0.0,0.0,0.0,0.0,0.0,0.0,0.0,0.0,0.0,1010.15
90,0.0,0.062,0.055,0.0,0.368,0.0,0.088,0.0,0.0,0.0,0.0,0.0,0.0,0.0,0.0,0.0,0.0,0.0,0.427,0.0,752.8499999999999
91,0.7997,0.0,0.1003,0.0,0.0,0.0,0.0,0.0,0.0,0.0,0.1,0.0,0.0,0.0,0.0,0.0,0.0,0.0,0.0,0.0,1165.15
92,0.0,0.675,0.0,0.0,0.0,0.0,0.0,0.0,0.0,0.0,0.0,0.325,0.0,0.0,0.0,0.0,0.0,0.0,0.0,0.0,711.15
93,0.7202,0.0,0.0056999999999999,0.054,0.0567,0.0,0.0,0.1632999999999999,0.0,0.0,0.0,0.0,0.0,0.0,0.0,0.0,0.0,0.0,0.0,0.0,783.15
94,0.7058,0.0,0.1025,0.0311,0.0,0.0,0.0,0.1541,0.0,0.0,0.0,0.0,0.0,0.0,0.0,0.0,0.0,0.0,0.0065,0.0,899.15
95,0.669,0.0684,0.1307,0.0247,0.0514,0.0431,0.0,0.0,0.0,0.0,0.0126,0.0,0.0,0.0,0.0,0.0,0.0,0.0,0.0,0.0,1022.15
96,0.5972999999999999,0.0,0.0,0.0,0.0,0.0,0.0,0.0,0.0,0.0,0.0,0.4027,0.0,0.0,0.0,0.0,0.0,0.0,0.0,0.0,715.0878356933594
97,0.6584000000000001,0.1242,0.0932,0.0248,0.0,0.0497,0.0,0.0,0.0,0.0,0.0497,0.0,0.0,0.0,0.0,0.0,0.0,0.0,0.0,0.0,963.15
98,0.0,0.91,0.0,0.0,0.0,0.0,0.0,0.0,0.0,0.0,0.0,0.09,0.0,0.0,0.0,0.0,0.0,0.0,0.0,0.0,668.15
99,0.7000000000000001,0.0,0.15,0.0,0.0,0.0,0.0,0.0,0.0,0.0,0.15,0.0,0.0,0.0,0.0,0.0,0.0,0.0,0.0,0.0,1158.15
100,0.6317,0.0,0.0,0.0,0.0,0.09,0.0,0.2783,0.0,0.0,0.0,0.0,0.0,0.0,0.0,0.0,0.0,0.0,0.0,0.0,675.4487365722656
101,0.0,0.75,0.0,0.0,0.0,0.15,0.0,0.0,0.0,0.0,0.0,0.0,0.0,0.0,0.1,0.0,0.0,0.0,0.0,0.0,889.6964477539062
102,0.37,0.0,0.0,0.0,0.0,0.0,0.0,0.0,0.0,0.0,0.0,0.63,0.0,0.0,0.0,0.0,0.0,0.0,0.0,0.0,628.0251525878906
103,0.6990000000000001,0.0,0.15,0.025,0.025,0.075,0.0,0.0,0.0,0.0,0.025,0.0,0.0,0.0,0.0,0.0,0.0,0.0,0.0,0.0,1122.15
104,0.6297,0.0,0.129,0.0,0.0,0.0,0.0,0.1727,0.0,0.0,0.0,0.0,0.0,0.0,0.0,0.0686,0.0,0.0,0.0,0.0,908.4432739257812
105,0.5149,0.0495,0.1881,0.0,0.0,0.0,0.0,0.198,0.0,0.0,0.0,0.0,0.0,0.0,0.0,0.0,0.0,0.0,0.0495,0.0,871.15
106,0.8,0.0,0.1,0.0,0.0,0.0,0.0,0.0,0.0,0.04,0.06,0.0,0.0,0.0,0.0,0.0,0.0,0.0,0.0,0.0,1094.15
107,0.669,0.0,0.15,0.0,0.15,0.0,0.0,0.0,0.0,0.0,0.0,0.0,0.0,0.0,0.0,0.0,0.0,0.0,0.03,0.0,1118.15
108,0.0,0.0,0.2042,0.0,0.0,0.0,0.2568,0.0,0.0,0.0,0.0,0.0,0.0,0.0,0.0,0.0,0.0,0.0,0.539,0.0,701.15
109,0.74,0.044,0.085,0.01,0.0819999999999999,0.0,0.0,0.0,0.0,0.0,0.038,0.0,0.0,0.0,0.0,0.0,0.0,0.0,0.0,0.0,1038.15
110,0.0,0.795,0.0,0.0,0.0,0.205,0.0,0.0,0.0,0.0,0.0,0.0,0.0,0.0,0.0,0.0,0.0,0.0,0.0,0.0,798.4423583984375
111,0.5993,0.0868999999999999,0.1379,0.01,0.0,0.0,0.0,0.1449,0.0,0.0,0.0,0.0,0.0,0.0,0.0,0.0,0.0,0.0,0.02,0.0,844.15
112,0.6433,0.0,0.1012,0.0641,0.0,0.0,0.0,0.1563,0.0341,0.0,0.0,0.0,0.0,0.0,0.0,0.0,0.0,0.0,0.0,0.0,868.15
113,0.6409999999999999,0.065,0.1115,0.1153,0.0672,0.0,0.0,0.0,0.0,0.0,0.0,0.0,0.0,0.0,0.0,0.0,0.0,0.0,0.0,0.0,1009.15
114,0.614,0.0,0.11,0.066,0.0,0.0,0.0,0.16,0.035,0.0,0.0,0.0,0.0,0.0,0.0,0.0,0.0,0.0,0.0139999999999999,0.0,873.15
115,0.667,0.111,0.0,0.0,0.0,0.0,0.0,0.0,0.222,0.0,0.0,0.0,0.0,0.0,0.0,0.0,0.0,0.0,0.0,0.0,830.6288818359375
116,0.5998,0.0212,0.0436,0.0,0.0,0.1659,0.0,0.0,0.0,0.0,0.1661,0.0,0.0,0.0,0.0,0.0,0.0,0.0,0.0,0.0,958.15
117,0.72,0.065,0.1,0.0,0.0,0.0,0.0,0.092,0.022,0.0,0.0,0.0,0.0,0.0,0.0,0.0,0.0,0.0,0.0,0.0,866.15
118,0.6920000000000001,0.0,0.0,0.0,0.0,0.0,0.0,0.0,0.0748,0.0,0.0,0.2307,0.0,0.0,0.0,0.0,0.0,0.0,0.0,0.0,729.2724975585937
119,0.7827000000000002,0.0,0.0102,0.0,0.0,0.0216,0.0,0.0802,0.0799,0.0127,0.0,0.0,0.0,0.0,0.0,0.0,0.0,0.0,0.0,0.0,776.5846618652344
120,0.0,0.6667000000000001,0.0,0.0,0.3333,0.0,0.0,0.0,0.0,0.0,0.0,0.0,0.0,0.0,0.0,0.0,0.0,0.0,0.0,0.0,866.15
121,0.532,0.0,0.0,0.0,0.0,0.0,0.0,0.0,0.168,0.0,0.3,0.0,0.0,0.0,0.0,0.0,0.0,0.0,0.0,0.0,820.3192504882812
122,0.6021,0.0,0.1598,0.064,0.0157,0.0,0.0,0.1584,0.0,0.0,0.0,0.0,0.0,0.0,0.0,0.0,0.0,0.0,0.0,0.0,967.15
123,0.664,0.063,0.128,0.047,0.063,0.027,0.0,0.0,0.0,0.0,0.0069999999999999,0.0,0.0,0.0,0.0,0.0,0.0,0.0,0.0,0.0,1028.15
124,0.7397,0.0,0.0,0.0,0.0447,0.0,0.0,0.0,0.1394999999999999,0.0495,0.0,0.0,0.0,0.0,0.0,0.0,0.0,0.0266,0.0,0.0,932.140234375
125,0.6163000000000001,0.0,0.1576,0.1276,0.0848,0.0,0.0,0.0,0.0136,0.0,0.0,0.0,0.0,0.0,0.0,0.0,0.0,0.0,0.0,0.0,1079.15
126,0.0,0.0,0.0,0.0,0.0,0.0,0.0,0.0074,0.0,0.0,0.0,0.0,0.0,0.0,0.0,0.0,0.9926,0.0,0.0,0.0,706.65
127,0.633,0.092,0.114,0.053,0.032,0.0,0.0,0.057,0.018,0.0,0.0,0.0,0.0,0.0,0.0,0.0,0.0,0.0,0.0,0.0,894.15
128,0.0,0.0,0.0,0.1,0.0,0.0,0.0,0.3,0.0,0.0,0.0,0.0,0.0,0.0,0.0,0.0,0.6,0.0,0.0,0.0,683.15
129,0.0,0.67,0.0,0.0,0.0,0.0,0.0,0.0,0.0,0.0,0.0,0.33,0.0,0.0,0.0,0.0,0.0,0.0,0.0,0.0,722.15
130,0.6611,0.0,0.0,0.0,0.0,0.0,0.0,0.0258,0.0364,0.0,0.0,0.2756,0.0,0.0,0.0,0.0,0.0,0.0,0.0,0.0,693.6740783691406
131,0.8311337732453508,0.1122775444911017,0.0125974805038992,0.0,0.0,0.0,0.0,0.0367926414717056,0.0071985602879424,0.0,0.0,0.0,0.0,0.0,0.0,0.0,0.0,0.0,0.0,0.0,832.794775390625
132,0.0,0.7929999999999999,0.0,0.0,0.0,0.0,0.0,0.207,0.0,0.0,0.0,0.0,0.0,0.0,0.0,0.0,0.0,0.0,0.0,0.0,727.9695495605469
133,0.7621,0.1555,0.0073,0.0040999999999999,0.0054,0.0,0.0,0.0484999999999999,0.0169,0.0,0.0,0.0,0.0,0.0,0.0,0.0,0.0,0.0,0.0,0.0,850.15
134,0.7723,0.0,0.0,0.086,0.0,0.0,0.0,0.1417,0.0,0.0,0.0,0.0,0.0,0.0,0.0,0.0,0.0,0.0,0.0,0.0,788.6015380859375
135,0.0,0.6162,0.0,0.0,0.0,0.0,0.0,0.0,0.0,0.2343,0.0,0.1495,0.0,0.0,0.0,0.0,0.0,0.0,0.0,0.0,771.8737854003906
136,0.5533,0.0,0.1896999999999999,0.0,0.0,0.0,0.0,0.1714,0.0305,0.0,0.0,0.0,0.0,0.0,0.0,0.0458,0.0,0.0,0.0075,0.0,944.15
137,0.6824,0.0,0.0250999999999999,0.1003999999999999,0.0403,0.0,0.0,0.144,0.0063,0.0,0.0,0.0,0.0,0.0,0.0,0.0,0.0,0.0,0.0,0.0,825.15
138,0.6,0.38,0.0,0.0,0.0,0.0,0.0,0.02,0.0,0.0,0.0,0.0,0.0,0.0,0.0,0.0,0.0,0.0,0.0,0.0,718.15
139,0.6644132882657654,0.0,0.0,0.0,0.0,0.0,0.3355067101342027,0.0,0.0,0.0,0.0,0.0,0.0,0.0,0.0,0.0,0.0,0.0,0.0,0.0,730.6091369628906
140,0.4813,0.2125,0.1253,0.1068,0.018,0.0,0.0,0.0,0.0,0.0,0.0,0.0,0.0,0.0,0.0,0.0337,0.0,0.0224,0.0,0.0,936.15
141,0.0,0.0,0.0,0.0,0.0,0.0,0.0,0.175,0.0,0.0,0.0,0.0,0.0,0.0,0.0,0.0,0.825,0.0,0.0,0.0,797.1824096679687
142,0.6587999999999999,0.0921,0.0678,0.0857,0.0683,0.0,0.0,0.0,0.016,0.0,0.0109,0.0,0.0,0.0,0.0,0.0,0.0,0.0,0.0,0.0,951.15
143,0.7756000000000001,0.0,0.0,0.0,0.1024,0.0,0.0,0.0,0.1219,0.0,0.0,0.0,0.0,0.0,0.0,0.0,0.0,0.0,0.0,0.0,898.15
144,0.5088982203559288,0.2997400519896021,0.0647870425914817,0.0163967206558688,0.0447910417916416,0.0,0.0110977804439112,0.0191961607678464,0.0350929814037192,0.0,0.0,0.0,0.0,0.0,0.0,0.0,0.0,0.0,0.0,0.0,799.5264038085937
145,0.6747,0.0197,0.1028999999999999,0.0,0.1438,0.0589,0.0,0.0,0.0,0.0,0.0,0.0,0.0,0.0,0.0,0.0,0.0,0.0,0.0,0.0,1011.15
146,0.52,0.0,0.0,0.0,0.0,0.0,0.0,0.0,0.0,0.0,0.0,0.48,0.0,0.0,0.0,0.0,0.0,0.0,0.0,0.0,675.3154052734375
147,0.6,0.0,0.0,0.0,0.0,0.0,0.0,0.2,0.0,0.2,0.0,0.0,0.0,0.0,0.0,0.0,0.0,0.0,0.0,0.0,739.15
148,0.7209000000000001,0.0,0.0708,0.0508,0.0528,0.0139999999999999,0.0,0.0249,0.0249,0.0,0.0379,0.0,0.0,0.0,0.0,0.0,0.0,0.0,0.0,0.0,926.15
149,0.0,0.0,0.0,0.0,0.0,0.442,0.0,0.0,0.0,0.0,0.0,0.0,0.0,0.0,0.0,0.0,0.0,0.0,0.5579999999999999,0.0,683.74375
150,0.5395000000000001,0.28,0.09,0.0,0.0,0.0,0.0,0.0,0.0,0.0,0.06,0.0,0.0,0.0,0.0,0.0,0.0,0.0,0.03,0.0,857.75
151,0.574,0.0,0.133,0.067,0.0,0.0,0.0,0.1639999999999999,0.036,0.0,0.0,0.0,0.0,0.0,0.0,0.0,0.0,0.011,0.0139999999999999,0.0,921.15
152,0.668,0.012,0.136,0.062,0.093,0.0,0.0,0.0,0.0,0.0,0.0289999999999999,0.0,0.0,0.0,0.0,0.0,0.0,0.0,0.0,0.0,1063.15
153,0.6405,0.0,0.084,0.049,0.0118,0.0,0.0,0.1382,0.0245,0.0,0.0,0.0,0.0,0.0,0.0,0.0247,0.0,0.0267,0.0,0.0,910.15
154,0.0,0.75,0.0,0.0,0.0,0.0,0.0,0.0,0.25,0.0,0.0,0.0,0.0,0.0,0.0,0.0,0.0,0.0,0.0,0.0,696.5100158691406
155,0.718971897189719,0.0,0.0137013701370137,0.0,0.0,0.0136013601360136,0.0233023302330233,0.0674067406740674,0.1331133113311331,0.0171017101710171,0.0,0.0,0.0,0.0,0.0,0.0,0.0,0.0,0.0,0.0,747.8697570800781
156,0.6903,0.0874,0.0507,0.0,0.0,0.0,0.0814,0.0687,0.0,0.0149,0.0,0.0,0.0,0.0,0.0,0.0,0.0,0.0,0.0,0.0,767.15
157,0.5572,0.1697,0.0966,0.1042,0.0176,0.0,0.0,0.0,0.0,0.0,0.0,0.0,0.0,0.0,0.0,0.0329,0.0,0.0218,0.0,0.0,946.15
158,0.6674999999999999,0.0017999999999999,0.0756999999999999,0.0517999999999999,0.0,0.0,0.0,0.1836999999999999,0.0194999999999999,0.0,0.0,0.0,0.0,0.0,0.0,0.0,0.0,0.0,0.0,0.0,810.1257080078125
159,0.7084,0.0,0.1143,0.0835,0.0,0.0,0.0,0.0,0.0,0.0,0.0929,0.0,0.0,0.0,0.0,0.0,0.0,0.0,0.0,0.0,1087.15
160,0.0,0.65,0.05,0.0,0.0,0.0,0.3,0.0,0.0,0.0,0.0,0.0,0.0,0.0,0.0,0.0,0.0,0.0,0.0,0.0,741.15
161,0.7159284071592841,0.0,0.0138986101389861,0.0363963603639636,0.080991900809919,0.0,0.0,0.1527847215278472,0.0,0.0,0.0,0.0,0.0,0.0,0.0,0.0,0.0,0.0,0.0,0.0,799.9250244140625
162,0.8625,0.0,0.0,0.0,0.0,0.0,0.0,0.0,0.1375,0.0,0.0,0.0,0.0,0.0,0.0,0.0,0.0,0.0,0.0,0.0,764.15
163,0.7051000000000001,0.0998,0.0998,0.0,0.0898,0.0,0.0,0.0,0.0,0.0,0.0,0.0,0.0,0.0,0.0,0.0,0.0,0.0,0.0,0.0,1001.15
164,0.7582000000000001,0.043,0.0749,0.0,0.0,0.0,0.0,0.1229,0.0,0.0,0.0,0.0,0.0,0.0,0.0,0.0,0.0,0.0,0.0,0.0,871.15
165,0.0,0.0,0.025,0.0,0.0,0.45,0.0,0.0,0.0,0.0,0.0,0.0,0.0,0.0,0.0,0.0,0.0,0.0,0.525,0.0,747.75
166,0.5166,0.1238,0.0338,0.0,0.0,0.2305,0.0,0.0,0.0,0.0953,0.0,0.0,0.0,0.0,0.0,0.0,0.0,0.0,0.0,0.0,897.15
167,0.6623337666233376,0.0,0.0,0.0,0.0873912608739126,0.0,0.0,0.1975802419758024,0.0,0.0526947305269473,0.0,0.0,0.0,0.0,0.0,0.0,0.0,0.0,0.0,0.0,831.7825073242187
168,0.0,0.0,0.0,0.0,0.0,0.0,0.0,0.05,0.0,0.0,0.0,0.0,0.0,0.0,0.0,0.0,0.95,0.0,0.0,0.0,709.15
169,0.8,0.0,0.015,0.0,0.0,0.0,0.185,0.0,0.0,0.0,0.0,0.0,0.0,0.0,0.0,0.0,0.0,0.0,0.0,0.0,804.15
170,0.6504000000000001,0.1227,0.1043,0.0244,0.049,0.0245,0.0,0.0,0.0,0.0,0.0245,0.0,0.0,0.0,0.0,0.0,0.0,0.0,0.0,0.0,969.15
171,0.0,0.0,0.0,0.0,0.0,0.0,0.0,0.0,0.05,0.0,0.0,0.0,0.0,0.0,0.0,0.0,0.95,0.0,0.0,0.0,717.9401916503906
172,0.74,0.0,0.0,0.0,0.1,0.0,0.0,0.12,0.04,0.0,0.0,0.0,0.0,0.0,0.0,0.0,0.0,0.0,0.0,0.0,808.5698608398437
173,0.7000000000000001,0.0,0.18,0.0,0.0,0.0,0.0,0.0,0.0,0.0,0.0,0.0,0.0,0.09,0.03,0.0,0.0,0.0,0.0,0.0,1141.15
174,0.7067,0.0279999999999999,0.0172,0.0,0.0115,0.0,0.0,0.1077999999999999,0.0591,0.0563,0.0,0.0,0.0,0.0,0.0,0.0,0.0,0.0121,0.0,0.0,809.15
175,0.669,0.0,0.15,0.02,0.1,0.03,0.0,0.0,0.0,0.0,0.0,0.0,0.0,0.0,0.0,0.0,0.0,0.0,0.03,0.0,1098.15
176,0.8079999999999999,0.05,0.0,0.0,0.0,0.0,0.0,0.142,0.0,0.0,0.0,0.0,0.0,0.0,0.0,0.0,0.0,0.0,0.0,0.0,813.819189453125
177,0.77,0.0,0.1,0.0,0.0,0.0,0.0,0.0,0.0,0.0,0.13,0.0,0.0,0.0,0.0,0.0,0.0,0.0,0.0,0.0,1121.15
178,0.718,0.0,0.108,0.0,0.108,0.052,0.0,0.0,0.0,0.0,0.013,0.0,0.0,0.0,0.0,0.0,0.0,0.0,0.0,0.0,1075.15
179,0.5732,0.0,0.0,0.0,0.0,0.0,0.0,0.0102,0.0134,0.0,0.0,0.4013,0.0,0.0,0.0,0.0,0.0,0.0,0.0,0.0,672.0889038085937
180,0.6651,0.0,0.0,0.0,0.0,0.0,0.3349,0.0,0.0,0.0,0.0,0.0,0.0,0.0,0.0,0.0,0.0,0.0,0.0,0.0,730.15
181,0.7147714771477146,0.0,0.0,0.0537053705370536,0.0606060606060605,0.02010201020102,0.0,0.1246124612461245,0.0262026202620262,0.0,0.0,0.0,0.0,0.0,0.0,0.0,0.0,0.0,0.0,0.0,774.5499938964844
182,0.7368263173682631,0.0988901109889011,0.0,0.0,0.0,0.0127987201279872,0.0,0.1074892510748925,0.0427957204279572,0.0,0.0,0.0,0.0,0.0,0.0,0.0,0.0,0.0,0.0,0.0,814.3417724609375
183,0.061,0.723,0.047,0.0,0.0,0.075,0.0,0.0,0.0,0.0,0.0,0.094,0.0,0.0,0.0,0.0,0.0,0.0,0.0,0.0,768.15
184,0.7302,0.0,0.1096,0.0,0.1402,0.0,0.0,0.0,0.0,0.0,0.02,0.0,0.0,0.0,0.0,0.0,0.0,0.0,0.0,0.0,1088.15
185,0.6731999999999999,0.071,0.1219,0.0431,0.0786,0.0,0.0,0.0,0.0,0.0,0.0122,0.0,0.0,0.0,0.0,0.0,0.0,0.0,0.0,0.0,1022.15
186,0.7023,0.0616,0.0034999999999999,0.0304,0.0678,0.0,0.0,0.1039,0.0156,0.0,0.0148,0.0,0.0,0.0,0.0,0.0,0.0,0.0,0.0,0.0,836.15
187,0.696,0.0098,0.1193999999999999,0.0624,0.0461,0.0262,0.0,0.0,0.0,0.0,0.0387,0.0,0.0,0.0,0.0,0.0,0.0,0.0,0.0,0.0,1058.15
188,0.7875,0.0,0.1011,0.0,0.0,0.0,0.0,0.0,0.0,0.0,0.1114,0.0,0.0,0.0,0.0,0.0,0.0,0.0,0.0,0.0,1157.15
189,0.802,0.0,0.0,0.0,0.0,0.0,0.0,0.198,0.0,0.0,0.0,0.0,0.0,0.0,0.0,0.0,0.0,0.0,0.0,0.0,738.4782165527344
190,0.398,0.02,0.101,0.0,0.244,0.0,0.0,0.0,0.0,0.126,0.0,0.0,0.0,0.0,0.0,0.111,0.0,0.0,0.0,0.0,954.67197265625
191,0.0,0.7240000000000001,0.0,0.0,0.0,0.0,0.0,0.276,0.0,0.0,0.0,0.0,0.0,0.0,0.0,0.0,0.0,0.0,0.0,0.0,749.9499877929688
192,0.6011,0.0,0.0,0.0,0.2985,0.0,0.0,0.1003999999999999,0.0,0.0,0.0,0.0,0.0,0.0,0.0,0.0,0.0,0.0,0.0,0.0,899.89560546875
193,0.7295999999999999,0.0,0.0703,0.0,0.0,0.0,0.0,0.0,0.0,0.0,0.2001,0.0,0.0,0.0,0.0,0.0,0.0,0.0,0.0,0.0,1037.15
194,0.5,0.0,0.0,0.0,0.25,0.0,0.0,0.25,0.0,0.0,0.0,0.0,0.0,0.0,0.0,0.0,0.0,0.0,0.0,0.0,761.15
195,0.5536,0.0,0.0,0.0,0.0,0.0,0.0,0.0,0.0,0.0,0.0,0.4464,0.0,0.0,0.0,0.0,0.0,0.0,0.0,0.0,701.2508911132813
196,0.9949,0.0,0.0,0.0,0.0,0.0,0.0,0.0,0.0,0.0,0.0,0.0,0.0,0.0,0.0,0.0,0.0,0.0,0.0,0.0,1183.15
197,0.718,0.0,0.142,0.0,0.0,0.0,0.0,0.0,0.0,0.0,0.139,0.0,0.0,0.0,0.0,0.0,0.0,0.0,0.0,0.0,1158.65
198,0.5293,0.1361,0.1527,0.1074,0.0181,0.0,0.0,0.0,0.0,0.0,0.0,0.0,0.0,0.0,0.0,0.0339,0.0,0.0225,0.0,0.0,983.15
199,0.5618,0.0,0.1773,0.0,0.0,0.0,0.0231,0.1935,0.0,0.0,0.0,0.0,0.0,0.0,0.0,0.0426,0.0,0.0,0.0,0.0,885.15
200,0.8,0.0,0.05,0.0,0.0,0.0,0.15,0.0,0.0,0.0,0.0,0.0,0.0,0.0,0.0,0.0,0.0,0.0,0.0,0.0,817.15
201,0.0,0.0,0.0,0.0,0.0,0.451,0.0,0.0,0.0,0.0,0.0,0.0,0.0,0.0,0.0,0.0,0.0,0.0,0.549,0.0,684.3499999999999
202,0.913,0.0,0.0,0.0,0.0,0.0,0.0,0.0,0.087,0.0,0.0,0.0,0.0,0.0,0.0,0.0,0.0,0.0,0.0,0.0,791.15
203,0.6667000000000001,0.0,0.0,0.0,0.0,0.0,0.0,0.3333,0.0,0.0,0.0,0.0,0.0,0.0,0.0,0.0,0.0,0.0,0.0,0.0,712.7890380859375
204,0.6802,0.0,0.0134,0.0676,0.0669,0.0445,0.0,0.033,0.0573,0.0,0.0,0.0,0.0,0.0,0.0,0.0,0.0,0.0332,0.0014,0.0,911.15
205,0.6713328667133286,0.0773922607739226,0.0,0.0147985201479852,0.0533946605339466,0.0,0.0,0.1641835816418358,0.0,0.0,0.0,0.0,0.0,0.0,0.0,0.0,0.0,0.0,0.0,0.0,821.15
206,0.655,0.0,0.0,0.0,0.0,0.0,0.0,0.345,0.0,0.0,0.0,0.0,0.0,0.0,0.0,0.0,0.0,0.0,0.0,0.0,694.1338256835937
207,0.585,0.0,0.0489,0.0,0.1167,0.1169,0.0,0.0075,0.0083,0.0,0.1166,0.0,0.0,0.0,0.0,0.0,0.0,0.0,0.0,0.0,973.15
208,0.7000299970003,0.0,0.0901909809019098,0.0593940605939406,0.0,0.0,0.0,0.1503849615038496,0.0,0.0,0.0,0.0,0.0,0.0,0.0,0.0,0.0,0.0,0.0,0.0,901.065771484375
209,0.8451000000000001,0.0,0.0,0.0,0.0,0.0,0.0,0.1549,0.0,0.0,0.0,0.0,0.0,0.0,0.0,0.0,0.0,0.0,0.0,0.0,804.0768188476562
210,0.6728672867286729,0.1595159515951595,0.0,0.0,0.0,0.0371037103710371,0.0,0.0284028402840284,0.0431043104310431,0.0399039903990399,0.0,0.0,0.0,0.0,0.0,0.0,0.0,0.0,0.0,0.0,808.1500610351562
211,0.5577000000000001,0.0,0.019,0.0,0.0,0.0,0.0,0.04,0.0871,0.0,0.0,0.2943,0.0,0.0,0.0,0.0,0.0,0.0,0.0,0.0,708.15
212,0.0,0.0,0.0,0.0,0.0,0.0,0.475,0.025,0.0,0.0,0.0,0.0,0.0,0.0,0.0,0.0,0.0,0.0,0.5,0.0,563.15
213,0.6135,0.0,0.0,0.0,0.0,0.0,0.0,0.1878,0.0,0.1987,0.0,0.0,0.0,0.0,0.0,0.0,0.0,0.0,0.0,0.0,789.4553588867187
214,0.7368263173682631,0.0988901109889011,0.0,0.0,0.0,0.0127987201279872,0.0,0.1074892510748925,0.0427957204279572,0.0,0.0,0.0,0.0,0.0,0.0,0.0,0.0,0.0,0.0,0.0,813.4265502929687
215,0.7106,0.0,0.1187,0.0,0.0,0.0,0.0,0.0,0.0,0.0,0.1707,0.0,0.0,0.0,0.0,0.0,0.0,0.0,0.0,0.0,1093.15
216,0.7,0.0,0.0,0.0,0.2,0.0,0.0,0.1,0.0,0.0,0.0,0.0,0.0,0.0,0.0,0.0,0.0,0.0,0.0,0.0,878.4950927734375
217,0.0,0.6667000000000001,0.0,0.0,0.0,0.0,0.0,0.3333,0.0,0.0,0.0,0.0,0.0,0.0,0.0,0.0,0.0,0.0,0.0,0.0,738.1808837890625
218,0.427,0.0,0.193,0.0,0.38,0.0,0.0,0.0,0.0,0.0,0.0,0.0,0.0,0.0,0.0,0.0,0.0,0.0,0.0,0.0,1079.5577758789063
219,0.6537999999999999,0.0,0.1539,0.0264,0.0,0.0,0.0,0.1641,0.0,0.0,0.0,0.0,0.0,0.0,0.0,0.0,0.0,0.0,0.0,0.0,977.15
220,0.5431,0.0586,0.04,0.0,0.0422,0.1394,0.0,0.0,0.0,0.0301,0.0858,0.0,0.0,0.0,0.0,0.0409,0.0,0.0199,0.0,0.0,953.15
221,0.6874,0.0,0.026,0.0583,0.0849,0.0,0.0,0.1323,0.0096,0.0,0.0,0.0,0.0,0.0,0.0,0.0,0.0,0.0,0.0,0.0,825.15
222,0.7532,0.0,0.024,0.0,0.0599,0.0,0.0,0.1628,0.0,0.0,0.0,0.0,0.0,0.0,0.0,0.0,0.0,0.0,0.0,0.0,814.15
223,0.6361,0.0,0.1422,0.0129,0.057,0.0,0.0,0.1218,0.0289999999999999,0.0,0.0,0.0,0.0,0.0,0.0,0.0,0.0,0.0,0.0,0.0,931.15
224,0.6775,0.0,0.1333,0.0155,0.0,0.0,0.0374,0.1034,0.0,0.0324,0.0,0.0,0.0,0.0,0.0,0.0,0.0,0.0,0.0,0.0,903.15
225,0.7081999999999999,0.0,0.0141,0.0412,0.1171,0.0,0.0,0.1193999999999999,0.0,0.0,0.0,0.0,0.0,0.0,0.0,0.0,0.0,0.0,0.0,0.0,843.6020874023437
226,0.0,0.95,0.0,0.0,0.0,0.0,0.0,0.05,0.0,0.0,0.0,0.0,0.0,0.0,0.0,0.0,0.0,0.0,0.0,0.0,566.7905334472656
227,0.75,0.0,0.0,0.0,0.0,0.0,0.0,0.25,0.0,0.0,0.0,0.0,0.0,0.0,0.0,0.0,0.0,0.0,0.0,0.0,742.15
228,0.6158,0.0438999999999999,0.1224,0.0,0.0,0.0,0.1129,0.0843,0.0,0.0,0.0,0.0,0.0,0.0,0.0,0.0,0.0,0.0206,0.0,0.0,788.15
229,0.6386999999999999,0.0,0.0356,0.0489,0.05,0.0,0.0,0.0722,0.0789,0.0,0.0,0.074,0.0,0.0,0.0,0.0,0.0,0.0,0.0,0.0,763.15
230,0.5209,0.0576,0.0394,0.0,0.0844999999999999,0.1372,0.0,0.0,0.0,0.0395,0.0612,0.0,0.0,0.0,0.0,0.0402,0.0,0.0195,0.0,0.0,948.15
231,0.7730000000000001,0.091,0.0,0.0,0.0,0.0,0.0,0.136,0.0,0.0,0.0,0.0,0.0,0.0,0.0,0.0,0.0,0.0,0.0,0.0,848.70224609375
232,0.7,0.0,0.0,0.0,0.0,0.1,0.0,0.2,0.0,0.0,0.0,0.0,0.0,0.0,0.0,0.0,0.0,0.0,0.0,0.0,750.15
233,0.628,0.046,0.107,0.0922,0.0922,0.0346,0.0,0.0,0.0,0.0,0.0,0.0,0.0,0.0,0.0,0.0,0.0,0.0,0.0,0.0,994.15
234,0.7000000000000001,0.24,0.0,0.0,0.0,0.0,0.0,0.06,0.0,0.0,0.0,0.0,0.0,0.0,0.0,0.0,0.0,0.0,0.0,0.0,901.15
235,0.75,0.0,0.15,0.0,0.0,0.0,0.0,0.1,0.0,0.0,0.0,0.0,0.0,0.0,0.0,0.0,0.0,0.0,0.0,0.0,1100.960791015625
236,0.032,0.745,0.0,0.0,0.0,0.174,0.0,0.0,0.0,0.0,0.0,0.049,0.0,0.0,0.0,0.0,0.0,0.0,0.0,0.0,828.15
237,0.6164000000000001,0.0511,0.1393,0.0175,0.0,0.0,0.0,0.1375,0.0,0.0,0.0,0.0,0.0075,0.0,0.0,0.03,0.0,0.0,0.0,0.0,892.15
238,0.74,0.1,0.0,0.0,0.0,0.0,0.0,0.16,0.0,0.0,0.0,0.0,0.0,0.0,0.0,0.0,0.0,0.0,0.0,0.0,822.4067138671875
239,0.8194,0.0,0.0902999999999999,0.0,0.0,0.0,0.0,0.0902999999999999,0.0,0.0,0.0,0.0,0.0,0.0,0.0,0.0,0.0,0.0,0.0,0.0,1067.9119018554688
240,0.6531999999999999,0.0,0.1524,0.0,0.0,0.0,0.073,0.0749,0.0,0.0,0.0,0.0,0.0,0.0,0.0,0.0465,0.0,0.0,0.0,0.0,943.15
241,0.6928,0.018,0.1261,0.0289999999999999,0.0,0.0,0.0771,0.004,0.0,0.017,0.0,0.0,0.0,0.0,0.0,0.035,0.0,0.0,0.0,0.0,936.15
242,0.6781,0.0155,0.0471,0.0527,0.0477,0.04,0.0,0.037,0.0717,0.0,0.0094,0.0,0.0,0.0,0.0,0.0,0.0,0.0,0.0,0.0,882.15
243,0.7781,0.162,0.0060999999999999,0.0,0.0,0.0,0.0,0.0425,0.0113,0.0,0.0,0.0,0.0,0.0,0.0,0.0,0.0,0.0,0.0,0.0,807.862646484375
244,0.4952,0.0,0.2447,0.0,0.2526,0.0,0.0,0.0,0.0,0.0,0.0,0.0,0.0,0.0,0.0,0.0,0.0,0.0,0.0,0.0,1113.15
245,0.604,0.0,0.156,0.025,0.0,0.0,0.0,0.1639999999999999,0.0,0.0,0.0,0.0,0.0,0.0,0.0,0.0,0.0,0.0,0.05,0.0,950.15
246,0.8,0.0,0.0,0.0,0.1,0.0,0.0,0.1,0.0,0.0,0.0,0.0,0.0,0.0,0.0,0.0,0.0,0.0,0.0,0.0,870.276953125
247,0.0,0.0,0.0,0.0,0.0,0.0,0.0,0.2,0.0,0.0,0.2,0.0,0.0,0.0,0.0,0.0,0.6,0.0,0.0,0.0,743.15
248,0.6616,0.0553,0.1016,0.0587,0.0605999999999999,0.0,0.0,0.0,0.0364,0.0,0.0250999999999999,0.0,0.0,0.0,0.0,0.0,0.0,0.0,0.0,0.0,967.15
249,0.6229,0.0339,0.1085,0.1172,0.1175,0.0,0.0,0.0,0.0,0.0,0.0,0.0,0.0,0.0,0.0,0.0,0.0,0.0,0.0,0.0,1012.15
250,0.0,0.79,0.0,0.0,0.0,0.21,0.0,0.0,0.0,0.0,0.0,0.0,0.0,0.0,0.0,0.0,0.0,0.0,0.0,0.0,810.7687133789062
251,0.6890000000000001,0.0,0.0,0.0,0.0681,0.0374,0.0,0.2055,0.0,0.0,0.0,0.0,0.0,0.0,0.0,0.0,0.0,0.0,0.0,0.0,680.2417663574219
252,0.0,0.8740000000000001,0.0,0.0,0.0,0.0,0.0,0.0,0.0,0.0,0.0,0.126,0.0,0.0,0.0,0.0,0.0,0.0,0.0,0.0,690.15
253,0.6,0.34,0.0,0.0,0.0,0.0,0.0,0.06,0.0,0.0,0.0,0.0,0.0,0.0,0.0,0.0,0.0,0.0,0.0,0.0,824.6731323242187
254,0.6605,0.0,0.0491,0.0355,0.0255,0.042,0.0,0.0461,0.0530999999999999,0.0,0.0621,0.0,0.0,0.0,0.0,0.0,0.0,0.0260999999999999,0.0,0.0,901.15
255,0.7132,0.0,0.0,0.0,0.0,0.0,0.0,0.1477,0.0,0.0901,0.0,0.0,0.0,0.0,0.0,0.0,0.0,0.049,0.0,0.0,893.1403564453125
256,0.7028,0.0,0.0,0.0,0.0997,0.0,0.0,0.0774,0.0689,0.0,0.0,0.0,0.0,0.0,0.0,0.0,0.0,0.0512,0.0,0.0,889.1503051757812
257,0.0,0.0,0.0,0.0,0.0,0.0,0.0,0.275,0.0,0.0,0.0,0.0,0.0,0.0,0.0,0.0,0.725,0.0,0.0,0.0,740.0510620117188
258,0.6759000000000001,0.0,0.0,0.0,0.0,0.0,0.0,0.2373,0.0,0.0,0.0868,0.0,0.0,0.0,0.0,0.0,0.0,0.0,0.0,0.0,756.5561279296875
259,0.6664,0.0484,0.128,0.0,0.0,0.0,0.099,0.0331,0.0,0.0,0.0,0.0,0.0,0.0,0.0,0.0,0.0,0.0,0.0246,0.0,850.15
260,0.6367,0.0,0.1387,0.0309,0.0,0.0,0.015,0.1536,0.0,0.0,0.0,0.0,0.0,0.0,0.0,0.0,0.0,0.0,0.0247,0.0,968.15
261,0.175,0.2,0.15,0.0,0.285,0.0,0.0,0.0,0.0,0.0,0.19,0.0,0.0,0.0,0.0,0.0,0.0,0.0,0.0,0.0,888.15
262,0.7202279772022798,0.0,0.0,0.0870912908709129,0.0416958304169583,0.0,0.0,0.150984901509849,0.0,0.0,0.0,0.0,0.0,0.0,0.0,0.0,0.0,0.0,0.0,0.0,778.4440368652344
263,0.0,0.0,0.1403999999999999,0.0,0.0,0.0,0.2092,0.0,0.0,0.0,0.0,0.0,0.0,0.0,0.0,0.0,0.0,0.0,0.6504,0.0,752.4321350097656
264,0.7378,0.0,0.0681,0.015,0.0,0.0,0.02,0.1001,0.027,0.03,0.0,0.0,0.0,0.0,0.0,0.0,0.0,0.0,0.0,0.0,816.15
265,0.5511,0.0508,0.1452,0.0,0.0,0.0,0.0,0.1435,0.0,0.0605,0.0,0.0,0.0,0.0,0.0,0.0,0.0,0.0,0.0488,0.0,852.15
266,0.599,0.04,0.18,0.0,0.0,0.0,0.0,0.155,0.005,0.0,0.0,0.0,0.0,0.0,0.0,0.0,0.0,0.0,0.02,0.0,963.15
267,0.5052,0.0,0.2471999999999999,0.0,0.2476,0.0,0.0,0.0,0.0,0.0,0.0,0.0,0.0,0.0,0.0,0.0,0.0,0.0,0.0,0.0,1124.16025390625
268,0.523288959123051,0.1229208965524139,0.0535090965464128,0.0,0.0164027884740405,0.2818479141454047,0.0,0.0,0.0,0.0,0.0,0.0,0.0,0.0,0.0,0.0,0.0,0.0,0.0,0.0,933.1500610351562
269,0.0,0.0,0.0,0.0,0.0,0.0,0.0,0.275,0.0,0.0,0.0,0.0,0.0,0.0,0.0,0.0,0.725,0.0,0.0,0.0,748.1922668457031
270,0.4696,0.1748,0.013,0.0,0.0,0.013,0.0569,0.0549,0.0538999999999999,0.1499,0.013,0.0,0.0,0.0,0.0,0.0,0.0,0.0,0.0,0.0,743.15
271,0.0,0.6,0.075,0.0,0.325,0.0,0.0,0.0,0.0,0.0,0.0,0.0,0.0,0.0,0.0,0.0,0.0,0.0,0.0,0.0,919.3927978515624
272,0.7043,0.2163,0.0088,0.0,0.0,0.0,0.0,0.031,0.0395,0.0,0.0,0.0,0.0,0.0,0.0,0.0,0.0,0.0,0.0,0.0,792.15
273,0.7659999999999999,0.0,0.0,0.0,0.0,0.0,0.2339999999999999,0.0,0.0,0.0,0.0,0.0,0.0,0.0,0.0,0.0,0.0,0.0,0.0,0.0,724.6914123535156
274,0.7262000000000001,0.0,0.0,0.0,0.0,0.0,0.0,0.2738,0.0,0.0,0.0,0.0,0.0,0.0,0.0,0.0,0.0,0.0,0.0,0.0,732.15
275,0.5964,0.0289999999999999,0.044,0.0759,0.0,0.0759,0.0,0.1028999999999999,0.0,0.0,0.0,0.0,0.0,0.0,0.0,0.0,0.0,0.025,0.0509,0.0,926.15
276,0.6,0.28,0.0,0.0,0.0,0.0,0.0,0.12,0.0,0.0,0.0,0.0,0.0,0.0,0.0,0.0,0.0,0.0,0.0,0.0,782.15
277,0.6677,0.0,0.1061999999999999,0.0552,0.0,0.0,0.0102,0.1299,0.0,0.0,0.0,0.0,0.0,0.0,0.0,0.0,0.0,0.0292,0.0,0.0,956.15
278,0.6,0.0,0.0,0.1,0.0,0.0,0.0,0.2,0.0,0.1,0.0,0.0,0.0,0.0,0.0,0.0,0.0,0.0,0.0,0.0,779.6275695800781
279,0.6040999999999999,0.0,0.0,0.0,0.0,0.0914999999999999,0.0,0.1197999999999999,0.0,0.1114999999999999,0.0,0.0701999999999999,0.0,0.0,0.0,0.0,0.0,0.0,0.0,0.0,757.15
280,0.7318000000000001,0.0,0.0,0.0,0.0883,0.0,0.0,0.1598,0.0,0.0,0.0,0.0,0.0,0.0,0.0,0.0,0.0,0.02,0.0,0.0,832.15
281,0.5971059710597106,0.0,0.0,0.0,0.0,0.0,0.0,0.00840008400084,0.07240072400724,0.0,0.0,0.3155031550315503,0.0,0.0,0.0,0.0,0.0,0.0,0.0,0.0,663.6602844238281
282,0.635,0.0,0.0,0.049,0.083,0.0,0.0,0.233,0.0,0.0,0.0,0.0,0.0,0.0,0.0,0.0,0.0,0.0,0.0,0.0,817.15
283,0.8200000000000001,0.0,0.135,0.0,0.0,0.0,0.0,0.0,0.0,0.0,0.0,0.0,0.0,0.0,0.045,0.0,0.0,0.0,0.0,0.0,1160.15
284,0.7,0.0,0.0,0.0,0.1,0.0,0.0,0.2,0.0,0.0,0.0,0.0,0.0,0.0,0.0,0.0,0.0,0.0,0.0,0.0,796.2998413085937
285,0.1288,0.5468000000000001,0.02,0.0,0.0,0.2488,0.0296,0.02,0.0,0.0,0.0059,0.0,0.0,0.0,0.0,0.0,0.0,0.0,0.0,0.0,817.15
286,0.6355,0.0,0.1292,0.0317,0.0,0.0,0.0,0.1797,0.0,0.0,0.0,0.0,0.0,0.0,0.0,0.0,0.0,0.0,0.0235,0.0,935.15
287,0.5010501050105011,0.0,0.0,0.0,0.0,0.0,0.2505250525052505,0.1242124212421242,0.1242124212421242,0.0,0.0,0.0,0.0,0.0,0.0,0.0,0.0,0.0,0.0,0.0,617.1190246582031
288,0.531,0.0573,0.0391,0.0594,0.0412,0.1519,0.0,0.0,0.0,0.0,0.0608,0.0,0.0,0.0,0.0,0.0399,0.0,0.0194,0.0,0.0,957.15
289,0.0,0.0,0.0,0.0,0.0,0.25,0.25,0.0,0.0,0.0,0.0,0.0,0.0,0.0,0.0,0.0,0.0,0.0,0.5,0.0,633.15
290,0.1297,0.5494,0.0202,0.0,0.0,0.2501,0.0,0.0506,0.0,0.0,0.0,0.0,0.0,0.0,0.0,0.0,0.0,0.0,0.0,0.0,825.1501831054687
291,0.0,0.0,0.1503,0.0,0.0,0.0,0.0,0.0,0.1997,0.0,0.0,0.0,0.0,0.0,0.0,0.0,0.0,0.0,0.65,0.0,771.8943542480469
292,0.6146,0.0,0.0,0.0,0.2123999999999999,0.0,0.0,0.173,0.0,0.0,0.0,0.0,0.0,0.0,0.0,0.0,0.0,0.0,0.0,0.0,842.2364868164062
293,0.7137,0.0,0.0,0.115,0.031,0.0,0.0,0.1402999999999999,0.0,0.0,0.0,0.0,0.0,0.0,0.0,0.0,0.0,0.0,0.0,0.0,795.99814453125
294,0.7637999999999999,0.0,0.0078,0.0,0.0,0.0,0.0,0.0517,0.0724,0.0,0.0,0.1042,0.0,0.0,0.0,0.0,0.0,0.0,0.0,0.0,710.15
295,0.7097,0.0176,0.0,0.0533,0.0602,0.008,0.0,0.1089,0.0423,0.0,0.0,0.0,0.0,0.0,0.0,0.0,0.0,0.0,0.0,0.0,783.1179565429688
296,0.9398,0.0,0.0,0.0,0.0,0.0,0.0,0.0602,0.0,0.0,0.0,0.0,0.0,0.0,0.0,0.0,0.0,0.0,0.0,0.0,984.6536010742188
297,0.6763,0.0,0.1407,0.0081,0.0,0.0,0.0501999999999999,0.0902,0.0,0.0345,0.0,0.0,0.0,0.0,0.0,0.0,0.0,0.0,0.0,0.0,909.15
298,0.5752,0.0,0.0,0.0,0.0,0.0902,0.0,0.3346,0.0,0.0,0.0,0.0,0.0,0.0,0.0,0.0,0.0,0.0,0.0,0.0,652.21298828125
299,0.6849,0.0,0.1096,0.0,0.0,0.0,0.0,0.2055,0.0,0.0,0.0,0.0,0.0,0.0,0.0,0.0,0.0,0.0,0.0,0.0,838.25
300,0.6426000000000001,0.0,0.0841,0.0327,0.0235,0.0,0.0,0.1545,0.0385,0.0,0.0,0.0,0.0,0.0,0.0,0.0,0.0,0.0241,0.0,0.0,849.15
301,0.6,0.18,0.0,0.0,0.0,0.0,0.0,0.22,0.0,0.0,0.0,0.0,0.0,0.0,0.0,0.0,0.0,0.0,0.0,0.0,813.7118286132812
302,0.6381,0.0093,0.1339,0.0645,0.0,0.0,0.0,0.152,0.0,0.0,0.0,0.0,0.0,0.0,0.0,0.0,0.0,0.0,0.0,0.0,940.15
303,0.51,0.1,0.2,0.0,0.0,0.0,0.0,0.19,0.0,0.0,0.0,0.0,0.0,0.0,0.0,0.0,0.0,0.0,0.0,0.0,882.15
304,0.5101,0.2273,0.0,0.0,0.0,0.0,0.1606,0.0,0.102,0.0,0.0,0.0,0.0,0.0,0.0,0.0,0.0,0.0,0.0,0.0,739.6968139648437
305,0.4,0.0,0.0,0.0,0.0,0.0,0.0,0.0,0.0,0.0,0.0,0.6,0.0,0.0,0.0,0.0,0.0,0.0,0.0,0.0,635.7037414550781
306,0.6189,0.0,0.0894,0.0696,0.1855,0.0,0.0,0.0208,0.0,0.0,0.0,0.0,0.0,0.0,0.0,0.0,0.0,0.0,0.0,0.0,980.15
307,0.7648999999999999,0.0934,0.0359,0.0,0.0146,0.0066,0.0,0.0713,0.0067,0.0,0.0,0.0,0.0,0.0,0.0,0.0,0.0,0.0,0.0,0.0,828.15
308,0.5738000000000001,0.0686,0.1101,0.0559,0.1916,0.0,0.0,0.0,0.0,0.0,0.0,0.0,0.0,0.0,0.0,0.0,0.0,0.0,0.0,0.0,973.15
309,0.6924,0.0,0.0231,0.0434,0.0592,0.0,0.0,0.1735,0.0084,0.0,0.0,0.0,0.0,0.0,0.0,0.0,0.0,0.0,0.0,0.0,773.15
310,0.76,0.0,0.15,0.0,0.0,0.0,0.0,0.0,0.0,0.0,0.0,0.0,0.0,0.0,0.045,0.045,0.0,0.0,0.0,0.0,1183.15
311,0.5815581558155817,0.0182018201820182,0.0934093409340934,0.1765176517651765,0.0634063406340634,0.0232023202320232,0.0,0.0,0.0,0.0437043704370437,0.0,0.0,0.0,0.0,0.0,0.0,0.0,0.0,0.0,0.0,988.15
312,0.75,0.0,0.094,0.0,0.0,0.0,0.0,0.156,0.0,0.0,0.0,0.0,0.0,0.0,0.0,0.0,0.0,0.0,0.0,0.0,849.3021606445312
313,0.7663,0.2056,0.0061,0.0,0.0,0.0,0.0104,0.005,0.0066,0.0,0.0,0.0,0.0,0.0,0.0,0.0,0.0,0.0,0.0,0.0,822.15
314,0.6896,0.0,0.1035,0.0,0.0,0.0,0.0,0.2069,0.0,0.0,0.0,0.0,0.0,0.0,0.0,0.0,0.0,0.0,0.0,0.0,828.05
315,0.7382,0.0302999999999999,0.057,0.0,0.0,0.0,0.0364,0.0712,0.036,0.0298,0.0,0.0,0.0,0.0,0.0,0.0,0.0,0.0,0.0,0.0,789.15
316,0.506,0.0,0.0,0.0,0.0,0.0,0.0,0.0,0.0,0.0,0.0,0.494,0.0,0.0,0.0,0.0,0.0,0.0,0.0,0.0,680.47666015625
317,0.6698999999999999,0.0188,0.0836,0.0325,0.0234,0.0,0.0,0.1163,0.0418,0.0,0.0,0.0,0.0,0.0,0.0,0.0,0.0,0.0133,0.0,0.0,862.15
318,0.6335000000000001,0.092,0.114,0.053,0.057,0.0,0.0,0.032,0.018,0.0,0.0,0.0,0.0,0.0,0.0,0.0,0.0,0.0,0.0,0.0,916.15
319,0.0,0.8740000000000001,0.0,0.0,0.0,0.0,0.0,0.0,0.0,0.0,0.0,0.126,0.0,0.0,0.0,0.0,0.0,0.0,0.0,0.0,690.7211975097656
320,0.66,0.0123,0.109,0.0572,0.0,0.0,0.0,0.1341,0.0233,0.0,0.0,0.0,0.0,0.0,0.0,0.0,0.0,0.0,0.0,0.0,882.15
321,0.705,0.0,0.052,0.102,0.0,0.0,0.0,0.141,0.0,0.0,0.0,0.0,0.0,0.0,0.0,0.0,0.0,0.0,0.0,0.0,882.15
322,0.5724572457245725,0.0,0.0,0.0,0.0,0.0,0.0,0.0102010201020102,0.0134013401340134,0.0,0.0,0.4007400740074007,0.0,0.0,0.0,0.0,0.0,0.0,0.0,0.0,678.2335876464844
323,0.667,0.0,0.0,0.0,0.0,0.0,0.0,0.0,0.0,0.0,0.0,0.3329999999999999,0.0,0.0,0.0,0.0,0.0,0.0,0.0,0.0,749.15
324,0.3156,0.2763,0.0881,0.0,0.0,0.0,0.0,0.32,0.0,0.0,0.0,0.0,0.0,0.0,0.0,0.0,0.0,0.0,0.0,0.0,739.15
325,0.6528,0.1552,0.0996,0.0,0.0911,0.0,0.0,0.0,0.0,0.0,0.0,0.0,0.0,0.0,0.0,0.0,0.0,0.0,0.0,0.0,962.15
326,0.0,0.4,0.0,0.0,0.0,0.0,0.0,0.0,0.0,0.0,0.0,0.0,0.0,0.0,0.0,0.0,0.6,0.0,0.0,0.0,640.15
327,0.6999,0.0,0.1003999999999999,0.0,0.0651,0.0,0.0,0.1041,0.0305,0.0,0.0,0.0,0.0,0.0,0.0,0.0,0.0,0.0,0.0,0.0,974.15
328,0.0,0.6386999999999999,0.153,0.0,0.0834999999999999,0.0254,0.0,0.0,0.0993999999999999,0.0,0.0,0.0,0.0,0.0,0.0,0.0,0.0,0.0,0.0,0.0,734.3943237304688
329,0.7364,0.0,0.1088,0.0173,0.0548,0.0409999999999999,0.0,0.0,0.0,0.0,0.0404,0.0,0.0,0.0,0.0,0.0,0.0,0.0,0.0,0.0,1090.15
330,0.6342,0.0213,0.0881,0.0222,0.1951,0.0391,0.0,0.0,0.0,0.0,0.0,0.0,0.0,0.0,0.0,0.0,0.0,0.0,0.0,0.0,995.15
331,0.65,0.0,0.1512,0.0,0.0,0.051,0.0724,0.0754,0.0,0.0,0.0,0.0,0.0,0.0,0.0,0.0,0.0,0.0,0.0,0.0,845.15
332,0.79,0.0,0.02,0.04,0.01,0.0,0.0,0.13,0.01,0.0,0.0,0.0,0.0,0.0,0.0,0.0,0.0,0.0,0.0,0.0,786.5895141601562
333,0.6986,0.0,0.1498,0.0,0.0,0.0,0.1002,0.0503,0.0,0.0,0.0,0.0,0.0,0.0,0.0,0.0,0.0,0.0,0.0,0.0,975.15
334,0.0,0.55,0.15,0.0,0.3,0.0,0.0,0.0,0.0,0.0,0.0,0.0,0.0,0.0,0.0,0.0,0.0,0.0,0.0,0.0,847.143408203125
335,0.0,0.0,0.0,0.0,0.0,0.4,0.0,0.0,0.0,0.0,0.0,0.0,0.0,0.0,0.0,0.0,0.0,0.0,0.6,0.0,692.1294006347656
336,0.447,0.0,0.0,0.0,0.0,0.0,0.0,0.0,0.0,0.0,0.0,0.5529999999999999,0.0,0.0,0.0,0.0,0.0,0.0,0.0,0.0,648.9741577148437
337,0.6907,0.0,0.0075,0.0124,0.0132,0.0279,0.0207,0.1007,0.0534,0.0,0.0399,0.0,0.0,0.0,0.0,0.0,0.0,0.0336,0.0,0.0,779.15
338,0.733073307330733,0.0,0.012001200120012,0.0284028402840284,0.0969096909690968,0.0,0.0,0.1226122612261225,0.007000700070007,0.0,0.0,0.0,0.0,0.0,0.0,0.0,0.0,0.0,0.0,0.0,815.8681396484375
339,0.73,0.0,0.1,0.0,0.0409999999999999,0.0,0.0,0.0969999999999999,0.03,0.0,0.0,0.0,0.0,0.0,0.0,0.0,0.0,0.0,0.0,0.0,919.15
340,0.639,0.0,0.16,0.0,0.1,0.0,0.0,0.0,0.0,0.0,0.1,0.0,0.0,0.0,0.0,0.0,0.0,0.0,0.0,0.0,1105.15
341,0.6627000000000001,0.0,0.096,0.0,0.1865,0.0264,0.0,0.0,0.0,0.0,0.0,0.0,0.0,0.0,0.0,0.0,0.0,0.0274,0.0,0.0,1090.710791015625
342,0.7090000000000001,0.037,0.0819999999999999,0.048,0.0,0.0,0.0,0.103,0.02,0.0,0.0,0.0,0.0,0.0,0.0,0.0,0.0,0.0,0.0,0.0,874.15
343,0.0,0.0,0.0,0.0,0.0,0.0,0.0,0.0,0.0,0.0,0.0,0.35,0.0,0.0,0.0,0.0,0.65,0.0,0.0,0.0,686.15
