Repository: ychyn/algo_genetique

# algo_genetique
Ce code fait partie de notre mini-projet du MIG Verre 2024. L'objectif du mini-projet est l'obtention d'une composition de verre avec des qualités avantageuses pour une application potentiellement industrielle. 

On utilise l'outil de prediction des propriétés du verre à travers des réseaux de neuronnes codé par Franck Pigeonneau (qui constitue la plus grande partie de ce repo). On a codé l'algorithme génetique qui va, en utilisant ce réseau de neuronnes tenter d'obtenir une composition optimale dont on essaiera la fabrication dans le four situé à l'Ecole des Mines à Sophia Antipolis

File: DataBase/Tmelt19oxides.csv (part 1 of 20)
,SiO2,B2O3,Al2O3,MgO,CaO,BaO,Li2O,Na2O,K2O,ZnO,SrO,PbO,Fe2O3,Y2O3,La2O3,TiO2,GeO2,ZrO2,P2O5,Tmelt
0,0.5489999999999999,0.0,0.1,0.0,0.351,0.0,0.0,0.0,0.0,0.0,0.0,0.0,0.0,0.0,0.0,0.0,0.0,0.0,0.0,1660.2203125
1,0.6917308269173083,0.0,0.00989901009899,0.0639936006399359,0.0403959604039595,0.0,0.0,0.0912908709129087,0.0867913208679131,0.0,0.0,0.0,0.0,0.0,0.0,0.0,0.0,0.0127987201279871,0.0,1793.1506103515626
2,0.6903690369036904,0.0,0.0068006800680068,0.0,0.0,0.0831083108310831,0.0097009700970097,0.0352035203520352,0.0749074907490749,0.0992099209920992,0.0,0.0,0.0,0.0,0.0,0.0,0.0,0.0,0.0,1706.15
3,0.7200279972002799,0.0091990800919907,0.0156984301569843,0.0222977702229776,0.0297970202979701,0.0083991600839916,0.0386961303869613,0.0434956504349564,0.0681931806819318,0.0,0.0433956604339565,0.0,0.0,0.0,0.0,0.0,0.0,0.0,0.0,1718.15
4,0.673,0.048,0.127,0.028,0.086,0.026,0.0,0.0,0.0,0.0,0.012,0.0,0.0,0.0,0.0,0.0,0.0,0.0,0.0,1973.149877929688
5,0.69,0.08,0.125,0.063,0.042,0.0,0.0,0.0,0.0,0.0,0.0,0.0,0.0,0.0,0.0,0.0,0.0,0.0,0.0,2043.1506103515624
6,0.523,0.0387,0.1195,0.0083,0.1104,0.0,0.0,0.1531,0.0385999999999999,0.0,0.0,0.0,0.0084,0.0,0.0,0.0,0.0,0.0,0.0,1625.1501220703126
7,0.6244,0.0,0.0,0.1165,0.0,0.0,0.2591,0.0,0.0,0.0,0.0,0.0,0.0,0.0,0.0,0.0,0.0,0.0,0.0,1537.15
8,0.748,0.0,0.0,0.0,0.05,0.0,0.0,0.05,0.15,0.0,0.0,0.0,0.0,0.0,0.0,0.0,0.0,0.0,0.0,1779.15
9,0.68,0.01,0.12,0.09,0.06,0.0,0.0,0.0,0.0,0.0,0.04,0.0,0.0,0.0,0.0,0.0,0.0,0.0,0.0,1936.15
10,0.5934,0.0,0.0842,0.0,0.0118,0.0129,0.0221,0.2344,0.0139999999999999,0.0,0.0,0.0,0.0,0.0,0.0,0.0165,0.0,0.0107,0.0,1650.15
11,0.398,0.02,0.101,0.0,0.244,0.0,0.0,0.0,0.0,0.126,0.0,0.0,0.0,0.0,0.0,0.111,0.0,0.0,0.0,1451.3755859375
12,0.0,0.0,0.0,0.0,0.0,0.0,0.0,0.2,0.0,0.0,0.0,0.2,0.0,0.0,0.0,0.0,0.6,0.0,0.0,1008.15
13,0.4468999999999999,0.0,0.1103,0.1673,0.2551,0.0,0.0,0.0,0.0,0.0,0.0,0.0,0.0054,0.0,0.0,0.0,0.0,0.0,0.0,1551.9087890625
14,0.6755472883101817,0.0,0.0,0.0595041652915704,0.0891062374366205,0.0239016731171182,0.0,0.0,0.0771053973778164,0.0,0.0740051803626253,0.0,0.0,0.0,0.0,0.0,0.0,0.0,0.0,1775.1496337890626
15,0.6790999999999999,0.0984,0.1043999999999999,0.0219,0.0905,0.0,0.0,0.0,0.0,0.0,0.005,0.0,0.0,0.0,0.0,0.0,0.0,0.0,0.0,1888.15
16,0.3390271221697735,0.279422353788303,0.0477038163053044,0.0,0.0167013361068885,0.3123249859988799,0.0,0.0045003600288023,0.0,0.0,0.0,0.0,0.0,0.0,0.0,0.0,0.0,0.0,0.0,1233.8061279296876
17,0.6829000000000001,0.0994999999999999,0.1055,0.0250999999999999,0.0813,0.0,0.0,0.0,0.0,0.0,0.005,0.0,0.0,0.0,0.0,0.0,0.0,0.0,0.0,1906.15
18,0.94,0.0,0.0,0.0,0.0,0.0,0.0,0.0,0.0,0.0,0.0,0.0,0.0,0.0,0.0,0.0,0.06,0.0,0.0,1923.15
19,0.5,0.0,0.0,0.0,0.0,0.0,0.0,0.3333,0.0,0.0,0.0,0.0,0.0,0.0,0.0,0.1667,0.0,0.0,0.0,1235.1388305664063
20,0.7000000000000001,0.0,0.13,0.0,0.085,0.0,0.0,0.0,0.0,0.0,0.085,0.0,0.0,0.0,0.0,0.0,0.0,0.0,0.0,2003.15
21,0.6839999999999999,0.0099999999999999,0.1249999999999999,0.0619999999999999,0.052,0.0,0.0,0.0,0.0,0.0,0.0619999999999999,0.0,0.0,0.0,0.0,0.0,0.0,0.0049999999999999,0.0,1946.15
22,0.52004799520048,0.0796920307969203,0.0390960903909609,0.0,0.0417958204179582,0.1013898610138986,0.0,0.0503949605039496,0.0,0.0297970202979702,0.0843915608439156,0.0,0.0,0.0,0.0,0.0351964803519648,0.0,0.0126987301269873,0.0054994500549945,1459.0282958984376
23,0.7052294770522948,0.1063893610638936,0.1010898910108989,0.0367963203679632,0.0504949505049495,0.0,0.0,0.0,0.0,0.0,0.0,0.0,0.0,0.0,0.0,0.0,0.0,0.0,0.0,1987.1501220703128
24,0.5473,0.0,0.0586,0.0742,0.3198999999999999,0.0,0.0,0.0,0.0,0.0,0.0,0.0,0.0,0.0,0.0,0.0,0.0,0.0,0.0,1582.6664794921876
25,0.7,0.08,0.115,0.03,0.06,0.0,0.0,0.0,0.0,0.0,0.015,0.0,0.0,0.0,0.0,0.0,0.0,0.0,0.0,2013.1493896484376
26,0.5098490150984901,0.054994500549945,0.0375962403759624,0.056994300569943,0.0395960403959604,0.1008899110088991,0.0,0.0,0.0,0.0846915308469153,0.0583941605839416,0.0,0.0,0.0,0.0,0.0383961603839616,0.0,0.0185981401859814,0.0,1511.72470703125
27,0.6476999999999999,0.0895,0.0794,0.0291,0.0877,0.0564,0.0,0.0,0.0,0.0,0.0,0.0,0.0,0.0,0.0,0.0,0.0,0.0101,0.0,1842.15
28,0.7572,0.1052,0.0512,0.0,0.0102,0.01,0.0,0.0662,0.0,0.0,0.0,0.0,0.0,0.0,0.0,0.0,0.0,0.0,0.0,2037.15
29,0.67,0.005,0.145,0.08,0.075,0.0,0.0,0.0,0.0,0.0,0.025,0.0,0.0,0.0,0.0,0.0,0.0,0.0,0.0,1948.1501220703128
30,0.3333,0.5,0.0,0.0,0.0,0.0,0.0,0.0,0.1667,0.0,0.0,0.0,0.0,0.0,0.0,0.0,0.0,0.0,0.0,1210.15
31,0.4815,0.0,0.0,0.0,0.0,0.0,0.0,0.0,0.0,0.0,0.0,0.5185,0.0,0.0,0.0,0.0,0.0,0.0,0.0,1037.5202392578126
32,0.65,0.0,0.115,0.025,0.0,0.0,0.0,0.21,0.0,0.0,0.0,0.0,0.0,0.0,0.0,0.0,0.0,0.0,0.0,1974.1493896484376
33,0.6970000000000001,0.0,0.065,0.0601,0.0,0.0,0.0,0.1245,0.0352,0.0,0.0,0.0,0.0,0.0,0.0,0.0,0.0,0.015,0.0,1939.149755859375
34,0.547,0.0,0.109,0.0,0.344,0.0,0.0,0.0,0.0,0.0,0.0,0.0,0.0,0.0,0.0,0.0,0.0,0.0,0.0,1679.6811279296876
35,0.6511,0.0,0.076,0.0922,0.0,0.0,0.0,0.1515,0.0,0.0,0.0292,0.0,0.0,0.0,0.0,0.0,0.0,0.0,0.0,1863.15
36,0.6335000000000001,0.0693,0.0847,0.0152,0.1152,0.0377,0.0,0.0,0.0,0.0342,0.0,0.0,0.0,0.0,0.0,0.0102,0.0,0.0,0.0,1818.15
37,0.0,0.9667,0.0,0.0,0.0,0.0,0.0,0.0333,0.0,0.0,0.0,0.0,0.0,0.0,0.0,0.0,0.0,0.0,0.0,1049.697607421875
38,0.6822,0.0089,0.0858,0.1354,0.0608,0.0,0.0,0.0,0.0,0.0,0.0269,0.0,0.0,0.0,0.0,0.0,0.0,0.0,0.0,1926.15
39,0.6254625462546255,0.0,0.0587058705870587,0.0495049504950495,0.0908090809080908,0.0444044404440444,0.0,0.05000500050005,0.0599059905990599,0.0,0.0,0.0,0.0,0.0,0.0,0.0,0.0,0.0212021202120212,0.0,1756.15
40,0.6004,0.0501999999999999,0.1499,0.0996,0.0497,0.0,0.0,0.0501999999999999,0.0,0.0,0.0,0.0,0.0,0.0,0.0,0.0,0.0,0.0,0.0,1848.15
41,0.6937000000000001,0.0343,0.0703,0.1353,0.0481,0.0,0.0,0.0,0.0,0.0,0.0183,0.0,0.0,0.0,0.0,0.0,0.0,0.0,0.0,1945.15
42,0.6416641664166417,0.0,0.0,0.1937193719371937,0.0044004400440044,0.0,0.0,0.0347034703470347,0.062006200620062,0.0,0.0427042704270427,0.0,0.0,0.0,0.0,0.0,0.0,0.0185018501850185,0.0,1720.15
43,0.6,0.1,0.11,0.06,0.06,0.07,0.0,0.0,0.0,0.0,0.0,0.0,0.0,0.0,0.0,0.0,0.0,0.0,0.0,1826.05673828125
44,0.667,0.03,0.135,0.072,0.076,0.0,0.0,0.0,0.0,0.0,0.02,0.0,0.0,0.0,0.0,0.0,0.0,0.0,0.0,1916.149877929688
45,0.5698,0.0421,0.098,0.0595,0.095,0.0,0.0,0.0504999999999999,0.0552,0.0,0.0148,0.0,0.0,0.0,0.0,0.0,0.0,0.0151,0.0,1794.15
46,0.6697330266973303,0.0,0.1144885511448855,0.1600839916008399,0.0,0.0,0.0,0.0495950404959504,0.0,0.0,0.0,0.0,0.0,0.0,0.0,0.0,0.0,0.0,0.0,1886.149877929688
47,0.0,0.997,0.0,0.0,0.0,0.0,0.0,0.0,0.0,0.0,0.0,0.0,0.0,0.0,0.0,0.0,0.0,0.0,0.0,1275.5679077148438
48,0.6378,0.0172,0.0147,0.0297,0.1921999999999999,0.0,0.0,0.1063,0.0,0.0,0.0,0.0,0.0,0.0,0.0,0.0,0.0,0.0,0.0021,1596.15
49,0.752,0.0,0.0,0.0,0.1505,0.0,0.0,0.0975,0.0,0.0,0.0,0.0,0.0,0.0,0.0,0.0,0.0,0.0,0.0,1753.1503662109376
50,0.6687668766876688,0.0,0.0787078707870787,0.0238023802380238,0.0325032503250325,0.0,0.0738073807380738,0.1006100610061006,0.0068006800680068,0.0,0.015001500150015,0.0,0.0,0.0,0.0,0.0,0.0,0.0,0.0,1777.1498779296876
51,0.64,0.0,0.0,0.0,0.2,0.0,0.0,0.16,0.0,0.0,0.0,0.0,0.0,0.0,0.0,0.0,0.0,0.0,0.0,1626.5658935546876
52,0.3385,0.0,0.114,0.2884,0.2591,0.0,0.0,0.0,0.0,0.0,0.0,0.0,0.0,0.0,0.0,0.0,0.0,0.0,0.0,1566.732275390625
53,0.6920000000000001,0.0,0.0,0.0,0.0,0.0,0.0,0.0,0.0748,0.0,0.0,0.2307,0.0,0.0,0.0,0.0,0.0,0.0,0.0,1587.8974365234376
54,0.533993201359728,0.0590881823635273,0.0400919816036792,0.0,0.0420915816836632,0.1402719456108778,0.0,0.0,0.0,0.0300939812037592,0.0861827634473105,0.0,0.0,0.0,0.0,0.0410917816436712,0.0,0.0270945810837832,0.0,1536.7021240234376
55,0.647,0.132,0.105,0.047,0.0,0.0,0.017,0.0,0.0,0.0,0.0,0.0,0.0,0.0,0.0,0.0,0.0,0.009,0.038,1942.15
56,0.5,0.0,0.0,0.0,0.0,0.0,0.0,0.0,0.0,0.0,0.0,0.5,0.0,0.0,0.0,0.0,0.0,0.0,0.0,1075.7973388671876
57,0.643,0.04,0.135,0.087,0.075,0.0,0.0,0.0,0.0,0.0,0.02,0.0,0.0,0.0,0.0,0.0,0.0,0.0,0.0,1862.1496337890624
58,0.6689999999999999,0.0,0.0339999999999999,0.0,0.143,0.0,0.0,0.1539999999999999,0.0,0.0,0.0,0.0,0.0,0.0,0.0,0.0,0.0,0.0,0.0,1668.1503662109376
59,0.6916,0.0988,0.1028,0.018,0.083,0.0,0.0,0.0,0.0,0.0,0.0051,0.0,0.0,0.0,0.0,0.0,0.0,0.0,0.0,1905.15
60,0.6931,0.0189,0.0581,0.0,0.0739,0.0,0.0,0.0637,0.0908,0.0,0.0,0.0,0.0,0.0,0.0,0.0,0.0,0.0,0.0,1839.15
61,0.0,0.0,0.18,0.0,0.0,0.0,0.0,0.22,0.0,0.0,0.0,0.0,0.0,0.0,0.0,0.0,0.6,0.0,0.0,1604.023779296875
62,0.583,0.0,0.049,0.0,0.06,0.2,0.0,0.0,0.0,0.0,0.108,0.0,0.0,0.0,0.0,0.0,0.0,0.0,0.0,1635.15
63,0.645,0.075,0.115,0.07,0.06,0.0,0.0,0.0,0.0,0.0,0.035,0.0,0.0,0.0,0.0,0.0,0.0,0.0,0.0,1888.1493896484376
64,0.7153,0.0,0.009,0.0599,0.0839,0.0,0.0,0.1268999999999999,0.005,0.0,0.0,0.0,0.0,0.0,0.0,0.0,0.0,0.0,0.0,1745.15048828125
65,0.675,0.0,0.127,0.113,0.054,0.0,0.0,0.0,0.0,0.0,0.025,0.0,0.0,0.0,0.0,0.0,0.0,0.006,0.0,1947.15
66,0.4186581341865814,0.0,0.1145885411458854,0.0,0.314968503149685,0.0,0.0,0.0,0.1517848215178482,0.0,0.0,0.0,0.0,0.0,0.0,0.0,0.0,0.0,0.0,1670.4130615234376
67,0.3958604139586042,0.0,0.1762823717628237,0.0815918408159184,0.3462653734626538,0.0,0.0,0.0,0.0,0.0,0.0,0.0,0.0,0.0,0.0,0.0,0.0,0.0,0.0,1582.5162109375
68,0.5085898282034359,0.0548989020219595,0.0374992500149996,0.113697726045479,0.0394992100157996,0.1304973900521989,0.0,0.0,0.0,0.0,0.0581988360232795,0.0,0.0,0.0,0.0,0.0382992340153196,0.0,0.0185996280074398,0.0,1518.5507568359376
69,0.66,0.0,0.06,0.072,0.0,0.0,0.0,0.14,0.06,0.0,0.0,0.0,0.0,0.0,0.0,0.0,0.0,0.008,0.0,1864.149877929688
70,0.6840999999999999,0.0,0.0593,0.12,0.0,0.0,0.0,0.1366,0.0,0.0,0.0,0.0,0.0,0.0,0.0,0.0,0.0,0.0,0.0,1989.15
71,0.6718000000000001,0.0,0.0256,0.1134,0.0401999999999999,0.0,0.0,0.1427,0.0063,0.0,0.0,0.0,0.0,0.0,0.0,0.0,0.0,0.0,0.0,1751.150244140625
72,0.66,0.078,0.113,0.051,0.046,0.0,0.0,0.0,0.0,0.0,0.052,0.0,0.0,0.0,0.0,0.0,0.0,0.0,0.0,1918.15
73,0.65,0.0,0.0,0.21,0.0,0.0,0.0,0.14,0.0,0.0,0.0,0.0,0.0,0.0,0.0,0.0,0.0,0.0,0.0,1694.149267578125
74,0.605,0.0,0.025,0.12,0.04,0.0,0.0,0.18,0.0,0.0,0.0,0.0,0.0,0.0,0.0,0.0,0.0,0.0,0.03,1623.93076171875
75,0.6912308769123086,0.0,0.0044995500449955,0.0649935006499349,0.0649935006499349,0.0108989101089891,0.0,0.0450954904509548,0.0441955804419558,0.0,0.052894710528947,0.0,0.0,0.0,0.0,0.0,0.0,0.0211978802119787,0.0,1825.4
76,0.7085291470852914,0.0,0.0061993800619937,0.0234976502349765,0.1180881911808818,0.0061993800619937,0.0,0.050894910508949,0.0468953104689531,0.0,0.0242975702429757,0.0,0.0,0.0,0.0,0.0,0.0,0.0153984601539845,0.0,1771.1491455078126
77,0.0,0.948,0.0,0.0,0.0,0.0,0.0,0.052,0.0,0.0,0.0,0.0,0.0,0.0,0.0,0.0,0.0,0.0,0.0,1034.5436767578126
78,0.6077,0.0,0.0896,0.0,0.0,0.0085,0.0437,0.221,0.0,0.0,0.0189,0.0,0.0,0.0,0.0,0.0,0.0,0.0106,0.0,1656.15
79,0.483,0.0,0.017,0.0,0.0,0.0,0.0,0.3329999999999999,0.0,0.0,0.0,0.0,0.0,0.0,0.0,0.1669999999999999,0.0,0.0,0.0,1093.7119506835938
80,0.6689267570702828,0.0,0.1342053682147286,0.0974038961558462,0.0525021000840033,0.0,0.0,0.0,0.0,0.0,0.0436017440697628,0.0,0.0,0.0,0.0,0.0,0.0,0.0,0.0,1918.1503662109376
81,0.6570999999999999,0.0,0.1587,0.0803,0.1039,0.0,0.0,0.0,0.0,0.0,0.0,0.0,0.0,0.0,0.0,0.0,0.0,0.0,0.0,1902.15
82,0.6406,0.0436999999999999,0.0716999999999999,0.0545999999999999,0.0633999999999999,0.0,0.0,0.0594999999999999,0.0515,0.0,0.0149999999999999,0.0,0.0,0.0,0.0,0.0,0.0,0.0,0.0,1878.1503662109376
83,0.503,0.176,0.009,0.0,0.0,0.0,0.084,0.1009999999999999,0.01,0.092,0.0,0.0,0.0,0.0,0.0,0.024,0.0,0.0,0.0,1235.14951171875
84,0.64,0.0,0.0,0.0,0.0,0.2,0.0,0.16,0.0,0.0,0.0,0.0,0.0,0.0,0.0,0.0,0.0,0.0,0.0,1562.119970703125
85,0.725,0.0,0.062,0.085,0.0,0.0,0.0,0.128,0.0,0.0,0.0,0.0,0.0,0.0,0.0,0.0,0.0,0.0,0.0,2007.150244140625
86,0.5068,0.0547,0.0373,0.0567,0.0394,0.1003,0.0,0.0,0.0,0.1122,0.036,0.0,0.0,0.0,0.0,0.0381,0.0,0.0185,0.0,1501.9673828125
87,0.6994,0.0,0.0498,0.1005,0.0,0.0,0.0,0.1503,0.0,0.0,0.0,0.0,0.0,0.0,0.0,0.0,0.0,0.0,0.0,1858.15
88,0.5018,0.2469,0.0552,0.0,0.0,0.0,0.0,0.1717,0.0244,0.0,0.0,0.0,0.0,0.0,0.0,0.0,0.0,0.0,0.0,1324.9269775390626
89,0.643,0.0,0.092,0.07,0.0,0.0,0.0,0.155,0.02,0.0,0.0,0.0,0.0,0.0,0.0,0.0,0.0,0.02,0.0,1886.15
90,0.6676000000000001,0.0,0.0484,0.0628,0.033,0.0,0.0,0.1782,0.0,0.0,0.0,0.0,0.0,0.0,0.0,0.0,0.0,0.01,0.0,1766.15
91,0.6670000000000001,0.0,0.051,0.118,0.0,0.0,0.0,0.051,0.073,0.0,0.0,0.0,0.0,0.0,0.0,0.04,0.0,0.0,0.0,1923.150244140625
92,0.6708268330733229,0.0,0.0847033881355254,0.0340013600544021,0.0611024440977639,0.0112004480179207,0.0,0.0111004440177607,0.1019040761630465,0.0,0.0132005280211208,0.0,0.0,0.0,0.0,0.0,0.0,0.0111004440177607,0.0,1983.15
93,0.6206620662066207,0.0491049104910491,0.15001500150015,0.08000800080008,0.0506050605060506,0.0,0.0194019401940194,0.0302030203020302,0.0,0.0,0.0,0.0,0.0,0.0,0.0,0.0,0.0,0.0,0.0,1823.1501220703128
94,0.5585999999999999,0.0600999999999999,0.0409999999999999,0.0,0.0,0.1601999999999999,0.0,0.0,0.0,0.0309999999999999,0.0871,0.0,0.0,0.0,0.0,0.0419999999999999,0.0,0.0199999999999999,0.0,1580.6969970703126
95,0.7997000000000001,0.0,0.006,0.0152,0.0,0.0,0.0,0.1531,0.026,0.0,0.0,0.0,0.0,0.0,0.0,0.0,0.0,0.0,0.0,1963.1501220703128
96,0.6617338266173383,0.0704929507049295,0.0725927407259274,0.0,0.1091890810918908,0.0293970602939706,0.0,0.0,0.0,0.0388961103889611,0.0,0.0,0.0,0.0,0.0,0.0176982301769823,0.0,0.0,0.0,1835.15
97,0.6903309669033098,0.0,0.0,0.058994100589941,0.0615938406159384,0.0,0.0794920507949205,0.1095890410958904,0.0,0.0,0.0,0.0,0.0,0.0,0.0,0.0,0.0,0.0,0.0,1578.9062255859376
98,0.4569,0.0,0.1197,0.1514,0.272,0.0,0.0,0.0,0.0,0.0,0.0,0.0,0.0,0.0,0.0,0.0,0.0,0.0,0.0,1556.1999267578126
99,0.7032,0.1913,0.0,0.0631,0.0108,0.0,0.0101,0.0098,0.0096,0.0,0.0,0.0,0.0,0.0,0.0,0.0,0.0,0.0,0.0,1803.1493896484376
100,0.75,0.0,0.0,0.0,0.1,0.0,0.0,0.15,0.0,0.0,0.0,0.0,0.0,0.0,0.0,0.0,0.0,0.0,0.0,1693.15
101,0.71,0.0,0.01,0.06,0.08,0.0,0.0,0.14,0.0,0.0,0.0,0.0,0.0,0.0,0.0,0.0,0.0,0.0,0.0,1743.1501220703126
102,0.0,0.94,0.0,0.0,0.0,0.0,0.0,0.03,0.03,0.0,0.0,0.0,0.0,0.0,0.0,0.0,0.0,0.0,0.0,1023.5571655273436
103,0.7061000000000001,0.0,0.0754,0.1373,0.0527,0.0,0.0,0.0,0.0,0.0,0.0285,0.0,0.0,0.0,0.0,0.0,0.0,0.0,0.0,2003.15
104,0.7460925390746093,0.0582994170058299,0.0,0.0,0.0,0.0,0.0,0.0,0.0958990410095899,0.0,0.0,0.0988990110098899,0.0,0.0,0.0,0.0,0.0,0.0,0.0,1676.6877197265626
105,0.6634,0.0,0.0,0.0,0.0139999999999999,0.0,0.0,0.3032,0.0,0.0,0.0,0.0,0.0,0.0,0.0,0.0,0.0,0.0,0.0,1480.1825927734376
106,0.6694,0.0,0.0076,0.0736,0.1034,0.021,0.0,0.0291,0.0465,0.0,0.0373,0.0,0.0,0.0,0.0,0.0,0.0,0.0105,0.0,1770.15
107,0.0,0.0,0.0,0.2382,0.1632,0.0,0.0,0.1471,0.0,0.0,0.0,0.0,0.0,0.0,0.0,0.0,0.0,0.0,0.4515,1055.3049072265626
108,0.7123,0.0,0.0,0.0,0.1008,0.0,0.0,0.0,0.1541,0.0,0.0,0.0,0.0,0.0,0.0,0.0,0.0,0.0327999999999999,0.0,1750.15
109,0.7833548348384387,0.1439100737051593,0.0121008470592941,0.0,0.0,0.0,0.0103007210504735,0.0499034932445271,0.0,0.0,0.0,0.0,0.0,0.0,0.0,0.0,0.0,0.0,0.0,1843.525732421875
110,0.662,0.013,0.129,0.089,0.052,0.0,0.0,0.0,0.0,0.0,0.045,0.0,0.0,0.0,0.0,0.0,0.0,0.01,0.0,1917.15
111,0.6654000000000001,0.0,0.0301,0.0776999999999999,0.0832,0.0,0.0,0.0248,0.0868,0.0,0.0197,0.0,0.0,0.0,0.0,0.0,0.0,0.0099,0.0,1818.15
112,0.6,0.0,0.02,0.05,0.0,0.06,0.0,0.1,0.1,0.0,0.05,0.0,0.0,0.0,0.0,0.0,0.0,0.02,0.0,1569.14951171875
113,0.7014,0.0,0.0,0.0,0.1,0.0,0.0,0.1499,0.0,0.0,0.0,0.0,0.0,0.0,0.0,0.0,0.0,0.0487,0.0,1735.15
114,0.4442,0.0,0.2291,0.1159,0.1785,0.0,0.0,0.0323,0.0,0.0,0.0,0.0,0.0,0.0,0.0,0.0,0.0,0.0,0.0,1575.15
115,0.6879,0.0,0.0052999999999999,0.0679999999999999,0.103,0.0,0.0,0.1142999999999999,0.0100999999999999,0.0,0.0,0.0,0.0,0.0,0.0,0.0,0.0,0.0092,0.0,1709.15
116,0.69,0.07,0.13,0.02,0.0,0.0,0.0,0.0,0.0,0.0,0.09,0.0,0.0,0.0,0.0,0.0,0.0,0.0,0.0,2013.14951171875
117,0.6092390760923907,0.0914908509149085,0.0,0.0,0.0,0.0,0.0,0.2992700729927007,0.0,0.0,0.0,0.0,0.0,0.0,0.0,0.0,0.0,0.0,0.0,1195.8161376953124
118,0.7343999999999999,0.0,0.0,0.0,0.0,0.0,0.0,0.1654,0.0,0.0,0.1001,0.0,0.0,0.0,0.0,0.0,0.0,0.0,0.0,1650.15
119,0.5690000000000001,0.0403,0.1203,0.0599,0.1047,0.0,0.0,0.0705,0.0353,0.0,0.0,0.0,0.0,0.0,0.0,0.0,0.0,0.0,0.0,1808.150244140625
120,0.7795376369890408,0.0,0.0,0.0,0.0,0.0,0.0,0.0247980161587073,0.0970922326213902,0.0141988640908727,0.0,0.0835933125349971,0.0,0.0,0.0,0.0,0.0,0.0,0.0,1729.376318359375
121,0.4972999999999999,0.1592,0.0393,0.0,0.0421,0.0917999999999999,0.0,0.0,0.0,0.0299,0.085,0.0,0.0,0.0,0.0,0.0197,0.0,0.0357,0.0,1494.15
122,0.6859999999999999,0.0,0.143,0.06,0.09,0.0,0.0,0.0,0.0,0.0,0.021,0.0,0.0,0.0,0.0,0.0,0.0,0.0,0.0,1968.15
123,0.4702,0.2017,0.1625,0.0258,0.0998,0.0098,0.0,0.0,0.0,0.0,0.0302,0.0,0.0,0.0,0.0,0.0,0.0,0.0,0.0,1725.1498779296876
124,0.6783,0.0,0.151,0.1707,0.0,0.0,0.0,0.0,0.0,0.0,0.0,0.0,0.0,0.0,0.0,0.0,0.0,0.0,0.0,1936.396826171875
125,0.7,0.0,0.0,0.162,0.018,0.0,0.0,0.12,0.0,0.0,0.0,0.0,0.0,0.0,0.0,0.0,0.0,0.0,0.0,1778.14951171875
126,0.6,0.0,0.0,0.0,0.0,0.0,0.1119999999999999,0.168,0.12,0.0,0.0,0.0,0.0,0.0,0.0,0.0,0.0,0.0,0.0,1334.965185546875
127,0.5161483851614839,0.0976902309769023,0.0316968303169683,0.0,0.0581941805819418,0.2486751324867513,0.0,0.0,0.0,0.0465953404659534,0.0,0.0,0.0,0.0,0.0,0.0,0.0,0.0,0.0,1424.711279296875
128,0.731,0.0,0.0032,0.0,0.1043999999999999,0.0,0.0,0.0315,0.0691,0.0,0.0501999999999999,0.0,0.0,0.0,0.0,0.0,0.0,0.0106,0.0,1831.15
129,0.68,0.0819999999999999,0.078,0.04,0.05,0.025,0.0,0.0,0.0,0.0,0.045,0.0,0.0,0.0,0.0,0.0,0.0,0.0,0.0,1963.1493896484376
130,0.5012498750124987,0.0,0.0210978902109789,0.0,0.3580641935806419,0.0,0.0,0.1195880411958804,0.0,0.0,0.0,0.0,0.0,0.0,0.0,0.0,0.0,0.0,0.0,1429.452734375
131,0.6655,0.0645,0.125,0.0465,0.066,0.0,0.0,0.0,0.0,0.0,0.0325,0.0,0.0,0.0,0.0,0.0,0.0,0.0,0.0,1852.15
132,0.5,0.0,0.0,0.0,0.0,0.0,0.0,0.19,0.0,0.0,0.0,0.0,0.0,0.0,0.0,0.0,0.31,0.0,0.0,1459.90146484375
133,0.7,0.0,0.0,0.108,0.012,0.0,0.0,0.18,0.0,0.0,0.0,0.0,0.0,0.0,0.0,0.0,0.0,0.0,0.0,1751.1501220703126
134,0.6244624462446245,0.0,0.0826082608260826,0.0643064306430643,0.0462046204620462,0.0,0.0,0.1254125412541254,0.0275027502750275,0.0,0.0,0.0,0.0,0.0,0.0,0.0,0.0,0.0263026302630263,0.0,1845.1496337890624
135,0.4121587841215878,0.1483851614838516,0.0494950504949505,0.0,0.2095790420957904,0.0748925107489251,0.0,0.0,0.0,0.0101989801019898,0.03999600039996,0.0,0.02999700029997,0.0,0.0197980201979802,0.0,0.0,0.0054994500549945,0.0,1320.15
136,0.0,0.833,0.0,0.0,0.0,0.0,0.0,0.1669999999999999,0.0,0.0,0.0,0.0,0.0,0.0,0.0,0.0,0.0,0.0,0.0,1068.0123046875
137,0.6593,0.0,0.1098,0.0800999999999999,0.0,0.0,0.0,0.1508,0.0,0.0,0.0,0.0,0.0,0.0,0.0,0.0,0.0,0.0,0.0,1980.1493896484376
138,0.5132513251325133,0.0,0.0839083908390839,0.133013301330133,0.163116311631163,0.0,0.0,0.0693069306930693,0.0195019501950195,0.0,0.0,0.0,0.0,0.0,0.0,0.0179017901790179,0.0,0.0,0.0,1586.7653564453126
139,0.6918000000000001,0.0,0.0113999999999999,0.032,0.0437,0.0126,0.0346,0.0802,0.0308,0.0,0.0349,0.0,0.0,0.0,0.0,0.0,0.0,0.0262,0.0009,1679.15
140,0.6829999999999999,0.0,0.129,0.077,0.088,0.0,0.0,0.0,0.0,0.0,0.017,0.0,0.0,0.0,0.0,0.0,0.0,0.006,0.0,1946.15
141,0.6062,0.0,0.1049,0.0,0.0,0.0,0.2013,0.0647,0.0,0.0,0.0,0.0,0.0,0.0,0.0,0.0,0.0,0.0217,0.0,1783.15
142,0.5,0.0,0.0,0.0,0.0,0.0,0.0,0.1,0.2,0.0,0.0,0.2,0.0,0.0,0.0,0.0,0.0,0.0,0.0,1075.7212890625
143,0.514453699167075,0.120689137977582,0.0,0.0,0.0442960133587977,0.043796058354748,0.0764931156195942,0.0660940515353618,0.0,0.0825925666689997,0.0453959143677069,0.0,0.0,0.0,0.0,0.0,0.0,0.0054995050445459,0.0,1263.15
144,0.6581999999999999,0.0,0.0489,0.0354,0.0254,0.0395,0.0,0.0516999999999999,0.053,0.0,0.0619,0.0,0.0,0.0,0.0,0.0,0.0,0.026,0.0,1807.15
145,0.7049,0.0122,0.0302,0.0341,0.035,0.0342,0.0285,0.0507,0.0702,0.0,0.0,0.0,0.0,0.0,0.0,0.0,0.0,0.0,0.0,1762.15
146,0.65,0.12,0.08,0.06,0.02,0.0,0.0,0.0,0.0,0.0,0.07,0.0,0.0,0.0,0.0,0.0,0.0,0.0,0.0,1923.1506103515624
147,0.69,0.07,0.13,0.02,0.06,0.0,0.0,0.0,0.0,0.0,0.03,0.0,0.0,0.0,0.0,0.0,0.0,0.0,0.0,2023.149877929688
148,0.6920999999999999,0.0,0.0805,0.1463,0.0564,0.0,0.0,0.0,0.0,0.0,0.0247,0.0,0.0,0.0,0.0,0.0,0.0,0.0,0.0,1925.15
149,0.64993500649935,0.0697930206979302,0.1100889911008898,0.0750924907509248,0.0,0.0,0.0,0.0350964903509649,0.0,0.03999600039996,0.0,0.0,0.0,0.0,0.0,0.00999900009999,0.0,0.00999900009999,0.0,1848.15
150,0.62,0.0,0.13,0.024,0.0,0.0,0.13,0.03,0.05,0.0,0.0,0.0,0.0,0.0,0.0,0.01,0.0,0.006,0.0,1833.15
151,0.0,0.6667000000000001,0.0,0.0,0.0,0.0,0.0,0.3333,0.0,0.0,0.0,0.0,0.0,0.0,0.0,0.0,0.0,0.0,0.0,998.6518310546876
152,0.5604439556044396,0.0,0.0,0.1392860713928607,0.3002699730026997,0.0,0.0,0.0,0.0,0.0,0.0,0.0,0.0,0.0,0.0,0.0,0.0,0.0,0.0,1574.5484375
153,0.6,0.0,0.0,0.0,0.05,0.0,0.0,0.35,0.0,0.0,0.0,0.0,0.0,0.0,0.0,0.0,0.0,0.0,0.0,1393.919287109375
154,0.4764952990598119,0.1610322064412882,0.0398079615923184,0.0,0.04250850170034,0.0928185637127425,0.0,0.0,0.0,0.0303060612122424,0.0859171834366873,0.0,0.0,0.0,0.0,0.0358071614322864,0.0,0.0129025805161032,0.0224044808961792,1492.811376953125
155,0.53,0.2,0.0,0.0,0.0,0.0,0.0,0.0,0.27,0.0,0.0,0.0,0.0,0.0,0.0,0.0,0.0,0.0,0.0,1295.9535888671876
156,0.6451000000000001,0.0,0.0532,0.0538999999999999,0.0545,0.0159,0.0,0.0504,0.0302999999999999,0.0,0.0909,0.0,0.0,0.0,0.0,0.0,0.0,0.005,0.0,1760.15
157,0.0,0.667,0.0,0.0,0.0,0.0,0.0,0.0,0.0,0.3329999999999999,0.0,0.0,0.0,0.0,0.0,0.0,0.0,0.0,0.0,1119.4579833984376
158,0.6576000000000001,0.0,0.0464,0.0618,0.0909,0.0,0.0,0.1411,0.0,0.0,0.0,0.0,0.0,0.0,0.0,0.0,0.0,0.0,0.0,1743.15
159,0.64996499649965,0.0,0.0,0.018001800180018,0.03000300030003,0.0,0.0,0.0199019901990199,0.06000600060006,0.05000500050005,0.0,0.1701170117011701,0.0,0.0,0.0,0.0,0.0,0.0,0.0,1530.46201171875
160,0.7,0.01,0.13,0.05,0.05,0.04,0.0,0.0,0.0,0.0,0.02,0.0,0.0,0.0,0.0,0.0,0.0,0.0,0.0,1993.1496337890624
161,0.4147999999999999,0.0,0.1528,0.1546,0.2778,0.0,0.0,0.0,0.0,0.0,0.0,0.0,0.0,0.0,0.0,0.0,0.0,0.0,0.0,1551.89609375
162,0.6246,0.0118999999999999,0.036,0.1498,0.1531,0.0,0.0,0.0,0.0,0.0,0.0246,0.0,0.0,0.0,0.0,0.0,0.0,0.0,0.0,1655.15
163,0.5752424757524248,0.0,0.093990600939906,0.1031896810318968,0.142985701429857,0.0,0.0,0.0237976202379762,0.0072992700729927,0.0,0.0,0.0,0.035996400359964,0.0,0.0,0.014998500149985,0.0,0.0,0.0013998600139986,1642.785009765625
164,0.635,0.0,0.105,0.09,0.0,0.0,0.0,0.15,0.02,0.0,0.0,0.0,0.0,0.0,0.0,0.0,0.0,0.0,0.0,1911.15
165,0.45,0.0,0.1,0.0,0.0,0.0,0.0,0.0,0.0,0.45,0.0,0.0,0.0,0.0,0.0,0.0,0.0,0.0,0.0,1583.1501220703126
166,0.6833000000000001,0.0,0.0135,0.0671,0.0671,0.0363,0.0,0.0453,0.0453,0.0,0.009,0.0,0.0,0.0,0.0,0.0,0.0,0.0331,0.0,1766.228369140625
167,0.75,0.0,0.0,0.0,0.0,0.0,0.0,0.125,0.125,0.0,0.0,0.0,0.0,0.0,0.0,0.0,0.0,0.0,0.0,1652.8759521484376
168,0.63,0.03,0.06,0.0,0.05,0.14,0.0,0.0,0.0,0.0,0.09,0.0,0.0,0.0,0.0,0.0,0.0,0.0,0.0,1706.15
169,0.4582,0.223,0.0692,0.1121,0.0189,0.0598,0.0,0.0,0.0,0.0,0.0,0.0,0.0,0.0,0.0,0.0353,0.0,0.0235,0.0,1551.15
170,0.7031999999999999,0.078,0.109,0.0,0.109,0.0,0.0,0.0,0.0,0.0,0.0,0.0,0.0,0.0,0.0,0.0,0.0,0.0,0.0,1883.15
171,0.6318,0.0,0.005,0.1178999999999999,0.0,0.0,0.2453,0.0,0.0,0.0,0.0,0.0,0.0,0.0,0.0,0.0,0.0,0.0,0.0,1561.15
172,0.5972,0.0,0.0704,0.0297,0.0,0.0117,0.1601,0.1061999999999999,0.0,0.0,0.0,0.0,0.0,0.0,0.0,0.015,0.0,0.0097,0.0,1474.15
173,0.6483,0.0664,0.1328,0.0737,0.0589,0.0078,0.0,0.0,0.0,0.0,0.0121,0.0,0.0,0.0,0.0,0.0,0.0,0.0,0.0,1902.15
174,0.68,0.1,0.12,0.0,0.05,0.0,0.0,0.0,0.0,0.0,0.05,0.0,0.0,0.0,0.0,0.0,0.0,0.0,0.0,2013.1493896484376
175,0.4973497349734973,0.0,0.0879087908790879,0.1483148314831483,0.2664266426642664,0.0,0.0,0.0,0.0,0.0,0.0,0.0,0.0,0.0,0.0,0.0,0.0,0.0,0.0,1555.653662109375
176,0.5735,0.049,0.1759,0.0515,0.1372,0.0,0.0,0.0,0.0,0.0,0.0129,0.0,0.0,0.0,0.0,0.0,0.0,0.0,0.0,1766.15
177,0.5824,0.1443,0.0545,0.0,0.0,0.0794,0.0,0.0098,0.0,0.0225,0.0631,0.0,0.0,0.0,0.0,0.0267,0.0,0.0093,0.008,1681.15
178,0.0,0.0,0.0,0.0,0.0,0.0,0.0,0.1,0.0,0.0,0.0,0.0,0.0,0.0,0.0,0.0,0.9,0.0,0.0,1155.15
179,0.5129,0.1925,0.0339,0.0,0.0,0.2528,0.0,0.0069999999999999,0.0,0.0,0.0,0.0,0.0,0.0,0.0,0.0,0.0,0.0,0.0,1401.9687255859376
180,0.7407629618519073,0.0,0.0094995250237488,0.0,0.0497975101244937,0.0160991950402479,0.0,0.1475926203689815,0.0357982100894955,0.0,0.0,0.0,0.0,0.0,0.0,0.0,0.0,0.0,0.0,1671.15
181,0.6514,0.0,0.1164,0.118,0.0634,0.0,0.0,0.0204999999999999,0.0302999999999999,0.0,0.0,0.0,0.0,0.0,0.0,0.0,0.0,0.0,0.0,1929.15
182,0.7105710571057107,0.0,0.0199019901990199,0.0,0.1146114611461146,0.0,0.0,0.0296029602960296,0.0849084908490849,0.0,0.0202020202020202,0.0,0.0,0.0,0.0,0.0,0.0,0.0202020202020202,0.0,1876.15
183,0.5415458454154584,0.0,0.0938906109389061,0.0,0.3333666633336666,0.0,0.0,0.0,0.0311968803119688,0.0,0.0,0.0,0.0,0.0,0.0,0.0,0.0,0.0,0.0,1702.948583984375
184,0.6369999999999999,0.0,0.1139999999999999,0.0799999999999999,0.0,0.0,0.0,0.1589999999999999,0.0,0.0,0.0,0.0,0.0,0.0,0.0,0.0,0.0,0.0099999999999999,0.0,1938.150244140625
185,0.69,0.08,0.13,0.1,0.0,0.0,0.0,0.0,0.0,0.0,0.0,0.0,0.0,0.0,0.0,0.0,0.0,0.0,0.0,2033.1501220703128
186,0.6727000000000001,0.0,0.0,0.0345,0.0495,0.0246,0.0,0.1494,0.0,0.0,0.0,0.0,0.0,0.0,0.0,0.0,0.0,0.0693,0.0,1694.33017578125
187,0.6,0.0,0.0,0.0,0.0,0.0,0.144,0.216,0.04,0.0,0.0,0.0,0.0,0.0,0.0,0.0,0.0,0.0,0.0,1318.2709716796876
188,0.5896999999999999,0.0469999999999999,0.0917999999999999,0.0,0.2714999999999999,0.0,0.0,0.0,0.0,0.0,0.0,0.0,0.0,0.0,0.0,0.0,0.0,0.0,0.0,1683.4592041015626
189,0.7153,0.0,0.0599,0.0,0.032,0.1028999999999999,0.0,0.0,0.0,0.0,0.0899,0.0,0.0,0.0,0.0,0.0,0.0,0.0,0.0,1886.15
190,0.67,0.0,0.05,0.1,0.0,0.0,0.0,0.07,0.06,0.0,0.05,0.0,0.0,0.0,0.0,0.0,0.0,0.0,0.0,1835.15
191,0.6217,0.0,0.0509,0.1051,0.0061,0.012,0.0,0.0364,0.0761,0.0,0.0712,0.0,0.0,0.0,0.0,0.0,0.0,0.0204999999999999,0.0,1771.15
192,0.6898000000000001,0.0,0.0068,0.0,0.0,0.0828,0.0,0.0603,0.0596999999999999,0.0999,0.0,0.0,0.0,0.0,0.0,0.0,0.0,0.0,0.0,1699.2653564453126
193,0.0,0.802,0.0,0.0,0.0,0.0,0.0,0.0,0.198,0.0,0.0,0.0,0.0,0.0,0.0,0.0,0.0,0.0,0.0,1065.1391967773438
194,0.6836,0.0188,0.0158,0.0,0.0986,0.0,0.0118,0.0294,0.1064,0.0161,0.0,0.0,0.0,0.0,0.0,0.0158,0.0,0.0,0.0023,1649.15
195,0.6977511574189806,0.0,0.0298979071464997,0.0453968222224444,0.0651954363194576,0.0,0.0,0.1474896757226994,0.0064995450318477,0.0,0.0058995870289079,0.0,0.0,0.0,0.0,0.0,0.0,0.0,0.0,1730.14951171875
196,0.6555655565556555,0.0,0.0887088708870887,0.0308030803080308,0.0455045504550455,0.0,0.0738073807380738,0.1056105610561056,0.0,0.0,0.0,0.0,0.0,0.0,0.0,0.0,0.0,0.0,0.0,1809.15
197,0.6559999999999999,0.0,0.0,0.0,0.0,0.0,0.0,0.344,0.0,0.0,0.0,0.0,0.0,0.0,0.0,0.0,0.0,0.0,0.0,1483.6076416015626
198,0.5257210288411537,0.0573022920916836,0.0391015640625625,0.0,0.0839033561342453,0.1207048281931277,0.0,0.0,0.0,0.0,0.1070042801712068,0.0,0.0,0.0,0.0,0.0399015960638425,0.0,0.0194007760310412,0.0,1514.0195068359376
199,0.0,0.999,0.0,0.0,0.0,0.0,0.0,0.0,0.0,0.0,0.0,0.0,0.0,0.0,0.0,0.0,0.0,0.0,0.0,1278.8828491210938
200,0.5988,0.0,0.0834,0.0325,0.105,0.0256,0.0438,0.0843999999999999,0.0,0.0,0.0,0.0,0.0,0.0,0.0,0.0,0.0,0.0265,0.0,1695.1501220703126
201,0.72,0.0,0.06,0.1,0.0,0.0,0.0,0.12,0.0,0.0,0.0,0.0,0.0,0.0,0.0,0.0,0.0,0.0,0.0,1984.149755859375
202,0.518048195180482,0.0558944105589441,0.0381961803819618,0.1158884111588841,0.0,0.132986701329867,0.0,0.0,0.0,0.0,0.0810918908109189,0.0,0.0,0.0,0.0,0.038996100389961,0.0,0.0188981101889811,0.0,1534.664404296875
203,0.6278,0.0344,0.0411,0.104,0.0960999999999999,0.0,0.0,0.0966,0.0,0.0,0.0,0.0,0.0,0.0,0.0,0.0,0.0,0.0,0.0,1687.15
204,0.74,0.21,0.01,0.0,0.0,0.0,0.0,0.04,0.0,0.0,0.0,0.0,0.0,0.0,0.0,0.0,0.0,0.0,0.0,1553.954931640625
205,0.743974397439744,0.0,0.0,0.0317031703170317,0.0683068306830683,0.0,0.0,0.0515051505150515,0.0366036603660366,0.0,0.0524052405240524,0.0,0.0,0.0,0.0,0.0,0.0,0.0155015501550155,0.0,1801.149267578125
206,0.3974,0.0,0.1771999999999999,0.0800999999999999,0.3452999999999999,0.0,0.0,0.0,0.0,0.0,0.0,0.0,0.0,0.0,0.0,0.0,0.0,0.0,0.0,1572.2192138671876
207,0.4039999999999999,0.0,0.1407,0.1188999999999999,0.3223999999999999,0.0,0.0,0.0,0.0,0.0,0.0,0.0,0.0,0.0,0.0,0.0,0.0,0.0,0.0,1583.749853515625
208,0.685647995359675,0.0,0.0062004340303821,0.0,0.0441030872161051,0.0,0.0212014841038872,0.122708589601272,0.067304711329793,0.0389027231906233,0.0,0.0,0.0,0.0,0.0,0.0,0.0,0.0,0.0,1673.15
209,0.7035296470352964,0.0086991300869913,0.0070992900709929,0.0074992500749925,0.1160883911608839,0.0,0.0080991900809919,0.1332866713328667,0.0133986601339866,0.0,0.0,0.0,0.0,0.0,0.0,0.0,0.0,0.0,0.0,1649.15
210,0.6340253610144406,0.0060002400096003,0.0,0.0,0.0,0.0,0.0,0.0,0.0501020040801632,0.0,0.0,0.3075123004920197,0.0,0.0,0.0,0.0,0.0,0.0,0.0,1401.756201171875
211,0.6853,0.0,0.0,0.0,0.0,0.0,0.0,0.0,0.0545,0.0,0.0,0.2596,0.0,0.0,0.0,0.0,0.0,0.0,0.0,1564.1965087890626
212,0.6905,0.0259,0.0761,0.1541,0.0144,0.0,0.0,0.0,0.0,0.0,0.039,0.0,0.0,0.0,0.0,0.0,0.0,0.0,0.0,1948.15
213,0.0803,0.0070999999999999,0.2001,0.0,0.0,0.0,0.0,0.0,0.0,0.0,0.0,0.0,0.0225,0.0,0.0,0.0,0.0,0.0,0.69,1655.586767578125
214,0.6145614561456145,0.0,0.1132113211321132,0.0851085108510851,0.0853085308530852,0.0,0.0,0.0385038503850385,0.0156015601560156,0.0,0.0,0.0,0.0349034903490349,0.0,0.0,0.0101010101010101,0.0,0.0,0.0013001300130013,1742.7740234375
215,0.7,0.0,0.0,0.0,0.0,0.0,0.0,0.2,0.0,0.0,0.1,0.0,0.0,0.0,0.0,0.0,0.0,0.0,0.0,1521.4458984375
216,0.0,1.0,0.0,0.0,0.0,0.0,0.0,0.0,0.0,0.0,0.0,0.0,0.0,0.0,0.0,0.0,0.0,0.0,0.0,1193.491552734375
217,0.0,0.898,0.0,0.0,0.0,0.0,0.0,0.051,0.051,0.0,0.0,0.0,0.0,0.0,0.0,0.0,0.0,0.0,0.0,1023.0093139648436
218,0.7247,0.0,0.0200999999999999,0.0,0.0,0.0,0.0,0.2552,0.0,0.0,0.0,0.0,0.0,0.0,0.0,0.0,0.0,0.0,0.0,1674.698095703125
219,0.69,0.08,0.11,0.02,0.04,0.03,0.0,0.0,0.0,0.0,0.03,0.0,0.0,0.0,0.0,0.0,0.0,0.0,0.0,2013.14951171875
220,0.6682668266826681,0.0,0.0522052205220522,0.033003300330033,0.1187118711871186,0.0347034703470347,0.0111011101110111,0.0215021502150214,0.0368036803680368,0.0,0.0129012901290129,0.0,0.0,0.0,0.0,0.0,0.0,0.0108010801080108,0.0,1824.15048828125
221,0.4617,0.1561,0.0385,0.0191,0.0412,0.0849,0.0,0.0,0.0,0.0294,0.0833,0.0,0.0,0.0,0.0,0.0733,0.0,0.0125,0.0,1426.15
222,0.5061493850614939,0.1921807819218078,0.0193980601939806,0.0,0.0406959304069593,0.0837916208379162,0.0,0.0,0.0,0.028997100289971,0.0821917808219178,0.0,0.0,0.0,0.0,0.0342965703429657,0.0,0.0122987701229877,0.0,1502.21005859375
223,0.6938,0.0,0.0,0.0,0.0978,0.0,0.0,0.1407,0.0,0.0,0.0,0.0,0.0,0.0,0.0,0.0,0.0,0.0677,0.0,1726.389501953125
224,0.6,0.0,0.06,0.1,0.1,0.05,0.0,0.0,0.0,0.0,0.09,0.0,0.0,0.0,0.0,0.0,0.0,0.0,0.0,1683.1506103515626
225,0.6496,0.0,0.0718,0.1211,0.0,0.0,0.0,0.1575,0.0,0.0,0.0,0.0,0.0,0.0,0.0,0.0,0.0,0.0,0.0,1950.15
226,0.626,0.0819999999999999,0.143,0.06,0.036,0.0,0.0,0.0,0.0,0.0,0.053,0.0,0.0,0.0,0.0,0.0,0.0,0.0,0.0,1869.15
227,0.6859000000000001,0.0,0.0,0.0,0.1113,0.0,0.0,0.2028,0.0,0.0,0.0,0.0,0.0,0.0,0.0,0.0,0.0,0.0,0.0,1550.1972412109376
228,0.6938,0.0,0.0,0.0,0.0978,0.0,0.0,0.1407,0.0,0.0,0.0,0.0,0.0,0.0,0.0,0.0,0.0,0.0677,0.0,1726.15
229,0.686,0.0,0.143,0.06,0.09,0.0,0.0,0.0,0.0,0.0,0.021,0.0,0.0,0.0,0.0,0.0,0.0,0.0,0.0,1968.1496337890624
230,0.6631999999999999,0.0,0.0468,0.051,0.0615,0.0,0.0,0.0481,0.0542,0.0,0.0563,0.0,0.0,0.0,0.0,0.0,0.0,0.0172,0.0,1821.15
231,0.6797,0.1025,0.111,0.065,0.0302999999999999,0.0115,0.0,0.0,0.0,0.0,0.0,0.0,0.0,0.0,0.0,0.0,0.0,0.0,0.0,1930.150244140625
232,0.6158,0.001,0.0874,0.068,0.0538,0.0223,0.0,0.0608,0.04,0.0,0.0231,0.0,0.0,0.0,0.0,0.0,0.0,0.0278,0.0,1835.15
233,0.7292000000000001,0.0,0.0,0.0441,0.0739,0.0,0.0,0.1528,0.0,0.0,0.0,0.0,0.0,0.0,0.0,0.0,0.0,0.0,0.0,1782.044775390625
234,0.6598,0.0,0.0472,0.0841,0.0286,0.0,0.0,0.1572,0.0131,0.0,0.0,0.0,0.0,0.0,0.0,0.0,0.0,0.01,0.0,1769.15
235,0.6996,0.0087,0.0077,0.009,0.1275,0.0,0.0,0.131,0.0135,0.0,0.0,0.0,0.0,0.0,0.0,0.0,0.0,0.0,0.0,1681.1501220703126
236,0.7217000000000001,0.0,0.0,0.0716,0.0746,0.0,0.0,0.1321,0.0,0.0,0.0,0.0,0.0,0.0,0.0,0.0,0.0,0.0,0.0,1738.533544921875
237,0.7452,0.0,0.0,0.0,0.0,0.0,0.0,0.1504,0.0,0.0941,0.0,0.0,0.0,0.0,0.0,0.0,0.0,0.0103,0.0,1740.15
238,0.628,0.046,0.107,0.0922,0.0922,0.0346,0.0,0.0,0.0,0.0,0.0,0.0,0.0,0.0,0.0,0.0,0.0,0.0,0.0,1825.15
239,0.4868,0.0,0.0571,0.0645,0.1759,0.0,0.0579999999999999,0.0188,0.0,0.0,0.12,0.0,0.0,0.0,0.0,0.0,0.0,0.0189,0.0,1462.15
240,0.6315,0.0435,0.109,0.0,0.0,0.0,0.1119999999999999,0.0835,0.0,0.0,0.0,0.0,0.0,0.0,0.0,0.0,0.0,0.0204,0.0,1781.15
241,0.5361463853614639,0.0,0.0984901509849015,0.0687931206879312,0.2965703429657034,0.0,0.0,0.0,0.0,0.0,0.0,0.0,0.0,0.0,0.0,0.0,0.0,0.0,0.0,1664.1584228515626
242,0.0,0.6633,0.0,0.0,0.0,0.0,0.3317,0.0,0.0,0.0,0.0,0.0,0.0,0.0,0.0,0.0,0.0,0.0,0.0,1190.15
243,0.6356999999999999,0.0,0.1189999999999999,0.1197999999999999,0.1092999999999999,0.0,0.0,0.0099999999999999,0.0,0.0,0.0,0.0,0.0,0.0,0.0,0.0,0.0,0.0,0.0,1851.1503662109376
244,0.698,0.0,0.01,0.0,0.09,0.0,0.0,0.2,0.0,0.0,0.0,0.0,0.0,0.0,0.0,0.0,0.0,0.0,0.0,1622.15
245,0.6254,0.0642,0.0936,0.0252,0.1098,0.03,0.0,0.0,0.0,0.049,0.0,0.0,0.0,0.0,0.0,0.0,0.0,0.0027,0.0,1807.15
246,0.7204,0.0,0.0403,0.0493,0.0,0.0401999999999999,0.0,0.0496999999999999,0.0851,0.0,0.0,0.0,0.0,0.0,0.0,0.0,0.0,0.015,0.0,1962.1496337890624
247,0.5323,0.0,0.1255,0.0,0.3422,0.0,0.0,0.0,0.0,0.0,0.0,0.0,0.0,0.0,0.0,0.0,0.0,0.0,0.0,1641.7087158203126
248,0.6969,0.0,0.0,0.0636,0.0642,0.0,0.0,0.1566,0.0,0.0,0.0,0.0,0.0187,0.0,0.0,0.0,0.0,0.0,0.0,1666.7841552734376
249,0.6498999999999999,0.0,0.078,0.0876,0.0045,0.0,0.0,0.1507,0.0,0.0,0.0293,0.0,0.0,0.0,0.0,0.0,0.0,0.0,0.0,1859.15
250,0.4699,0.2016,0.1624,0.0258,0.0997,0.0098,0.0,0.0,0.0,0.0,0.0302,0.0,0.0,0.0,0.0,0.0,0.0,0.0,0.0,1725.15
251,0.7095709570957095,0.0153015301530153,0.075007500750075,0.171117111711171,0.0,0.029002900290029,0.0,0.0,0.0,0.0,0.0,0.0,0.0,0.0,0.0,0.0,0.0,0.0,0.0,1978.150732421875
252,0.4897999999999999,0.0,0.1603,0.0,0.3499,0.0,0.0,0.0,0.0,0.0,0.0,0.0,0.0,0.0,0.0,0.0,0.0,0.0,0.0,1643.85556640625
253,0.6893,0.0,0.1249,0.0929,0.0929,0.0,0.0,0.0,0.0,0.0,0.0,0.0,0.0,0.0,0.0,0.0,0.0,0.0,0.0,2003.1506103515624
254,0.5501,0.0,0.1497,0.1502,0.1001,0.0,0.0,0.0499,0.0,0.0,0.0,0.0,0.0,0.0,0.0,0.0,0.0,0.0,0.0,1750.1401123046876
255,0.6903000000000001,0.0,0.0069,0.0,0.0,0.0475,0.0,0.0599,0.0595,0.1352,0.0,0.0,0.0,0.0,0.0,0.0,0.0,0.0,0.0,1741.4633544921876
256,0.4849,0.0418,0.0571,0.1446,0.1559,0.0,0.078,0.0187999999999999,0.0,0.0,0.0,0.0,0.0,0.0,0.0,0.0,0.0,0.0189,0.0,1245.15
257,0.594,0.06,0.15,0.02,0.0,0.0,0.0,0.1119999999999999,0.044,0.0,0.0,0.0,0.0,0.0,0.0,0.0,0.0,0.02,0.0,1987.15
258,0.6796,0.0801,0.11,0.02,0.0552,0.0,0.0,0.0,0.0,0.0,0.0550999999999999,0.0,0.0,0.0,0.0,0.0,0.0,0.0,0.0,2003.15
259,0.4719,0.0957,0.0397,0.0,0.0466,0.1585,0.0,0.0,0.0,0.0,0.0686,0.0,0.0,0.0,0.0271,0.0755,0.0,0.0161,0.0,1434.15
260,0.759262036898155,0.007299635018249,0.0030998450077496,0.0,0.0630968451577421,0.0,0.0,0.0764961751912404,0.0663966801659916,0.023298835058247,0.0,0.0,0.0,0.0,0.0,0.0,0.0,0.0,0.0,1686.6010498046876
261,0.6135999999999999,0.0750999999999999,0.1400999999999999,0.0600999999999999,0.0800999999999999,0.0,0.0,0.0,0.0,0.0,0.0149999999999999,0.0,0.0,0.0,0.0,0.016,0.0,0.0,0.0,1850.15
262,0.667,0.0,0.0655,0.1205,0.0,0.0,0.0,0.147,0.0,0.0,0.0,0.0,0.0,0.0,0.0,0.0,0.0,0.0,0.0,1980.15
263,0.552,0.19,0.0,0.0,0.0,0.065,0.11,0.0,0.0,0.0,0.0,0.0,0.0,0.0,0.0,0.083,0.0,0.0,0.0,1309.832861328125
264,0.7515999999999999,0.0,0.0,0.0,0.0506,0.0,0.0,0.1978,0.0,0.0,0.0,0.0,0.0,0.0,0.0,0.0,0.0,0.0,0.0,1713.150244140625
265,0.4976,0.0,0.0,0.0,0.0,0.0,0.0,0.0,0.0,0.0,0.0,0.5024000000000001,0.0,0.0,0.0,0.0,0.0,0.0,0.0,1065.6821044921876
266,0.612,0.0,0.0601,0.0,0.3278999999999999,0.0,0.0,0.0,0.0,0.0,0.0,0.0,0.0,0.0,0.0,0.0,0.0,0.0,0.0,1646.0805419921876
267,0.6713328667133286,0.0773922607739226,0.0,0.0147985201479852,0.0533946605339466,0.0,0.0,0.1641835816418358,0.0,0.0,0.0,0.0,0.0,0.0,0.0,0.0,0.0,0.0,0.0,1505.764013671875
268,0.5245000000000001,0.1846,0.1061,0.0,0.0,0.0,0.0,0.1042,0.0806,0.0,0.0,0.0,0.0,0.0,0.0,0.0,0.0,0.0,0.0,1486.15
269,0.675,0.0,0.025,0.13,0.015,0.0,0.0,0.149,0.006,0.0,0.0,0.0,0.0,0.0,0.0,0.0,0.0,0.0,0.0,1783.1493896484376
270,0.6667000000000001,0.0,0.0,0.0,0.0,0.0,0.0533,0.08,0.2,0.0,0.0,0.0,0.0,0.0,0.0,0.0,0.0,0.0,0.0,1476.54599609375
271,0.6105694715264236,0.0336983150842457,0.0843957802109894,0.0145992700364981,0.2288885555722213,0.0194990250487475,0.0,0.0,0.0,0.0,0.0,0.0,0.0,0.0,0.0,0.0,0.0,0.007899605019749,0.0,1728.15
272,0.7143,0.0,0.0,0.0,0.0,0.0,0.0,0.0,0.2857,0.0,0.0,0.0,0.0,0.0,0.0,0.0,0.0,0.0,0.0,1667.4159912109376
273,0.6920000000000001,0.0,0.0,0.0,0.0,0.0,0.0,0.308,0.0,0.0,0.0,0.0,0.0,0.0,0.0,0.0,0.0,0.0,0.0,1525.2460693359376
274,0.5035000000000001,0.104,0.0398,0.0,0.0426,0.1137,0.0,0.0257,0.0,0.0302999999999999,0.086,0.0,0.0,0.0,0.0,0.0359,0.0,0.0129,0.0056,1459.15
275,0.6491649164916491,0.0,0.0584058405840584,0.0518051805180517,0.0898089808980898,0.0,0.0,0.1486148614861486,0.0,0.0,0.0,0.0,0.0,0.0,0.0,0.0,0.0,0.0,0.0,1750.1503662109376
276,0.4409,0.0,0.1142,0.0194,0.3691,0.0,0.0,0.0272,0.0214,0.0,0.0,0.0,0.0077,0.0,0.0,0.0,0.0,0.0,0.0,1538.15
277,0.6607000000000001,0.0749,0.1036,0.0501,0.0953,0.0132,0.0,0.0,0.0,0.0,0.0,0.0,0.0,0.0,0.0,0.0,0.0,0.0,0.0,1886.149755859375
278,0.69006900690069,0.0,0.0603060306030603,0.0896089608960896,0.0,0.01000100010001,0.0,0.0097009700970097,0.11001100110011,0.0,0.0303030303030302,0.0,0.0,0.0,0.0,0.0,0.0,0.0,0.0,1957.14951171875
279,0.6507349265073492,0.0753924607539246,0.0732926707329267,0.0133986601339866,0.1307869213078692,0.0447955204479552,0.0,0.0,0.0,0.0,0.0,0.0,0.0,0.0,0.0,0.0,0.0,0.0026997300269973,0.0,1802.15
280,0.4907,0.1506,0.0096,0.0,0.0152,0.0154,0.0899,0.0888,0.0209,0.0354,0.0152,0.0,0.0,0.0,0.0,0.0409999999999999,0.0,0.0266,0.0,1263.15
281,0.6415000000000001,0.0,0.0799,0.0875,0.0091,0.0159,0.0,0.15,0.0,0.0,0.0161,0.0,0.0,0.0,0.0,0.0,0.0,0.0,0.0,1849.1506103515624
282,0.75,0.0,0.0,0.0,0.0,0.0,0.05,0.05,0.05,0.0,0.0,0.1,0.0,0.0,0.0,0.0,0.0,0.0,0.0,1578.3075927734376
283,0.7387,0.0,0.0,0.0,0.1016,0.0,0.0,0.1597,0.0,0.0,0.0,0.0,0.0,0.0,0.0,0.0,0.0,0.0,0.0,1678.995703125
284,0.3013999999999999,0.2658999999999999,0.0844999999999999,0.0,0.0,0.0,0.0,0.3481999999999999,0.0,0.0,0.0,0.0,0.0,0.0,0.0,0.0,0.0,0.0,0.0,1166.5571044921876
285,0.674,0.0,0.0,0.0,0.0,0.0,0.326,0.0,0.0,0.0,0.0,0.0,0.0,0.0,0.0,0.0,0.0,0.0,0.0,1455.7143310546876
286,0.5,0.066,0.0,0.0,0.0,0.0,0.0,0.267,0.0,0.0,0.0,0.0,0.0,0.0,0.0,0.1669999999999999,0.0,0.0,0.0,1098.9458374023438
287,0.6390022403584573,0.0,0.0197031525044007,0.0333053288526164,0.1017162746039366,0.0,0.0,0.0541086573851816,0.0570091214594335,0.0,0.0453072491598655,0.0,0.0,0.0,0.0,0.0,0.0,0.0490078412546007,0.0,1734.9557861328126
288,0.543,0.0598,0.0408,0.0,0.0436,0.1378,0.0,0.0,0.0,0.0311,0.0882,0.0,0.0,0.0,0.0,0.0368,0.0,0.0132,0.0056999999999999,1542.15
289,0.5334000000000001,0.0506,0.1117,0.0067,0.0458999999999999,0.0,0.0,0.21,0.0324,0.0,0.0,0.0,0.0093,0.0,0.0,0.0,0.0,0.0,0.0,1628.15
290,0.7201000000000001,0.0092,0.0157,0.0223,0.0298,0.0084,0.0387,0.0435,0.0682,0.0,0.0434,0.0,0.0,0.0,0.0,0.0,0.0,0.0,0.0,1718.15
291,0.5116051160511605,0.1217012170121701,0.01190011900119,0.0,0.0,0.05180051800518,0.1508015080150801,0.01950019500195,0.0,0.01070010700107,0.05190051900519,0.0,0.0,0.0,0.0,0.04210042100421,0.0,0.02730027300273,0.0,1263.15
292,0.6503650365036503,0.0601060106010601,0.1204120412041204,0.074007400740074,0.0,0.0,0.0,0.035003500350035,0.0,0.0401040104010401,0.0,0.0,0.0,0.0,0.0,0.01000100010001,0.0,0.01000100010001,0.0,1851.15
293,0.6639,0.0861,0.1031,0.0122,0.081,0.0415,0.0,0.0,0.0,0.0,0.0121,0.0,0.0,0.0,0.0,0.0,0.0,0.0,0.0,1833.15
294,0.0,0.7109573425594464,0.0,0.0,0.0,0.0,0.0,0.0,0.0,0.0,0.0,0.2882827030378178,0.0,0.0,0.0,0.0,0.0,0.0,0.0,986.5157836914062
295,0.6900000000000001,0.05,0.12,0.02,0.06,0.0,0.0,0.0,0.0,0.0,0.06,0.0,0.0,0.0,0.0,0.0,0.0,0.0,0.0,2043.15
296,0.6689,0.0,0.1342,0.0974,0.0525,0.0,0.0,0.0,0.0,0.0,0.0436,0.0,0.0,0.0,0.0,0.0,0.0,0.0,0.0,1918.15
297,0.6194,0.0,0.1198,0.1206,0.11,0.0,0.0,0.0302,0.0,0.0,0.0,0.0,0.0,0.0,0.0,0.0,0.0,0.0,0.0,1810.15
298,0.785021497850215,0.0,0.005999400059994,0.0060993900609939,0.0327967203279671,0.0,0.0,0.1541845815418458,0.0097990200979902,0.0,0.0,0.0,0.0045995400459954,0.0,0.0,0.0,0.0,0.0,0.0,1794.1501220703126
299,0.66,0.15,0.1,0.01,0.03,0.01,0.0,0.0,0.0,0.0,0.04,0.0,0.0,0.0,0.0,0.0,0.0,0.0,0.0,2003.15
300,0.66,0.0,0.0,0.0,0.0,0.0,0.0,0.34,0.0,0.0,0.0,0.0,0.0,0.0,0.0,0.0,0.0,0.0,0.0,1503.6484130859376
