Repository: ychyn/algo_genetique

# algo_genetique
Ce code fait partie de notre mini-projet du MIG Verre 2024. L'objectif du mini-projet est l'obtention d'une composition de verre avec des qualités avantageuses pour une application potentiellement industrielle. 

On utilise l'outil de prediction des propriétés du verre à travers des réseaux de neuronnes codé par Franck Pigeonneau (qui constitue la plus grande partie de ce repo). On a codé l'algorithme génetique qui va, en utilisant ce réseau de neuronnes tenter d'obtenir une composition optimale dont on essaiera la fabrication dans le four situé à l'Ecole des Mines à Sophia Antipolis

File: DataBase/Tliqclean.csv (part 2 of 63)
,SiO2,B2O3,Al2O3,MgO,CaO,BaO,Li2O,Na2O,K2O,ZnO,SrO,PbO,Fe2O3,Y2O3,La2O3,TiO2,GeO2,ZrO2,P2O5,V2O5,Tliq
334,0.7343999999999999,0.0,0.0,0.0,0.2142,0.0,0.0,0.0514,0.0,0.0,0.0,0.0,0.0,0.0,0.0,0.0,0.0,0.0,0.0,0.0,1748.15
335,0.6517000000000001,0.0,0.0299,0.0283,0.0475,0.0124,0.0,0.0799,0.0607,0.0,0.0184,0.0683,0.0,0.0,0.0,0.0,0.0,0.0,0.0021,0.0,1133.15
336,0.6147614761476149,0.0451045104510451,0.0385038503850385,0.0,0.0813081308130813,0.1435143514351435,0.0,0.0,0.0,0.0,0.0758075807580758,0.0,0.0,0.0,0.0,0.0,0.0,0.0,0.0,0.0,1255.15
337,0.63,0.0,0.0,0.0,0.0,0.0,0.0,0.37,0.0,0.0,0.0,0.0,0.0,0.0,0.0,0.0,0.0,0.0,0.0,0.0,1125.15
338,0.2275,0.0,0.1341,0.1508,0.4876,0.0,0.0,0.0,0.0,0.0,0.0,0.0,0.0,0.0,0.0,0.0,0.0,0.0,0.0,0.0,1758.15
339,0.6466,0.0,0.1938,0.04,0.1196,0.0,0.0,0.0,0.0,0.0,0.0,0.0,0.0,0.0,0.0,0.0,0.0,0.0,0.0,0.0,1775.950048828125
340,0.6684,0.0,0.0151,0.0,0.0,0.0,0.3165,0.0,0.0,0.0,0.0,0.0,0.0,0.0,0.0,0.0,0.0,0.0,0.0,0.0,1296.15
341,0.7418,0.0,0.0,0.1418,0.0611,0.0,0.0,0.0553,0.0,0.0,0.0,0.0,0.0,0.0,0.0,0.0,0.0,0.0,0.0,0.0,1734.15
342,0.6206620662066208,0.1071107110711071,0.1111111111111111,0.046004600460046,0.0541054105410541,0.024002400240024,0.0,0.0,0.0,0.0,0.036003600360036,0.0,0.0,0.0,0.0,0.0,0.0,0.0,0.0,0.0,1288.15
343,0.6598,0.0,0.0472,0.0841,0.0286,0.0,0.0,0.1572,0.0131,0.0,0.0,0.0,0.0,0.0,0.0,0.0,0.0,0.01,0.0,0.0,1243.15
344,0.5787,0.0,0.0,0.0,0.0,0.0,0.4213,0.0,0.0,0.0,0.0,0.0,0.0,0.0,0.0,0.0,0.0,0.0,0.0,0.0,1441.15
345,0.7797000000000001,0.0,0.0,0.0,0.0,0.1068,0.0,0.1135,0.0,0.0,0.0,0.0,0.0,0.0,0.0,0.0,0.0,0.0,0.0,0.0,1513.15
346,0.6785999999999999,0.0,0.0130999999999999,0.0,0.0,0.0,0.0,0.2264999999999999,0.0,0.0,0.0,0.0,0.0166999999999999,0.0,0.0,0.0,0.0,0.0650999999999999,0.0,0.0,1473.15
347,0.0,0.1003,0.0536,0.1982999999999999,0.1335,0.0,0.0,0.0,0.0,0.0,0.0,0.0,0.0133,0.0,0.0,0.0,0.0,0.0,0.501,0.0,1249.15
348,0.3308330833083308,0.0,0.0835083508350835,0.2818281828182818,0.3038303830383038,0.0,0.0,0.0,0.0,0.0,0.0,0.0,0.0,0.0,0.0,0.0,0.0,0.0,0.0,0.0,1763.15
349,0.0,0.0,0.0,0.0,0.0,0.0276,0.0,0.0525,0.0,0.0,0.4199,0.0,0.0,0.0,0.0,0.0,0.0,0.0,0.0,0.5,886.1499999999999
350,0.7726999999999999,0.0,0.0759,0.0,0.0,0.1514,0.0,0.0,0.0,0.0,0.0,0.0,0.0,0.0,0.0,0.0,0.0,0.0,0.0,0.0,1446.15
351,0.659,0.0,0.1826,0.0199,0.0984999999999999,0.0,0.0,0.0,0.0,0.0,0.04,0.0,0.0,0.0,0.0,0.0,0.0,0.0,0.0,0.0,1702.0500244140626
352,0.0,0.61,0.0,0.0,0.0,0.0,0.0,0.0,0.0,0.0,0.39,0.0,0.0,0.0,0.0,0.0,0.0,0.0,0.0,0.0,1384.15
353,0.6718000000000001,0.0,0.1045,0.047,0.02,0.0,0.0,0.1223,0.0224,0.0,0.01,0.0,0.0,0.0,0.0,0.0,0.0,0.0,0.0,0.0,1313.15
354,0.66,0.0,0.055,0.08,0.0,0.0,0.017,0.153,0.0,0.0,0.0,0.0,0.0,0.0,0.0,0.01,0.0,0.025,0.0,0.0,1273.15
355,0.3447,0.0595,0.0406,0.0,0.0369,0.1351,0.0637,0.0,0.0,0.1018,0.08,0.0,0.0,0.0,0.0,0.1037,0.0,0.0336,0.0,0.0,1306.15
356,0.5,0.0,0.0,0.0,0.0,0.0,0.0,0.5,0.0,0.0,0.0,0.0,0.0,0.0,0.0,0.0,0.0,0.0,0.0,0.0,1367.15
357,0.6506000000000001,0.0,0.1747,0.0,0.0994,0.0,0.0,0.0132,0.0621,0.0,0.0,0.0,0.0,0.0,0.0,0.0,0.0,0.0,0.0,0.0,1683.15
358,0.0,0.7000000000000001,0.0,0.0,0.0,0.0,0.0,0.0,0.0,0.0,0.0,0.3,0.0,0.0,0.0,0.0,0.0,0.0,0.0,0.0,1071.15
359,0.0516,0.6055,0.0,0.0,0.0,0.2502,0.0153,0.0,0.0,0.0,0.0,0.0774,0.0,0.0,0.0,0.0,0.0,0.0,0.0,0.0,1086.15
360,0.6158,0.0438999999999999,0.1224,0.0,0.0,0.0,0.1129,0.0843,0.0,0.0,0.0,0.0,0.0,0.0,0.0,0.0,0.0,0.0206,0.0,0.0,1361.15
361,0.6516,0.0,0.0,0.0725,0.125,0.0,0.0,0.1508,0.0,0.0,0.0,0.0,0.0,0.0,0.0,0.0,0.0,0.0,0.0,0.0,1356.15
362,0.6572,0.0461,0.0882,0.0478,0.0,0.0,0.0,0.145,0.0136,0.0,0.0,0.0,0.0,0.0,0.0,0.0,0.0,0.0,0.0,0.0,1218.15
363,0.6634000000000001,0.0484999999999999,0.0794,0.067,0.0722,0.0528,0.0,0.0,0.0,0.0165,0.0,0.0,0.0,0.0,0.0,0.0,0.0,0.0,0.0,0.0,1483.15
364,0.5736,0.0,0.0,0.1191,0.3073,0.0,0.0,0.0,0.0,0.0,0.0,0.0,0.0,0.0,0.0,0.0,0.0,0.0,0.0,0.0,1603.15
365,0.6456354364563542,0.0908909109089091,0.1067893210678932,0.0,0.1002899710028997,0.054994500549945,0.0,0.0,0.0,0.0,0.0,0.0,0.0,0.0,0.0,0.0,0.0,0.0,0.0,0.0,1278.15
366,0.0866973990780276,0.5493835184944451,0.0,0.0,0.1632951011469655,0.0061998140055798,0.0,0.0,0.0,0.0585982420527384,0.0,0.0,0.0,0.0,0.0909972700818975,0.0,0.0,0.036898893033209,0.0,0.0,1193.15
367,0.633,0.021,0.142,0.02,0.0,0.0,0.0,0.139,0.045,0.0,0.0,0.0,0.0,0.0,0.0,0.0,0.0,0.0,0.0,0.0,1268.15
368,0.0,0.0,0.0,0.0,0.0,0.0,0.0,0.1666833316668333,0.0,0.0,0.0,0.0,0.0,0.0,0.1666833316668333,0.0,0.0,0.0,0.6666333366663334,0.0,1334.15
369,0.77,0.0,0.0,0.0,0.0,0.0,0.0,0.0,0.23,0.0,0.0,0.0,0.0,0.0,0.0,0.0,0.0,0.0,0.0,0.0,1098.15
370,0.7395999999999999,0.1399,0.05,0.0,0.065,0.0,0.0,0.0,0.0,0.0,0.0,0.0,0.0,0.0,0.0,0.0,0.0,0.0,0.0,0.0,1368.15
371,0.6503,0.0,0.1644,0.0,0.1253,0.06,0.0,0.0,0.0,0.0,0.0,0.0,0.0,0.0,0.0,0.0,0.0,0.0,0.0,0.0,1679.2499755859376
372,0.6002540228620576,0.0,0.0499044914042263,0.0,0.0,0.0,0.0,0.3497314758328249,0.0,0.0,0.0,0.0,0.0,0.0,0.0,0.0,0.0,0.0,0.0,0.0,1107.15
373,0.6315999999999999,0.0,0.1551,0.1568999999999999,0.0564,0.0,0.0,0.0,0.0,0.0,0.0,0.0,0.0,0.0,0.0,0.0,0.0,0.0,0.0,0.0,1655.15
374,0.0,0.065,0.035,0.145,0.1451,0.16,0.1299,0.0,0.0,0.02,0.0,0.0,0.0,0.0,0.0,0.0,0.0,0.0,0.3,0.0,1143.15
375,0.6319,0.0,0.0,0.2355,0.0,0.1326,0.0,0.0,0.0,0.0,0.0,0.0,0.0,0.0,0.0,0.0,0.0,0.0,0.0,0.0,1603.15
376,0.7111999999999999,0.0,0.0,0.0448,0.0470999999999999,0.0,0.0,0.1367999999999999,0.0,0.0,0.0,0.0600999999999999,0.0,0.0,0.0,0.0,0.0,0.0,0.0,0.0,1161.15
377,0.6106,0.0,0.1291,0.0651,0.0,0.0,0.0,0.1592,0.035,0.0,0.0,0.0,0.0,0.0,0.0,0.0,0.0,0.0,0.0,0.0,1423.15
378,0.0,0.3333333333333333,0.0,0.0,0.0,0.3333333333333333,0.0,0.0,0.0,0.0,0.0,0.3333333333333333,0.0,0.0,0.0,0.0,0.0,0.0,0.0,0.0,1161.15
379,0.7932,0.0,0.0935,0.0,0.1133,0.0,0.0,0.0,0.0,0.0,0.0,0.0,0.0,0.0,0.0,0.0,0.0,0.0,0.0,0.0,1688.15
380,0.575,0.0,0.0,0.0,0.0,0.0,0.0,0.275,0.0,0.0,0.0,0.0,0.0,0.0,0.0,0.15,0.0,0.0,0.0,0.0,1038.15
381,0.6931,0.0,0.0,0.0,0.0802,0.0,0.0221,0.0802,0.0351,0.0,0.0,0.0,0.0,0.0,0.0,0.0,0.0,0.0893,0.0,0.0,1413.15
382,0.7614,0.0,0.1795,0.0,0.0,0.0,0.0,0.0,0.0591,0.0,0.0,0.0,0.0,0.0,0.0,0.0,0.0,0.0,0.0,0.0,1873.15
383,0.584,0.0,0.049,0.017,0.06,0.205,0.0,0.0,0.0,0.0,0.085,0.0,0.0,0.0,0.0,0.0,0.0,0.0,0.0,0.0,1378.15
384,0.615,0.1,0.111,0.044,0.085,0.024,0.0,0.0,0.0,0.0,0.02,0.0,0.0,0.0,0.0,0.0,0.0,0.0,0.0,0.0,1353.15
385,0.645,0.055,0.0,0.0,0.0,0.0,0.0,0.175,0.03,0.0,0.0,0.0,0.0,0.0,0.0,0.0,0.0,0.09,0.005,0.0,1448.15
386,0.7378,0.0,0.1646999999999999,0.0,0.0,0.0,0.0,0.0975,0.0,0.0,0.0,0.0,0.0,0.0,0.0,0.0,0.0,0.0,0.0,0.0,1808.15
387,0.7100000000000001,0.0,0.1305,0.0399,0.1196,0.0,0.0,0.0,0.0,0.0,0.0,0.0,0.0,0.0,0.0,0.0,0.0,0.0,0.0,0.0,1632.15
388,0.6217000000000001,0.0,0.15,0.0307,0.0307,0.0,0.0,0.1106,0.0399,0.0,0.0154,0.0,0.0,0.0,0.0,0.0,0.0,0.0,0.0,0.0,1393.15
389,0.0,0.0,0.0094,0.0,0.0,0.0,0.0705,0.3086,0.0,0.1058,0.0535,0.0,0.0,0.0,0.0,0.1317,0.0,0.0,0.3032,0.0,993.15
390,0.67006700670067,0.0,0.067006700670067,0.0426042604260425,0.2203220322032203,0.0,0.0,0.0,0.0,0.0,0.0,0.0,0.0,0.0,0.0,0.0,0.0,0.0,0.0,0.0,1627.15
391,0.6805,0.0,0.0798,0.0,0.0,0.0,0.0,0.0,0.0,0.0,0.2397,0.0,0.0,0.0,0.0,0.0,0.0,0.0,0.0,0.0,1418.15
392,0.1877,0.4551,0.0,0.0,0.3571999999999999,0.0,0.0,0.0,0.0,0.0,0.0,0.0,0.0,0.0,0.0,0.0,0.0,0.0,0.0,0.0,1307.15
393,0.6674999999999999,0.0017999999999999,0.0756999999999999,0.0517999999999999,0.0,0.0,0.0,0.1836999999999999,0.0194999999999999,0.0,0.0,0.0,0.0,0.0,0.0,0.0,0.0,0.0,0.0,0.0,1133.15
394,0.5638000000000001,0.0692,0.1731,0.0,0.0099,0.0,0.0,0.183,0.0,0.0,0.0,0.0,0.0,0.0,0.0,0.0,0.0,0.0,0.0,0.0,1283.15
395,0.7176,0.0,0.0,0.0,0.0538,0.0,0.0,0.2286,0.0,0.0,0.0,0.0,0.0,0.0,0.0,0.0,0.0,0.0,0.0,0.0,1055.15
396,0.78,0.0,0.02,0.0,0.02,0.06,0.0,0.025,0.025,0.0,0.02,0.0,0.0,0.0,0.0,0.0,0.0,0.05,0.0,0.0,1439.15
397,0.6293629362936293,0.0,0.0,0.2703270327032703,0.0,0.1003100310031002,0.0,0.0,0.0,0.0,0.0,0.0,0.0,0.0,0.0,0.0,0.0,0.0,0.0,0.0,1673.15
398,0.6096609660966097,0.0,0.034003400340034,0.023002300230023,0.0941094109410941,0.0,0.2052205220522052,0.015001500150015,0.0,0.0,0.0,0.0,0.0,0.0,0.0,0.0,0.0,0.019001900190019,0.0,0.0,1207.15
399,0.3604639536046395,0.0,0.1213878612138786,0.0767923207679232,0.4413558644135587,0.0,0.0,0.0,0.0,0.0,0.0,0.0,0.0,0.0,0.0,0.0,0.0,0.0,0.0,0.0,1727.15
400,0.4311,0.4551,0.0,0.0,0.0,0.0,0.0,0.1138,0.0,0.0,0.0,0.0,0.0,0.0,0.0,0.0,0.0,0.0,0.0,0.0,1020.15
401,0.6014,0.0,0.0959,0.0538999999999999,0.2488,0.0,0.0,0.0,0.0,0.0,0.0,0.0,0.0,0.0,0.0,0.0,0.0,0.0,0.0,0.0,1465.15
402,0.5520552055205521,0.0744074407440744,0.2135213521352135,0.0,0.0,0.0,0.0,0.0,0.0,0.0,0.0,0.0,0.0,0.0849084908490849,0.0732073207320732,0.0,0.0,0.0,0.0,0.0,1564.15
403,0.7273000000000001,0.0,0.0548,0.0,0.0,0.0,0.0,0.0,0.2178999999999999,0.0,0.0,0.0,0.0,0.0,0.0,0.0,0.0,0.0,0.0,0.0,1313.15
404,0.6747,0.0165,0.0315,0.11,0.0311,0.0,0.0,0.0299,0.0953,0.0,0.01,0.0,0.0,0.0,0.0,0.0,0.0,0.0,0.0,0.0,1333.15
405,0.6475000000000001,0.1629,0.0746,0.0,0.0,0.0,0.0445,0.0634,0.0,0.0,0.0,0.0,0.0,0.0,0.0,0.0,0.0,0.0,0.0,0.0,1093.15
406,0.7472,0.0,0.0,0.0,0.1133,0.0,0.0,0.0,0.1394999999999999,0.0,0.0,0.0,0.0,0.0,0.0,0.0,0.0,0.0,0.0,0.0,1250.15
407,0.6940000000000001,0.037,0.102,0.016,0.0,0.0,0.0,0.143,0.0069999999999999,0.0,0.0,0.0,0.0,0.0,0.0,0.0,0.0,0.0,0.0,0.0,1220.15
408,0.6823682368236822,0.2171217121712171,0.0,0.0,0.0,0.0,0.0,0.027002700270027,0.0640064006400639,0.0,0.0,0.0,0.0,0.0,0.0,0.0,0.0,0.0,0.0,0.0,1243.15
409,0.5826582658265825,0.0791079107910791,0.0985098509850985,0.1045104510451045,0.1098109810981098,0.0254025402540254,0.0,0.0,0.0,0.0,0.0,0.0,0.0,0.0,0.0,0.0,0.0,0.0,0.0,0.0,1333.15
410,0.5565443455654434,0.1316868313168683,0.0,0.0,0.0,0.0,0.0,0.3117688231176882,0.0,0.0,0.0,0.0,0.0,0.0,0.0,0.0,0.0,0.0,0.0,0.0,1028.15
411,0.8144,0.0,0.0789,0.0,0.0,0.0,0.0,0.0,0.1067,0.0,0.0,0.0,0.0,0.0,0.0,0.0,0.0,0.0,0.0,0.0,1323.15
412,0.7278727872787278,0.0,0.0,0.0,0.1175117511751175,0.0,0.0,0.1546154615461546,0.0,0.0,0.0,0.0,0.0,0.0,0.0,0.0,0.0,0.0,0.0,0.0,1249.15
413,0.4648464846484648,0.0,0.1607160716071607,0.1363136313631363,0.2381238123812381,0.0,0.0,0.0,0.0,0.0,0.0,0.0,0.0,0.0,0.0,0.0,0.0,0.0,0.0,0.0,1783.15
414,0.6666333366663334,0.0,0.0,0.0,0.0,0.0,0.0266973302669733,0.03999600039996,0.2666733326667333,0.0,0.0,0.0,0.0,0.0,0.0,0.0,0.0,0.0,0.0,0.0,1154.15
415,0.6317379042742565,0.0,0.0960057603456207,0.1504090245414724,0.1070064203852231,0.0,0.0,0.0,0.0,0.0,0.0,0.0,0.0,0.014000840050403,0.0,0.0,0.0,0.0,0.0,0.0,1510.15
416,0.69,0.0,0.1394999999999999,0.0425999999999999,0.1278999999999999,0.0,0.0,0.0,0.0,0.0,0.0,0.0,0.0,0.0,0.0,0.0,0.0,0.0,0.0,0.0,1604.15
417,0.4943,0.0,0.0,0.0,0.0276,0.0382,0.0,0.1495,0.0146,0.0,0.0,0.0,0.0,0.0,0.0,0.2756,0.0,0.0,0.0,0.0,1333.15
418,0.5364463553644636,0.0578942105789421,0.03999600039996,0.0,0.041995800419958,0.1378862113788621,0.0,0.0,0.0,0.02999700029997,0.0848915108489151,0.0,0.0,0.0,0.0,0.0708929107089291,0.0,0.0,0.0,0.0,1263.15
419,0.0,0.0,0.0,0.0,0.0,0.0,0.0,0.0608,0.0,0.0,0.0,0.6892,0.0,0.0,0.0,0.0,0.0,0.0,0.25,0.0,1318.15
420,0.0,0.0,0.0,0.0,0.0,0.0,0.5,0.0,0.0,0.0,0.0,0.0,0.0,0.0,0.0,0.0,0.5,0.0,0.0,0.0,1510.15
421,0.7564,0.0,0.0,0.0,0.0693,0.0,0.0,0.1493,0.0,0.0,0.0,0.0,0.0,0.0,0.0,0.0,0.0,0.025,0.0,0.0,1329.15
422,0.7417,0.0,0.0,0.0,0.0591,0.0,0.0,0.1992,0.0,0.0,0.0,0.0,0.0,0.0,0.0,0.0,0.0,0.0,0.0,0.0,1063.15
423,0.0657,0.1510999999999999,0.129,0.0,0.0,0.0,0.0,0.0,0.0,0.4039,0.0,0.0,0.0,0.0,0.2018,0.0329,0.0,0.0107,0.0,0.0,1260.15
424,0.6668000000000001,0.017,0.1292,0.0878999999999999,0.0515,0.0,0.0,0.0,0.0,0.0,0.0443,0.0,0.0,0.0,0.0,0.0,0.0,0.0,0.0,0.0,1543.15
425,0.6327367263273673,0.0,0.0,0.222977702229777,0.0,0.1442855714428557,0.0,0.0,0.0,0.0,0.0,0.0,0.0,0.0,0.0,0.0,0.0,0.0,0.0,0.0,1583.15
426,0.0,0.0,0.0,0.0,0.0,0.3329999999999999,0.0,0.0,0.0,0.0,0.0,0.0,0.0,0.0,0.0,0.667,0.0,0.0,0.0,0.0,1621.15
427,0.8903109689031097,0.0,0.053994600539946,0.0110988901109889,0.0,0.0,0.0,0.0,0.0445955404459554,0.0,0.0,0.0,0.0,0.0,0.0,0.0,0.0,0.0,0.0,0.0,1518.15
428,0.7334000000000002,0.0049,0.0716,0.0399,0.0306,0.0,0.0,0.0539,0.053,0.0,0.0117,0.0,0.0,0.0,0.0,0.0,0.0,0.0,0.0,0.0,1383.15
429,0.7190000000000001,0.0,0.0,0.0,0.1054,0.0,0.0,0.0,0.1755999999999999,0.0,0.0,0.0,0.0,0.0,0.0,0.0,0.0,0.0,0.0,0.0,1205.15
430,0.7000000000000001,0.0,0.025,0.109,0.0279999999999999,0.0,0.0,0.132,0.006,0.0,0.0,0.0,0.0,0.0,0.0,0.0,0.0,0.0,0.0,0.0,1315.15
431,0.5609000000000001,0.0,0.0,0.0,0.0,0.0,0.0,0.0,0.4391,0.0,0.0,0.0,0.0,0.0,0.0,0.0,0.0,0.0,0.0,0.0,1069.15
432,0.0,0.04,0.07,0.0,0.0,0.0,0.1,0.0,0.0,0.15,0.0,0.0,0.0,0.0,0.01,0.0,0.0,0.0,0.61,0.0,1295.15
433,0.0,0.0,0.0,0.0,0.0,0.0,0.0,0.0,0.0,0.0,0.4,0.0,0.0,0.0,0.0,0.0,0.0,0.0,0.6,0.0,1088.15
434,0.0,0.0,0.0,0.0,0.0,0.0,0.0,0.3214,0.0,0.0,0.0,0.4286,0.0,0.0,0.0,0.0,0.0,0.0,0.25,0.0,1395.15
435,0.2843,0.3375,0.178,0.0,0.0,0.0,0.0357,0.0,0.0,0.0,0.0,0.0,0.0,0.0662,0.0983,0.0,0.0,0.0,0.0,0.0,1358.15
436,0.7339,0.0086,0.0,0.0,0.1123,0.0,0.0,0.1452,0.0,0.0,0.0,0.0,0.0,0.0,0.0,0.0,0.0,0.0,0.0,0.0,1315.15
437,0.0,0.0,0.0,0.0,0.0,0.385,0.0,0.0,0.0,0.0,0.0,0.0,0.0,0.0,0.0,0.615,0.0,0.0,0.0,0.0,1792.15
438,0.7329560226386417,0.0,0.1033937963722176,0.0541967481951082,0.0,0.0,0.0730956142631442,0.0049997000179989,0.0,0.0,0.0,0.0,0.0,0.0,0.0,0.0116992980421174,0.0,0.0075995440273583,0.0065996040237585,0.0,1600.15
439,0.5882411758824118,0.0,0.0943905609439056,0.1151884811518848,0.144985501449855,0.0,0.0372962703729627,0.007999200079992,0.0,0.0,0.0,0.0,0.0,0.0,0.0,0.0118988101189881,0.0,0.0,0.0,0.0,1457.15
440,0.7000000000000001,0.0,0.06,0.04,0.0,0.0,0.16,0.02,0.0,0.0,0.0,0.0,0.0,0.0,0.0,0.0,0.0,0.02,0.0,0.0,1373.15
441,0.6076,0.0,0.1366,0.0596999999999999,0.0596999999999999,0.0,0.0,0.1364,0.0,0.0,0.0,0.0,0.0,0.0,0.0,0.0,0.0,0.0,0.0,0.0,1413.15
442,0.67,0.0,0.0,0.0,0.06,0.0,0.02,0.155,0.0,0.0,0.0,0.0,0.0,0.0,0.0,0.0,0.0,0.095,0.0,0.0,1433.15
443,0.6990000000000001,0.0,0.15,0.05,0.05,0.05,0.0,0.0,0.0,0.0,0.0,0.0,0.0,0.0,0.0,0.0,0.0,0.0,0.0,0.0,1602.450048828125
444,0.6202620262026203,0.0,0.116011601160116,0.0,0.0,0.0,0.0,0.0,0.2637263726372637,0.0,0.0,0.0,0.0,0.0,0.0,0.0,0.0,0.0,0.0,0.0,1618.15
445,0.2,0.6,0.0,0.0,0.0,0.0,0.0,0.2,0.0,0.0,0.0,0.0,0.0,0.0,0.0,0.0,0.0,0.0,0.0,0.0,998.15
446,0.222,0.3063,0.0164,0.0,0.0,0.3776,0.0,0.0,0.0,0.0,0.0,0.0,0.0,0.0,0.0731,0.0,0.0,0.0,0.0,0.0,1315.15
447,0.2986,0.0,0.055,0.2365,0.4099,0.0,0.0,0.0,0.0,0.0,0.0,0.0,0.0,0.0,0.0,0.0,0.0,0.0,0.0,0.0,1881.15
448,0.679032096790321,0.0,0.0,0.1476852314768523,0.0,0.0,0.1732826717328267,0.0,0.0,0.0,0.0,0.0,0.0,0.0,0.0,0.0,0.0,0.0,0.0,0.0,1515.15
449,0.6605,0.0,0.0,0.0729,0.0596999999999999,0.0,0.0,0.2068,0.0,0.0,0.0,0.0,0.0,0.0,0.0,0.0,0.0,0.0,0.0,0.0,1158.15
450,0.625,0.0,0.0,0.0,0.0,0.1,0.275,0.0,0.0,0.0,0.0,0.0,0.0,0.0,0.0,0.0,0.0,0.0,0.0,0.0,1293.15
451,0.0,0.0,0.0279,0.0,0.0,0.4179,0.0,0.0,0.0,0.0525,0.0,0.0,0.0,0.0,0.0,0.0,0.0,0.0,0.5017,0.0,1103.15
452,0.7005999999999999,0.0524999999999999,0.1245999999999999,0.0164999999999999,0.0829999999999999,0.0087,0.0,0.0,0.0,0.0,0.0127999999999999,0.0,0.0,0.0,0.0,0.0,0.0,0.0,0.0,0.0,1464.15
453,0.561943805619438,0.0,0.1902809719028097,0.2286771322867713,0.0,0.0,0.0,0.0,0.0190980901909809,0.0,0.0,0.0,0.0,0.0,0.0,0.0,0.0,0.0,0.0,0.0,1733.15
454,0.68,0.1,0.12,0.0,0.05,0.0,0.0,0.0,0.0,0.0,0.05,0.0,0.0,0.0,0.0,0.0,0.0,0.0,0.0,0.0,1573.15
455,0.6868000000000001,0.0,0.1557,0.1575,0.0,0.0,0.0,0.0,0.0,0.0,0.0,0.0,0.0,0.0,0.0,0.0,0.0,0.0,0.0,0.0,1753.15
456,0.7638,0.0,0.0233,0.0,0.0,0.0589,0.0477,0.0241,0.0822,0.0,0.0,0.0,0.0,0.0,0.0,0.0,0.0,0.0,0.0,0.0,1161.15
457,0.332,0.0,0.0,0.0,0.0,0.0,0.0,0.0,0.0,0.0,0.0,0.6679999999999999,0.0,0.0,0.0,0.0,0.0,0.0,0.0,0.0,1016.15
458,0.6618999999999999,0.0,0.0,0.0,0.1515,0.0,0.0,0.0,0.1866,0.0,0.0,0.0,0.0,0.0,0.0,0.0,0.0,0.0,0.0,0.0,1313.15
459,0.321,0.276,0.0,0.0,0.0,0.4029999999999999,0.0,0.0,0.0,0.0,0.0,0.0,0.0,0.0,0.0,0.0,0.0,0.0,0.0,0.0,1243.15
460,0.7226,0.0,0.0098999999999999,0.0298,0.0858,0.0,0.0275,0.0286,0.0511,0.0,0.0,0.0,0.0,0.0,0.0,0.0,0.0,0.0431,0.0,0.0,1353.15
461,0.6990000000000001,0.0,0.15,0.0,0.075,0.0,0.0,0.0,0.0,0.0,0.075,0.0,0.0,0.0,0.0,0.0,0.0,0.0,0.0,0.0,1677.15
462,0.5,0.0,0.0,0.0,0.0,0.0,0.0,0.2012,0.0,0.0,0.0,0.2988,0.0,0.0,0.0,0.0,0.0,0.0,0.0,0.0,908.15
463,0.6983,0.0,0.0,0.073,0.0398,0.0,0.0,0.1889,0.0,0.0,0.0,0.0,0.0,0.0,0.0,0.0,0.0,0.0,0.0,0.0,1107.15
464,0.6932306769323067,0.0,0.175982401759824,0.0556944305569443,0.0,0.0,0.0750924907509249,0.0,0.0,0.0,0.0,0.0,0.0,0.0,0.0,0.0,0.0,0.0,0.0,0.0,1755.15
465,0.7181000000000002,0.0299,0.0499,0.0133,0.0213,0.0169,0.0,0.0,0.1197,0.0,0.0299,0.0,0.0,0.0,0.0,0.0,0.0,0.0,0.0,0.0,1253.15
466,0.61,0.1,0.1,0.07,0.06,0.05,0.0,0.0,0.0,0.0,0.0,0.0,0.0,0.0,0.0,0.01,0.0,0.0,0.0,0.0,1353.15
467,0.7948000000000001,0.0,0.0,0.0,0.0,0.0,0.0,0.2052,0.0,0.0,0.0,0.0,0.0,0.0,0.0,0.0,0.0,0.0,0.0,0.0,1348.15
468,0.5994,0.0,0.08,0.0,0.2355,0.0199,0.0,0.0101,0.0,0.04,0.0,0.0,0.0,0.0,0.0151,0.0,0.0,0.0,0.0,0.0,1410.15
469,0.0,0.0,0.0,0.0,0.0,0.0,0.0,0.215,0.38,0.0,0.0,0.0,0.0,0.0,0.0,0.0,0.0,0.0,0.405,0.0,898.1500000000001
470,0.4293,0.066,0.0,0.0,0.0778,0.032,0.1043,0.0591,0.0,0.0,0.0,0.0632,0.0,0.0,0.0122,0.1366,0.0,0.0183,0.0,0.0,1273.15
471,0.3,0.0,0.0,0.0,0.075,0.15,0.0,0.0,0.0,0.0,0.075,0.0,0.0,0.0,0.0,0.33,0.0,0.07,0.0,0.0,1573.15
472,0.2284,0.4578,0.0,0.0,0.0,0.0,0.0,0.3137999999999999,0.0,0.0,0.0,0.0,0.0,0.0,0.0,0.0,0.0,0.0,0.0,0.0,973.15
473,0.6716000000000001,0.0,0.0332,0.1094,0.0108,0.0,0.0,0.1618,0.0,0.0,0.0,0.0,0.0,0.0,0.0,0.0,0.0,0.0132,0.0,0.0,1233.15
474,0.7594240575942407,0.0997900209979002,0.0598940105989401,0.0,0.0748925107489251,0.0,0.0,0.0,0.0,0.0,0.0,0.0,0.0,0.0,0.0,0.0,0.0,0.0,0.0,0.0,1433.15
475,0.6666333366663334,0.0,0.1483851614838516,0.0,0.0,0.0,0.0,0.184981501849815,0.0,0.0,0.0,0.0,0.0,0.0,0.0,0.0,0.0,0.0,0.0,0.0,1353.15
476,0.0,0.0,0.0,0.0,0.18,0.0,0.0,0.0,0.0,0.0,0.0,0.0,0.0,0.0,0.0,0.0,0.82,0.0,0.0,0.0,1539.15
477,0.4686937387477495,0.1584316863372674,0.0391078215643128,0.0,0.0418083616723344,0.0913182636527305,0.0,0.0,0.0,0.0682136427285457,0.0845169033806761,0.0,0.0,0.0,0.0,0.0352070414082816,0.0,0.0127025405081016,0.0,0.0,1199.15
478,0.4399439943994399,0.1529152915291529,0.0,0.0,0.0,0.1595159515951595,0.0948094809480948,0.0498049804980498,0.02000200020002,0.0432043204320432,0.0,0.0,0.0,0.0,0.0398039803980398,0.0,0.0,0.0,0.0,0.0,1154.15
479,0.7081000000000001,0.002,0.034,0.055,0.049,0.005,0.0,0.0329,0.068,0.0,0.026,0.0,0.0,0.0,0.0,0.02,0.0,0.0,0.0,0.0,1293.15
480,0.0,0.15001500150015,0.04000400040004,0.175017501750175,0.1099109910991099,0.025002500250025,0.1001100110011001,0.025002500250025,0.025002500250025,0.0,0.025002500250025,0.0,0.0,0.0,0.0,0.0,0.0,0.0,0.3249324932493249,0.0,1223.15
481,0.6265,0.102,0.1127,0.0648,0.0638,0.0,0.0,0.0,0.0297,0.0,0.0,0.0,0.0,0.0,0.0,0.0,0.0,0.0,0.0,0.0,1323.15
482,0.6877,0.0,0.0779,0.1243,0.0959,0.0,0.0,0.0,0.0,0.0,0.0141999999999999,0.0,0.0,0.0,0.0,0.0,0.0,0.0,0.0,0.0,1560.15
483,0.1643180749882486,0.2747302203242356,0.0,0.0,0.0,0.0,0.1042114632609587,0.0,0.0,0.2273250057506325,0.0,0.0,0.0,0.0920101211133224,0.1042114632609587,0.0,0.0,0.0236025962855914,0.0,0.0,1418.15
484,0.0,0.0,0.0,0.0,0.479,0.0,0.0,0.0,0.0,0.0,0.0,0.0,0.0,0.0,0.0,0.0,0.521,0.0,0.0,0.0,1657.15
485,0.0,0.5173,0.0,0.0,0.0,0.0,0.0,0.0,0.4827,0.0,0.0,0.0,0.0,0.0,0.0,0.0,0.0,0.0,0.0,0.0,1216.15
486,0.7473747374737475,0.0,0.0135013501350135,0.0505050505050505,0.0512051205120512,0.0,0.0,0.1352135213521352,0.0,0.0,0.0,0.0,0.0,0.0,0.0,0.0,0.0,0.0,0.0,0.0,1244.15
487,0.7758999999999999,0.0,0.0,0.0391999999999999,0.0405999999999999,0.0,0.0,0.1224999999999999,0.0,0.0,0.0,0.0218,0.0,0.0,0.0,0.0,0.0,0.0,0.0,0.0,1477.15
488,0.389,0.019,0.122,0.0,0.238,0.0,0.0,0.0,0.0,0.123,0.0,0.0,0.0,0.0,0.0,0.109,0.0,0.0,0.0,0.0,1590.15
489,0.78,0.14,0.0,0.0,0.0,0.0,0.0,0.0,0.0,0.0,0.0,0.0,0.0,0.0,0.0,0.0,0.06,0.0,0.02,0.0,1265.15
490,0.6713,0.0,0.0501999999999999,0.02,0.0828,0.0,0.0,0.0521,0.0,0.0,0.1034,0.0,0.0,0.0,0.0,0.0,0.0,0.0202,0.0,0.0,1409.15
491,0.3,0.0,0.0,0.0,0.0,0.2,0.0,0.0,0.0,0.0,0.1,0.0,0.0,0.0,0.0,0.4,0.0,0.0,0.0,0.0,1550.15
492,0.15,0.275,0.0,0.0,0.0,0.0,0.0,0.0,0.0,0.575,0.0,0.0,0.0,0.0,0.0,0.0,0.0,0.0,0.0,0.0,1328.15
493,0.5578613647501226,0.0,0.0207022772504975,0.0419046095070457,0.0326035863945034,0.0716078768664553,0.0471051815699727,0.0716078768664553,0.0269029593255258,0.0822090429947294,0.0367040374441188,0.0,0.0,0.0,0.0,0.0,0.0,0.0086009461040714,0.0009901089119803,0.0,1153.15
494,0.0,0.5265,0.0,0.0,0.0,0.3985,0.0,0.0,0.0,0.0,0.0,0.0,0.0,0.0,0.075,0.0,0.0,0.0,0.0,0.0,1296.0500244140624
495,0.543,0.0598,0.0408,0.0,0.0436,0.1378,0.0,0.0,0.0,0.0311,0.0882,0.0,0.0,0.0,0.0,0.0368,0.0,0.0132,0.0056999999999999,0.0,1188.15
496,0.7106,0.0,0.1186999999999999,0.0,0.0,0.0,0.0,0.0,0.0,0.0,0.1707,0.0,0.0,0.0,0.0,0.0,0.0,0.0,0.0,0.0,1694.15
497,0.6286,0.0,0.181,0.1597,0.0306999999999999,0.0,0.0,0.0,0.0,0.0,0.0,0.0,0.0,0.0,0.0,0.0,0.0,0.0,0.0,0.0,1717.15
498,0.0,0.5,0.0,0.0,0.0,0.0,0.0,0.0,0.0,0.0,0.0,0.5,0.0,0.0,0.0,0.0,0.0,0.0,0.0,0.0,924.15
499,0.4528452845284528,0.0,0.2162216221622162,0.0,0.0,0.0,0.0,0.3309330933093309,0.0,0.0,0.0,0.0,0.0,0.0,0.0,0.0,0.0,0.0,0.0,0.0,1778.15
500,0.7070000000000001,0.0,0.121,0.0,0.0,0.0,0.0,0.0,0.0,0.172,0.0,0.0,0.0,0.0,0.0,0.0,0.0,0.0,0.0,0.0,1778.15
502,0.7283,0.008,0.048,0.0573,0.0223,0.0,0.0,0.0599,0.06,0.0,0.0155,0.0,0.0,0.0,0.0,0.0,0.0,0.0,0.0,0.0,1243.15
503,0.6469,0.0,0.1463,0.0302999999999999,0.0304,0.0,0.0,0.1461,0.0,0.0,0.0,0.0,0.0,0.0,0.0,0.0,0.0,0.0,0.0,0.0,1384.15
504,0.6967,0.0,0.1291,0.0,0.0,0.0,0.0,0.1742,0.0,0.0,0.0,0.0,0.0,0.0,0.0,0.0,0.0,0.0,0.0,0.0,1298.15
505,0.62,0.0,0.0,0.0,0.0,0.33,0.0,0.0,0.0,0.0,0.0,0.0,0.0,0.0,0.05,0.0,0.0,0.0,0.0,0.0,1578.15
506,0.8297,0.0,0.0799,0.0,0.0,0.0,0.0,0.0,0.0,0.0,0.0904,0.0,0.0,0.0,0.0,0.0,0.0,0.0,0.0,0.0,1730.15
507,0.6517000000000001,0.0,0.0753,0.0827,0.0,0.0,0.0,0.1574,0.0321,0.0,0.0,0.0,0.0,0.0,0.0,0.0,0.0,0.0,0.0,0.0,1223.15
508,0.4724,0.0,0.1419,0.1537,0.2319999999999999,0.0,0.0,0.0,0.0,0.0,0.0,0.0,0.0,0.0,0.0,0.0,0.0,0.0,0.0,0.0,1738.15
509,0.5505,0.0748,0.0871,0.0684,0.1583999999999999,0.0,0.0409999999999999,0.0197999999999999,0.0,0.0,0.0,0.0,0.0,0.0,0.0,0.0,0.0,0.0,0.0,0.0,1373.15
510,0.0,0.0,0.0,0.0,0.0,0.0,0.0,0.4,0.0,0.0,0.0,0.0,0.0,0.0,0.0,0.6,0.0,0.0,0.0,0.0,1293.15
511,0.5311,0.0427,0.0,0.0,0.0,0.0,0.1766,0.052,0.0,0.1755,0.0,0.0,0.0,0.0,0.0,0.0,0.0,0.0,0.0122,0.0,1213.15
512,0.6868000000000001,0.0,0.1557,0.1575,0.0,0.0,0.0,0.0,0.0,0.0,0.0,0.0,0.0,0.0,0.0,0.0,0.0,0.0,0.0,0.0,1744.2499755859376
513,0.693,0.0,0.0,0.0,0.0538,0.0,0.0,0.2532,0.0,0.0,0.0,0.0,0.0,0.0,0.0,0.0,0.0,0.0,0.0,0.0,1061.15
514,0.5892410758924107,0.0,0.0385961403859614,0.0,0.0827917208279171,0.1344865513448655,0.0,0.0,0.0,0.0,0.0371962803719628,0.0,0.0,0.0,0.0,0.0984901509849015,0.0,0.0191980801919808,0.0,0.0,1373.15
515,0.68,0.08,0.11,0.02,0.055,0.0,0.0,0.0,0.0,0.0,0.055,0.0,0.0,0.0,0.0,0.0,0.0,0.0,0.0,0.0,1583.15
516,0.6318,0.0,0.1841,0.0697,0.0,0.0,0.0,0.0,0.1144,0.0,0.0,0.0,0.0,0.0,0.0,0.0,0.0,0.0,0.0,0.0,1773.15
517,0.5,0.0,0.0,0.0,0.175,0.0,0.325,0.0,0.0,0.0,0.0,0.0,0.0,0.0,0.0,0.0,0.0,0.0,0.0,0.0,1353.15
518,0.6324000000000001,0.0,0.2024,0.0868,0.0374,0.0214,0.0,0.0,0.0,0.0,0.0135,0.0,0.0,0.0,0.0,0.0,0.0,0.0,0.0,0.0,1568.15
519,0.7021,0.0,0.0,0.0,0.0645,0.0,0.0,0.2334,0.0,0.0,0.0,0.0,0.0,0.0,0.0,0.0,0.0,0.0,0.0,0.0,1098.15
520,0.3636,0.0,0.1205,0.1506,0.3653,0.0,0.0,0.0,0.0,0.0,0.0,0.0,0.0,0.0,0.0,0.0,0.0,0.0,0.0,0.0,1669.15
521,0.4357999999999999,0.5642,0.0,0.0,0.0,0.0,0.0,0.0,0.0,0.0,0.0,0.0,0.0,0.0,0.0,0.0,0.0,0.0,0.0,0.0,1003.15
522,0.7025,0.0,0.0948,0.0,0.0,0.0,0.0,0.2027,0.0,0.0,0.0,0.0,0.0,0.0,0.0,0.0,0.0,0.0,0.0,0.0,1213.15
523,0.65,0.0,0.0,0.0,0.35,0.0,0.0,0.0,0.0,0.0,0.0,0.0,0.0,0.0,0.0,0.0,0.0,0.0,0.0,0.0,1823.15
524,0.0,0.0,0.0,0.0,0.22,0.0,0.0,0.0,0.0,0.0,0.0,0.0,0.0,0.0,0.0,0.0,0.78,0.0,0.0,0.0,1548.15
525,0.6,0.0,0.0,0.0,0.0,0.4,0.0,0.0,0.0,0.0,0.0,0.0,0.0,0.0,0.0,0.0,0.0,0.0,0.0,0.0,1720.15
526,0.0,0.0,0.0,0.0,0.087,0.0,0.0,0.0,0.4131,0.0,0.0,0.0,0.0,0.0,0.0,0.0,0.0,0.0,0.4999,0.0,1004.15
527,0.85,0.0,0.15,0.0,0.0,0.0,0.0,0.0,0.0,0.0,0.0,0.0,0.0,0.0,0.0,0.0,0.0,0.0,0.0,0.0,2033.15
528,0.4963049630496304,0.04870048700487,0.02660026600266,0.0,0.09670096700967,0.03540035400354,0.1587015870158701,0.04370043700437,0.0,0.00830008300083,0.05230052300523,0.0,0.0,0.0,0.01660016600166,0.0,0.0,0.01650016500165,0.0,0.0,1123.15
529,0.5293,0.1361,0.1527,0.1074,0.0181,0.0,0.0,0.0,0.0,0.0,0.0,0.0,0.0,0.0,0.0,0.0339,0.0,0.0225,0.0,0.0,1675.15
530,0.7154,0.0,0.0943,0.0,0.0,0.0,0.0455999999999999,0.0828,0.0448,0.016,0.0,0.0,0.0,0.0,0.0,0.0,0.0,0.0,0.0,0.0,1198.15
531,0.0,0.0,0.0,0.0,0.0,0.0,0.0,0.21,0.35,0.0,0.0,0.0,0.0,0.0,0.0,0.0,0.0,0.0,0.44,0.0,869.1499999999999
532,0.4646743478956633,0.1373219715154424,0.01710273643783,0.0,0.0933149303888622,0.0341054568730996,0.1214194271083373,0.0360057609217474,0.0148023683789406,0.0,0.0613098095695311,0.0,0.0,0.0,0.0197031525044007,0.0,0.0,0.0,0.0,0.0,1130.15
533,0.7906209379062094,0.0,0.0900909909009099,0.0,0.0,0.0,0.0,0.0,0.0,0.0,0.1192880711928807,0.0,0.0,0.0,0.0,0.0,0.0,0.0,0.0,0.0,1655.15
534,0.9385,0.0,0.0615,0.0,0.0,0.0,0.0,0.0,0.0,0.0,0.0,0.0,0.0,0.0,0.0,0.0,0.0,0.0,0.0,0.0,1938.15
535,0.7601,0.0,0.0,0.0,0.0,0.0,0.0,0.0,0.2398999999999999,0.0,0.0,0.0,0.0,0.0,0.0,0.0,0.0,0.0,0.0,0.0,1046.15
536,0.6688,0.0,0.0,0.0,0.1818,0.0,0.0,0.1452,0.0,0.0,0.0,0.0,0.0,0.0,0.0,0.0,0.0,0.0,0.0042,0.0,1392.15
537,0.3,0.0,0.0,0.0,0.075,0.225,0.0,0.0,0.0,0.0,0.0,0.0,0.0,0.0,0.0,0.4,0.0,0.0,0.0,0.0,1493.15
538,0.72,0.0,0.1119999999999999,0.0,0.168,0.0,0.0,0.0,0.0,0.0,0.0,0.0,0.0,0.0,0.0,0.0,0.0,0.0,0.0,0.0,1677.15
539,0.0,0.0,0.0,0.0,0.0,0.0,0.0,0.0,0.0,0.25,0.0,0.0,0.0,0.0,0.15,0.0,0.0,0.0,0.6,0.0,1583.15
540,0.64,0.0,0.06,0.072,0.035,0.0,0.074,0.02,0.03,0.02,0.0,0.0,0.0,0.016,0.0,0.02,0.0,0.013,0.0,0.0,1353.15
541,0.79002099790021,0.0,0.0,0.0151984801519848,0.0144985501449855,0.0,0.0,0.1336866313368662,0.0,0.0,0.0,0.0465953404659534,0.0,0.0,0.0,0.0,0.0,0.0,0.0,0.0,1497.15
542,0.6121612161216121,0.0,0.1146114611461146,0.1526152615261526,0.1206120612061206,0.0,0.0,0.0,0.0,0.0,0.0,0.0,0.0,0.0,0.0,0.0,0.0,0.0,0.0,0.0,1509.15
543,0.0,0.0,0.0285,0.0,0.0,0.4929,0.0,0.0,0.0,0.0179,0.0,0.0,0.0,0.0,0.0,0.0,0.0,0.0,0.4607,0.0,1123.15
544,0.6940000000000001,0.037,0.095,0.048,0.0,0.0,0.0,0.104,0.021,0.0,0.0,0.0,0.0,0.0,0.0,0.0,0.0,0.0,0.0,0.0,1347.15
545,0.0,0.0,0.0,0.0,0.0,0.0,0.0,0.0,0.0,0.42,0.0,0.0,0.0,0.0,0.0,0.0,0.58,0.0,0.0,0.0,1576.15
546,0.6840999999999999,0.0,0.0527,0.0,0.0,0.2318,0.0,0.0,0.0,0.0,0.0313,0.0,0.0,0.0,0.0,0.0,0.0,0.0,0.0,0.0,1461.15
547,0.6447,0.0,0.1389,0.1989,0.0,0.0,0.0175,0.0,0.0,0.0,0.0,0.0,0.0,0.0,0.0,0.0,0.0,0.0,0.0,0.0,1674.15
548,0.6303,0.0524,0.0229,0.0337,0.0908,0.0,0.0124,0.0698,0.0107,0.0418,0.0,0.0,0.0265,0.0,0.0,0.0,0.0,0.0,0.0,0.0,1308.15
549,0.6734,0.0396,0.068,0.1247,0.0765,0.0,0.0,0.0,0.0,0.0,0.0178,0.0,0.0,0.0,0.0,0.0,0.0,0.0,0.0,0.0,1538.15
550,0.6762676267626763,0.064006400640064,0.0860086008600859,0.02000200020002,0.013001300130013,0.02000200020002,0.0,0.0,0.0,0.0,0.119011901190119,0.0,0.0,0.0,0.0,0.0,0.0,0.0,0.0,0.0,1373.15
551,0.485,0.0,0.0,0.0,0.0,0.23,0.0,0.0,0.0,0.0,0.0,0.0,0.0,0.0,0.0,0.285,0.0,0.0,0.0,0.0,1510.15
552,0.0,0.71,0.0,0.0,0.0,0.0,0.29,0.0,0.0,0.0,0.0,0.0,0.0,0.0,0.0,0.0,0.0,0.0,0.0,0.0,1177.15
553,0.0,0.3871,0.0,0.0,0.1921999999999999,0.0878999999999999,0.0,0.0,0.0,0.1987,0.0,0.0,0.0,0.0,0.0414,0.0562,0.0,0.0365,0.0,0.0,1127.15
554,0.4708,0.0,0.0801,0.0,0.0,0.0,0.0,0.4490999999999999,0.0,0.0,0.0,0.0,0.0,0.0,0.0,0.0,0.0,0.0,0.0,0.0,1278.15
555,0.0,0.46,0.0,0.0,0.0,0.0,0.46,0.0,0.0,0.0,0.0,0.0,0.0,0.0,0.08,0.0,0.0,0.0,0.0,0.0,1089.15
556,0.6056,0.1739,0.138,0.0,0.0125,0.0,0.0,0.0,0.0,0.0344,0.0331,0.0,0.0,0.0,0.0,0.0,0.0,0.0,0.0,0.0,1423.15
557,0.4750285017101027,0.1046062763765826,0.1983118987139228,0.0,0.0,0.0,0.0,0.0,0.0,0.0,0.0,0.0,0.0,0.0814048842930576,0.0745044702682161,0.0652039122347341,0.0,0.0,0.0,0.0,1522.15
558,0.3871,0.0,0.0,0.1617,0.4512,0.0,0.0,0.0,0.0,0.0,0.0,0.0,0.0,0.0,0.0,0.0,0.0,0.0,0.0,0.0,1768.15
559,0.0,0.0,0.0,0.0,0.0,0.0,0.0,0.0,0.213,0.0,0.0,0.0,0.0,0.0,0.0,0.0,0.787,0.0,0.0,0.0,1320.15
560,0.5984598459845984,0.0,0.0776077607760776,0.0573057305730573,0.0,0.0,0.0,0.1916191619161916,0.021002100210021,0.0,0.0,0.0,0.0,0.0,0.0,0.0165016501650165,0.0,0.0375037503750375,0.0,0.0,1394.2499755859376
561,0.645,0.02,0.0,0.0,0.0,0.0,0.0,0.165,0.045,0.0,0.0,0.0,0.0,0.0,0.0,0.0,0.0,0.125,0.0,0.0,1508.15
562,0.592040795920408,0.0373962603739626,0.0330966903309669,0.0,0.0,0.1663833616638336,0.0,0.0,0.0,0.0,0.1663833616638336,0.0,0.0,0.0,0.0,0.0,0.0,0.0,0.0,0.0,1378.15
563,0.0,0.0,0.0,0.0,0.0,0.0,0.556,0.0,0.0,0.0,0.0,0.0,0.0,0.0,0.0,0.0,0.0,0.0,0.444,0.0,857.1499999999999
564,0.873,0.0,0.063,0.0,0.012,0.0,0.0,0.0,0.052,0.0,0.0,0.0,0.0,0.0,0.0,0.0,0.0,0.0,0.0,0.0,1431.15
565,0.55,0.0,0.115,0.125,0.0,0.0,0.0,0.21,0.0,0.0,0.0,0.0,0.0,0.0,0.0,0.0,0.0,0.0,0.0,0.0,1473.15
566,0.8493,0.0,0.0938,0.0,0.0569,0.0,0.0,0.0,0.0,0.0,0.0,0.0,0.0,0.0,0.0,0.0,0.0,0.0,0.0,0.0,1758.15
567,0.0,0.62,0.0,0.0,0.0,0.0,0.0,0.0,0.0,0.0,0.38,0.0,0.0,0.0,0.0,0.0,0.0,0.0,0.0,0.0,1372.15
568,0.82,0.06,0.0,0.0,0.0,0.0,0.0,0.0,0.0,0.0,0.0,0.0,0.0,0.0,0.0,0.0,0.06,0.0,0.06,0.0,1287.15
569,0.52,0.0,0.0,0.0,0.0,0.2,0.0,0.0,0.0,0.28,0.0,0.0,0.0,0.0,0.0,0.0,0.0,0.0,0.0,0.0,1525.15
570,0.0,0.6555,0.0,0.0,0.0,0.0,0.0,0.2353,0.1008,0.0,0.0,0.0,0.0,0.0,0.0,0.0,0.0,0.0,0.0,0.0,951.15
571,0.5258,0.0,0.1178999999999999,0.0087,0.1908,0.0,0.0,0.07,0.0579,0.0,0.0,0.0,0.0289,0.0,0.0,0.0,0.0,0.0,0.0,0.0,1433.15
572,0.4435443544354436,0.0,0.1045104510451045,0.0,0.0,0.4519451945194519,0.0,0.0,0.0,0.0,0.0,0.0,0.0,0.0,0.0,0.0,0.0,0.0,0.0,0.0,1676.15
573,0.2460516708508786,0.2760579721741565,0.021704557957171,0.0183038438071995,0.1054221386491162,0.043409115914342,0.1657348043089048,0.0238049990498004,0.0078016383440522,0.0363076246011662,0.0178037387851448,0.0,0.0,0.0,0.0345072465217695,0.0,0.0,0.0,0.0,0.0,1158.15
574,0.6693,0.0,0.0881,0.0174999999999999,0.0686,0.0,0.0,0.1344999999999999,0.0203999999999999,0.0,0.0,0.0,0.0,0.0,0.0,0.0,0.0,0.0,0.0,0.0,1223.15
575,0.6554000000000001,0.0414,0.1247,0.0325,0.0,0.0,0.0,0.1438,0.0,0.0,0.0,0.0,0.0,0.0,0.0,0.0,0.0,0.0,0.0,0.0,1313.15
576,0.58,0.0,0.06,0.0,0.0,0.36,0.0,0.0,0.0,0.0,0.0,0.0,0.0,0.0,0.0,0.0,0.0,0.0,0.0,0.0,1550.15
577,0.384,0.0,0.046,0.155,0.136,0.0,0.1009999999999999,0.0,0.0,0.121,0.02,0.0,0.0,0.025,0.0,0.0,0.0,0.012,0.0,0.0,1443.15
578,0.605,0.03,0.0,0.0,0.01,0.0,0.015,0.195,0.02,0.0,0.0,0.0,0.0,0.0,0.0,0.0,0.0,0.115,0.0,0.0,1478.15
579,0.7501,0.0,0.0,0.0757999999999999,0.0261999999999999,0.0,0.0,0.1478999999999999,0.0,0.0,0.0,0.0,0.0,0.0,0.0,0.0,0.0,0.0,0.0,0.0,1268.15
580,0.6930000000000001,0.0,0.1783,0.0,0.0,0.0099,0.0,0.0,0.0,0.0,0.0,0.0,0.0,0.0,0.1188,0.0,0.0,0.0,0.0,0.0,1498.15
581,0.6412000000000001,0.0,0.096,0.1489,0.0991,0.0,0.0,0.0,0.0,0.0,0.0,0.0,0.0,0.0139999999999999,0.0,0.0,0.0,0.0,0.0,0.0,1500.15
582,0.7177,0.0,0.0,0.0731,0.02,0.0,0.0,0.1892,0.0,0.0,0.0,0.0,0.0,0.0,0.0,0.0,0.0,0.0,0.0,0.0,1081.15
583,0.45,0.0,0.0,0.0,0.0,0.0,0.0,0.25,0.0,0.0,0.0,0.0,0.0,0.0,0.0,0.3,0.0,0.0,0.0,0.0,1258.15
584,0.522,0.0,0.1347,0.0,0.1689999999999999,0.0,0.0,0.1743,0.0,0.0,0.0,0.0,0.0,0.0,0.0,0.0,0.0,0.0,0.0,0.0,1568.15
585,0.6394000000000002,0.0799,0.0899,0.02,0.0899,0.0,0.0,0.0,0.0,0.0,0.0799,0.0,0.0,0.0,0.0,0.0,0.0,0.0,0.0,0.0,1418.15
586,0.0,0.0,0.0,0.0,0.0,0.0,0.0,0.0,0.2194,0.2805999999999999,0.0,0.0,0.0,0.0,0.0,0.0,0.0,0.0,0.5,0.0,882.1499999999999
587,0.6426,0.2736999999999999,0.0,0.0,0.0,0.0,0.0,0.0,0.0,0.0,0.0,0.0,0.0,0.0,0.0,0.0,0.0,0.0,0.0836999999999999,0.0,1393.15
588,0.6364000000000001,0.0,0.13,0.0314,0.0314,0.0,0.0,0.103,0.0511,0.0,0.0157,0.0,0.0,0.0,0.0,0.0,0.0,0.0,0.0,0.0,1318.15
589,0.7187431245874752,0.0089005340320419,0.0,0.0,0.0765045902754165,0.0,0.0,0.0931055863351801,0.0479028741724503,0.0472028321699301,0.0,0.0,0.0,0.0,0.0,0.0,0.0,0.0069004140248414,0.0,0.0,1146.15
590,0.684,0.0,0.0,0.0,0.0,0.0,0.0,0.0,0.316,0.0,0.0,0.0,0.0,0.0,0.0,0.0,0.0,0.0,0.0,0.0,1302.15
591,0.7378,0.0,0.0,0.0,0.0,0.0,0.0,0.2384,0.0,0.0,0.0237999999999999,0.0,0.0,0.0,0.0,0.0,0.0,0.0,0.0,0.0,1063.15
592,0.7578,0.0,0.0,0.0,0.0,0.0,0.0,0.0121,0.2301,0.0,0.0,0.0,0.0,0.0,0.0,0.0,0.0,0.0,0.0,0.0,1099.15
593,0.0,0.275,0.0,0.0,0.0,0.125,0.0,0.0,0.0,0.0,0.0,0.3,0.0,0.0,0.0,0.3,0.0,0.0,0.0,0.0,1158.15
594,0.8809999999999999,0.0,0.059,0.0,0.023,0.0,0.0,0.0,0.037,0.0,0.0,0.0,0.0,0.0,0.0,0.0,0.0,0.0,0.0,0.0,1563.15
595,0.0,0.5,0.0,0.0,0.0,0.0,0.0,0.0,0.0,0.0,0.0,0.5,0.0,0.0,0.0,0.0,0.0,0.0,0.0,0.0,871.1500000000001
596,0.7,0.0,0.15,0.15,0.0,0.0,0.0,0.0,0.0,0.0,0.0,0.0,0.0,0.0,0.0,0.0,0.0,0.0,0.0,0.0,1728.15
597,0.585,0.0,0.0489,0.0,0.1167,0.1169,0.0,0.0075,0.0083,0.0,0.1166,0.0,0.0,0.0,0.0,0.0,0.0,0.0,0.0,0.0,1458.15
598,0.5689,0.0,0.0,0.1696,0.0,0.0,0.2615,0.0,0.0,0.0,0.0,0.0,0.0,0.0,0.0,0.0,0.0,0.0,0.0,0.0,1264.15
599,0.5025502550255025,0.0,0.0,0.0,0.124012401240124,0.0,0.3734373437343734,0.0,0.0,0.0,0.0,0.0,0.0,0.0,0.0,0.0,0.0,0.0,0.0,0.0,1363.15
600,0.5639,0.0,0.1644999999999999,0.2411999999999999,0.0,0.0,0.0,0.0,0.0303999999999999,0.0,0.0,0.0,0.0,0.0,0.0,0.0,0.0,0.0,0.0,0.0,1723.15
601,0.658,0.019,0.023,0.137,0.0175,0.0,0.0,0.0,0.1335,0.0,0.011,0.0,0.0,0.0,0.0,0.0,0.0,0.0,0.0,0.0,1333.15
602,0.6401,0.0280999999999999,0.1342999999999999,0.0322999999999999,0.0,0.0,0.0,0.1629999999999999,0.0,0.0,0.0,0.0,0.0,0.0,0.0,0.0,0.0,0.0,0.0,0.0,1246.15
603,0.0,0.0,0.0,0.0,0.0,0.0,0.0,0.22,0.35,0.0,0.0,0.0,0.0,0.0,0.0,0.0,0.0,0.0,0.43,0.0,858.1500000000001
604,0.7147,0.0945,0.0295,0.0,0.0414,0.0,0.0,0.1163,0.0,0.0,0.0,0.0,0.0,0.0,0.0,0.0,0.0,0.0,0.0,0.0,1213.15
605,0.0,0.7153,0.0,0.0,0.0,0.0,0.0,0.0,0.2847,0.0,0.0,0.0,0.0,0.0,0.0,0.0,0.0,0.0,0.0,0.0,1091.15
606,0.5167,0.1226,0.213,0.0,0.0,0.0,0.0,0.0,0.0,0.0,0.0,0.0,0.0,0.1185,0.0292,0.0,0.0,0.0,0.0,0.0,1584.15
607,0.5388999999999999,0.0578999999999999,0.0399,0.0,0.0419,0.1386999999999999,0.0,0.0,0.0,0.0598999999999999,0.0619,0.0,0.0,0.0,0.0,0.0408999999999999,0.0,0.0199999999999999,0.0,0.0,1225.15
608,0.528052805280528,0.0,0.183018301830183,0.2778277827782778,0.0111011101110111,0.0,0.0,0.0,0.0,0.0,0.0,0.0,0.0,0.0,0.0,0.0,0.0,0.0,0.0,0.0,1712.15
609,0.7141,0.04,0.04,0.034,0.034,0.0,0.0,0.0,0.1199,0.0,0.017,0.0,0.0,0.0,0.0,0.0,0.0,0.0,0.0,0.0,1173.15
610,0.5966596659665966,0.0,0.045004500450045,0.042004200420042,0.0721072107210721,0.0,0.1862186218621862,0.019001900190019,0.0,0.0,0.0,0.0,0.0,0.0,0.0,0.029002900290029,0.0,0.01000100010001,0.0,0.0,1225.15
611,0.545945405459454,0.0,0.1496850314968503,0.0,0.0,0.0,0.0,0.1096890310968903,0.0203979602039796,0.1484851514848515,0.0,0.0,0.0,0.0,0.0,0.0,0.0,0.0134986501349865,0.0050994900509949,0.0,1563.15
612,0.5473547354735473,0.1618161816181618,0.0463046304630463,0.0,0.0,0.2101210121012101,0.0277027702770277,0.0,0.0,0.0,0.0056005600560056,0.0,0.0,0.0,0.0,0.0,0.0,0.0,0.0,0.0,1158.15
613,0.5959,0.1518,0.0755,0.0821,0.0,0.0947,0.0,0.0,0.0,0.0,0.0,0.0,0.0,0.0,0.0,0.0,0.0,0.0,0.0,0.0,1180.15
614,0.7070292970702928,0.0,0.0100989901009899,0.0074992500749925,0.1151884811518848,0.0,0.0080991900809919,0.1382861713828617,0.0114988501149885,0.0,0.0,0.0,0.0,0.0,0.0,0.0,0.0,0.0,0.0,0.0,1258.15
615,0.7319,0.0038,0.0722,0.038,0.0346,0.0,0.0,0.0542,0.0535,0.0,0.0108,0.0,0.0,0.0,0.0,0.0,0.0,0.0,0.0,0.0,1393.15
616,0.4839,0.1454,0.0298,0.0,0.0481,0.0396,0.1693,0.0109,0.0,0.0249,0.0313,0.0,0.0,0.0,0.0166,0.0,0.0,0.0,0.0,0.0,1141.15
617,0.6,0.0,0.12,0.28,0.0,0.0,0.0,0.0,0.0,0.0,0.0,0.0,0.0,0.0,0.0,0.0,0.0,0.0,0.0,0.0,1643.15
618,0.6744999999999999,0.0664999999999999,0.1205,0.0374999999999999,0.0619999999999999,0.0,0.0,0.0,0.0,0.0,0.0389999999999999,0.0,0.0,0.0,0.0,0.0,0.0,0.0,0.0,0.0,1418.15
619,0.5222522252225222,0.0225022502250225,0.0256025602560256,0.0,0.0,0.0,0.0,0.0,0.0069006900690069,0.0,0.0,0.42004200420042,0.0,0.0,0.0,0.0,0.0,0.0,0.0,0.0,963.15
620,0.6,0.0,0.0,0.0,0.0,0.0,0.0,0.3,0.0,0.0,0.0,0.0,0.0,0.1,0.0,0.0,0.0,0.0,0.0,0.0,1599.15
621,0.6482648264826483,0.0266026602660266,0.0846084608460846,0.0917091709170917,0.0549054905490549,0.0,0.0309030903090309,0.0298029802980298,0.0,0.0,0.0,0.0,0.0,0.0,0.0,0.0332033203320332,0.0,0.0,0.0,0.0,1433.15
622,0.6413,0.0,0.0075,0.0715,0.1404,0.0,0.0,0.032,0.0632,0.0,0.0,0.0,0.0,0.0,0.0,0.0,0.0,0.0374,0.0,0.0,1433.15
623,0.0984,0.5815,0.0154,0.0,0.0,0.1216,0.0,0.0,0.0308,0.0,0.0,0.1523,0.0,0.0,0.0,0.0,0.0,0.0,0.0,0.0,954.15
624,0.13,0.48,0.0,0.0,0.1,0.0,0.1,0.0,0.0,0.05,0.0,0.0,0.0,0.04,0.09,0.0,0.0,0.0,0.0,0.0,1273.15
625,0.6396639663966396,0.0,0.0,0.22002200220022,0.0,0.0,0.0,0.0,0.1255125512551255,0.0,0.0,0.0,0.0,0.0,0.0,0.0148014801480148,0.0,0.0,0.0,0.0,1530.349951171875
626,0.6787000000000002,0.0611,0.1161,0.008,0.0,0.0,0.0,0.1241,0.011,0.0,0.0,0.0,0.0,0.0,0.0,0.0,0.0,0.0,0.0,0.0,1305.15
627,0.4957495749574957,0.1588158815881588,0.0392039203920392,0.0,0.0419041904190419,0.1017101710171017,0.0,0.0,0.0,0.0299029902990299,0.0847084708470847,0.0,0.0,0.0,0.0,0.0353035303530352,0.0,0.0127012701270127,0.0,0.0,1245.15
628,0.5,0.0,0.0639,0.1094999999999999,0.3265999999999999,0.0,0.0,0.0,0.0,0.0,0.0,0.0,0.0,0.0,0.0,0.0,0.0,0.0,0.0,0.0,1529.15
629,0.7509999999999999,0.0,0.1186,0.0,0.0,0.0,0.0,0.0,0.0,0.0,0.1304,0.0,0.0,0.0,0.0,0.0,0.0,0.0,0.0,0.0,1699.15
630,0.6607999999999999,0.0,0.1621999999999999,0.0,0.177,0.0,0.0,0.0,0.0,0.0,0.0,0.0,0.0,0.0,0.0,0.0,0.0,0.0,0.0,0.0,1723.15
631,0.5356535653565356,0.0,0.0,0.2636263626362636,0.0,0.0,0.2007200720072007,0.0,0.0,0.0,0.0,0.0,0.0,0.0,0.0,0.0,0.0,0.0,0.0,0.0,1496.15
632,0.7551000000000001,0.0,0.0,0.0,0.1593,0.0,0.0,0.0856,0.0,0.0,0.0,0.0,0.0,0.0,0.0,0.0,0.0,0.0,0.0,0.0,1598.15
633,0.0,0.52,0.0,0.0,0.0,0.0,0.0,0.48,0.0,0.0,0.0,0.0,0.0,0.0,0.0,0.0,0.0,0.0,0.0,0.0,1230.15
634,0.1122,0.4327,0.0,0.0,0.0,0.0,0.4551,0.0,0.0,0.0,0.0,0.0,0.0,0.0,0.0,0.0,0.0,0.0,0.0,0.0,1051.15
635,0.64,0.0,0.09,0.07,0.03,0.0,0.035,0.025,0.06,0.0,0.0,0.0,0.0,0.0,0.0,0.03,0.0,0.02,0.0,0.0,1523.15
636,0.777,0.0,0.0,0.0,0.0,0.0,0.0,0.0,0.223,0.0,0.0,0.0,0.0,0.0,0.0,0.0,0.0,0.0,0.0,0.0,1053.15
637,0.6650999999999999,0.0,0.0607999999999999,0.0463999999999999,0.0687,0.0,0.0,0.1488999999999999,0.0,0.0,0.0,0.0,0.0,0.0,0.0,0.0,0.0,0.0100999999999999,0.0,0.0,1323.15
638,0.5172482751724827,0.0,0.0,0.223977602239776,0.0,0.0,0.0,0.0,0.2587741225877412,0.0,0.0,0.0,0.0,0.0,0.0,0.0,0.0,0.0,0.0,0.0,1583.15
639,0.514,0.038,0.116,0.11,0.0,0.0,0.179,0.043,0.0,0.0,0.0,0.0,0.0,0.0,0.0,0.0,0.0,0.0,0.0,0.0,1348.15
640,0.6825,0.0,0.0803,0.0,0.0,0.0,0.0,0.1564,0.0,0.0793,0.0,0.0,0.0,0.0,0.0,0.0,0.0,0.0,0.0,0.0,1208.15
641,0.6047,0.0,0.0,0.1619,0.0,0.2334,0.0,0.0,0.0,0.0,0.0,0.0,0.0,0.0,0.0,0.0,0.0,0.0,0.0,0.0,1423.15
642,0.365,0.0,0.0,0.0,0.0,0.0,0.0,0.085,0.0,0.0,0.0,0.55,0.0,0.0,0.0,0.0,0.0,0.0,0.0,0.0,913.15
643,0.7497,0.0,0.0902999999999999,0.0,0.0,0.0,0.0,0.0,0.0,0.0,0.16,0.0,0.0,0.0,0.0,0.0,0.0,0.0,0.0,0.0,1523.15
644,0.4153,0.0,0.0,0.0,0.3893999999999999,0.0,0.0,0.0,0.0,0.0,0.0,0.0,0.0,0.0,0.0,0.1953,0.0,0.0,0.0,0.0,1642.15
645,0.6603,0.0639,0.1289,0.047,0.0629,0.0289999999999999,0.0,0.0,0.0,0.0,0.0069999999999999,0.0,0.0,0.0,0.0,0.0,0.0,0.0,0.0,0.0,1368.15
646,0.6667000000000001,0.0,0.0,0.0,0.0,0.0,0.1333,0.2,0.0,0.0,0.0,0.0,0.0,0.0,0.0,0.0,0.0,0.0,0.0,0.0,1013.15
647,0.0,0.3651,0.0,0.0,0.0,0.3707,0.0,0.0,0.0,0.0,0.0,0.0,0.0,0.0,0.0,0.0,0.0,0.0,0.0,0.2642,925.15
648,0.5870000000000001,0.0,0.05,0.017,0.04,0.19,0.0,0.0,0.0,0.0,0.1159999999999999,0.0,0.0,0.0,0.0,0.0,0.0,0.0,0.0,0.0,1423.15
649,0.4113,0.0,0.1503999999999999,0.0778,0.3605,0.0,0.0,0.0,0.0,0.0,0.0,0.0,0.0,0.0,0.0,0.0,0.0,0.0,0.0,0.0,1653.15
650,0.7581241875812419,0.0,0.0,0.0,0.0,0.0,0.1294870512948705,0.1123887611238876,0.0,0.0,0.0,0.0,0.0,0.0,0.0,0.0,0.0,0.0,0.0,0.0,1328.15
651,0.515,0.0,0.068,0.14,0.09,0.0,0.04,0.0,0.0,0.1,0.015,0.0,0.0,0.02,0.0,0.0,0.0,0.012,0.0,0.0,1403.15
652,0.6729336466823342,0.0,0.0466023301165058,0.0388019400970048,0.0630031501575078,0.0315015750787539,0.0,0.0526026301315065,0.0447022351117555,0.0,0.0380019000950047,0.0,0.0,0.0,0.0,0.0,0.0,0.0110005500275013,0.0,0.0,1323.15
653,0.4958504149585042,0.3407659234076592,0.038996100389961,0.0,0.0,0.0500949905009499,0.0,0.0742925707429257,0.0,0.0,0.0,0.0,0.0,0.0,0.0,0.0,0.0,0.0,0.0,0.0,1091.15
654,0.0,0.0,0.07,0.0,0.0,0.0,0.1,0.0,0.0,0.15,0.0,0.0,0.0,0.0,0.01,0.0,0.0,0.0,0.65,0.0,1323.15
655,0.6859931400685992,0.0919990800091999,0.1249987500124998,0.0399996000039999,0.0199998000019999,0.0199998000019999,0.0,0.0,0.0,0.0,0.0169998300016999,0.0,0.0,0.0,0.0,0.0,0.0,0.0,0.0,0.0,1550.15
