Repository: ychyn/algo_genetique

# algo_genetique
Ce code fait partie de notre mini-projet du MIG Verre 2024. L'objectif du mini-projet est l'obtention d'une composition de verre avec des qualités avantageuses pour une application potentiellement industrielle. 

On utilise l'outil de prediction des propriétés du verre à travers des réseaux de neuronnes codé par Franck Pigeonneau (qui constitue la plus grande partie de ce repo). On a codé l'algorithme génetique qui va, en utilisant ce réseau de neuronnes tenter d'obtenir une composition optimale dont on essaiera la fabrication dans le four situé à l'Ecole des Mines à Sophia Antipolis

File: DataBase/Tliqclean.csv (part 3 of 63)
,SiO2,B2O3,Al2O3,MgO,CaO,BaO,Li2O,Na2O,K2O,ZnO,SrO,PbO,Fe2O3,Y2O3,La2O3,TiO2,GeO2,ZrO2,P2O5,V2O5,Tliq
656,0.4783760811959403,0.0332983350832458,0.0310984450777461,0.0,0.0977951102444877,0.0493975301234938,0.1732913354332283,0.0211989400529973,0.0,0.0293985300734963,0.0320983950802459,0.0,0.0,0.0,0.0471976401179941,0.0,0.0,0.0,0.0,0.0,1087.15
657,0.5007500750075007,0.0,0.1569156915691568,0.1859185918591859,0.1564156415641564,0.0,0.0,0.0,0.0,0.0,0.0,0.0,0.0,0.0,0.0,0.0,0.0,0.0,0.0,0.0,1650.15
658,0.4832,0.0,0.1424,0.0,0.2808,0.0,0.0,0.0,0.0,0.0,0.0,0.0,0.0,0.0,0.0,0.0,0.0,0.0,0.0935999999999999,0.0,1629.15
659,0.1278,0.5347999999999999,0.0,0.0,0.0,0.0,0.0563,0.0,0.0,0.0584999999999999,0.0,0.0,0.0,0.0716,0.151,0.0,0.0,0.0,0.0,0.0,1303.15
660,0.4,0.0,0.0,0.0,0.0,0.45,0.0,0.0,0.0,0.0,0.0,0.0,0.0,0.0,0.0,0.15,0.0,0.0,0.0,0.0,1735.15
661,0.3333333333333333,0.0,0.0,0.0,0.3924392439243925,0.0,0.0,0.0,0.2742274227422742,0.0,0.0,0.0,0.0,0.0,0.0,0.0,0.0,0.0,0.0,0.0,1943.15
662,0.6487999999999999,0.0,0.0892999999999999,0.0,0.2619,0.0,0.0,0.0,0.0,0.0,0.0,0.0,0.0,0.0,0.0,0.0,0.0,0.0,0.0,0.0,1475.349951171875
663,0.6947,0.0,0.0983,0.0,0.0,0.0,0.0651,0.0689,0.072,0.0,0.0,0.0,0.0,0.0,0.0,0.0,0.0,0.0,0.0,0.0,1318.15
664,0.7206,0.0176,0.0336,0.05,0.0331,0.0,0.0,0.0319,0.1015,0.0,0.0107,0.0,0.0,0.0,0.0,0.0,0.0,0.0,0.0,0.0,1118.15
665,0.0473952604739526,0.7294270572942706,0.0,0.0,0.0,0.0,0.2083791620837916,0.0,0.0,0.0,0.0,0.0,0.0,0.0,0.0,0.0,0.0,0.0,0.0147985201479852,0.0,1090.15
666,0.5,0.0,0.0,0.0,0.0,0.24,0.0,0.0,0.0,0.0,0.0,0.0,0.0,0.0,0.06,0.2,0.0,0.0,0.0,0.0,1526.15
667,0.0,0.0,0.0144014401440144,0.0,0.0,0.0,0.0,0.3591359135913591,0.0694069406940694,0.0,0.0443044304430443,0.0,0.0,0.0,0.0,0.176017601760176,0.0,0.0,0.3294329432943294,0.0,1143.15
668,0.0,0.984,0.0,0.0,0.0,0.0,0.0,0.016,0.0,0.0,0.0,0.0,0.0,0.0,0.0,0.0,0.0,0.0,0.0,0.0,889.1499999999999
669,0.6499,0.0,0.0893,0.0,0.2608,0.0,0.0,0.0,0.0,0.0,0.0,0.0,0.0,0.0,0.0,0.0,0.0,0.0,0.0,0.0,1470.349951171875
670,0.5695,0.0,0.0,0.0,0.0,0.0,0.0,0.2347,0.0,0.0,0.0,0.1957999999999999,0.0,0.0,0.0,0.0,0.0,0.0,0.0,0.0,978.15
671,0.0,0.0,0.0,0.0,0.2278,0.0,0.0,0.2726,0.0,0.0,0.0,0.0,0.0,0.0,0.0,0.0,0.0,0.0,0.4996,0.0,1001.15
672,0.5287999999999998,0.0569999999999999,0.0388999999999999,0.0,0.0835999999999999,0.1356999999999999,0.0,0.0,0.0,0.0292999999999999,0.0605999999999999,0.0,0.0,0.0,0.0,0.0596999999999999,0.0,0.0063999999999999,0.0,0.0,1267.15
673,0.0,0.0,0.0144,0.0,0.0,0.4678,0.0,0.0,0.0,0.0,0.0,0.0,0.0,0.0,0.0,0.0,0.0,0.0,0.5178,0.0,1133.15
674,0.5703,0.0,0.1867,0.2203999999999999,0.0226,0.0,0.0,0.0,0.0,0.0,0.0,0.0,0.0,0.0,0.0,0.0,0.0,0.0,0.0,0.0,1723.15
675,0.7696999999999999,0.0,0.0,0.0,0.0857,0.0,0.0,0.1446,0.0,0.0,0.0,0.0,0.0,0.0,0.0,0.0,0.0,0.0,0.0,0.0,1428.15
676,0.669,0.0,0.15,0.02,0.1,0.03,0.0,0.0,0.0,0.0,0.0,0.0,0.0,0.0,0.0,0.0,0.0,0.0,0.03,0.0,1512.15
677,0.0,0.9665,0.0,0.0,0.0,0.0,0.0,0.0335,0.0,0.0,0.0,0.0,0.0,0.0,0.0,0.0,0.0,0.0,0.0,0.0,858.1500000000001
678,0.6174000000000001,0.0,0.0,0.0,0.0,0.0,0.0,0.3826,0.0,0.0,0.0,0.0,0.0,0.0,0.0,0.0,0.0,0.0,0.0,0.0,1146.15
679,0.8621862186218622,0.0,0.0745074507450745,0.0,0.0,0.0,0.0,0.0633063306330633,0.0,0.0,0.0,0.0,0.0,0.0,0.0,0.0,0.0,0.0,0.0,0.0,1493.15
680,0.73,0.0,0.0,0.0,0.0,0.0,0.0,0.27,0.0,0.0,0.0,0.0,0.0,0.0,0.0,0.0,0.0,0.0,0.0,0.0,1123.15
681,0.7293999999999999,0.0,0.0807,0.059,0.0,0.0,0.0,0.1299,0.0,0.0,0.0,0.0,0.0,0.0,0.0,0.0,0.0,0.0,0.0,0.0,1303.15
682,0.1199999999999999,0.3336999999999999,0.0,0.0,0.2285999999999999,0.0,0.1340999999999999,0.0,0.0,0.0787999999999999,0.0,0.0,0.0,0.0283999999999999,0.0417999999999999,0.0,0.0,0.026,0.0,0.0,1193.15
683,0.7226277372262773,0.0820917908209179,0.042995700429957,0.0,0.0,0.0,0.0403959604039596,0.0378962103789621,0.0336966303369663,0.0116988301169883,0.0,0.0,0.0,0.0,0.0,0.0285971402859714,0.0,0.0,0.0,0.0,1213.15
684,0.653,0.0,0.05,0.0559999999999999,0.06,0.0,0.054,0.012,0.017,0.0,0.049,0.0,0.0,0.017,0.0,0.02,0.0,0.012,0.0,0.0,1363.15
685,0.7502,0.0,0.1249,0.0,0.0,0.0,0.0,0.0454,0.0795,0.0,0.0,0.0,0.0,0.0,0.0,0.0,0.0,0.0,0.0,0.0,1533.15
686,0.6269999999999999,0.0189999999999999,0.1447999999999999,0.0329,0.0,0.0,0.0,0.1740999999999999,0.0,0.0,0.0,0.0,0.0,0.0,0.0,0.0,0.0,0.0,0.0,0.0,1317.15
687,0.0,0.0,0.0,0.0,0.4099,0.0,0.0,0.3554,0.0,0.0,0.0,0.0,0.0,0.0,0.0,0.0,0.0,0.0,0.2347,0.0,1962.15
688,0.6338,0.0,0.1703,0.0,0.1244,0.0596,0.0,0.0,0.0,0.0,0.0,0.0,0.0,0.0,0.0,0.0,0.0,0.0118999999999999,0.0,0.0,1675.950048828125
689,0.0,0.175,0.025,0.1748999999999999,0.125,0.05,0.1251,0.0,0.0,0.0,0.025,0.0,0.0,0.0,0.0,0.0,0.0,0.0,0.3,0.0,1183.15
690,0.6402,0.0648,0.1116,0.0678,0.1156,0.0,0.0,0.0,0.0,0.0,0.0,0.0,0.0,0.0,0.0,0.0,0.0,0.0,0.0,0.0,1483.15
691,0.6503,0.0,0.1644,0.0,0.1853,0.0,0.0,0.0,0.0,0.0,0.0,0.0,0.0,0.0,0.0,0.0,0.0,0.0,0.0,0.0,1742.15
692,0.0,0.0,0.0273027302730273,0.0691069106910691,0.0,0.4815481548154814,0.0,0.0,0.0,0.0,0.0,0.0,0.0,0.0,0.0,0.0,0.0,0.0,0.422042204220422,0.0,1123.15
693,0.6624,0.0,0.1574,0.1115,0.0687,0.0,0.0,0.0,0.0,0.0,0.0,0.0,0.0,0.0,0.0,0.0,0.0,0.0,0.0,0.0,1663.15
694,0.6890000000000001,0.0,0.14,0.0,0.14,0.0,0.0,0.0,0.0,0.0,0.0,0.0,0.0,0.0,0.0,0.0,0.0,0.0,0.03,0.0,1616.15
695,0.647,0.0046999999999999,0.1245,0.0469,0.0116,0.0,0.0,0.1555,0.0076,0.0,0.0,0.0,0.0,0.0,0.0,0.0,0.0,0.0,0.0,0.0,1378.15
696,0.3993399339933993,0.3994399439943994,0.0,0.0,0.0,0.0,0.2012201220122012,0.0,0.0,0.0,0.0,0.0,0.0,0.0,0.0,0.0,0.0,0.0,0.0,0.0,1165.15
697,0.583,0.0,0.049,0.018,0.05,0.2,0.0,0.0,0.0,0.0,0.1,0.0,0.0,0.0,0.0,0.0,0.0,0.0,0.0,0.0,1378.15
698,0.6004,0.0,0.0833,0.0806,0.0615,0.0,0.0,0.0396,0.0648,0.0,0.0198,0.0,0.0,0.0,0.0,0.0398,0.0,0.0102,0.0,0.0,1473.15
699,0.0,0.0,0.0,0.0,0.0,0.4871999999999999,0.0,0.0,0.0,0.0,0.0,0.0,0.0,0.0,0.0,0.0,0.0,0.0,0.5,0.0,1122.15
700,0.6755,0.0163999999999999,0.0313,0.1101999999999999,0.0312,0.0,0.0,0.0,0.1246,0.0,0.0101,0.0,0.0,0.0,0.0,0.0,0.0,0.0,0.0,0.0,1348.15
701,0.0,0.0,0.0,0.0,0.2700729927007299,0.0,0.0,0.4598540145985401,0.0,0.0,0.0,0.0,0.0,0.0,0.0,0.0,0.0,0.0,0.2700729927007299,0.0,1844.15
702,0.75,0.125,0.0,0.0,0.0,0.0,0.0,0.0,0.0,0.0,0.0,0.0,0.0,0.0,0.0,0.0,0.0,0.0,0.125,0.0,1292.15
703,0.6937306269373062,0.0,0.0408959104089591,0.1723827617238276,0.0,0.0,0.092990700929907,0.0,0.0,0.0,0.0,0.0,0.0,0.0,0.0,0.0,0.0,0.0,0.0,0.0,1560.15
704,0.696,0.0,0.06,0.0,0.039,0.115,0.0,0.0,0.0,0.0,0.09,0.0,0.0,0.0,0.0,0.0,0.0,0.0,0.0,0.0,1493.15
705,0.0,0.2666,0.0,0.0,0.0,0.0,0.0,0.0,0.0,0.0,0.0,0.7156,0.0,0.0,0.0178,0.0,0.0,0.0,0.0,0.0,1276.15
706,0.6659,0.0,0.1476,0.1719,0.0,0.0,0.0146,0.0,0.0,0.0,0.0,0.0,0.0,0.0,0.0,0.0,0.0,0.0,0.0,0.0,1696.15
707,0.7874787478747874,0.0,0.1205120512051205,0.0,0.0,0.0,0.0,0.0,0.092009200920092,0.0,0.0,0.0,0.0,0.0,0.0,0.0,0.0,0.0,0.0,0.0,1643.15
708,0.8300000000000001,0.0,0.1,0.0,0.0,0.0,0.0,0.0,0.0,0.0,0.07,0.0,0.0,0.0,0.0,0.0,0.0,0.0,0.0,0.0,1723.15
709,0.0473952604739526,0.7294270572942706,0.0,0.0,0.0,0.0,0.2083791620837916,0.0,0.0,0.0,0.0,0.0,0.0,0.0,0.0,0.0,0.0,0.0,0.0,0.0,1052.15
710,0.6976,0.04,0.1195,0.0278,0.0576999999999999,0.0484999999999999,0.0,0.0,0.0,0.0,0.0089,0.0,0.0,0.0,0.0,0.0,0.0,0.0,0.0,0.0,1413.15
711,0.73,0.0,0.1485,0.0304,0.0911,0.0,0.0,0.0,0.0,0.0,0.0,0.0,0.0,0.0,0.0,0.0,0.0,0.0,0.0,0.0,1723.15
712,0.6037999999999999,0.0191999999999999,0.0850999999999999,0.0165999999999999,0.0237999999999999,0.0,0.0,0.1721999999999999,0.0141999999999999,0.0,0.0,0.0,0.0,0.0,0.0,0.0375999999999999,0.0,0.0270999999999999,0.0,0.0,1143.15
713,0.8170000000000001,0.0,0.091,0.0,0.092,0.0,0.0,0.0,0.0,0.0,0.0,0.0,0.0,0.0,0.0,0.0,0.0,0.0,0.0,0.0,1739.15
714,0.6152615261526153,0.0,0.1774177417741774,0.0622062206220622,0.0,0.0,0.1147114711471147,0.0304030403040304,0.0,0.0,0.0,0.0,0.0,0.0,0.0,0.0,0.0,0.0,0.0,0.0,1566.450048828125
715,0.6998000000000001,0.0,0.0364,0.0,0.0727,0.0855,0.0,0.0,0.0,0.0,0.1055,0.0,0.0,0.0,0.0,0.0,0.0,0.0,0.0,0.0,1410.15
716,0.0,0.93,0.0,0.0,0.0,0.0,0.0,0.07,0.0,0.0,0.0,0.0,0.0,0.0,0.0,0.0,0.0,0.0,0.0,0.0,926.15
717,0.6095609560956097,0.0,0.0,0.1643164316431643,0.0,0.2261226122612261,0.0,0.0,0.0,0.0,0.0,0.0,0.0,0.0,0.0,0.0,0.0,0.0,0.0,0.0,1408.15
718,1.0,0.0,0.0,0.0,0.0,0.0,0.0,0.0,0.0,0.0,0.0,0.0,0.0,0.0,0.0,0.0,0.0,0.0,0.0,0.0,1993.15
719,0.6600660066006601,0.0701070107010701,0.11001100110011,0.0638063806380638,0.0482048204820482,0.0,0.0,0.0,0.0,0.0,0.0478047804780478,0.0,0.0,0.0,0.0,0.0,0.0,0.0,0.0,0.0,1523.15
720,0.6504000000000001,0.135,0.092,0.0243,0.0,0.0981,0.0,0.0,0.0,0.0,0.0,0.0,0.0,0.0,0.0,0.0,0.0,0.0,0.0,0.0,1286.15
721,0.4396,0.0,0.156,0.0,0.0,0.0,0.0,0.4044,0.0,0.0,0.0,0.0,0.0,0.0,0.0,0.0,0.0,0.0,0.0,0.0,1433.15
722,0.3979,0.0,0.0,0.0,0.3726,0.0,0.0,0.2294999999999999,0.0,0.0,0.0,0.0,0.0,0.0,0.0,0.0,0.0,0.0,0.0,0.0,1723.15
723,0.5207999999999999,0.0798,0.0391,0.0388,0.0419,0.1117,0.0,0.0,0.0,0.0298,0.0846,0.0,0.0,0.0,0.0,0.0353,0.0,0.0127,0.0055,0.0,1238.15
724,0.6424,0.0,0.167,0.0,0.0,0.0,0.073,0.0776999999999999,0.0,0.0,0.0,0.0,0.0,0.0,0.0,0.0,0.0,0.0,0.0394,0.0,1363.15
725,0.6664,0.0,0.0711,0.0,0.0,0.0,0.0,0.2625,0.0,0.0,0.0,0.0,0.0,0.0,0.0,0.0,0.0,0.0,0.0,0.0,1038.15
726,0.5236,0.2531,0.0,0.0,0.0,0.0,0.0,0.2232999999999999,0.0,0.0,0.0,0.0,0.0,0.0,0.0,0.0,0.0,0.0,0.0,0.0,1033.15
727,0.1558844115588441,0.4058594140585941,0.0,0.0,0.0,0.0,0.0674932506749325,0.0,0.0,0.3124687531246875,0.0,0.0,0.0,0.0,0.0200979902009799,0.0,0.0,0.0196980301969803,0.0,0.0,1263.15
728,0.3979999999999999,0.2,0.0,0.0,0.0,0.402,0.0,0.0,0.0,0.0,0.0,0.0,0.0,0.0,0.0,0.0,0.0,0.0,0.0,0.0,1348.15
729,0.7173,0.0,0.1147,0.168,0.0,0.0,0.0,0.0,0.0,0.0,0.0,0.0,0.0,0.0,0.0,0.0,0.0,0.0,0.0,0.0,1689.849951171875
730,0.5000500050005,0.0,0.0206020602060206,0.1059105910591059,0.3734373437343734,0.0,0.0,0.0,0.0,0.0,0.0,0.0,0.0,0.0,0.0,0.0,0.0,0.0,0.0,0.0,1653.15
731,0.263,0.105,0.157,0.048,0.356,0.0,0.0,0.0,0.0,0.0,0.071,0.0,0.0,0.0,0.0,0.0,0.0,0.0,0.0,0.0,1473.15
732,0.0,0.5861999999999999,0.0,0.0,0.0,0.3422,0.0,0.0,0.0,0.0,0.0,0.0,0.0,0.0,0.0716,0.0,0.0,0.0,0.0,0.0,1231.15
733,0.730873087308731,0.0,0.0374037403740374,0.0496049604960496,0.0518051805180518,0.0,0.0,0.128012801280128,0.0,0.0,0.0,0.0,0.0,0.0,0.0,0.0,0.0,0.0,0.0,0.0,1261.15
734,0.6494000000000001,0.0,0.0,0.1132,0.0,0.0,0.2374,0.0,0.0,0.0,0.0,0.0,0.0,0.0,0.0,0.0,0.0,0.0,0.0,0.0,1247.15
735,0.75,0.0,0.0,0.0,0.0,0.0,0.0,0.2,0.0,0.0,0.0,0.0,0.0,0.0,0.0,0.05,0.0,0.0,0.0,0.0,1267.15
736,0.0,0.0146,0.0177,0.0,0.0,0.1472,0.0,0.173,0.0,0.1664,0.1394999999999999,0.0,0.0,0.0,0.0,0.0,0.0,0.0,0.3404,0.0,1173.15
737,0.7434000000000001,0.0,0.0,0.0,0.0,0.0,0.0684,0.1882,0.0,0.0,0.0,0.0,0.0,0.0,0.0,0.0,0.0,0.0,0.0,0.0,1104.15
738,0.66,0.0,0.09,0.06,0.0,0.0,0.0,0.17,0.0,0.0,0.0,0.0,0.0,0.0,0.0,0.0,0.0,0.02,0.0,0.0,1273.15
739,0.6613,0.0,0.0031,0.0,0.0,0.0,0.0579,0.0589,0.0550999999999999,0.063,0.0124,0.0,0.0,0.0,0.0,0.0883,0.0,0.0,0.0,0.0,1173.15
740,0.5394460553944606,0.0221977802219778,0.0,0.0,0.0,0.0,0.0,0.0,0.0245975402459754,0.0,0.0,0.4137586241375862,0.0,0.0,0.0,0.0,0.0,0.0,0.0,0.0,923.15
741,0.6509,0.0637,0.1553,0.0197,0.015,0.0,0.0707,0.0239,0.0,0.0,0.0,0.0,0.0,0.0,0.0,0.0,0.0,0.0,0.0003,0.0,1563.15
742,0.6692330766923308,0.0574942505749425,0.123987601239876,0.0501949805019498,0.0640935906409359,0.0,0.0,0.0,0.0,0.0,0.034996500349965,0.0,0.0,0.0,0.0,0.0,0.0,0.0,0.0,0.0,1453.15
743,0.6487351264873513,0.0,0.0657934206579342,0.0422957704229577,0.1351864813518648,0.0,0.0104989501049895,0.0974902509749025,0.0,0.0,0.0,0.0,0.0,0.0,0.0,0.0,0.0,0.0,0.0,0.0,1441.15
744,0.32,0.0,0.118,0.0,0.0,0.0,0.0,0.0,0.0,0.562,0.0,0.0,0.0,0.0,0.0,0.0,0.0,0.0,0.0,0.0,1723.15
745,0.3954395439543954,0.0,0.0094009400940094,0.008000800080008,0.0057005700570057,0.0,0.0752075207520752,0.2279227922792279,0.017001700170017,0.0,0.0,0.0,0.0,0.0,0.0,0.2613261326132613,0.0,0.0,0.0,0.0,1293.15
746,0.0528,0.603,0.0397,0.0,0.0,0.2085,0.0,0.0,0.0157,0.0,0.0,0.0803,0.0,0.0,0.0,0.0,0.0,0.0,0.0,0.0,977.15
747,0.7445999999999999,0.0,0.0,0.1423,0.0204999999999999,0.0,0.0,0.0926,0.0,0.0,0.0,0.0,0.0,0.0,0.0,0.0,0.0,0.0,0.0,0.0,1531.15
748,0.0,0.0,0.0,0.0,0.0,0.0,0.0,0.31,0.33,0.0,0.0,0.0,0.0,0.0,0.0,0.0,0.0,0.0,0.36,0.0,1098.15
749,0.0,0.0,0.0,0.0,0.0,0.0,0.0,0.0,0.0,0.0,0.0,0.55,0.0,0.0,0.0,0.0,0.45,0.0,0.0,0.0,1030.15
750,0.5621437856214379,0.0755924407559244,0.0293970602939706,0.0743925607439256,0.0763923607639236,0.0,0.0,0.1751824817518248,0.0068993100689931,0.0,0.0,0.0,0.0,0.0,0.0,0.0,0.0,0.0,0.0,0.0,1168.15
751,0.7445999999999999,0.0,0.0277,0.0476999999999999,0.0504,0.0,0.0,0.1281,0.0,0.0,0.0,0.0,0.0,0.0,0.0,0.0,0.0,0.0,0.0,0.0,1230.15
752,0.7609,0.0,0.0,0.0,0.0,0.0,0.0,0.0,0.2391,0.0,0.0,0.0,0.0,0.0,0.0,0.0,0.0,0.0,0.0,0.0,1048.15
753,0.64003599640036,0.0046995300469953,0.1145885411458854,0.0485951404859514,0.0115988401159884,0.0,0.0,0.1590840915908409,0.0145985401459854,0.0,0.0,0.0,0.0,0.0,0.0,0.0,0.0,0.0,0.0045995400459954,0.0,1254.15
754,0.7353117625884894,0.0,0.1004879414470263,0.0765908091029076,0.0,0.0,0.0557933048034235,0.0059992800863896,0.0,0.0,0.0,0.0,0.0,0.0,0.0,0.0138983322001359,0.0,0.0069991601007879,0.0,0.0,1591.15
755,0.64,0.02,0.151,0.02,0.0,0.0,0.0,0.139,0.03,0.0,0.0,0.0,0.0,0.0,0.0,0.0,0.0,0.0,0.0,0.0,1298.15
756,0.5603439656034396,0.0,0.1973802619738026,0.2274772522747725,0.0,0.0,0.0,0.0,0.0147985201479852,0.0,0.0,0.0,0.0,0.0,0.0,0.0,0.0,0.0,0.0,0.0,1733.15
757,0.8573000000000001,0.0,0.0,0.0,0.0,0.0,0.0,0.0,0.1427,0.0,0.0,0.0,0.0,0.0,0.0,0.0,0.0,0.0,0.0,0.0,1408.15
758,0.54,0.0,0.08,0.0,0.0,0.38,0.0,0.0,0.0,0.0,0.0,0.0,0.0,0.0,0.0,0.0,0.0,0.0,0.0,0.0,1449.15
759,0.7772,0.0,0.0045,0.0,0.0,0.0,0.0,0.1565,0.0106,0.0,0.0,0.0,0.0,0.0,0.0,0.0,0.0,0.038,0.0,0.0,1553.15
760,0.6753675367536753,0.0619061906190619,0.1333133313331333,0.0197019701970197,0.0411041104110411,0.0345034503450345,0.0,0.0,0.0,0.0,0.0101010101010101,0.0,0.0,0.0,0.024002400240024,0.0,0.0,0.0,0.0,0.0,1438.15
761,0.6191,0.0409,0.1123,0.1204,0.0807,0.0253,0.0,0.0,0.0,0.0,0.0,0.0,0.0,0.0,0.0,0.0,0.0,0.0,0.0,0.0,1414.15
762,0.4577,0.0,0.1177,0.2380999999999999,0.1865,0.0,0.0,0.0,0.0,0.0,0.0,0.0,0.0,0.0,0.0,0.0,0.0,0.0,0.0,0.0,1601.15
763,0.634,0.104,0.103,0.016,0.1169999999999999,0.0,0.0,0.0,0.0,0.0,0.025,0.0,0.0,0.0,0.0,0.0,0.0,0.0,0.0,0.0,1373.15
764,0.4698,0.0,0.1293,0.0,0.0,0.0,0.0,0.4009,0.0,0.0,0.0,0.0,0.0,0.0,0.0,0.0,0.0,0.0,0.0,0.0,1223.15
765,0.4935,0.2835,0.0,0.0,0.0,0.0,0.0,0.0,0.0,0.0,0.0,0.223,0.0,0.0,0.0,0.0,0.0,0.0,0.0,0.0,1183.15
766,0.615,0.055,0.0,0.0,0.0,0.0,0.0,0.175,0.03,0.0,0.0,0.0,0.0,0.0,0.0,0.0,0.0,0.11,0.005,0.0,1433.15
767,0.5,0.0,0.0,0.0,0.0,0.35,0.0,0.0,0.0,0.0,0.15,0.0,0.0,0.0,0.0,0.0,0.0,0.0,0.0,0.0,1750.15
768,0.3906390639063907,0.0,0.1799179917991799,0.1594159415941594,0.0498049804980498,0.0,0.0,0.0,0.0,0.0,0.0,0.0,0.0,0.0499049904990499,0.07000700070007,0.1003100310031003,0.0,0.0,0.0,0.0,1499.15
769,0.5963,0.0,0.0,0.2177,0.0,0.186,0.0,0.0,0.0,0.0,0.0,0.0,0.0,0.0,0.0,0.0,0.0,0.0,0.0,0.0,1513.15
770,0.9269,0.0,0.0,0.0,0.0,0.0,0.0,0.0,0.0731,0.0,0.0,0.0,0.0,0.0,0.0,0.0,0.0,0.0,0.0,0.0,1733.15
771,0.6068000000000001,0.0472,0.0902,0.0489,0.0,0.0,0.0,0.1908,0.0139,0.0,0.0,0.0,0.0,0.0,0.0,0.0,0.0,0.0,0.0,0.0,1173.15
772,0.6494,0.0,0.0309,0.1387,0.0106,0.0,0.0,0.1612,0.0,0.0,0.0,0.0,0.0,0.0,0.0,0.0,0.0,0.0092,0.0,0.0,1303.15
773,0.1775,0.0696,0.0,0.0,0.0,0.0,0.0,0.0,0.0,0.2967,0.0,0.0,0.0,0.0,0.0595,0.2841,0.0,0.1031,0.0,0.0,1240.15
774,0.6264000000000001,0.0969999999999999,0.1118,0.0411,0.0493,0.0,0.0,0.04,0.0,0.0,0.0335,0.0,0.0,0.0,0.0,0.0,0.0,0.0,0.0,0.0,1318.15
775,0.5982598259825983,0.0,0.0843084308430843,0.2333233323332333,0.0841084108410841,0.0,0.0,0.0,0.0,0.0,0.0,0.0,0.0,0.0,0.0,0.0,0.0,0.0,0.0,0.0,1628.15
776,0.639,0.163,0.073,0.0,0.0,0.0,0.035,0.03,0.06,0.0,0.0,0.0,0.0,0.0,0.0,0.0,0.0,0.0,0.0,0.0,1153.15
777,0.6743134862697255,0.0940018800376007,0.0979019580391607,0.00490009800196,0.0955019100382007,0.0,0.0,0.0,0.0,0.0,0.0325006500130002,0.0,0.0,0.0,0.0,0.0,0.0,0.0,0.0,0.0,1390.15
778,0.6196,0.0,0.1052,0.0,0.0,0.0,0.1047,0.1298,0.0102,0.0,0.0,0.0,0.0,0.0,0.0,0.0,0.0,0.0301,0.0,0.0,1128.15
779,0.6876000000000001,0.0256,0.1226,0.0535,0.0579999999999999,0.037,0.0,0.0,0.0,0.0,0.0157,0.0,0.0,0.0,0.0,0.0,0.0,0.0,0.0,0.0,1458.15
780,0.3508,0.0,0.0272,0.2065,0.4155,0.0,0.0,0.0,0.0,0.0,0.0,0.0,0.0,0.0,0.0,0.0,0.0,0.0,0.0,0.0,1768.15
781,0.4767,0.0197999999999999,0.0135,0.0,0.0,0.0,0.0,0.0,0.0073,0.0,0.0133,0.4627,0.0,0.0,0.0,0.0,0.0,0.0,0.0,0.0,913.15
782,0.8118000000000001,0.0,0.0525,0.0,0.0,0.0,0.0,0.0,0.1357,0.0,0.0,0.0,0.0,0.0,0.0,0.0,0.0,0.0,0.0,0.0,1193.15
783,0.6857000000000001,0.0669,0.1178,0.0299,0.0858,0.0,0.0,0.0,0.0,0.0,0.0,0.0,0.0,0.0,0.0,0.0,0.0,0.0,0.0,0.0,1523.15
784,0.6615000000000001,0.0,0.0252,0.0297,0.0801,0.0,0.0,0.1793,0.0,0.0,0.0242,0.0,0.0,0.0,0.0,0.0,0.0,0.0,0.0,0.0,1233.15
785,0.7879,0.0,0.1009999999999999,0.0,0.0,0.0,0.0,0.0,0.0,0.0,0.1110999999999999,0.0,0.0,0.0,0.0,0.0,0.0,0.0,0.0,0.0,1696.15
786,0.67,0.065,0.095,0.048,0.0,0.0,0.0,0.114,0.0069999999999999,0.0,0.0,0.0,0.0,0.0,0.0,0.0,0.0,0.0,0.0,0.0,1329.15
787,0.6298,0.0,0.0988,0.0863,0.0864,0.0,0.0,0.0987,0.0,0.0,0.0,0.0,0.0,0.0,0.0,0.0,0.0,0.0,0.0,0.0,1491.15
788,0.6047,0.048,0.0655,0.0265,0.0,0.0,0.0,0.1616,0.0355,0.0,0.0,0.0,0.0,0.0,0.0,0.0418,0.0,0.0,0.0141,0.0,1173.15
789,0.613,0.0,0.0,0.0347,0.0,0.0,0.3522999999999999,0.0,0.0,0.0,0.0,0.0,0.0,0.0,0.0,0.0,0.0,0.0,0.0,0.0,1348.15
790,0.3979999999999999,0.32,0.0,0.0,0.0,0.282,0.0,0.0,0.0,0.0,0.0,0.0,0.0,0.0,0.0,0.0,0.0,0.0,0.0,0.0,1267.15
791,0.7001,0.0169999999999999,0.1226999999999999,0.0494999999999999,0.0527999999999999,0.0374999999999999,0.0,0.0,0.0,0.0,0.0147999999999999,0.0,0.0,0.0,0.0,0.0,0.0,0.0,0.0,0.0,1443.15
792,0.1307,0.3885,0.0,0.0,0.1556,0.0,0.1168,0.0,0.0,0.0965,0.0,0.0,0.0,0.0348,0.0589,0.0,0.0,0.0070999999999999,0.0,0.0,1193.15
793,0.6635,0.0,0.0331,0.1409,0.0105,0.0,0.0,0.1451,0.0069,0.0,0.0,0.0,0.0,0.0,0.0,0.0,0.0,0.0,0.0,0.0,1324.15
794,0.6447,0.0,0.1389,0.1989,0.0,0.0,0.0175,0.0,0.0,0.0,0.0,0.0,0.0,0.0,0.0,0.0,0.0,0.0,0.0,0.0,1673.15
795,0.6509999999999999,0.096,0.111,0.013,0.095,0.0,0.0,0.0,0.0,0.0,0.032,0.0,0.0,0.0,0.0,0.0,0.0,0.0,0.0,0.0,1383.15
796,0.5509000000000001,0.0,0.1147,0.0,0.3344,0.0,0.0,0.0,0.0,0.0,0.0,0.0,0.0,0.0,0.0,0.0,0.0,0.0,0.0,0.0,1651.15
797,0.7416741674167416,0.0,0.0,0.0,0.1181118111811181,0.0,0.0,0.136013601360136,0.0,0.0,0.0,0.0,0.0,0.0,0.0,0.0,0.0,0.0,0.0042004200420042,0.0,1376.15
798,0.8193,0.0,0.0904,0.0,0.0,0.0,0.0,0.0,0.0,0.0,0.0902999999999999,0.0,0.0,0.0,0.0,0.0,0.0,0.0,0.0,0.0,1734.15
799,0.595940405959404,0.0,0.0252974702529747,0.1727827217278272,0.1884811518848115,0.0,0.0,0.0174982501749825,0.0,0.0,0.0,0.0,0.0,0.0,0.0,0.0,0.0,0.0,0.0,0.0,1569.2499755859376
800,0.0,0.0,0.0,0.0,0.3569,0.0,0.0,0.0,0.3112,0.0,0.0,0.0,0.0,0.0,0.0,0.0,0.0,0.0,0.3319,0.0,1416.15
801,0.7641235876412359,0.0,0.1218878112188781,0.0,0.0,0.0,0.0,0.113988601139886,0.0,0.0,0.0,0.0,0.0,0.0,0.0,0.0,0.0,0.0,0.0,0.0,1383.15
802,0.4054594540545945,0.2177782221777822,0.0,0.0,0.2923707629237076,0.0,0.0,0.0843915608439156,0.0,0.0,0.0,0.0,0.0,0.0,0.0,0.0,0.0,0.0,0.0,0.0,1278.15
803,0.3333666633336666,0.0,0.0,0.0,0.2024797520247975,0.4641535846415358,0.0,0.0,0.0,0.0,0.0,0.0,0.0,0.0,0.0,0.0,0.0,0.0,0.0,0.0,2141.15
804,0.6,0.0,0.0,0.0,0.0,0.0,0.0,0.3,0.0,0.0,0.0,0.0,0.0,0.0,0.0,0.1,0.0,0.0,0.0,0.0,1079.15
805,0.4,0.0,0.0,0.0,0.0,0.0,0.0,0.4,0.0,0.0,0.0,0.0,0.0,0.0,0.0,0.2,0.0,0.0,0.0,0.0,1179.15
807,0.6798000000000001,0.1098,0.1101999999999999,0.0,0.1002,0.0,0.0,0.0,0.0,0.0,0.0,0.0,0.0,0.0,0.0,0.0,0.0,0.0,0.0,0.0,1443.15
808,0.6990000000000001,0.0,0.15,0.0,0.14,0.0,0.0,0.0,0.0,0.0,0.0,0.0,0.0,0.0,0.0,0.0,0.0,0.0,0.01,0.0,1635.15
809,0.0,0.6703,0.0,0.0,0.0,0.3297,0.0,0.0,0.0,0.0,0.0,0.0,0.0,0.0,0.0,0.0,0.0,0.0,0.0,0.0,1173.15
810,0.0,0.1628837116288371,0.0,0.0641935806419358,0.0262973702629737,0.1900809919008099,0.1762823717628237,0.0,0.0,0.0,0.0494950504949505,0.0,0.0,0.0,0.0,0.0,0.0,0.0,0.3307669233076692,0.0,1153.15
811,0.588,0.0431,0.0388,0.0,0.0162,0.1545,0.0,0.0,0.0,0.0,0.1548,0.0,0.0,0.0,0.0,0.0,0.0,0.0,0.0,0.0,1323.15
812,0.4744,0.0,0.0892,0.0902999999999999,0.3461,0.0,0.0,0.0,0.0,0.0,0.0,0.0,0.0,0.0,0.0,0.0,0.0,0.0,0.0,0.0,1506.15
813,0.7034999999999999,0.0,0.0262,0.2441,0.0,0.0,0.0,0.0,0.0262,0.0,0.0,0.0,0.0,0.0,0.0,0.0,0.0,0.0,0.0,0.0,1773.15
814,0.6371,0.0,0.2032999999999999,0.0,0.0,0.0,0.0,0.0,0.1596,0.0,0.0,0.0,0.0,0.0,0.0,0.0,0.0,0.0,0.0,0.0,1888.15
815,0.0,0.0738926107389261,0.0243975602439756,0.098990100989901,0.098990100989901,0.2466753324667533,0.0981901809819018,0.0,0.0,0.0486951304869513,0.0,0.0,0.0,0.0,0.0,0.0,0.0,0.0,0.2953704629537046,0.0,1173.15
816,0.7091,0.0,0.0,0.0399,0.0699,0.1201,0.0,0.0,0.05,0.0,0.01,0.0,0.0,0.0,0.0,0.0,0.0,0.0,0.0,0.0,1278.15
817,0.6975,0.0,0.0325,0.0,0.0,0.0112,0.0,0.0753,0.0621,0.0,0.1193,0.0,0.0,0.0,0.0,0.0,0.0,0.0,0.0,0.0,1389.15
818,0.4557,0.0,0.0274,0.208,0.3089,0.0,0.0,0.0,0.0,0.0,0.0,0.0,0.0,0.0,0.0,0.0,0.0,0.0,0.0,0.0,1596.15
819,0.605,0.0,0.04,0.0,0.087,0.141,0.0,0.0,0.0,0.0,0.047,0.0,0.0,0.0,0.0,0.0409999999999999,0.0,0.02,0.0,0.0,1354.15
820,0.0,0.0,0.0231,0.0,0.0,0.0384,0.1073,0.0259,0.0,0.3284,0.0619,0.0,0.0,0.0,0.0,0.0,0.0,0.0,0.4067,0.0,1058.15
821,0.0,0.718,0.0,0.0,0.0,0.0,0.0,0.0,0.282,0.0,0.0,0.0,0.0,0.0,0.0,0.0,0.0,0.0,0.0,0.0,1028.15
822,0.3999,0.0,0.0,0.0,0.4000999999999999,0.0,0.0,0.0,0.0,0.2,0.0,0.0,0.0,0.0,0.0,0.0,0.0,0.0,0.0,0.0,1698.15
823,0.7731999999999999,0.0,0.0,0.0,0.0,0.0,0.0871,0.1397,0.0,0.0,0.0,0.0,0.0,0.0,0.0,0.0,0.0,0.0,0.0,0.0,1351.15
824,0.4321,0.0,0.0855,0.0,0.0,0.0,0.0,0.4824,0.0,0.0,0.0,0.0,0.0,0.0,0.0,0.0,0.0,0.0,0.0,0.0,1253.15
825,0.8673000000000001,0.0,0.0574,0.0,0.0,0.0,0.0,0.0,0.0753,0.0,0.0,0.0,0.0,0.0,0.0,0.0,0.0,0.0,0.0,0.0,1323.15
826,0.8145,0.0,0.0,0.0,0.0,0.0,0.0,0.1678,0.0,0.0,0.0177,0.0,0.0,0.0,0.0,0.0,0.0,0.0,0.0,0.0,1513.15
827,0.7012999999999999,0.0,0.1402,0.0,0.0,0.0,0.0,0.0,0.0,0.0,0.0,0.0,0.0,0.1585,0.0,0.0,0.0,0.0,0.0,0.0,1723.15
828,0.7499,0.0,0.0258,0.0,0.0,0.0,0.0,0.1608,0.0,0.0,0.0627,0.0,0.0,0.0,0.0,0.0,0.0,0.0,0.0,0.0,1155.15
829,0.0,0.0,0.0,0.0,0.4286,0.0,0.0713999999999999,0.0,0.0,0.0,0.0,0.0,0.0,0.0,0.0,0.0,0.0,0.0,0.5,0.0,1170.15
830,0.5966,0.0,0.1253,0.0,0.1142,0.0,0.0,0.1442999999999999,0.0,0.0,0.0,0.0,0.0,0.0196,0.0,0.0,0.0,0.0,0.0,0.0,1438.15
831,0.5745574557455746,0.0,0.0742074207420742,0.1385138513851385,0.1386138613861386,0.0,0.0,0.0741074107410741,0.0,0.0,0.0,0.0,0.0,0.0,0.0,0.0,0.0,0.0,0.0,0.0,1526.15
832,0.0,0.85,0.0,0.0,0.0,0.0,0.0,0.15,0.0,0.0,0.0,0.0,0.0,0.0,0.0,0.0,0.0,0.0,0.0,0.0,986.15
833,0.7379737973797379,0.1015101510151015,0.034003400340034,0.0,0.0057005700570056,0.0105010501050104,0.0,0.088108810881088,0.0143014301430142,0.0079007900790078,0.0,0.0,0.0,0.0,0.0,0.0,0.0,0.0,0.0,0.0,1213.15
834,0.6156,0.05,0.086,0.0495,0.0989,0.0495,0.0,0.0,0.0,0.0,0.0495,0.0,0.0,0.0,0.0,0.0,0.0,0.0,0.0,0.0,1353.15
835,0.5896410358964104,0.0,0.062993700629937,0.0,0.0,0.3473652634736527,0.0,0.0,0.0,0.0,0.0,0.0,0.0,0.0,0.0,0.0,0.0,0.0,0.0,0.0,1522.15
836,0.401,0.0,0.0579,0.0819999999999999,0.4590999999999999,0.0,0.0,0.0,0.0,0.0,0.0,0.0,0.0,0.0,0.0,0.0,0.0,0.0,0.0,0.0,1627.15
837,0.0,0.0,0.0,0.0,0.0,0.0,0.446,0.0,0.0,0.0,0.0,0.0,0.0,0.0,0.0,0.5539999999999999,0.0,0.0,0.0,0.0,1764.15
838,0.72,0.005,0.06,0.09,0.0,0.0,0.0,0.105,0.02,0.0,0.0,0.0,0.0,0.0,0.0,0.0,0.0,0.0,0.0,0.0,1448.15
839,0.7257274272572743,0.0,0.0,0.0435956404359564,0.0437956204379562,0.0,0.0,0.1030896910308969,0.0223977602239776,0.0,0.0,0.0613938606139386,0.0,0.0,0.0,0.0,0.0,0.0,0.0,0.0,1152.15
840,0.75,0.0,0.0,0.0,0.0,0.0,0.0,0.0,0.0,0.0,0.0,0.0,0.0,0.0,0.0,0.0,0.0,0.0,0.25,0.0,1370.15
841,0.8538853885388539,0.0,0.0578057805780578,0.0,0.0,0.0,0.0,0.0,0.0883088308830883,0.0,0.0,0.0,0.0,0.0,0.0,0.0,0.0,0.0,0.0,0.0,1213.15
842,0.6579999999999999,0.0,0.11,0.067,0.0,0.0,0.03,0.135,0.0,0.0,0.0,0.0,0.0,0.0,0.0,0.0,0.0,0.0,0.0,0.0,1423.15
843,0.6299,0.0,0.111,0.1943,0.0648,0.0,0.0,0.0,0.0,0.0,0.0,0.0,0.0,0.0,0.0,0.0,0.0,0.0,0.0,0.0,1634.15
844,0.5014,0.0,0.0868999999999999,0.1905,0.2212,0.0,0.0,0.0,0.0,0.0,0.0,0.0,0.0,0.0,0.0,0.0,0.0,0.0,0.0,0.0,1556.15
845,0.5795579557955797,0.0,0.0963096309630963,0.0,0.0796079607960796,0.0,0.0,0.018001800180018,0.0829082908290829,0.0,0.1436143614361436,0.0,0.0,0.0,0.0,0.0,0.0,0.0,0.0,0.0,1628.15
846,0.4108,0.0,0.132,0.0,0.4572,0.0,0.0,0.0,0.0,0.0,0.0,0.0,0.0,0.0,0.0,0.0,0.0,0.0,0.0,0.0,1603.15
847,0.7123999999999999,0.0947,0.0314,0.0,0.0414,0.0,0.0,0.1165,0.0,0.0,0.0,0.0,0.0,0.0,0.0,0.0,0.0,0.0,0.0,0.0,1213.15
848,0.5154484551544846,0.0,0.0308969103089691,0.0,0.0927907209279072,0.1545845415458454,0.0,0.0,0.0,0.0,0.0618938106189381,0.0,0.0,0.0,0.0,0.1185881411858814,0.0,0.0257974202579742,0.0,0.0,1476.15
849,0.8163183681631836,0.0914908509149085,0.0146985301469853,0.0,0.0056994300569943,0.0,0.0,0.0377962203779622,0.0067993200679932,0.0271972802719728,0.0,0.0,0.0,0.0,0.0,0.0,0.0,0.0,0.0,0.0,1393.15
850,0.0514025701285064,0.3325166258312916,0.0227011350567528,0.0,0.0,0.0,0.0,0.0,0.0,0.5784289214460724,0.0149007450372518,0.0,0.0,0.0,0.0,0.0,0.0,0.0,0.0,0.0,1197.15
851,0.6128387161283873,0.0,0.0927907209279072,0.1526847315268473,0.1318868113188681,0.0,0.0,0.0097990200979902,0.0,0.0,0.0,0.0,0.0,0.0,0.0,0.0,0.0,0.0,0.0,0.0,1496.15
852,0.1415,0.5605,0.0,0.0,0.0,0.298,0.0,0.0,0.0,0.0,0.0,0.0,0.0,0.0,0.0,0.0,0.0,0.0,0.0,0.0,1209.15
853,0.0,0.6926000000000001,0.0,0.0,0.0,0.0,0.3074,0.0,0.0,0.0,0.0,0.0,0.0,0.0,0.0,0.0,0.0,0.0,0.0,0.0,1184.15
854,0.5196000000000001,0.0,0.0,0.0,0.154,0.0,0.0,0.0,0.0,0.3264,0.0,0.0,0.0,0.0,0.0,0.0,0.0,0.0,0.0,0.0,1536.15
855,0.0,0.5708,0.0,0.0,0.0,0.0,0.0,0.2854,0.0,0.1438,0.0,0.0,0.0,0.0,0.0,0.0,0.0,0.0,0.0,0.0,969.15
856,0.6102000000000001,0.0,0.0,0.0,0.0,0.0,0.0,0.2567,0.0147,0.0,0.0,0.0,0.0173,0.0,0.0,0.0,0.0,0.1011,0.0,0.0,1573.15
857,0.6394,0.0799,0.0899,0.0,0.0999,0.0,0.0,0.0,0.0,0.0,0.0899,0.0,0.0,0.0,0.0,0.0,0.0,0.0,0.0,0.0,1423.15
858,0.7140000000000001,0.0302999999999999,0.0488,0.0339,0.0338,0.0,0.0,0.0,0.1211999999999999,0.0,0.017,0.0,0.0,0.0,0.0,0.0,0.0,0.0,0.0,0.0,1248.15
859,0.6291,0.0,0.0,0.0,0.0,0.0,0.3709,0.0,0.0,0.0,0.0,0.0,0.0,0.0,0.0,0.0,0.0,0.0,0.0,0.0,1353.15
860,0.0,0.05,0.06,0.0,0.0,0.0,0.1,0.0,0.0,0.15,0.0,0.0,0.0,0.0,0.01,0.0,0.0,0.0,0.61,0.0,1266.15
861,0.6794679467946795,0.0401040104010401,0.1403140314031403,0.0806080608060806,0.0,0.0,0.0196019601960196,0.0,0.0,0.0399039903990399,0.0,0.0,0.0,0.0,0.0,0.0,0.0,0.0,0.0,0.0,1678.15
862,0.8311,0.0,0.0716,0.0,0.0,0.0,0.0,0.0,0.0973,0.0,0.0,0.0,0.0,0.0,0.0,0.0,0.0,0.0,0.0,0.0,1288.15
863,0.3912608739126086,0.3316668333166683,0.0,0.0,0.0,0.2770722927707228,0.0,0.0,0.0,0.0,0.0,0.0,0.0,0.0,0.0,0.0,0.0,0.0,0.0,0.0,1374.15
864,0.3204999999999999,0.3688,0.0,0.0,0.0,0.0,0.0,0.3107,0.0,0.0,0.0,0.0,0.0,0.0,0.0,0.0,0.0,0.0,0.0,0.0,964.15
865,0.7000000000000001,0.0,0.18,0.0,0.0,0.0,0.0,0.0,0.0,0.0,0.0,0.0,0.0,0.12,0.0,0.0,0.0,0.0,0.0,0.0,1733.15
866,0.5,0.0,0.0,0.0,0.1667,0.0,0.0,0.3333,0.0,0.0,0.0,0.0,0.0,0.0,0.0,0.0,0.0,0.0,0.0,0.0,1414.15
867,0.735,0.0,0.0,0.0,0.0,0.0,0.025,0.24,0.0,0.0,0.0,0.0,0.0,0.0,0.0,0.0,0.0,0.0,0.0,0.0,1015.15
868,0.6379,0.0,0.0578,0.1024,0.0,0.0,0.0592,0.1427,0.0,0.0,0.0,0.0,0.0,0.0,0.0,0.0,0.0,0.0,0.0,0.0,1173.15
869,0.0,0.8745999999999999,0.0,0.0,0.0,0.1253999999999999,0.0,0.0,0.0,0.0,0.0,0.0,0.0,0.0,0.0,0.0,0.0,0.0,0.0,0.0,1139.15
870,0.0,0.225,0.0,0.0,0.0,0.175,0.0,0.0,0.0,0.0,0.0,0.3,0.0,0.0,0.0,0.3,0.0,0.0,0.0,0.0,1200.15
871,0.4152999999999999,0.0,0.0659999999999999,0.0372999999999999,0.4813999999999999,0.0,0.0,0.0,0.0,0.0,0.0,0.0,0.0,0.0,0.0,0.0,0.0,0.0,0.0,0.0,1578.15
872,0.5986,0.0,0.0801,0.046,0.2753,0.0,0.0,0.0,0.0,0.0,0.0,0.0,0.0,0.0,0.0,0.0,0.0,0.0,0.0,0.0,1437.15
873,0.7027,0.013,0.0094,0.0405,0.0626,0.0,0.0,0.1591,0.0102,0.0,0.0,0.0,0.0,0.0,0.0,0.0,0.0,0.0,0.0021,0.0,1079.15
874,0.6535,0.0,0.0756,0.0948,0.0089,0.0049,0.0,0.1496,0.0,0.0,0.0127,0.0,0.0,0.0,0.0,0.0,0.0,0.0,0.0,0.0,1268.15
875,0.6866588004719716,0.0,0.0,0.0,0.0,0.0218986860788352,0.0,0.0789952602843829,0.0355978641281523,0.0,0.0,0.0,0.0,0.0,0.0,0.1763894166350018,0.0,0.0,0.0,0.0,1159.15
876,0.6990000000000001,0.0,0.15,0.025,0.0,0.075,0.0,0.0,0.0,0.0,0.05,0.0,0.0,0.0,0.0,0.0,0.0,0.0,0.0,0.0,1671.15
877,0.5028,0.0,0.0,0.0,0.0,0.0,0.2723,0.0,0.0,0.0,0.2249,0.0,0.0,0.0,0.0,0.0,0.0,0.0,0.0,0.0,1274.15
878,0.73,0.0,0.0,0.0,0.0,0.2,0.0,0.0,0.0,0.0,0.0,0.0,0.0,0.0,0.07,0.0,0.0,0.0,0.0,0.0,1683.15
879,0.1275,0.3788,0.0,0.0,0.0911,0.0333,0.1651999999999999,0.0,0.0,0.0837,0.0,0.0,0.0,0.0301,0.0549,0.0,0.0,0.0345,0.0,0.0,1213.15
880,0.579,0.1,0.15,0.0,0.02,0.0,0.0,0.12,0.03,0.0,0.0,0.0,0.0,0.0,0.0,0.0,0.0,0.0,0.0,0.0,1043.15
881,0.6557000000000001,0.0135,0.0,0.0,0.1681,0.0,0.0,0.1627,0.0,0.0,0.0,0.0,0.0,0.0,0.0,0.0,0.0,0.0,0.0,0.0,1338.15
882,0.0,0.0,0.0,0.0,0.0,0.0,0.0,0.1568999999999999,0.0,0.0,0.0,0.0,0.0,0.0,0.0,0.0,0.0,0.0,0.0,0.8431000000000001,966.15
883,0.4999,0.0,0.0,0.0,0.0,0.0,0.5001,0.0,0.0,0.0,0.0,0.0,0.0,0.0,0.0,0.0,0.0,0.0,0.0,0.0,1476.15
884,0.6775,0.0,0.0,0.0727,0.0795,0.0,0.0,0.1703,0.0,0.0,0.0,0.0,0.0,0.0,0.0,0.0,0.0,0.0,0.0,0.0,1237.15
885,0.7617,0.0,0.0,0.0,0.0537,0.0,0.0,0.1846,0.0,0.0,0.0,0.0,0.0,0.0,0.0,0.0,0.0,0.0,0.0,0.0,1270.15
886,0.6990000000000001,0.0,0.15,0.0,0.1,0.0,0.0,0.0,0.0,0.0,0.05,0.0,0.0,0.0,0.0,0.0,0.0,0.0,0.0,0.0,1671.7800000000002
887,0.5928881422371551,0.112597748045039,0.0069998600027999,0.0,0.0,0.0130997380052398,0.1755964880702385,0.0365992680146396,0.0,0.0102997940041199,0.0155996880062398,0.0,0.0,0.0,0.0202995940081198,0.0,0.0,0.0157996840063198,0.0,0.0,1119.15
888,0.0,0.0,0.0,0.0,0.0,0.0,0.0,0.475,0.025,0.0,0.0,0.0,0.0,0.0,0.0,0.5,0.0,0.0,0.0,0.0,1285.15
889,0.7023999999999999,0.0791,0.09,0.0,0.0327,0.0958,0.0,0.0,0.0,0.0,0.0,0.0,0.0,0.0,0.0,0.0,0.0,0.0,0.0,0.0,1353.15
890,0.5897589758975897,0.0,0.1377137713771377,0.1987198719871987,0.0,0.0,0.0,0.0,0.0738073807380738,0.0,0.0,0.0,0.0,0.0,0.0,0.0,0.0,0.0,0.0,0.0,1683.15
891,0.5755,0.0,0.1888,0.2357,0.0,0.0,0.0,0.0,0.0,0.0,0.0,0.0,0.0,0.0,0.0,0.0,0.0,0.0,0.0,0.0,1723.15
892,0.4759,0.0965,0.0401,0.0,0.047,0.1599,0.0,0.0,0.0,0.0,0.0692,0.0,0.0,0.0,0.0301,0.0648,0.0,0.0162,0.0,0.0,1216.15
893,0.5195480451954805,0.0,0.0,0.0,0.2087791220877912,0.0,0.0,0.0,0.0,0.2716728327167283,0.0,0.0,0.0,0.0,0.0,0.0,0.0,0.0,0.0,0.0,1466.15
894,0.6667,0.0,0.0,0.0,0.0,0.0798,0.0,0.2535,0.0,0.0,0.0,0.0,0.0,0.0,0.0,0.0,0.0,0.0,0.0,0.0,1072.15
895,0.5322,0.1871,0.0385,0.0,0.0,0.1939,0.0069999999999999,0.0,0.0,0.0,0.0403,0.0,0.0,0.0,0.0,0.0,0.0,0.0,0.0,0.0,1213.15
896,0.0,0.0,0.165,0.05,0.0,0.0,0.0,0.0,0.15,0.0,0.0,0.0,0.0,0.0,0.01,0.0,0.0,0.0,0.625,0.0,1313.15
897,0.69,0.09,0.11,0.04,0.035,0.0,0.0,0.0,0.0,0.0,0.035,0.0,0.0,0.0,0.0,0.0,0.0,0.0,0.0,0.0,1573.15
898,0.5716,0.0,0.1182,0.2242,0.086,0.0,0.0,0.0,0.0,0.0,0.0,0.0,0.0,0.0,0.0,0.0,0.0,0.0,0.0,0.0,1565.15
899,0.53,0.0,0.0,0.0,0.0,0.235,0.0,0.0,0.0,0.0,0.0,0.0,0.0,0.0,0.0,0.235,0.0,0.0,0.0,0.0,1535.15
900,0.7440000000000001,0.1059,0.0451,0.0,0.0081,0.0055,0.0,0.0647,0.0144,0.0,0.0,0.0,0.0,0.0,0.0,0.0,0.0,0.0105,0.0,0.0,1167.15
901,0.6147,0.0,0.039,0.043,0.0741,0.0,0.1522,0.015,0.0,0.0,0.043,0.0,0.0,0.0,0.0,0.0,0.0,0.019,0.0,0.0,1277.15
902,0.6597,0.0,0.0983,0.0,0.0,0.0,0.0,0.242,0.0,0.0,0.0,0.0,0.0,0.0,0.0,0.0,0.0,0.0,0.0,0.0,1093.15
903,0.0,0.0,0.1211,0.0,0.0,0.0,0.0,0.0,0.0,0.3804,0.0,0.0,0.0,0.0,0.0,0.0,0.0,0.0,0.4985,0.0,1438.15
904,0.2501,0.5,0.0,0.0,0.0,0.0,0.2498999999999999,0.0,0.0,0.0,0.0,0.0,0.0,0.0,0.0,0.0,0.0,0.0,0.0,0.0,1119.15
905,0.6792,0.0,0.1104,0.02,0.0201,0.0,0.0,0.1393,0.0,0.0,0.01,0.0,0.0,0.0,0.0,0.02,0.0,0.0,0.0,0.0,1308.15
906,0.6838,0.0299,0.1204,0.0499,0.0567999999999999,0.0355,0.0,0.0,0.0,0.0,0.0212,0.0,0.0,0.0,0.0,0.0,0.0,0.0,0.0,0.0,1443.15
907,0.7212000000000001,0.0,0.0788,0.0,0.0,0.0,0.0834,0.0804,0.0198,0.0153,0.0,0.0,0.0,0.0,0.0,0.0,0.0,0.0,0.0,0.0,1143.15
908,0.4,0.0,0.08,0.11,0.15,0.0,0.015,0.0,0.0,0.09,0.08,0.0,0.0,0.025,0.0,0.04,0.0,0.01,0.0,0.0,1453.15
909,0.0,0.005,0.193,0.0,0.0,0.0,0.0,0.406,0.0,0.0,0.0,0.0,0.0,0.0,0.0,0.0,0.0,0.0,0.396,0.0,1020.15
910,0.6964303569643034,0.0,0.0989901009899009,0.0100989901009898,0.1424857514248574,0.0401959804019597,0.0,0.0,0.0,0.0,0.0117988201179881,0.0,0.0,0.0,0.0,0.0,0.0,0.0,0.0,0.0,1449.15
911,0.4465,0.0,0.0,0.0,0.0,0.0,0.0,0.4709,0.0,0.0,0.0,0.0,0.0,0.0,0.0,0.0,0.0,0.0,0.0825999999999999,0.0,1285.15
912,0.5024000000000001,0.0,0.0,0.0,0.0395,0.0,0.4581,0.0,0.0,0.0,0.0,0.0,0.0,0.0,0.0,0.0,0.0,0.0,0.0,0.0,1423.15
913,0.6396000000000001,0.0377,0.1461,0.0,0.0,0.0,0.0583,0.0816,0.0,0.0117,0.0,0.0,0.0,0.0,0.0,0.0,0.0,0.0,0.0245,0.0,1263.15
914,0.665,0.01,0.133,0.0819999999999999,0.025,0.0,0.0,0.0,0.0,0.0,0.085,0.0,0.0,0.0,0.0,0.0,0.0,0.0,0.0,0.0,1593.15
915,0.0866,0.4338,0.0,0.0,0.0,0.0,0.0,0.0,0.0,0.3582,0.0,0.0,0.0,0.0,0.1214,0.0,0.0,0.0,0.0,0.0,1303.15
916,0.0,0.0,0.0,0.0,0.0,0.0,0.0,0.0,0.0,0.0,0.0,0.4,0.0,0.0,0.0,0.0,0.6,0.0,0.0,0.0,1005.15
917,0.55,0.0,0.0,0.0,0.0,0.0,0.0,0.0,0.45,0.0,0.0,0.0,0.0,0.0,0.0,0.0,0.0,0.0,0.0,0.0,1117.15
918,0.5854,0.0985,0.1788,0.0391,0.0405,0.0,0.0,0.0305,0.0260999999999999,0.0,0.0,0.0,0.0,0.0,0.0,0.0,0.0,0.0,0.0,0.0,1303.15
919,0.6607999999999999,0.0,0.0,0.1487,0.0,0.1905,0.0,0.0,0.0,0.0,0.0,0.0,0.0,0.0,0.0,0.0,0.0,0.0,0.0,0.0,1493.15
920,0.0,0.0,0.0,0.0,0.0,0.0,0.0,0.4017,0.0,0.0,0.0,0.0,0.0,0.0,0.0,0.0,0.0,0.0,0.5982999999999999,0.0,900.1500000000001
921,0.4761999999999999,0.0,0.1632999999999999,0.0,0.2535,0.0,0.0,0.107,0.0,0.0,0.0,0.0,0.0,0.0,0.0,0.0,0.0,0.0,0.0,0.0,1398.15
922,0.668,0.0289999999999999,0.125,0.1,0.013,0.065,0.0,0.0,0.0,0.0,0.0,0.0,0.0,0.0,0.0,0.0,0.0,0.0,0.0,0.0,1560.15
923,0.5345893082138357,0.1027979440411191,0.1949961000779984,0.0,0.0,0.0,0.0,0.0,0.0,0.0,0.0,0.0,0.0,0.0800983980320393,0.0732985340293194,0.0132997340053198,0.0,0.0,0.0,0.0,1447.15
924,0.6667000000000001,0.0,0.0,0.0,0.0,0.0,0.0,0.3333,0.0,0.0,0.0,0.0,0.0,0.0,0.0,0.0,0.0,0.0,0.0,0.0,1163.15
925,0.3,0.0,0.0,0.0,0.0,0.12,0.0,0.15,0.07,0.0,0.0,0.0,0.0,0.0,0.0,0.33,0.0,0.03,0.0,0.0,1383.15
926,0.6833000000000001,0.0,0.0135,0.0671,0.0671,0.009,0.0,0.0453,0.0453,0.0,0.0363,0.0,0.0,0.0,0.0,0.0,0.0,0.0331,0.0,0.0,1369.15
927,0.6127225445089017,0.0,0.041008201640328,0.0,0.0731146229245849,0.148129625925185,0.0,0.0,0.0,0.0,0.048009601920384,0.0,0.0,0.0,0.01500300060012,0.042008401680336,0.0,0.02000400080016,0.0,0.0,1314.15
928,0.5534,0.1502,0.075,0.1054,0.0699,0.0204999999999999,0.0,0.0,0.0,0.0,0.0252,0.0,0.0,0.0,0.0,0.0,0.0,0.0,0.0,0.0,1343.15
929,0.4897999999999999,0.1116,0.0112,0.0,0.0,0.0,0.2387,0.038,0.0,0.047,0.04,0.0,0.0,0.0,0.0225,0.0,0.0,0.0,0.0,0.0,1288.15
930,0.5965701714914254,0.0379981000949952,0.0172991350432478,0.0,0.015699215039248,0.2010899455027248,0.0,0.0,0.0,0.0215989200539973,0.0849957502124893,0.023698815059247,0.0,0.0,0.0,0.0,0.0,0.0,0.0,0.0,1123.15
931,0.7576,0.0,0.0905,0.1221,0.0,0.0,0.0,0.0298,0.0,0.0,0.0,0.0,0.0,0.0,0.0,0.0,0.0,0.0,0.0,0.0,1744.15
932,0.7,0.07,0.11,0.025,0.075,0.0,0.0,0.0,0.0,0.0,0.02,0.0,0.0,0.0,0.0,0.0,0.0,0.0,0.0,0.0,1573.15
933,0.66,0.0,0.0625,0.1,0.055,0.0,0.0,0.06,0.045,0.0,0.0,0.0,0.0,0.0,0.0,0.0,0.0,0.0175,0.0,0.0,1493.15
934,0.595,0.02,0.0,0.0,0.0,0.0,0.0,0.215,0.0,0.0,0.0,0.0,0.0,0.0,0.0,0.02,0.0,0.12,0.03,0.0,1553.15
935,0.7343000000000001,0.0,0.0,0.0,0.0,0.0,0.0,0.0133,0.2523999999999999,0.0,0.0,0.0,0.0,0.0,0.0,0.0,0.0,0.0,0.0,0.0,1198.15
936,0.6785678567856785,0.0,0.0687068706870687,0.0308030803080308,0.0275027502750275,0.0,0.0888088808880888,0.1056105610561056,0.0,0.0,0.0,0.0,0.0,0.0,0.0,0.0,0.0,0.0,0.0,0.0,1183.15
937,0.5625562556255626,0.0607060706070607,0.0414041404140414,0.0,0.0,0.1769176917691769,0.0,0.0,0.0,0.0311031103110311,0.0644064406440644,0.0,0.0,0.0,0.0,0.0423042304230423,0.0,0.0206020602060206,0.0,0.0,1336.15
938,0.0,0.0,0.0,0.0,0.0,0.0,0.3,0.0,0.0,0.0,0.0,0.0,0.0,0.0,0.0,0.0,0.0,0.0,0.0,0.7,871.1500000000001
939,0.56,0.0,0.1,0.0,0.0,0.34,0.0,0.0,0.0,0.0,0.0,0.0,0.0,0.0,0.0,0.0,0.0,0.0,0.0,0.0,1641.15
940,0.777,0.0,0.136,0.0,0.0,0.0,0.0,0.0,0.0,0.0,0.0,0.0,0.0,0.0,0.0579999999999999,0.0,0.0,0.0289999999999999,0.0,0.0,1783.15
941,0.3891,0.0,0.0575,0.1061,0.4473,0.0,0.0,0.0,0.0,0.0,0.0,0.0,0.0,0.0,0.0,0.0,0.0,0.0,0.0,0.0,1648.15
942,0.56,0.0,0.0,0.0,0.0,0.12,0.0,0.0,0.0,0.32,0.0,0.0,0.0,0.0,0.0,0.0,0.0,0.0,0.0,0.0,1518.15
943,0.45,0.0,0.02,0.13,0.13,0.0,0.1,0.03,0.0,0.0,0.0,0.0,0.0,0.0,0.0,0.14,0.0,0.0,0.0,0.0,1353.15
944,0.6237,0.0,0.1769,0.0526,0.1009,0.0138,0.0,0.0,0.0,0.0,0.0068,0.0,0.0,0.0,0.0,0.0,0.0,0.0,0.01,0.0,1463.15
945,0.6718999999999998,0.0399,0.1188999999999999,0.0553999999999999,0.0553999999999999,0.0368,0.0,0.0,0.0,0.0,0.0191999999999999,0.0,0.0,0.0,0.0,0.0,0.0,0.0,0.0,0.0,1403.15
946,0.7330733073307331,0.0,0.0409040904090409,0.0173017301730173,0.0124012401240124,0.0272027202720272,0.0,0.0337033703370337,0.0443044304430443,0.0,0.0604060406040604,0.0,0.0,0.0,0.0,0.0131013101310131,0.0,0.0169016901690169,0.0,0.0,1253.15
947,0.6813000000000001,0.0,0.0257,0.0724,0.0744,0.0,0.0,0.1432,0.0,0.0,0.0,0.0,0.0,0.0,0.0,0.0,0.0,0.0,0.0,0.0,1316.15
948,0.4169,0.0,0.0,0.0,0.0,0.0,0.0,0.4894,0.0,0.0,0.0,0.0,0.0,0.0,0.0,0.0,0.0,0.0,0.0936999999999999,0.0,1307.15
949,0.4704,0.0,0.0885,0.1193999999999999,0.3217,0.0,0.0,0.0,0.0,0.0,0.0,0.0,0.0,0.0,0.0,0.0,0.0,0.0,0.0,0.0,1511.15
950,0.611,0.0,0.15,0.0139999999999999,0.02,0.0,0.071,0.114,0.01,0.0,0.0,0.0,0.0,0.0,0.0,0.0,0.0,0.01,0.0,0.0,1203.15
951,0.8437,0.0,0.0,0.0,0.0,0.0,0.0,0.0,0.1563,0.0,0.0,0.0,0.0,0.0,0.0,0.0,0.0,0.0,0.0,0.0,1309.15
952,0.6545654565456547,0.0,0.0687068706870687,0.0188018801880188,0.0635063506350635,0.0,0.0888088808880888,0.1056105610561056,0.0,0.0,0.0,0.0,0.0,0.0,0.0,0.0,0.0,0.0,0.0,0.0,1234.15
953,0.5544,0.0,0.0544,0.0,0.0,0.0,0.3912,0.0,0.0,0.0,0.0,0.0,0.0,0.0,0.0,0.0,0.0,0.0,0.0,0.0,1373.15
954,0.6655,0.0,0.0836,0.0,0.0,0.0,0.2509,0.0,0.0,0.0,0.0,0.0,0.0,0.0,0.0,0.0,0.0,0.0,0.0,0.0,1433.15
955,0.6374362563743624,0.0,0.0491950804919507,0.1195880411958804,0.0366963303669633,0.0,0.0,0.0507949205079492,0.0,0.0,0.0663933606639335,0.0,0.0,0.0,0.0,0.0200979902009798,0.0,0.0197980201979801,0.0,0.0,1481.15
956,0.6335000000000001,0.092,0.11,0.0645,0.073,0.0,0.0,0.0,0.0265,0.0,0.0,0.0,0.0,0.0,0.0,0.0,0.0,0.0,0.0,0.0,1323.15
957,0.5414,0.0,0.0,0.2216,0.0,0.0,0.0,0.0,0.237,0.0,0.0,0.0,0.0,0.0,0.0,0.0,0.0,0.0,0.0,0.0,1483.15
958,0.6744325567443256,0.0,0.1602839716028397,0.0486951304869513,0.1165883411658834,0.0,0.0,0.0,0.0,0.0,0.0,0.0,0.0,0.0,0.0,0.0,0.0,0.0,0.0,0.0,1673.15
959,0.5375,0.1349,0.003,0.0,0.012,0.0,0.0538999999999999,0.0579,0.0589,0.0999,0.0,0.0,0.0,0.0,0.0,0.0409999999999999,0.0,0.0,0.0,0.0,973.15
960,0.6874,0.0329,0.0825999999999999,0.1321,0.0453,0.0,0.0,0.0,0.0,0.0,0.0197,0.0,0.0,0.0,0.0,0.0,0.0,0.0,0.0,0.0,1528.15
961,0.9026,0.0,0.0343,0.0143999999999999,0.0143999999999999,0.0,0.0,0.0,0.0343,0.0,0.0,0.0,0.0,0.0,0.0,0.0,0.0,0.0,0.0,0.0,1673.15
962,0.7000000000000001,0.0,0.1,0.06,0.0,0.0,0.1,0.02,0.01,0.0,0.0,0.0,0.0,0.0,0.0,0.0,0.0,0.01,0.0,0.0,1507.15
963,0.4393,0.1328,0.0,0.0,0.0,0.4279,0.0,0.0,0.0,0.0,0.0,0.0,0.0,0.0,0.0,0.0,0.0,0.0,0.0,0.0,1455.15
964,0.6133613361336133,0.0402040204020402,0.1062106210621062,0.1081108110811081,0.1321132113211321,0.0,0.0,0.0,0.0,0.0,0.0,0.0,0.0,0.0,0.0,0.0,0.0,0.0,0.0,0.0,1417.15
965,0.4795,0.0,0.0,0.0,0.0,0.0,0.0,0.4797999999999999,0.0,0.0,0.0,0.0,0.0407,0.0,0.0,0.0,0.0,0.0,0.0,0.0,1323.15
966,0.6200000000000001,0.0,0.067,0.0382,0.1968,0.0,0.016,0.0,0.0,0.0,0.0,0.0,0.0,0.0,0.0,0.062,0.0,0.0,0.0,0.0,1551.15
967,0.60993900609939,0.0,0.066993300669933,0.0504949505049495,0.2605739426057394,0.0,0.0,0.0,0.0,0.0,0.0,0.0,0.0,0.0,0.0,0.011998800119988,0.0,0.0,0.0,0.0,1487.15
968,0.6644,0.0,0.0,0.0,0.0,0.0,0.0,0.3356,0.0,0.0,0.0,0.0,0.0,0.0,0.0,0.0,0.0,0.0,0.0,0.0,1147.15
969,0.0,0.0,0.0,0.0,0.4509,0.0,0.0,0.0,0.1093,0.0,0.0,0.0,0.0,0.0,0.0,0.0,0.0,0.0,0.4397999999999999,0.0,1304.15
970,0.6915,0.0798,0.0286,0.0,0.0,0.0,0.0,0.0220999999999999,0.0,0.0,0.0,0.178,0.0,0.0,0.0,0.0,0.0,0.0,0.0,0.0,1333.15
971,0.0,0.0,0.0,0.0,0.0,0.2727,0.0,0.0,0.0,0.0,0.0,0.0,0.0,0.0,0.1818,0.5455000000000001,0.0,0.0,0.0,0.0,1942.15
972,0.6048,0.0,0.0951,0.1504,0.1399,0.0,0.0,0.0098,0.0,0.0,0.0,0.0,0.0,0.0,0.0,0.0,0.0,0.0,0.0,0.0,1472.15
973,0.517,0.0,0.0,0.0,0.0,0.0,0.0,0.0,0.0,0.483,0.0,0.0,0.0,0.0,0.0,0.0,0.0,0.0,0.0,0.0,1738.15
974,0.73,0.0,0.0,0.0,0.1,0.0,0.0,0.15,0.0,0.0,0.0,0.0,0.0,0.0,0.0,0.01,0.0,0.01,0.0,0.0,1293.15
975,0.6470870582588348,0.0,0.0779984400311993,0.0915981680366392,0.0,0.0,0.0,0.1615967680646387,0.0212995740085198,0.0,0.0,0.0,0.0,0.0,0.0,0.0,0.0,0.0,0.0,0.0,1173.15
976,0.6769,0.0416,0.0786,0.1345,0.0517,0.0,0.0,0.0,0.0,0.0,0.0167,0.0,0.0,0.0,0.0,0.0,0.0,0.0,0.0,0.0,1578.15
