Repository: ychyn/algo_genetique

# algo_genetique
Ce code fait partie de notre mini-projet du MIG Verre 2024. L'objectif du mini-projet est l'obtention d'une composition de verre avec des qualités avantageuses pour une application potentiellement industrielle. 

On utilise l'outil de prediction des propriétés du verre à travers des réseaux de neuronnes codé par Franck Pigeonneau (qui constitue la plus grande partie de ce repo). On a codé l'algorithme génetique qui va, en utilisant ce réseau de neuronnes tenter d'obtenir une composition optimale dont on essaiera la fabrication dans le four situé à l'Ecole des Mines à Sophia Antipolis

File: DataBase/Tliqclean.csv (part 4 of 63)
,SiO2,B2O3,Al2O3,MgO,CaO,BaO,Li2O,Na2O,K2O,ZnO,SrO,PbO,Fe2O3,Y2O3,La2O3,TiO2,GeO2,ZrO2,P2O5,V2O5,Tliq
977,0.2656265626562656,0.0,0.1159115911591159,0.2126212621262126,0.4058405840584058,0.0,0.0,0.0,0.0,0.0,0.0,0.0,0.0,0.0,0.0,0.0,0.0,0.0,0.0,0.0,1748.15
978,0.2922,0.0,0.0,0.0,0.0,0.0,0.0,0.0,0.0,0.0,0.0,0.7078,0.0,0.0,0.0,0.0,0.0,0.0,0.0,0.0,1008.15
979,0.68,0.0,0.0,0.0,0.1,0.0,0.0,0.1,0.0,0.0,0.0,0.0,0.0,0.0,0.0,0.06,0.0,0.06,0.0,0.0,1453.15
980,0.7047,0.0197999999999999,0.1109,0.0,0.1094,0.0405,0.0,0.0,0.0,0.0,0.0133,0.0,0.0,0.0,0.0,0.0,0.0,0.0,0.0,0.0,1463.15
981,0.6,0.0,0.02,0.05,0.0,0.1,0.0,0.09,0.09,0.0,0.05,0.0,0.0,0.0,0.0,0.0,0.0,0.0,0.0,0.0,1198.15
982,0.5593559355935593,0.0,0.1317131713171317,0.2738273827382738,0.0,0.0,0.0,0.0,0.0351035103510351,0.0,0.0,0.0,0.0,0.0,0.0,0.0,0.0,0.0,0.0,0.0,1663.15
983,0.5212,0.0,0.0105,0.2289,0.2291,0.0,0.0,0.0103,0.0,0.0,0.0,0.0,0.0,0.0,0.0,0.0,0.0,0.0,0.0,0.0,1641.15
984,0.6663,0.0,0.0,0.0,0.0,0.3337,0.0,0.0,0.0,0.0,0.0,0.0,0.0,0.0,0.0,0.0,0.0,0.0,0.0,0.0,1693.15
985,0.0,0.732,0.0,0.0,0.0,0.0,0.0,0.0,0.268,0.0,0.0,0.0,0.0,0.0,0.0,0.0,0.0,0.0,0.0,0.0,1015.15
986,0.0,0.0,0.0094997150085497,0.0,0.0,0.0,0.0741977740667779,0.2798916032519024,0.0,0.1183964481065567,0.0622981310560683,0.0,0.0,0.0,0.0,0.1326960191194263,0.0,0.0,0.3055908322750317,0.0,1033.15
987,0.0,0.0,0.0,0.0,0.0,0.2307999999999999,0.2692,0.0,0.0,0.0,0.0,0.0,0.0,0.0,0.0,0.0,0.0,0.0,0.5,0.0,997.15
988,0.6897310268973103,0.0,0.0,0.0958904109589041,0.0996900309969003,0.0,0.0,0.0767923207679232,0.0378962103789621,0.0,0.0,0.0,0.0,0.0,0.0,0.0,0.0,0.0,0.0,0.0,1389.15
989,0.0423,0.5713,0.0,0.0,0.0,0.0,0.0,0.0,0.0,0.0784,0.0,0.0,0.0,0.0621,0.1679,0.0,0.0,0.0771,0.0,0.0,1373.15
990,0.0,0.3237,0.0,0.0,0.2009,0.0,0.0,0.0,0.0797,0.3692,0.0,0.0,0.0,0.0,0.0,0.0,0.0,0.0,0.0265,0.0,1089.15
991,0.58,0.03,0.165,0.0,0.0,0.0,0.0,0.185,0.0,0.0,0.0,0.0,0.0,0.0,0.0,0.0,0.0,0.0,0.04,0.0,1063.15
992,0.6794,0.0201,0.1006,0.0,0.1999,0.0,0.0,0.0,0.0,0.0,0.0,0.0,0.0,0.0,0.0,0.0,0.0,0.0,0.0,0.0,1469.15
993,0.9353,0.0,0.0,0.0,0.0,0.0647,0.0,0.0,0.0,0.0,0.0,0.0,0.0,0.0,0.0,0.0,0.0,0.0,0.0,0.0,1955.15
994,0.6043000000000001,0.1119,0.1159,0.048,0.0559,0.025,0.0,0.0,0.0,0.0,0.038,0.0,0.0,0.0,0.0,0.0,0.0,0.0,0.0,0.0,1343.15
995,0.5997,0.0,0.173,0.0605999999999999,0.0,0.0,0.1118,0.0,0.0549,0.0,0.0,0.0,0.0,0.0,0.0,0.0,0.0,0.0,0.0,0.0,1513.7499755859376
996,0.7008,0.0176,0.0536,0.05,0.0406,0.0,0.0,0.032,0.0914,0.0,0.0132,0.0,0.0,0.0,0.0,0.0,0.0,0.0,0.0,0.0,1273.15
997,0.6373,0.0283999999999999,0.0712,0.0327,0.1412,0.0,0.0,0.0,0.0,0.0,0.0892,0.0,0.0,0.0,0.0,0.0,0.0,0.0,0.0,0.0,1461.15
998,0.0,0.0,0.0,0.0,0.0,0.14,0.0,0.0,0.0,0.0,0.0,0.0,0.0,0.0,0.0,0.0,0.86,0.0,0.0,0.0,1653.15
999,0.5324,0.0574,0.0392,0.0,0.0842,0.1367,0.0,0.0,0.0,0.0295,0.061,0.0,0.0,0.0,0.0,0.0401,0.0,0.0195,0.0,0.0,1196.15
1000,0.6128612861286129,0.0,0.0,0.1622162216221622,0.0,0.2249224922492249,0.0,0.0,0.0,0.0,0.0,0.0,0.0,0.0,0.0,0.0,0.0,0.0,0.0,0.0,1433.15
1001,0.398,0.02,0.101,0.0,0.244,0.0,0.0,0.0,0.0,0.126,0.0,0.0,0.0,0.0,0.0,0.111,0.0,0.0,0.0,0.0,1555.15
1002,0.4241,0.0,0.1517,0.0,0.0,0.0,0.0,0.4242,0.0,0.0,0.0,0.0,0.0,0.0,0.0,0.0,0.0,0.0,0.0,0.0,1508.15
1003,0.6454612723236607,0.0,0.0065996040237585,0.0,0.0,0.0,0.0,0.1488910665360078,0.0709957402555846,0.0,0.0,0.0,0.0,0.0,0.0,0.1087934723916565,0.0,0.0,0.0187988720676759,0.0,1108.15
1004,0.602,0.0,0.0,0.0,0.1989999999999999,0.0,0.0,0.1989999999999999,0.0,0.0,0.0,0.0,0.0,0.0,0.0,0.0,0.0,0.0,0.0,0.0,1454.15
1005,0.5342,0.1268,0.1583999999999999,0.0,0.0,0.0,0.0,0.0,0.0,0.0,0.0,0.0,0.0,0.1503999999999999,0.0302,0.0,0.0,0.0,0.0,0.0,1557.15
1006,0.0,0.0,0.08,0.05,0.0,0.0,0.1,0.0,0.0,0.1,0.0,0.0,0.0,0.0,0.0,0.0,0.0,0.0,0.65,0.0,1266.15
1007,0.652,0.0,0.0,0.0,0.02,0.0,0.022,0.165,0.025,0.0,0.0,0.0,0.0,0.0,0.0,0.0,0.0,0.1159999999999999,0.0,0.0,1553.15
1008,0.6668333166683332,0.0,0.0257974202579742,0.0755924407559244,0.0755924407559244,0.0,0.0,0.1531846815318468,0.0,0.0,0.0,0.0,0.0,0.0,0.0,0.0,0.0,0.0,0.0,0.0,1277.15
1009,0.7196,0.1099,0.085,0.0,0.08,0.0,0.0,0.0,0.0,0.0,0.0,0.0,0.0,0.0,0.0,0.0,0.0,0.0,0.0,0.0,1368.15
1010,0.648548116150708,0.0,0.0781937445004399,0.0653947684185265,0.0,0.0,0.0,0.1963842892568594,0.0106991440684745,0.0,0.0,0.0,0.0,0.0,0.0,0.0,0.0,0.0,0.0,0.0,1223.15
1011,0.0,0.0,0.0,0.0,0.0,0.0,0.1,0.0,0.0,0.0,0.0,0.0,0.0,0.0,0.0,0.0,0.9,0.0,0.0,0.0,1353.15
1012,0.7523000000000001,0.0,0.1359,0.0,0.0,0.0,0.0,0.1118,0.0,0.0,0.0,0.0,0.0,0.0,0.0,0.0,0.0,0.0,0.0,0.0,1548.15
1013,0.4154207710385519,0.104105205260263,0.0118005900295014,0.0,0.0,0.1313065653282664,0.0539026951347567,0.0,0.0,0.0692034601730086,0.0777038851942597,0.0,0.0,0.0,0.0,0.1210060503025151,0.0,0.0150007500375018,0.0,0.0,1251.15
1014,0.6652999999999999,0.0,0.0,0.0,0.0,0.0,0.0,0.3327,0.0,0.0,0.0,0.0,0.0,0.0,0.0,0.0,0.0,0.0,0.0,0.0,1161.15
1015,0.6486648664866487,0.0811081108110811,0.1161116111611161,0.008000800080008,0.0,0.0,0.0,0.1351135113511351,0.01000100010001,0.0,0.0,0.0,0.0,0.0,0.0,0.0,0.0,0.0,0.0,0.0,1265.15
1016,0.5713,0.0,0.0,0.143,0.0,0.0,0.0,0.0,0.2857,0.0,0.0,0.0,0.0,0.0,0.0,0.0,0.0,0.0,0.0,0.0,1363.15
1017,0.5025497450254974,0.0,0.0,0.0,0.0,0.0,0.4024597540245975,0.0,0.0,0.0,0.094990500949905,0.0,0.0,0.0,0.0,0.0,0.0,0.0,0.0,0.0,1390.15
1018,0.6982301769823018,0.0354964503549645,0.0757924207579242,0.137986201379862,0.0407959204079592,0.0116988301169883,0.0,0.0,0.0,0.0,0.0,0.0,0.0,0.0,0.0,0.0,0.0,0.0,0.0,0.0,1598.15
1019,0.8200820082008201,0.0,0.0,0.0,0.0,0.0,0.0,0.0,0.1367136713671367,0.0,0.0,0.0,0.0432043204320432,0.0,0.0,0.0,0.0,0.0,0.0,0.0,1111.15
1020,0.6707,0.0,0.1317,0.1363,0.0,0.0,0.0613,0.0,0.0,0.0,0.0,0.0,0.0,0.0,0.0,0.0,0.0,0.0,0.0,0.0,1585.15
1021,0.6413807585772426,0.0676979690609281,0.0144995650130496,0.0,0.035998920032399,0.0197994060178194,0.1014969550913472,0.035898923032309,0.0,0.0082997510074697,0.0513984580462586,0.0,0.0,0.0,0.0166994990150295,0.0,0.0,0.0065998020059398,0.0,0.0,1203.15
1022,0.6667000000000001,0.0,0.0,0.0,0.0,0.0,0.0333,0.3,0.0,0.0,0.0,0.0,0.0,0.0,0.0,0.0,0.0,0.0,0.0,0.0,1078.15
1023,0.676,0.0705,0.122,0.0355,0.0585,0.0,0.0,0.0,0.0,0.0,0.0375,0.0,0.0,0.0,0.0,0.0,0.0,0.0,0.0,0.0,1423.15
1024,0.7255,0.0,0.0,0.0,0.0108,0.0,0.0,0.2637,0.0,0.0,0.0,0.0,0.0,0.0,0.0,0.0,0.0,0.0,0.0,0.0,1074.15
1025,0.5009,0.0,0.0,0.0,0.2996,0.1994999999999999,0.0,0.0,0.0,0.0,0.0,0.0,0.0,0.0,0.0,0.0,0.0,0.0,0.0,0.0,1594.15
1026,0.6,0.0,0.0,0.0,0.0,0.16,0.24,0.0,0.0,0.0,0.0,0.0,0.0,0.0,0.0,0.0,0.0,0.0,0.0,0.0,1278.15
1027,0.6478,0.0,0.106,0.1517,0.0944999999999999,0.0,0.0,0.0,0.0,0.0,0.0,0.0,0.0,0.0,0.0,0.0,0.0,0.0,0.0,0.0,1534.15
1028,0.7273999999999999,0.0,0.1075,0.0,0.1033,0.0405,0.0,0.0,0.0,0.0,0.02,0.0,0.0,0.0,0.0,0.0,0.0,0.0,0.0,0.0,1488.15
1029,0.63,0.03,0.01,0.0,0.0,0.0,0.0,0.16,0.05,0.0,0.0,0.0,0.0,0.0,0.0,0.0,0.0,0.1,0.0,0.0,1490.15
1030,0.0,0.0,0.0,0.0,0.0,0.0,0.0,0.0,0.0,0.0,0.0,0.2380999999999999,0.0,0.0,0.0,0.0,0.7619,0.0,0.0,0.0,1268.15
1031,0.1207,0.3645,0.0,0.0,0.0259,0.0,0.3397,0.0,0.0,0.0,0.049,0.0,0.0,0.0,0.0401,0.0,0.0,0.0441,0.0,0.0,1013.15
1032,0.5671,0.0,0.0816,0.0,0.0,0.3513,0.0,0.0,0.0,0.0,0.0,0.0,0.0,0.0,0.0,0.0,0.0,0.0,0.0,0.0,1570.15
1033,0.3273,0.0,0.0,0.0,0.3506,0.0,0.0,0.0,0.0,0.3221,0.0,0.0,0.0,0.0,0.0,0.0,0.0,0.0,0.0,0.0,1681.15
1034,0.654,0.0,0.1651,0.0,0.1357,0.0,0.0,0.0,0.0,0.0,0.0,0.0,0.0,0.0,0.0,0.0,0.0,0.0,0.0452,0.0,1578.15
1035,0.4144,0.0,0.0,0.0,0.2941,0.0,0.0,0.0,0.0,0.0,0.0,0.0,0.0,0.0,0.0,0.2915,0.0,0.0,0.0,0.0,1684.15
1036,0.6492350764923508,0.077992200779922,0.123987601239876,0.0496950304969503,0.0494950504949505,0.0,0.0,0.0,0.0,0.0,0.0495950404959504,0.0,0.0,0.0,0.0,0.0,0.0,0.0,0.0,0.0,1433.15
1037,0.5732,0.0097,0.0132,0.0503,0.0,0.0441,0.0588,0.0567,0.0574,0.0332,0.0274,0.0,0.0,0.0,0.0,0.076,0.0,0.0,0.0,0.0,1173.15
1038,0.7216,0.0,0.0,0.0,0.0,0.0586,0.0,0.0557,0.0802,0.0,0.0818,0.0,0.0,0.0,0.0,0.0,0.0,0.0,0.0,0.0,1211.15
1039,0.633126625325065,0.0780156031206241,0.0999199839967993,0.0,0.121124224844969,0.0,0.0,0.0,0.0,0.0,0.0655131026205241,0.0,0.0,0.0,0.0,0.0,0.0,0.0,0.0,0.0,1378.15
1040,0.1924,0.4964,0.0,0.0,0.0,0.0,0.0,0.0,0.0,0.0,0.0,0.3112,0.0,0.0,0.0,0.0,0.0,0.0,0.0,0.0,1013.15
1041,0.3265999999999999,0.0,0.1656,0.0,0.4209,0.0,0.0,0.0,0.0,0.0,0.0,0.0,0.0,0.0,0.0,0.0,0.0,0.0,0.0868999999999999,0.0,1720.15
1042,0.2896289628962896,0.0,0.1198119811981198,0.106010601060106,0.4845484548454846,0.0,0.0,0.0,0.0,0.0,0.0,0.0,0.0,0.0,0.0,0.0,0.0,0.0,0.0,0.0,1738.15
1043,0.0,0.0,0.0,0.0,0.0,0.0,0.0,0.0,0.0,0.0,0.0,0.5,0.0,0.0,0.0,0.0,0.0,0.0,0.5,0.0,937.15
1044,0.657,0.091,0.123,0.0,0.0,0.0,0.07,0.046,0.013,0.0,0.0,0.0,0.0,0.0,0.0,0.0,0.0,0.0,0.0,0.0,1263.15
1045,0.6367,0.0,0.0464,0.0578,0.0501,0.0224,0.0,0.0387,0.0582,0.0168,0.0529,0.0,0.0,0.0,0.0,0.0,0.0,0.0167,0.0005,0.0,1316.15
1046,0.4949494949494949,0.0,0.0,0.0,0.0,0.0,0.0,0.4949494949494949,0.0,0.0,0.0,0.0,0.0,0.0,0.0,0.0,0.0,0.0,0.0,0.0,1355.15
1047,0.0,0.0,0.0,0.0,0.0,0.0,0.0,0.0,0.1,0.0,0.0,0.0,0.0,0.0,0.0,0.0,0.0,0.0,0.0,0.9,904.15
1048,0.0,0.0,0.0,0.0,0.0,0.0,0.0,0.0,0.15,0.0,0.0,0.0,0.0,0.0,0.0,0.0,0.85,0.0,0.0,0.0,1278.15
1049,0.0,0.0,0.0,0.0,0.0,0.0,0.5333533353335334,0.0,0.0,0.1333133313331333,0.0,0.0,0.0,0.0,0.0,0.0,0.0,0.0,0.3333333333333333,0.0,1102.15
1050,0.6002000000000001,0.049,0.0293,0.0741,0.076,0.0,0.0,0.1644999999999999,0.0069,0.0,0.0,0.0,0.0,0.0,0.0,0.0,0.0,0.0,0.0,0.0,1219.15
1051,0.5154484551544846,0.0,0.0308969103089691,0.1185881411858814,0.0927907209279072,0.1545845415458454,0.0,0.0,0.0,0.0,0.0618938106189381,0.0,0.0,0.0,0.0,0.0257974202579742,0.0,0.0,0.0,0.0,1476.15
1052,0.4999500049995001,0.0,0.1218878112188781,0.1281871812818718,0.24997500249975,0.0,0.0,0.0,0.0,0.0,0.0,0.0,0.0,0.0,0.0,0.0,0.0,0.0,0.0,0.0,1633.15
1053,0.6,0.0,0.0,0.0,0.0,0.0,0.0,0.4,0.0,0.0,0.0,0.0,0.0,0.0,0.0,0.0,0.0,0.0,0.0,0.0,1417.15
1054,0.7372,0.0,0.0,0.0,0.0,0.0,0.0,0.2299,0.0,0.0,0.0329,0.0,0.0,0.0,0.0,0.0,0.0,0.0,0.0,0.0,1043.15
1055,0.6900000000000001,0.0,0.124,0.0465,0.1394999999999999,0.0,0.0,0.0,0.0,0.0,0.0,0.0,0.0,0.0,0.0,0.0,0.0,0.0,0.0,0.0,1594.15
1056,0.3333,0.0,0.0,0.24,0.4267,0.0,0.0,0.0,0.0,0.0,0.0,0.0,0.0,0.0,0.0,0.0,0.0,0.0,0.0,0.0,1993.15
1057,0.0,0.68,0.0,0.0,0.0,0.0,0.0,0.32,0.0,0.0,0.0,0.0,0.0,0.0,0.0,0.0,0.0,0.0,0.0,0.0,1012.15
1058,0.3492,0.0,0.0556,0.211,0.3842,0.0,0.0,0.0,0.0,0.0,0.0,0.0,0.0,0.0,0.0,0.0,0.0,0.0,0.0,0.0,1682.15
1059,0.5748,0.0,0.0,0.1427,0.0409999999999999,0.0,0.0,0.2414,0.0,0.0,0.0,0.0,0.0,0.0,0.0,0.0,0.0,0.0,0.0,0.0,1215.15
1060,0.639,0.047,0.114,0.048,0.0,0.0,0.0,0.151,0.0,0.0,0.0,0.0,0.0,0.0,0.0,0.0,0.0,0.0,0.0,0.0,1296.15
1061,0.6659999999999999,0.0,0.0,0.0,0.06,0.0,0.0,0.152,0.018,0.0,0.0,0.0,0.0,0.0,0.104,0.0,0.0,0.0,0.0,0.0,1433.15
1062,0.5665566556655666,0.0,0.0885088508850885,0.0415041504150415,0.1312131213121312,0.0366036603660366,0.0,0.109010901090109,0.0177017701770177,0.0,0.0,0.0,0.0,0.0,0.0,0.0,0.0,0.0054005400540054,0.0,0.0,1278.15
1063,0.695,0.0,0.02,0.12,0.035,0.01,0.0,0.015,0.07,0.0,0.015,0.0,0.0,0.0,0.0,0.0,0.0,0.02,0.0,0.0,1473.15
1064,0.675,0.0,0.0,0.0,0.0417,0.0121,0.0,0.1541,0.0,0.0,0.0,0.0,0.0,0.0,0.0,0.0,0.0,0.1171,0.0,0.0,1503.15
1065,0.6373,0.0,0.1482,0.0208,0.0,0.0,0.0296,0.1393,0.0,0.0,0.0,0.0,0.0,0.0,0.0,0.0,0.0,0.0,0.0243,0.0,1253.15
1066,0.419041904190419,0.0,0.0,0.0,0.1611161116111611,0.0,0.0,0.4198419841984198,0.0,0.0,0.0,0.0,0.0,0.0,0.0,0.0,0.0,0.0,0.0,0.0,1319.15
1067,0.2319999999999999,0.0,0.1426,0.1614999999999999,0.4639,0.0,0.0,0.0,0.0,0.0,0.0,0.0,0.0,0.0,0.0,0.0,0.0,0.0,0.0,0.0,1710.15
1068,0.0,0.0,0.0211,0.0,0.0384,0.0702,0.1081,0.0,0.0,0.3438,0.0,0.0,0.0,0.0,0.0,0.0,0.0,0.0,0.4095,0.0,1063.15
1069,0.3130313031303131,0.0,0.0559055905590559,0.1838183818381838,0.4472447244724472,0.0,0.0,0.0,0.0,0.0,0.0,0.0,0.0,0.0,0.0,0.0,0.0,0.0,0.0,0.0,1791.15
1070,0.4538,0.0,0.0569,0.1583,0.331,0.0,0.0,0.0,0.0,0.0,0.0,0.0,0.0,0.0,0.0,0.0,0.0,0.0,0.0,0.0,1574.15
1071,0.6579,0.1077,0.1069,0.0338,0.0364,0.0177,0.0,0.0,0.0,0.0,0.0395,0.0,0.0,0.0,0.0,0.0,0.0,0.0,0.0,0.0,1583.15
1072,0.6706670667066708,0.0,0.1317131713171317,0.1363136313631363,0.0,0.0,0.0613061306130613,0.0,0.0,0.0,0.0,0.0,0.0,0.0,0.0,0.0,0.0,0.0,0.0,0.0,1585.349951171875
1073,0.7159,0.0,0.1647999999999999,0.0,0.0,0.0,0.0,0.1192999999999999,0.0,0.0,0.0,0.0,0.0,0.0,0.0,0.0,0.0,0.0,0.0,0.0,1723.15
1074,0.522,0.0,0.0,0.0,0.0,0.0,0.0,0.419,0.0,0.0,0.0,0.0,0.0,0.059,0.0,0.0,0.0,0.0,0.0,0.0,1601.15
1075,0.7272,0.0,0.0,0.0909,0.0,0.0,0.0,0.0,0.1819,0.0,0.0,0.0,0.0,0.0,0.0,0.0,0.0,0.0,0.0,0.0,1253.15
1076,0.6756,0.1097,0.1097,0.0,0.0,0.105,0.0,0.0,0.0,0.0,0.0,0.0,0.0,0.0,0.0,0.0,0.0,0.0,0.0,0.0,1573.15
1077,0.5688568856885688,0.0,0.0,0.0,0.0,0.0,0.0,0.1564156415641564,0.2747274727472747,0.0,0.0,0.0,0.0,0.0,0.0,0.0,0.0,0.0,0.0,0.0,955.15
1078,0.0,0.0,0.0,0.0,0.0,0.45,0.0,0.0,0.0,0.0,0.0,0.0,0.0,0.0,0.0,0.0,0.55,0.0,0.0,0.0,1474.15
1079,0.5001500150015001,0.0,0.0,0.0,0.0,0.0,0.0,0.1692169216921692,0.0,0.0,0.0,0.3306330633063306,0.0,0.0,0.0,0.0,0.0,0.0,0.0,0.0,888.1499999999999
1080,0.6325999999999999,0.0,0.1803,0.0,0.1265,0.0605999999999999,0.0,0.0,0.0,0.0,0.0,0.0,0.0,0.0,0.0,0.0,0.0,0.0,0.0,0.0,1705.15
1081,0.4925,0.0,0.1612,0.0,0.2932,0.0,0.0,0.0530999999999999,0.0,0.0,0.0,0.0,0.0,0.0,0.0,0.0,0.0,0.0,0.0,0.0,1557.15
1082,0.6709,0.0584,0.1226,0.0421,0.0703,0.0,0.0,0.0,0.0,0.0,0.0356999999999999,0.0,0.0,0.0,0.0,0.0,0.0,0.0,0.0,0.0,1443.15
1083,0.6681000000000001,0.1002,0.1119,0.03,0.0799,0.0,0.0,0.0,0.0,0.0,0.0,0.0,0.0,0.0,0.0,0.0,0.0,0.0,0.0,0.0,1493.15
1084,0.7447,0.0,0.0,0.1423,0.0204,0.0,0.0,0.0925,0.0,0.0,0.0,0.0,0.0,0.0,0.0,0.0,0.0,0.0,0.0,0.0,1531.15
1085,0.0,0.7631999999999999,0.0,0.0,0.0,0.0,0.0,0.2368,0.0,0.0,0.0,0.0,0.0,0.0,0.0,0.0,0.0,0.0,0.0,0.0,882.1499999999999
1086,0.0,0.1469,0.0392,0.1714,0.1077999999999999,0.0245,0.098,0.0245,0.0245,0.0,0.0245,0.0,0.0,0.0,0.0,0.0,0.0,0.0,0.3224,0.0,1223.15
1087,0.66,0.0,0.055,0.08,0.0,0.0,0.051,0.08,0.039,0.0,0.0,0.0,0.0,0.0,0.0,0.01,0.0,0.025,0.0,0.0,1323.15
1088,0.7255,0.0,0.0,0.0,0.0248,0.0,0.0,0.2497,0.0,0.0,0.0,0.0,0.0,0.0,0.0,0.0,0.0,0.0,0.0,0.0,1015.15
1089,0.491,0.0,0.192,0.0,0.0,0.0,0.0,0.0,0.0,0.317,0.0,0.0,0.0,0.0,0.0,0.0,0.0,0.0,0.0,0.0,1853.15
1090,0.6615000000000001,0.066,0.125,0.05,0.061,0.0,0.0,0.0,0.0,0.0,0.0365,0.0,0.0,0.0,0.0,0.0,0.0,0.0,0.0,0.0,1428.15
1091,0.7619,0.0,0.0964,0.0406,0.0584,0.0107,0.0,0.0,0.0,0.0,0.0316,0.0,0.0,0.0,0.0,0.0,0.0,0.0,0.0,0.0,1617.15
1092,0.7265871904628556,0.0,0.0922110653278393,0.0606072728727447,0.0346041524982997,0.0,0.0337040444853382,0.0305036604392527,0.0,0.0,0.0,0.0,0.0,0.0,0.0,0.0157018842261071,0.0,0.0051006120734488,0.0,0.0,1500.15
1093,0.6199999999999999,0.2499999999999999,0.0119999999999999,0.0539999999999999,0.0,0.0,0.032,0.032,0.0,0.0,0.0,0.0,0.0,0.0,0.0,0.0,0.0,0.0,0.0,0.0,1229.15
1094,0.7767000000000001,0.0,0.0245,0.0,0.0,0.0,0.0,0.1730999999999999,0.0,0.0,0.0241,0.0,0.0,0.0,0.0,0.0,0.0,0.0,0.0,0.0,1219.15
1095,0.2399239923992399,0.0,0.1398139813981398,0.1401140114011401,0.4801480148014801,0.0,0.0,0.0,0.0,0.0,0.0,0.0,0.0,0.0,0.0,0.0,0.0,0.0,0.0,0.0,1727.15
1096,0.68003199680032,0.0,0.0,0.0,0.0,0.0,0.0,0.2197780221977802,0.0,0.0,0.1001899810018998,0.0,0.0,0.0,0.0,0.0,0.0,0.0,0.0,0.0,1218.15
1097,0.1744,0.2481,0.0,0.0,0.0,0.2116,0.0715,0.0,0.0,0.0,0.0,0.0,0.0,0.0735,0.0857,0.1123,0.0,0.0227,0.0,0.0,1368.15
1098,0.6086,0.0048,0.1302,0.0497,0.0119,0.0,0.0,0.1636,0.0149,0.0,0.0,0.0,0.0,0.0,0.0,0.0,0.0,0.0,0.0141,0.0,1362.15
1099,0.5,0.0,0.0,0.1294,0.3706,0.0,0.0,0.0,0.0,0.0,0.0,0.0,0.0,0.0,0.0,0.0,0.0,0.0,0.0,0.0,1673.15
1100,0.2617261726172617,0.0,0.2313231323132313,0.0,0.3802380238023802,0.0,0.0,0.0,0.0,0.0,0.0,0.0,0.0,0.0,0.0,0.0,0.0,0.0,0.1267126712671267,0.0,1772.15
1101,0.51,0.0,0.06,0.135,0.11,0.0,0.0,0.0,0.0,0.105,0.03,0.0,0.0,0.0,0.0,0.04,0.0,0.01,0.0,0.0,1433.15
1102,0.7,0.0,0.0,0.0,0.0,0.28,0.0,0.0,0.0,0.0,0.0,0.0,0.0,0.0,0.0,0.0,0.0,0.0,0.0,0.0,1610.15
1103,0.716,0.0,0.0,0.0,0.0,0.0,0.0,0.0,0.284,0.0,0.0,0.0,0.0,0.0,0.0,0.0,0.0,0.0,0.0,0.0,1261.15
1104,0.599,0.075,0.084,0.02,0.201,0.02,0.0,0.0,0.0,0.0,0.0,0.0,0.0,0.0,0.0,0.0,0.0,0.0,0.0,0.0,1408.15
1105,0.6143,0.0,0.16,0.0,0.0759,0.0,0.0,0.1093,0.0395,0.0,0.0,0.0,0.0,0.0,0.0,0.0,0.0,0.0,0.0,0.0,1328.15
1106,0.9149,0.0,0.0,0.0,0.0,0.0,0.0,0.0,0.0,0.0,0.0,0.0,0.0,0.0,0.0,0.0851,0.0,0.0,0.0,0.0,1878.15
1107,0.6232,0.0,0.0626,0.1123,0.0077,0.0,0.0,0.1641,0.0158,0.0,0.0143,0.0,0.0,0.0,0.0,0.0,0.0,0.0,0.0,0.0,1195.15
1108,0.4038,0.0,0.165,0.0313,0.3999,0.0,0.0,0.0,0.0,0.0,0.0,0.0,0.0,0.0,0.0,0.0,0.0,0.0,0.0,0.0,1666.15
1109,0.6208,0.0,0.1099,0.152,0.0907,0.0,0.0266,0.0,0.0,0.0,0.0,0.0,0.0,0.0,0.0,0.0,0.0,0.0,0.0,0.0,1493.15
1110,0.633,0.0,0.0,0.0,0.212,0.0,0.0,0.143,0.0,0.0,0.0,0.0,0.0,0.0,0.0,0.0,0.0,0.0,0.012,0.0,1408.15
1111,0.0,0.0,0.0,0.0,0.0,0.0,0.0,0.0,0.0,0.0,0.0,0.9,0.0,0.0,0.0,0.0,0.0,0.0,0.1,0.0,1124.15
1112,0.0,0.0,0.0,0.0,0.0,0.0,0.0,0.0,0.0,0.0,0.0,0.5,0.0,0.0,0.0,0.0,0.5,0.0,0.0,0.0,1067.15
1113,0.0,0.3490999999999999,0.0,0.0,0.3096,0.0,0.0,0.0,0.0,0.3413,0.0,0.0,0.0,0.0,0.0,0.0,0.0,0.0,0.0,0.0,1130.15
1114,0.5094,0.1798,0.1474,0.0,0.015,0.0,0.0,0.1474,0.0,0.0,0.0,0.0,0.0,0.0,0.0,0.0,0.0,0.0,0.0,0.0,1048.15
1115,0.7212999999999999,0.0,0.0586,0.0,0.0272,0.0,0.0,0.0857,0.1057,0.0,0.0,0.0,0.0,0.0,0.0,0.0,0.0,0.0,0.0,0.0,1203.15
1116,0.0,0.56,0.0,0.0,0.0,0.0,0.0,0.0,0.44,0.0,0.0,0.0,0.0,0.0,0.0,0.0,0.0,0.0,0.0,0.0,1198.15
1117,0.6176,0.0,0.0866,0.073,0.0,0.0,0.0,0.1688,0.0208,0.0,0.0,0.0,0.0,0.0,0.0,0.0,0.0,0.0332,0.0,0.0,1553.15
1118,0.5582553395728341,0.0685945124390048,0.1713862890968722,0.0,0.0195984321254299,0.0,0.0,0.1811855051595872,0.0,0.0,0.0,0.0,0.0,0.0,0.0,0.0,0.0,0.0,0.0,0.0,1293.15
1119,0.6924,0.0,0.106,0.0532,0.0,0.0,0.0,0.1282,0.0192,0.0,0.0,0.0,0.0,0.0,0.0,0.0,0.0,0.0,0.0,0.0,1358.15
1120,0.6486,0.0,0.0,0.0258,0.1548,0.0,0.0,0.1707999999999999,0.0,0.0,0.0,0.0,0.0,0.0,0.0,0.0,0.0,0.0,0.0,0.0,1373.15
1121,0.0,0.0,0.0,0.0,0.0,0.0,0.0,0.0,0.0,0.0,0.0,0.0,0.0,0.0,0.0,0.0,0.0,0.0,0.1,0.9,887.1500000000001
1122,0.0,0.0,0.0,0.0,0.0,0.3939,0.1061,0.0,0.0,0.0,0.0,0.0,0.0,0.0,0.0,0.0,0.0,0.0,0.5,0.0,1076.15
1123,0.4981501849815018,0.0,0.0,0.0,0.0,0.0,0.0,0.4637536246375362,0.0,0.0,0.0380961903809619,0.0,0.0,0.0,0.0,0.0,0.0,0.0,0.0,0.0,1174.15
1124,0.0,0.0,0.02,0.04,0.04,0.03,0.05,0.08,0.04,0.35,0.0,0.0,0.0,0.0,0.0,0.0,0.0,0.0,0.33,0.0,933.15
1125,0.5910000000000001,0.0,0.1244,0.0497,0.0774,0.0,0.0,0.0969,0.0438999999999999,0.0,0.0,0.0,0.0,0.0,0.0,0.0,0.0,0.0163,0.0,0.0,1493.15
1126,0.6809999999999999,0.189,0.043,0.0,0.0,0.0,0.013,0.048,0.015,0.0,0.0,0.0,0.0,0.0,0.0,0.0,0.0,0.0,0.0,0.0,1064.15
1127,0.7313,0.0,0.0,0.0441999999999999,0.0424,0.0,0.0,0.1821,0.0,0.0,0.0,0.0,0.0,0.0,0.0,0.0,0.0,0.0,0.0,0.0,1160.15
1128,0.6424000000000001,0.0,0.167,0.0,0.0,0.0,0.073,0.0777,0.0,0.0,0.0,0.0,0.0,0.0,0.0,0.0,0.0,0.0,0.0394,0.0,1363.15
1129,0.5592,0.046,0.0392,0.0,0.0827,0.1461,0.0,0.0,0.0,0.0491,0.0772,0.0,0.0,0.0,0.0,0.0,0.0,0.0,0.0,0.0,1253.15
1130,0.0,0.0,0.0,0.0,0.0,0.0,0.45,0.0,0.0,0.0,0.0,0.0,0.0,0.0,0.0,0.0,0.55,0.0,0.0,0.0,1473.15
1131,0.7187,0.0,0.0491,0.0,0.0,0.0,0.0,0.2322,0.0,0.0,0.0,0.0,0.0,0.0,0.0,0.0,0.0,0.0,0.0,0.0,1088.15
1132,0.39,0.0,0.0,0.0,0.05,0.05,0.045,0.185,0.02,0.0,0.0,0.0,0.0,0.0,0.0,0.26,0.0,0.0,0.0,0.0,1323.15
1133,0.8268000000000001,0.0,0.0652,0.0,0.0,0.0,0.0,0.0,0.108,0.0,0.0,0.0,0.0,0.0,0.0,0.0,0.0,0.0,0.0,0.0,1253.15
1134,0.5833583358335833,0.0,0.2083208320832083,0.0,0.0,0.0,0.0833083308330833,0.125012501250125,0.0,0.0,0.0,0.0,0.0,0.0,0.0,0.0,0.0,0.0,0.0,0.0,1498.15
1135,0.1796,0.155,0.0,0.0,0.0384,0.1056,0.0,0.0,0.0,0.0,0.1031,0.1209,0.0,0.0,0.0264,0.2702,0.0,0.0,0.0,0.0,1303.15
1136,0.625,0.0,0.12,0.07,0.03,0.005,0.0,0.095,0.03,0.0,0.015,0.0,0.0,0.0,0.0,0.0,0.0,0.01,0.0,0.0,1551.15
1137,0.6670999999999999,0.0550999999999999,0.1244,0.0511,0.0745,0.0,0.0,0.0,0.0,0.0,0.0278,0.0,0.0,0.0,0.0,0.0,0.0,0.0,0.0,0.0,1453.15
1138,0.6729,0.0622,0.0778,0.0537,0.0,0.0706,0.0,0.0,0.0,0.0,0.0626999999999999,0.0,0.0,0.0,0.0,0.0,0.0,0.0,0.0,0.0,1415.15
1139,0.655,0.0,0.055,0.11,0.05,0.0,0.0,0.05,0.045,0.0,0.0,0.0,0.0,0.0,0.0,0.025,0.0,0.01,0.0,0.0,1493.15
1140,0.0,0.9,0.0,0.0,0.0,0.0,0.0,0.1,0.0,0.0,0.0,0.0,0.0,0.0,0.0,0.0,0.0,0.0,0.0,0.0,973.15
1141,0.0,0.0,0.0,0.0,0.0,0.0,0.0,0.0,0.0,0.0,0.0,0.354,0.0,0.0,0.0,0.0,0.6459999999999999,0.0,0.0,0.0,1074.15
1142,0.0,0.0,0.0,0.0,0.0,0.0,0.0,0.0,0.2692,0.0,0.0,0.2307999999999999,0.0,0.0,0.0,0.0,0.0,0.0,0.5,0.0,900.1500000000001
1143,0.7286,0.0,0.0,0.0,0.0,0.0,0.1830999999999999,0.0883,0.0,0.0,0.0,0.0,0.0,0.0,0.0,0.0,0.0,0.0,0.0,0.0,1229.15
1144,0.606878624275145,0.0298940211957608,0.0,0.0,0.0,0.0,0.0,0.2089582083583283,0.0,0.0,0.0,0.0,0.0,0.0,0.0,0.0,0.0,0.1193761247750449,0.0298940211957608,0.0,1423.15
1145,0.6801,0.0,0.0046,0.0,0.0,0.0,0.0,0.1588,0.0108,0.0,0.0,0.0,0.0,0.0,0.0,0.0849,0.0,0.055,0.0,0.0,1393.15
1146,0.5804580458045805,0.0,0.0,0.0,0.2665266526652665,0.0,0.0,0.0,0.0,0.153015301530153,0.0,0.0,0.0,0.0,0.0,0.0,0.0,0.0,0.0,0.0,1587.15
1147,0.0,0.0,0.0,0.0,0.0,0.0,0.0,0.0,0.217,0.0,0.0,0.0,0.0,0.0,0.0,0.0,0.7829999999999999,0.0,0.0,0.0,1323.15
1148,0.5158,0.1275,0.0639,0.0,0.1035,0.0,0.0,0.1892,0.0,0.0,0.0,0.0,0.0,0.0,0.0,0.0,0.0,0.0,0.0,0.0,1159.15
1149,0.4977,0.0663,0.0518,0.0099,0.0,0.0,0.1003,0.1629,0.0,0.0,0.0,0.0,0.0646,0.0,0.0,0.0,0.0,0.0321,0.0,0.0,1414.15
1150,0.6821,0.0,0.0798,0.0,0.0,0.0,0.0733,0.111,0.0,0.0538,0.0,0.0,0.0,0.0,0.0,0.0,0.0,0.0,0.0,0.0,1313.15
1151,0.6641335866413358,0.0,0.1145885411458854,0.0482951704829517,0.0,0.0,0.0,0.156984301569843,0.0137986201379862,0.0,0.0,0.0,0.0,0.0,0.0,0.0,0.0,0.0,0.0,0.0,1240.15
1152,0.3,0.0,0.0,0.0,0.0,0.35,0.0,0.0,0.0,0.0,0.0,0.0,0.0,0.0,0.0,0.35,0.0,0.0,0.0,0.0,1714.15
1153,0.6239,0.0,0.0925,0.0775,0.1727,0.0,0.0,0.0202,0.0132,0.0,0.0,0.0,0.0,0.0,0.0,0.0,0.0,0.0,0.0,0.0,1548.15
1154,0.78,0.0,0.02,0.0,0.06,0.02,0.0,0.025,0.025,0.0,0.02,0.0,0.0,0.0,0.0,0.0,0.0,0.05,0.0,0.0,1480.15
1155,0.6748000000000001,0.0,0.0113999999999999,0.0,0.0,0.0,0.0,0.3137999999999999,0.0,0.0,0.0,0.0,0.0,0.0,0.0,0.0,0.0,0.0,0.0,0.0,1123.15
1156,0.7164,0.0,0.0116999999999999,0.0591,0.0849,0.0,0.0,0.1201,0.0063,0.0,0.0,0.0,0.0,0.0,0.0,0.0,0.0,0.0,0.0,0.0,1271.15
1157,0.6792000000000001,0.0,0.0,0.0436,0.0438,0.0,0.0,0.1496,0.0224,0.0,0.0,0.0614,0.0,0.0,0.0,0.0,0.0,0.0,0.0,0.0,1097.15
1158,0.6487610743355398,0.0176989380637161,0.0717956922584644,0.0179989200647961,0.0309981401115933,0.0372977621342719,0.0,0.0467971921684698,0.0307981521108733,0.0,0.069195848249105,0.0,0.0,0.0,0.0,0.0,0.0,0.0264984100953942,0.0,0.0,1333.15
1159,0.6728134562691255,0.1023020460409208,0.0964019280385607,0.00490009800196,0.0941018820376407,0.0,0.0,0.0,0.0,0.0,0.0286005720114402,0.0,0.0,0.0,0.0,0.0,0.0,0.0,0.0,0.0,1373.15
1160,0.6407,0.0465,0.0888,0.0482,0.0,0.0,0.0,0.1462,0.0275,0.0,0.0,0.0,0.0,0.0,0.0,0.0,0.0,0.0,0.0,0.0,1158.15
1161,0.5506000000000001,0.0591,0.041,0.0,0.0,0.1411,0.0,0.0,0.0,0.03,0.0861,0.0,0.0,0.0,0.0,0.0721,0.0,0.02,0.0,0.0,1285.15
1162,0.667,0.0,0.0,0.0,0.02,0.0,0.022,0.155,0.02,0.0,0.0,0.0,0.0,0.0,0.0,0.0,0.0,0.1159999999999999,0.0,0.0,1565.15
1163,0.58,0.0,0.1664999999999999,0.0,0.1901,0.0,0.0,0.0,0.0,0.0,0.0,0.0,0.0,0.0,0.0,0.0,0.0,0.0,0.0633999999999999,0.0,1567.15
1164,0.0,0.0,0.0,0.0,0.0,0.0,0.0,0.2353,0.0,0.2647,0.0,0.0,0.0,0.0,0.0,0.0,0.0,0.0,0.5,0.0,979.15
1166,0.7686000000000001,0.0,0.0495,0.0297,0.0305,0.031,0.0,0.0094,0.0493,0.0,0.0308,0.0,0.0,0.0,0.0,0.0,0.0,0.0,0.0,0.0,1298.15
1167,0.0,0.0,0.0,0.0,0.175,0.0,0.0,0.0,0.0,0.0,0.0,0.0,0.0,0.0,0.0,0.0,0.825,0.0,0.0,0.0,1542.15
1168,0.6427642764276429,0.0,0.1199119911991199,0.0639063906390639,0.0,0.0,0.0,0.1713171317131713,0.0,0.0,0.0,0.0,0.0,0.0,0.0,0.0,0.0,0.0,0.0,0.0,1375.15
1169,0.0,0.79,0.0,0.0,0.0,0.0,0.0,0.0,0.21,0.0,0.0,0.0,0.0,0.0,0.0,0.0,0.0,0.0,0.0,0.0,1125.15
1170,0.6292,0.1473,0.0754,0.1272,0.0,0.0209,0.0,0.0,0.0,0.0,0.0,0.0,0.0,0.0,0.0,0.0,0.0,0.0,0.0,0.0,1331.15
1171,0.5379107582151643,0.0599011980239604,0.0409008180163603,0.0,0.0423008460169203,0.1420028400568011,0.0,0.0,0.0,0.0302006040120802,0.0963019260385208,0.0,0.0,0.0,0.0,0.0369007380147603,0.0,0.0133002660053201,0.0,0.0,1249.15
1172,0.6648731360449649,0.0,0.0064007040774485,0.0089009791077018,0.0064007040774485,0.0611067217393913,0.024102651291642,0.0326035863945033,0.0765084159257518,0.0531058416425806,0.0591065017151886,0.0,0.0,0.0,0.0,0.0,0.0,0.0059006490713978,0.0,0.0,1117.15
1173,0.1158,0.3884,0.0,0.0,0.0,0.0,0.0,0.0,0.0,0.1097,0.0,0.0,0.0,0.0691,0.1812,0.0698,0.0,0.066,0.0,0.0,1423.15
1174,0.3986398639863986,0.0,0.0859085908590858,0.2029202920292029,0.3125312531253125,0.0,0.0,0.0,0.0,0.0,0.0,0.0,0.0,0.0,0.0,0.0,0.0,0.0,0.0,0.0,1576.15
1175,0.7127999999999999,0.0,0.0,0.0,0.0,0.0,0.0,0.2171,0.0700999999999999,0.0,0.0,0.0,0.0,0.0,0.0,0.0,0.0,0.0,0.0,0.0,1024.15
1176,0.7042,0.0214,0.06,0.0,0.0,0.0652,0.0,0.0277,0.0325,0.0,0.0655,0.0,0.0,0.0,0.0,0.0,0.0,0.0212,0.0,0.0,1253.15
1177,0.763976397639764,0.0,0.0741074107410741,0.0,0.0,0.0,0.0,0.0,0.1619161916191619,0.0,0.0,0.0,0.0,0.0,0.0,0.0,0.0,0.0,0.0,0.0,1428.15
1178,0.6184618461846184,0.0,0.0223022302230223,0.0356035603560356,0.0899089908990899,0.0263026302630263,0.0,0.048004800480048,0.045004500450045,0.0,0.0618061806180618,0.0,0.0,0.0,0.0,0.0,0.0,0.0526052605260526,0.0,0.0,1393.15
1179,0.7356999999999999,0.0,0.1086999999999999,0.0,0.0796,0.0409,0.0,0.0,0.0,0.0,0.0336,0.0,0.0,0.0,0.0,0.0,0.0,0.0,0.0,0.0,1520.15
1180,0.7390000000000001,0.0,0.087,0.0,0.0,0.0,0.0,0.13,0.043,0.0,0.0,0.0,0.0,0.0,0.0,0.0,0.0,0.0,0.0,0.0,1155.15
1181,0.0,0.0,0.0819,0.0,0.0,0.0,0.0,0.0,0.0,0.3417,0.0,0.0,0.0,0.0,0.0,0.0,0.0,0.0,0.5764,0.0,1413.15
1182,0.5907,0.0475,0.0923,0.0,0.2382,0.0,0.0,0.0144,0.0,0.0,0.0,0.0,0.0,0.0,0.0,0.0,0.0,0.0,0.0,0.0,1350.15
1183,0.3332333233323332,0.0,0.0,0.2239223922392239,0.4428442844284428,0.0,0.0,0.0,0.0,0.0,0.0,0.0,0.0,0.0,0.0,0.0,0.0,0.0,0.0,0.0,1983.15
1184,0.7503,0.0,0.1249,0.0,0.0,0.0,0.0,0.0,0.1248,0.0,0.0,0.0,0.0,0.0,0.0,0.0,0.0,0.0,0.0,0.0,1808.15
1185,0.6363000000000001,0.0461,0.0882,0.0478,0.0,0.0,0.0,0.1659,0.0136,0.0,0.0,0.0,0.0,0.0,0.0,0.0,0.0,0.0,0.0,0.0,1198.15
1186,0.0,0.0,0.0,0.0,0.0,0.4736999999999999,0.0263,0.0,0.0,0.0,0.0,0.0,0.0,0.0,0.0,0.0,0.0,0.0,0.5,0.0,1134.15
1187,0.4999500049995,0.0,0.075992400759924,0.0752924707529247,0.3487651234876512,0.0,0.0,0.0,0.0,0.0,0.0,0.0,0.0,0.0,0.0,0.0,0.0,0.0,0.0,0.0,1543.15
1188,0.6113611361136113,0.0,0.0753075307530753,0.0,0.2746274627462746,0.0,0.0,0.0,0.0,0.0,0.0,0.0,0.0,0.0,0.0,0.0387038703870387,0.0,0.0,0.0,0.0,1464.15
1189,0.73,0.0,0.1501,0.0,0.0,0.0,0.0,0.0,0.0,0.0,0.0,0.0,0.0,0.0,0.1199,0.0,0.0,0.0,0.0,0.0,1593.15
1190,0.65,0.0,0.0,0.0,0.0,0.0,0.075,0.0,0.275,0.0,0.0,0.0,0.0,0.0,0.0,0.0,0.0,0.0,0.0,0.0,1123.15
1191,0.66,0.063,0.129,0.047,0.063,0.027,0.0,0.0,0.0,0.0,0.01,0.0,0.0,0.0,0.0,0.0,0.0,0.0,0.0,0.0,1388.15
1192,0.7443744374437444,0.0,0.1221122112211221,0.006000600060006,0.006000600060006,0.0,0.0,0.1215121512151215,0.0,0.0,0.0,0.0,0.0,0.0,0.0,0.0,0.0,0.0,0.0,0.0,1416.15
1193,0.0,0.1823999999999999,0.0179,0.0,0.0745,0.2198,0.1552,0.0,0.0,0.0,0.0199,0.0,0.0,0.0,0.0,0.0,0.0,0.0,0.3262,0.0,1133.15
1194,0.7154,0.0,0.0065,0.0081999999999999,0.0415,0.0,0.0,0.2109,0.0175,0.0,0.0,0.0,0.0,0.0,0.0,0.0,0.0,0.0,0.0,0.0,943.15
1195,0.0746925307469253,0.3865613438656134,0.0,0.0,0.15998400159984,0.116988301169883,0.0,0.0,0.0,0.2204779522047795,0.0,0.0,0.0,0.0,0.0412958704129587,0.0,0.0,0.0,0.0,0.0,1179.15
1196,0.6364999999999998,0.0142999999999999,0.1626,0.0,0.0,0.0,0.0985999999999999,0.0625999999999999,0.0,0.0,0.0,0.0,0.0,0.0,0.0,0.0,0.0,0.0,0.0249,0.0,1408.15
1197,0.668033196680332,0.0,0.123987601239876,0.0322967703229677,0.0,0.0,0.0,0.1734826517348265,0.0,0.0,0.0,0.0,0.0,0.0,0.0,0.0,0.0,0.0,0.0,0.0,1279.15
1198,0.6268373162683732,0.0,0.0097990200979902,0.0,0.0,0.0897910208979102,0.0294970502949705,0.0685931406859314,0.0562943705629437,0.0490950904909509,0.0490950904909509,0.0,0.0,0.0,0.0,0.0,0.0,0.01999800019998,0.0,0.0,1147.15
1199,0.6459999999999999,0.06,0.1119999999999999,0.018,0.078,0.0,0.0,0.0,0.0,0.0,0.085,0.0,0.0,0.0,0.0,0.0,0.0,0.0,0.0,0.0,1353.15
1200,0.0,0.0,0.0,0.0,0.1689999999999999,0.0,0.0,0.0,0.331,0.0,0.0,0.0,0.0,0.0,0.0,0.0,0.0,0.0,0.5,0.0,1017.15
1201,0.7447255274472552,0.0,0.0744925507449255,0.0,0.042895710428957,0.0,0.0,0.1378862113788621,0.0,0.0,0.0,0.0,0.0,0.0,0.0,0.0,0.0,0.0,0.0,0.0,1281.15
1202,0.0,0.0,0.07,0.0,0.0,0.0,0.1,0.0,0.0,0.15,0.0,0.0,0.0,0.0,0.01,0.0,0.0,0.0,0.65,0.0,1318.15
1203,0.138013801380138,0.4172417241724171,0.0,0.0,0.0,0.0,0.0836083608360836,0.0,0.0,0.3028302830283028,0.0,0.0,0.0,0.0,0.0202020202020202,0.0,0.0,0.0197019701970197,0.0,0.0,1263.15
1204,0.635,0.0,0.055,0.036,0.02,0.05,0.0,0.011,0.065,0.0,0.068,0.0,0.0,0.0,0.015,0.015,0.0,0.03,0.0,0.0,1443.15
1205,0.7,0.0,0.0,0.0,0.0,0.1,0.2,0.0,0.0,0.0,0.0,0.0,0.0,0.0,0.0,0.0,0.0,0.0,0.0,0.0,1423.15
1206,0.6223,0.0,0.0,0.0,0.0,0.0,0.0,0.3777,0.0,0.0,0.0,0.0,0.0,0.0,0.0,0.0,0.0,0.0,0.0,0.0,1135.15
1207,0.4,0.0,0.03,0.125,0.13,0.0,0.015,0.0,0.0,0.17,0.015,0.0,0.0,0.025,0.0,0.08,0.0,0.01,0.0,0.0,1443.15
1208,0.5245000000000001,0.0,0.2191,0.2564,0.0,0.0,0.0,0.0,0.0,0.0,0.0,0.0,0.0,0.0,0.0,0.0,0.0,0.0,0.0,0.0,1733.15
1209,0.6079,0.043,0.0844,0.0401,0.2042,0.0,0.0,0.0204,0.0,0.0,0.0,0.0,0.0,0.0,0.0,0.0,0.0,0.0,0.0,0.0,1396.5500000000002
1210,0.6174000000000001,0.0518,0.1007,0.1035,0.1265,0.0,0.0,0.0,0.0,0.0,0.0,0.0,0.0,0.0,0.0,0.0,0.0,0.0,0.0,0.0,1419.15
1211,0.0,0.0,0.0,0.0,0.0,0.0,0.1867,0.0,0.0,0.48,0.0,0.0,0.0,0.0,0.0,0.0,0.0,0.0,0.3333,0.0,1053.15
1212,0.6336,0.0,0.0905,0.0927,0.0927,0.0,0.0,0.0,0.0905,0.0,0.0,0.0,0.0,0.0,0.0,0.0,0.0,0.0,0.0,0.0,1648.15
1213,0.6868000000000001,0.0,0.1557,0.1575,0.0,0.0,0.0,0.0,0.0,0.0,0.0,0.0,0.0,0.0,0.0,0.0,0.0,0.0,0.0,0.0,1743.15
1214,0.0,0.6552,0.0,0.0,0.0,0.0,0.0,0.3276,0.0,0.0,0.0,0.0172,0.0,0.0,0.0,0.0,0.0,0.0,0.0,0.0,955.15
1215,0.0,0.065,0.035,0.1251,0.1249,0.24,0.1249,0.0,0.0,0.0,0.0,0.0,0.0,0.0,0.0,0.0,0.0,0.0,0.2751,0.0,1153.15
1216,0.62,0.0,0.13,0.024,0.0,0.0,0.13,0.03,0.05,0.0,0.0,0.0,0.0,0.0,0.0,0.01,0.0,0.006,0.0,0.0,1273.15
1217,0.0722072207220722,0.5344534453445344,0.0,0.0,0.0,0.0243024302430243,0.0,0.0,0.0,0.0457045704570457,0.0,0.0,0.0,0.0,0.1903190319031903,0.0776077607760776,0.0,0.0554055405540554,0.0,0.0,1313.15
1218,0.6663,0.0,0.0,0.0,0.3081,0.0,0.0,0.0256,0.0,0.0,0.0,0.0,0.0,0.0,0.0,0.0,0.0,0.0,0.0,0.0,1633.15
1219,0.4161583841615838,0.0,0.063993600639936,0.0744925507449255,0.4037596240375962,0.0,0.0,0.0,0.0,0.0,0.0,0.0,0.0,0.0,0.0,0.0415958404159584,0.0,0.0,0.0,0.0,1530.15
1220,0.0,0.0,0.0,0.0,0.0,0.0,0.0,0.0,0.0,0.0,0.0,0.0,0.0,0.1,0.0667,0.0,0.0,0.0,0.8332999999999999,0.0,1622.15
1221,0.6309,0.0,0.0,0.0,0.0,0.0,0.0356999999999999,0.3334,0.0,0.0,0.0,0.0,0.0,0.0,0.0,0.0,0.0,0.0,0.0,0.0,1088.15
1222,0.52,0.0,0.0,0.0,0.0,0.24,0.0,0.0,0.0,0.24,0.0,0.0,0.0,0.0,0.0,0.0,0.0,0.0,0.0,0.0,1501.15
1223,0.0,0.0,0.0,0.0,0.03,0.0,0.0,0.0,0.0,0.0,0.0,0.0,0.0,0.0,0.0,0.0,0.97,0.0,0.0,0.0,1500.15
1224,0.6817000000000001,0.0,0.0,0.0,0.0,0.0,0.0442,0.1599,0.0069999999999999,0.0,0.0,0.0,0.0,0.0,0.0,0.0,0.0,0.1072,0.0,0.0,1340.15
1225,0.0,0.0,0.0,0.0,0.0,0.0,0.0,0.0,0.0713999999999999,0.4286,0.0,0.0,0.0,0.0,0.0,0.0,0.0,0.0,0.5,0.0,1035.15
1226,0.0,0.2,0.0,0.0,0.0,0.0,0.0,0.0,0.0,0.5,0.0,0.0,0.0,0.0,0.0,0.0,0.0,0.0,0.0,0.3,983.15
1227,0.3394660533946605,0.0,0.0555944405559444,0.2108789121087891,0.3940605939406059,0.0,0.0,0.0,0.0,0.0,0.0,0.0,0.0,0.0,0.0,0.0,0.0,0.0,0.0,0.0,1711.15
1228,0.4574542545745425,0.0,0.0573942605739426,0.1305869413058694,0.3545645435456454,0.0,0.0,0.0,0.0,0.0,0.0,0.0,0.0,0.0,0.0,0.0,0.0,0.0,0.0,0.0,1566.15
1229,0.4464,0.0,0.1197,0.0,0.3543,0.0,0.0,0.0,0.0,0.0,0.0,0.0,0.0,0.0,0.0,0.0,0.0,0.0,0.0796,0.0,1715.15
1230,0.2541,0.3107999999999999,0.0,0.0,0.4351,0.0,0.0,0.0,0.0,0.0,0.0,0.0,0.0,0.0,0.0,0.0,0.0,0.0,0.0,0.0,1300.15
1231,0.477,0.0,0.1856999999999999,0.1216999999999999,0.2155999999999999,0.0,0.0,0.0,0.0,0.0,0.0,0.0,0.0,0.0,0.0,0.0,0.0,0.0,0.0,0.0,1718.15
1232,0.0473952604739526,0.7294270572942706,0.0,0.0,0.0,0.0,0.2083791620837916,0.0,0.0,0.0,0.0,0.0,0.0,0.0,0.0,0.0,0.0,0.0,0.0,0.0,1095.15
1233,0.6396999999999999,0.0,0.0,0.0,0.0,0.0,0.0,0.3198,0.0,0.0,0.0,0.0,0.0405,0.0,0.0,0.0,0.0,0.0,0.0,0.0,1085.15
1234,0.1307,0.3885,0.0,0.0,0.1556,0.0,0.1168,0.0,0.0,0.0965,0.0,0.0,0.0,0.0348,0.0588999999999999,0.0,0.0,0.0070999999999999,0.0,0.0,1223.15
1235,0.3333,0.0,0.0,0.0,0.3535,0.0,0.0,0.0,0.3132,0.0,0.0,0.0,0.0,0.0,0.0,0.0,0.0,0.0,0.0,0.0,1900.15
1236,0.6491,0.0,0.0899,0.0,0.261,0.0,0.0,0.0,0.0,0.0,0.0,0.0,0.0,0.0,0.0,0.0,0.0,0.0,0.0,0.0,1443.15
1237,0.0,0.0,0.0,0.0,0.0,0.0,0.0,0.5,0.0,0.0,0.0,0.0,0.0,0.0,0.0,0.0,0.0,0.0,0.5,0.0,902.1500000000001
1238,0.0,0.6729999999999999,0.0,0.0,0.0,0.0,0.0,0.327,0.0,0.0,0.0,0.0,0.0,0.0,0.0,0.0,0.0,0.0,0.0,0.0,1020.15
1239,0.6382361763823617,0.1141885811418858,0.118988101189881,0.0241975802419758,0.0347965203479652,0.0345965403459654,0.0,0.0,0.0,0.0,0.034996500349965,0.0,0.0,0.0,0.0,0.0,0.0,0.0,0.0,0.0,1523.15
1240,0.7426999999999998,0.0,0.1025999999999999,0.0814,0.0,0.0,0.059,0.0,0.0,0.0,0.0,0.0,0.0,0.0,0.0,0.0,0.0,0.0142999999999999,0.0,0.0,1733.15
1241,0.0,0.0,0.0,0.0,0.0,0.0,0.0,0.0,0.2845,0.0,0.2155,0.0,0.0,0.0,0.0,0.0,0.0,0.0,0.5,0.0,1048.15
1242,0.4174417441744175,0.0,0.0273027302730273,0.2074207420742074,0.3478347834783478,0.0,0.0,0.0,0.0,0.0,0.0,0.0,0.0,0.0,0.0,0.0,0.0,0.0,0.0,0.0,1670.15
1243,0.653,0.072,0.114,0.053,0.019,0.0,0.0,0.062,0.008,0.018,0.0,0.0,0.0,0.0,0.0,0.0,0.0,0.0,0.0,0.0,1413.15
1244,0.6108000000000001,0.0,0.164,0.0307,0.0307,0.0,0.0,0.1638,0.0,0.0,0.0,0.0,0.0,0.0,0.0,0.0,0.0,0.0,0.0,0.0,1453.15
1245,0.1106110611061106,0.5496549654965497,0.04000400040004,0.0,0.0,0.2997299729972997,0.0,0.0,0.0,0.0,0.0,0.0,0.0,0.0,0.0,0.0,0.0,0.0,0.0,0.0,1122.15
1246,0.6579,0.1072,0.0,0.0,0.0953,0.0,0.0,0.1396,0.0,0.0,0.0,0.0,0.0,0.0,0.0,0.0,0.0,0.0,0.0,0.0,1233.15
1247,0.75,0.0,0.08,0.0,0.0,0.0,0.0,0.0,0.0,0.0,0.17,0.0,0.0,0.0,0.0,0.0,0.0,0.0,0.0,0.0,1574.15
1248,0.4181,0.2892,0.0,0.0,0.0,0.2927,0.0,0.0,0.0,0.0,0.0,0.0,0.0,0.0,0.0,0.0,0.0,0.0,0.0,0.0,1278.15
1249,0.0,0.483,0.0,0.0,0.0,0.0,0.415,0.0,0.0,0.0,0.0,0.0,0.0,0.0,0.102,0.0,0.0,0.0,0.0,0.0,1106.15
1250,0.8038803880388039,0.0,0.0,0.0,0.102010201020102,0.0,0.0,0.0,0.0941094109410941,0.0,0.0,0.0,0.0,0.0,0.0,0.0,0.0,0.0,0.0,0.0,1383.15
1251,0.59,0.0,0.09,0.073,0.073,0.0,0.0,0.0,0.03,0.072,0.0,0.072,0.0,0.0,0.0,0.0,0.0,0.0,0.0,0.0,1373.15
1252,0.6634000000000001,0.0338,0.1479,0.0,0.0,0.0,0.0784,0.0426,0.0,0.0,0.0,0.0,0.0,0.0,0.0,0.0,0.0,0.0,0.0335,0.0,1403.15
1253,0.6796,0.0,0.1748,0.0,0.0,0.0,0.0,0.0,0.0,0.0,0.0,0.0,0.0,0.0,0.1165,0.0,0.0,0.0291,0.0,0.0,1703.15
1254,0.6517000000000001,0.0569,0.1046,0.0604,0.0624,0.0,0.0,0.0,0.0375,0.0,0.0258,0.0,0.0,0.0,0.0,0.0,0.0,0.0,0.0,0.0,1353.15
1255,0.1073,0.3204999999999999,0.0,0.0,0.0,0.0,0.0,0.0,0.0,0.4013,0.0,0.0,0.0,0.0475999999999999,0.0989,0.0,0.0,0.0244,0.0,0.0,1293.15
1256,0.5039899202015959,0.1016979660406792,0.1783964320713585,0.0,0.0,0.0,0.0,0.0,0.0,0.0,0.0,0.0,0.0,0.0791984160316793,0.0723985520289594,0.0633987320253594,0.0,0.0,0.0,0.0,1452.15
1257,0.7229638518074097,0.0,0.1031948402579871,0.0617969101544922,0.0,0.0,0.0728963551822409,0.0059997000149992,0.0,0.0,0.0,0.0,0.0,0.0,0.0,0.0139993000349982,0.0,0.0070996450177491,0.0065996700164991,0.0,1577.15
1258,0.7595000000000001,0.0,0.0895,0.1208,0.0,0.0,0.0204,0.0098,0.0,0.0,0.0,0.0,0.0,0.0,0.0,0.0,0.0,0.0,0.0,0.0,1601.15
1259,0.3349,0.1558,0.0,0.0,0.0,0.1725,0.0,0.0,0.0,0.1787,0.066,0.0,0.0,0.0,0.0208,0.0491,0.0,0.0143,0.0,0.0,1128.15
1260,0.6331316565828289,0.0331016550827541,0.0212010600530026,0.0,0.0051002550127506,0.0470023501175058,0.1157057852892644,0.0395019750987549,0.0076003800190009,0.0,0.0737036851842591,0.0,0.0,0.0,0.0237011850592529,0.0,0.0,0.0,0.0,0.0,1058.15
1261,0.2067,0.3314,0.0044,0.0,0.1898,0.0202,0.1039,0.0,0.0,0.0327,0.0,0.0,0.0,0.0334,0.0653,0.0,0.0,0.0,0.0,0.0,1253.15
1262,0.7997,0.0,0.1003,0.0,0.0,0.0,0.0,0.0,0.0,0.0,0.1,0.0,0.0,0.0,0.0,0.0,0.0,0.0,0.0,0.0,1636.15
1263,0.0,0.0,0.0,0.0,0.4285571442855714,0.0,0.0,0.1428857114288571,0.0,0.0,0.0,0.0,0.0,0.0,0.0,0.0,0.0,0.0,0.4285571442855714,0.0,1189.15
1264,0.6003,0.1095999999999999,0.1603,0.0303999999999999,0.0295,0.0351999999999999,0.0,0.0,0.0,0.0,0.0346999999999999,0.0,0.0,0.0,0.0,0.0,0.0,0.0,0.0,0.0,1473.15
1265,0.7144999999999999,0.0,0.0260999999999999,0.0344999999999999,0.0957999999999999,0.0,0.0,0.1276,0.0,0.0,0.0,0.0,0.0,0.0,0.0,0.0,0.0,0.0,0.0,0.0,1313.15
1266,0.653,0.072,0.114,0.053,0.037,0.0,0.0,0.062,0.008,0.0,0.0,0.0,0.0,0.0,0.0,0.0,0.0,0.0,0.0,0.0,1313.15
1267,0.6474,0.1086999999999999,0.0959,0.1017,0.045,0.0,0.0,0.0,0.0,0.0,0.0,0.0,0.0,0.0,0.0,0.0,0.0,0.0,0.0,0.0,1443.15
1268,0.5770000000000001,0.0,0.0,0.0408,0.0404,0.0901,0.0,0.0,0.0,0.0406,0.0,0.2098999999999999,0.0,0.0,0.0,0.0,0.0,0.0,0.0,0.0,1190.15
1269,0.6961696169616962,0.0,0.0,0.0,0.071007100710071,0.0173017301730173,0.0222022202220222,0.0321032103210321,0.0423042304230423,0.0,0.0064006400640064,0.0,0.0,0.0,0.0,0.0748074807480748,0.0,0.0377037703770377,0.0,0.0,1305.15
1270,0.6637000000000001,0.0,0.0542,0.0533,0.1805,0.0,0.0,0.0306999999999999,0.0176,0.0,0.0,0.0,0.0,0.0,0.0,0.0,0.0,0.0,0.0,0.0,1503.15
1271,0.7502750275027502,0.0,0.1248124812481248,0.0,0.0,0.0,0.0,0.1131113111311131,0.0118011801180118,0.0,0.0,0.0,0.0,0.0,0.0,0.0,0.0,0.0,0.0,0.0,1373.15
1272,0.4999,0.0,0.1347,0.1153,0.2501,0.0,0.0,0.0,0.0,0.0,0.0,0.0,0.0,0.0,0.0,0.0,0.0,0.0,0.0,0.0,1661.15
1273,0.7644,0.0,0.0,0.0,0.0,0.0,0.0,0.1773999999999999,0.0,0.0,0.0,0.0,0.0162,0.0,0.0,0.0,0.0,0.042,0.0,0.0,1523.15
1274,0.5782,0.0,0.0,0.0,0.0,0.0,0.0,0.3093,0.0,0.0,0.0,0.0,0.1125,0.0,0.0,0.0,0.0,0.0,0.0,0.0,1085.15
1275,0.5511,0.0,0.0,0.0,0.0602,0.0438999999999999,0.0,0.0,0.0,0.0,0.0,0.3436,0.0,0.0,0.0,0.0,0.0,0.0,0.0,0.0,1017.15
1276,0.8677132286771323,0.0,0.017998200179982,0.0,0.0,0.0,0.0,0.1142885711428857,0.0,0.0,0.0,0.0,0.0,0.0,0.0,0.0,0.0,0.0,0.0,0.0,1628.15
1277,0.6667000000000001,0.0,0.0,0.0,0.0,0.0,0.3333,0.0,0.0,0.0,0.0,0.0,0.0,0.0,0.0,0.0,0.0,0.0,0.0,0.0,1309.15
1278,0.7671767176717673,0.0,0.0,0.0,0.0493049304930493,0.0,0.0,0.1636163616361636,0.0,0.0,0.0,0.0,0.0,0.0,0.0,0.0,0.0,0.0199019901990199,0.0,0.0,1292.15
1279,0.52,0.0,0.0,0.0,0.0,0.32,0.0,0.0,0.0,0.16,0.0,0.0,0.0,0.0,0.0,0.0,0.0,0.0,0.0,0.0,1445.15
1280,0.65,0.0,0.062,0.059,0.0,0.0,0.062,0.011,0.0,0.02,0.1,0.0,0.0,0.0,0.0,0.026,0.0,0.01,0.0,0.0,1373.15
1281,0.7606,0.1199,0.06,0.01,0.044,0.0,0.0,0.0,0.0,0.0,0.0,0.0,0.0,0.0,0.0,0.0,0.0,0.0,0.0,0.0,1308.15
1282,0.0,0.0,0.0,0.0,0.0,0.18,0.0,0.0,0.0,0.0,0.0,0.0,0.0,0.0,0.0,0.0,0.82,0.0,0.0,0.0,1597.15
1283,0.0,0.0,0.0273,0.0691,0.0,0.4816,0.0,0.0,0.0,0.0,0.0,0.0,0.0,0.0,0.0,0.0,0.0,0.0,0.422,0.0,1123.15
1284,0.706,0.064,0.069,0.047,0.0,0.0,0.0,0.093,0.02,0.0,0.0,0.0,0.0,0.0,0.0,0.0,0.0,0.0,0.0,0.0,1289.15
1285,0.6406000000000001,0.0,0.1339,0.053,0.0,0.0,0.0196,0.1519,0.0,0.0,0.0,0.0,0.0,0.0,0.0,0.0,0.0,0.0,0.0,0.0,1200.15
1286,0.5973402659734027,0.0,0.0253974602539746,0.1551844815518448,0.2155784421557844,0.0,0.0,0.0064993500649935,0.0,0.0,0.0,0.0,0.0,0.0,0.0,0.0,0.0,0.0,0.0,0.0,1634.2499755859376
1287,0.5353464653534646,0.1304869513048695,0.0801919808019198,0.0968903109689031,0.0947905209479052,0.0,0.0542945705429457,0.0,0.0,0.0,0.0,0.0,0.0,0.0,0.0,0.0,0.0,0.0,0.0,0.0,1263.15
1288,0.665,0.0,0.04,0.05,0.0,0.04,0.0,0.03,0.05,0.0,0.07,0.0,0.0,0.0,0.02,0.01,0.0,0.025,0.0,0.0,1403.15
1289,0.6445000000000001,0.0,0.0199,0.0252,0.1027,0.0088,0.0,0.0525,0.0575,0.0,0.0392,0.0,0.0,0.0,0.0,0.0,0.0,0.0494,0.0,0.0,1433.15
1290,0.5579,0.0814,0.0817,0.0,0.2789999999999999,0.0,0.0,0.0,0.0,0.0,0.0,0.0,0.0,0.0,0.0,0.0,0.0,0.0,0.0,0.0,1292.15
1291,0.0,0.0,0.0,0.0,0.0,0.0,0.1,0.0,0.0,0.0,0.0,0.0,0.0,0.0,0.0,0.0,0.0,0.0,0.0,0.9,924.15
1292,0.6481,0.0,0.0,0.0,0.0,0.0,0.0,0.3519,0.0,0.0,0.0,0.0,0.0,0.0,0.0,0.0,0.0,0.0,0.0,0.0,1144.15
1293,0.53,0.0,0.08,0.12,0.22,0.0,0.0,0.025,0.025,0.0,0.0,0.0,0.0,0.0,0.0,0.0,0.0,0.0,0.0,0.0,1524.15
1294,0.7411000000000001,0.0527,0.02,0.0,0.0,0.0264,0.0,0.0,0.1325,0.0,0.0263,0.0,0.0,0.0,0.0,0.0,0.0,0.0,0.0,0.0,1153.15
1295,0.7165,0.0,0.0847,0.0,0.0,0.0,0.0285,0.0855,0.0368,0.0297,0.0,0.0,0.0,0.0,0.0,0.0172,0.0,0.0,0.0,0.0,1173.15
1296,0.0,0.0,0.0,0.0,0.0,0.0,0.0,0.0,0.0,0.0,0.0,0.0,0.0,0.0,0.2,0.0,0.0,0.0,0.8,0.0,1596.15
1297,0.0,0.475,0.0,0.0,0.0,0.0,0.0,0.0,0.0,0.525,0.0,0.0,0.0,0.0,0.0,0.0,0.0,0.0,0.0,0.0,1241.15
1298,0.6176382361763824,0.0,0.1604839516048395,0.0,0.0,0.0,0.0,0.0,0.2218778122187781,0.0,0.0,0.0,0.0,0.0,0.0,0.0,0.0,0.0,0.0,0.0,1823.15
1299,0.0,0.675,0.0,0.0,0.0,0.325,0.0,0.0,0.0,0.0,0.0,0.0,0.0,0.0,0.0,0.0,0.0,0.0,0.0,0.0,1176.15
