Repository: ychyn/algo_genetique

# algo_genetique
Ce code fait partie de notre mini-projet du MIG Verre 2024. L'objectif du mini-projet est l'obtention d'une composition de verre avec des qualités avantageuses pour une application potentiellement industrielle. 

On utilise l'outil de prediction des propriétés du verre à travers des réseaux de neuronnes codé par Franck Pigeonneau (qui constitue la plus grande partie de ce repo). On a codé l'algorithme génetique qui va, en utilisant ce réseau de neuronnes tenter d'obtenir une composition optimale dont on essaiera la fabrication dans le four situé à l'Ecole des Mines à Sophia Antipolis

File: DataBase/Tliqclean.csv (part 5 of 63)
,SiO2,B2O3,Al2O3,MgO,CaO,BaO,Li2O,Na2O,K2O,ZnO,SrO,PbO,Fe2O3,Y2O3,La2O3,TiO2,GeO2,ZrO2,P2O5,V2O5,Tliq
1300,0.693,0.0,0.1052999999999999,0.0,0.0584,0.0,0.0,0.1141,0.0292,0.0,0.0,0.0,0.0,0.0,0.0,0.0,0.0,0.0,0.0,0.0,1358.15
1301,0.0,0.0,0.0,0.0,0.395,0.0,0.0,0.3728,0.0,0.0,0.0,0.0,0.0,0.0,0.0,0.0,0.0,0.0,0.2322,0.0,1943.15
1302,0.6146,0.0,0.0871,0.04,0.2583,0.0,0.0,0.0,0.0,0.0,0.0,0.0,0.0,0.0,0.0,0.0,0.0,0.0,0.0,0.0,1415.15
1303,0.6496,0.0,0.0,0.0,0.0,0.0,0.0,0.1825,0.1679,0.0,0.0,0.0,0.0,0.0,0.0,0.0,0.0,0.0,0.0,0.0,968.15
1304,0.0,0.0279999999999999,0.0115,0.0,0.0,0.0,0.0,0.3896,0.0486,0.0,0.0094,0.0174,0.0,0.0,0.0,0.1632999999999999,0.0,0.0,0.3286,0.0,1088.15
1305,0.6757,0.0762,0.12,0.0327999999999999,0.0643,0.0,0.0,0.0,0.0,0.0,0.031,0.0,0.0,0.0,0.0,0.0,0.0,0.0,0.0,0.0,1418.15
1306,0.28,0.03,0.02,0.0,0.152,0.108,0.13,0.029,0.0,0.0,0.0,0.0,0.0,0.0,0.25,0.0,0.0,0.0,0.0,0.0,1474.15
1307,0.6752,0.0,0.0849,0.0,0.0896,0.0,0.0,0.0,0.0,0.0,0.1503,0.0,0.0,0.0,0.0,0.0,0.0,0.0,0.0,0.0,1448.15
1308,0.6441,0.0,0.062,0.0,0.0,0.0,0.0,0.2939,0.0,0.0,0.0,0.0,0.0,0.0,0.0,0.0,0.0,0.0,0.0,0.0,973.15
1309,0.4724905501889962,0.0509989800203995,0.0277994440111197,0.0,0.1012979740405192,0.0369992600147997,0.1662966740665186,0.0457990840183196,0.0,0.0086998260034799,0.0547989040219195,0.0,0.0,0.0,0.0173996520069598,0.0,0.0,0.0172996540069198,0.0,0.0,973.15
1310,0.6775,0.0,0.0608,0.0349,0.0365,0.0,0.0,0.1495,0.0224,0.0,0.0,0.0,0.0,0.0,0.0,0.0,0.0,0.0176,0.0,0.0,1109.15
1311,0.9423,0.0,0.0121999999999999,0.0,0.0,0.0,0.0,0.0,0.0455,0.0,0.0,0.0,0.0,0.0,0.0,0.0,0.0,0.0,0.0,0.0,1763.15
1312,0.6848000000000001,0.0,0.1227999999999999,0.1516,0.0,0.0,0.0408,0.0,0.0,0.0,0.0,0.0,0.0,0.0,0.0,0.0,0.0,0.0,0.0,0.0,1620.15
1313,0.1,0.55,0.02,0.0,0.065,0.2,0.0,0.0,0.0,0.0,0.065,0.0,0.0,0.0,0.0,0.0,0.0,0.0,0.0,0.0,1123.15
1314,0.7611,0.0527,0.0,0.0,0.0,0.0527,0.0,0.01,0.1225,0.0,0.0,0.0,0.0,0.0,0.0,0.0,0.0,0.0,0.0,0.0,1153.15
1315,0.35,0.0,0.0,0.0,0.0,0.26,0.0,0.0,0.0,0.0,0.0,0.0,0.0,0.0,0.0,0.39,0.0,0.0,0.0,0.0,1520.15
1316,0.6930306969303069,0.0,0.128987101289871,0.0,0.177982201779822,0.0,0.0,0.0,0.0,0.0,0.0,0.0,0.0,0.0,0.0,0.0,0.0,0.0,0.0,0.0,1508.7499755859376
1317,0.7143,0.015,0.0249,0.0498,0.0499,0.0,0.0,0.0,0.1202,0.0,0.0249,0.0,0.0,0.0,0.0,0.0,0.0,0.0,0.0,0.0,1213.15
1318,0.0,0.632,0.0,0.0,0.0,0.0,0.0,0.0,0.0,0.0,0.368,0.0,0.0,0.0,0.0,0.0,0.0,0.0,0.0,0.0,1245.15
1319,0.521,0.0576,0.0394,0.0,0.0844999999999999,0.1372,0.0,0.0,0.0,0.0394,0.0612,0.0,0.0,0.0,0.0,0.0401999999999999,0.0,0.0195,0.0,0.0,1213.15
1320,0.5021,0.0,0.0,0.1865,0.0,0.0,0.3114,0.0,0.0,0.0,0.0,0.0,0.0,0.0,0.0,0.0,0.0,0.0,0.0,0.0,1291.15
1321,0.7099000000000001,0.0,0.145,0.1088,0.0363,0.0,0.0,0.0,0.0,0.0,0.0,0.0,0.0,0.0,0.0,0.0,0.0,0.0,0.0,0.0,1722.15
1322,0.0,0.0,0.0,0.0,0.0,0.0,0.0,0.0,0.1452,0.0,0.3547999999999999,0.0,0.0,0.0,0.0,0.0,0.0,0.0,0.5,0.0,1167.15
1323,0.5590999999999999,0.05,0.1442,0.0,0.074,0.0,0.0,0.1727,0.0,0.0,0.0,0.0,0.0,0.0,0.0,0.0,0.0,0.0,0.0,0.0,1274.15
1324,0.6724672467246724,0.0,0.0505050505050505,0.0491049104910491,0.0742074207420742,0.0,0.0,0.0511051105110511,0.0,0.0,0.0828082808280828,0.0,0.0,0.0,0.0,0.0,0.0,0.0198019801980198,0.0,0.0,1407.15
1325,0.6291,0.0905,0.103,0.0,0.1248,0.0501999999999999,0.0,0.0,0.0,0.0,0.0,0.0,0.0,0.0,0.0,0.0,0.0,0.0,0.0,0.0,1298.15
1326,0.7156,0.0,0.0033,0.0168,0.1304,0.0,0.0,0.0944,0.0395,0.0,0.0,0.0,0.0,0.0,0.0,0.0,0.0,0.0,0.0,0.0,1414.15
1327,0.7139,0.0302999999999999,0.0489,0.0133,0.0514,0.0,0.0,0.0,0.1412,0.0,0.0,0.0,0.0,0.0,0.0,0.0,0.0,0.0,0.0,0.0,1263.15
1328,0.0,0.0,0.0,0.0,0.0,0.0,0.0,0.0,0.0,0.0,0.0,0.24,0.0,0.0,0.0,0.0,0.76,0.0,0.0,0.0,1203.15
1329,0.64,0.0,0.08,0.11,0.0,0.0,0.125,0.04,0.0,0.0,0.0,0.0,0.0,0.0,0.0,0.0,0.0,0.005,0.0,0.0,1473.15
1330,0.5177482251774823,0.0834916508349165,0.040995900409959,0.0,0.0437956204379562,0.1382861713828617,0.0,0.0,0.0,0.0311968803119688,0.0884911508849115,0.0,0.0,0.0,0.0,0.0368963103689631,0.0,0.0132986701329867,0.0057994200579942,0.0,1247.15
1331,0.5,0.0,0.1103,0.1133,0.2764,0.0,0.0,0.0,0.0,0.0,0.0,0.0,0.0,0.0,0.0,0.0,0.0,0.0,0.0,0.0,1608.15
1332,0.4522,0.0,0.0,0.0,0.2155999999999999,0.0,0.0,0.3322,0.0,0.0,0.0,0.0,0.0,0.0,0.0,0.0,0.0,0.0,0.0,0.0,1422.15
1333,0.625,0.1,0.095,0.07,0.06,0.05,0.0,0.0,0.0,0.0,0.0,0.0,0.0,0.0,0.0,0.0,0.0,0.0,0.0,0.0,1393.15
1334,0.4045,0.2953,0.0,0.0,0.0,0.3002,0.0,0.0,0.0,0.0,0.0,0.0,0.0,0.0,0.0,0.0,0.0,0.0,0.0,0.0,1275.15
1335,0.6306,0.0,0.0751,0.0771,0.0,0.0,0.0591,0.1131,0.0,0.0,0.0,0.0,0.0,0.0,0.0,0.03,0.0,0.015,0.0,0.0,1313.15
1336,0.4174417441744174,0.0,0.1819181918191819,0.1247124712471247,0.2759275927592759,0.0,0.0,0.0,0.0,0.0,0.0,0.0,0.0,0.0,0.0,0.0,0.0,0.0,0.0,0.0,1818.15
1337,0.485,0.0,0.045,0.15,0.1,0.0,0.065,0.0,0.0,0.07,0.0,0.0,0.0,0.025,0.0,0.04,0.0,0.02,0.0,0.0,1453.15
1338,0.0,0.0,0.0448910217956408,0.0,0.1139772045590881,0.1576684663067386,0.1033793241351729,0.0910817836432713,0.0350929814037192,0.0680863827234553,0.0256948610277944,0.0,0.0,0.0,0.0,0.0,0.0,0.0,0.360127974405119,0.0,1033.15
1339,0.6895,0.0,0.1,0.04,0.04,0.0,0.0,0.1295,0.0,0.0,0.0,0.0,0.0,0.0,0.0,0.0,0.0,0.0,0.0,0.0,1378.15
1340,0.6182618261826183,0.0,0.0391039103910391,0.0431043104310431,0.0741074107410741,0.0,0.1523152315231523,0.015001500150015,0.0,0.0,0.0431043104310431,0.0,0.0,0.0,0.0,0.0,0.0,0.015001500150015,0.0,0.0,1266.15
1341,0.6419,0.0,0.0,0.0494,0.0,0.0,0.0,0.0,0.3087,0.0,0.0,0.0,0.0,0.0,0.0,0.0,0.0,0.0,0.0,0.0,1268.15
1342,0.7274272572742726,0.0,0.0618938106189381,0.0,0.0,0.0,0.0,0.2106789321067893,0.0,0.0,0.0,0.0,0.0,0.0,0.0,0.0,0.0,0.0,0.0,0.0,1153.15
1343,0.0,0.5,0.0,0.0,0.1875,0.0,0.0,0.25,0.0,0.0,0.0,0.0,0.0,0.0,0.0,0.0,0.0,0.0,0.0625,0.0,913.15
1344,0.639,0.0,0.18,0.0,0.09,0.09,0.0,0.0,0.0,0.0,0.0,0.0,0.0,0.0,0.0,0.0,0.0,0.0,0.0,0.0,1625.15
1345,0.5595,0.07,0.1798999999999999,0.0,0.01,0.0,0.0,0.1798999999999999,0.0,0.0,0.0,0.0,0.0,0.0,0.0,0.0,0.0,0.0,0.0,0.0,1273.15
1347,0.0,0.0,0.0,0.0,0.0,0.0,0.0,0.0,0.0,0.0,0.0,0.0,0.0,0.0,0.0,0.0,0.0,0.0,0.22,0.78,885.1499999999999
1348,0.74,0.0,0.0867,0.0,0.0,0.0,0.0861,0.0435,0.0433,0.0,0.0,0.0,0.0,0.0,0.0,0.0,0.0,0.0,0.0,0.0,1223.15
1349,0.0,0.0377,0.0188999999999999,0.0377,0.0377,0.3773999999999999,0.0754999999999999,0.0,0.0,0.0377,0.0,0.0,0.0,0.0,0.0,0.0,0.0,0.0,0.3773999999999999,0.0,1153.15
1350,0.5,0.0,0.0,0.0,0.0,0.35,0.15,0.0,0.0,0.0,0.0,0.0,0.0,0.0,0.0,0.0,0.0,0.0,0.0,0.0,1493.15
1351,0.5478999999999999,0.0,0.0521999999999999,0.044,0.0,0.0,0.3559,0.0,0.0,0.0,0.0,0.0,0.0,0.0,0.0,0.0,0.0,0.0,0.0,0.0,1365.15
1352,0.0,0.0,0.0094,0.0,0.0,0.0125,0.0641,0.3088,0.0711,0.0,0.0277,0.0,0.0,0.0,0.0,0.1558,0.0,0.0,0.3506000000000001,0.0,1123.15
1353,0.7711074671039475,0.1202855657321121,0.0283965924089109,0.0,0.0055993280806303,0.0,0.0,0.0629924409070911,0.0113986321641403,0.0,0.0,0.0,0.0,0.0,0.0,0.0,0.0,0.0,0.0,0.0,1258.15
1354,0.6763,0.064,0.086,0.02,0.013,0.02,0.0,0.0,0.0,0.0,0.119,0.0,0.0,0.0,0.0,0.0,0.0,0.0,0.0,0.0,1373.15
1355,0.63,0.005,0.105,0.075,0.03,0.01,0.0,0.065,0.055,0.0,0.01,0.0,0.0,0.0,0.0,0.0,0.0,0.015,0.0,0.0,1533.15
1356,0.0,0.0,0.0,0.0,0.3877387738773877,0.0,0.0,0.3088308830883088,0.0,0.0,0.0,0.0,0.0,0.0,0.0,0.0,0.0,0.0,0.3034303430343034,0.0,1287.15
1357,0.6179382061793821,0.1511848815118488,0.096990300969903,0.0870912908709129,0.0454954504549545,0.0,0.0,0.0,0.0,0.0,0.0,0.0,0.0,0.0,0.0,0.0,0.0,0.0,0.0,0.0,1323.15
1358,0.68,0.1009,0.0407,0.0,0.0455,0.0,0.0,0.1236,0.0,0.0,0.0,0.0,0.0,0.0,0.0,0.0,0.0,0.0,0.0,0.0,1143.15
1359,0.6714,0.0,0.0794,0.0,0.0,0.0223,0.0,0.0356,0.0848,0.0,0.0796,0.0,0.0,0.0,0.0,0.0,0.0,0.0269,0.0,0.0,1523.15
1360,0.7703,0.0,0.0,0.0,0.06,0.0188,0.0,0.1073,0.0436,0.0,0.0,0.0,0.0,0.0,0.0,0.0,0.0,0.0,0.0,0.0,1235.15
1361,0.7142285771422858,0.0302969703029697,0.0488951104889511,0.0132986701329867,0.0513948605139486,0.0,0.0,0.0,0.1408859114088591,0.0,0.0,0.0,0.0,0.0,0.0,0.0,0.0,0.0,0.0,0.0,1263.15
1362,0.5988,0.0,0.0834,0.0325,0.105,0.0256,0.0438,0.0843999999999999,0.0,0.0,0.0,0.0,0.0,0.0,0.0,0.0,0.0,0.0265,0.0,0.0,1348.15
1363,0.7,0.0,0.0,0.0,0.0,0.225,0.075,0.0,0.0,0.0,0.0,0.0,0.0,0.0,0.0,0.0,0.0,0.0,0.0,0.0,1513.15
1364,0.62,0.0,0.13,0.03,0.0,0.0,0.111,0.055,0.038,0.0,0.0,0.0,0.0,0.0,0.0,0.01,0.0,0.006,0.0,0.0,1353.15
1365,0.66,0.0,0.07,0.06,0.03,0.0,0.035,0.025,0.06,0.0,0.0,0.0,0.0,0.0,0.0,0.045,0.0,0.015,0.0,0.0,1353.15
1366,0.0,0.3955604439556044,0.0,0.0,0.0,0.0,0.0,0.0,0.0,0.5075492450754924,0.0,0.0,0.0,0.0,0.0422957704229577,0.0,0.0,0.0372962703729627,0.0,0.0,1099.15
1367,0.6346,0.0,0.0,0.0,0.0549,0.0,0.0,0.0,0.3105,0.0,0.0,0.0,0.0,0.0,0.0,0.0,0.0,0.0,0.0,0.0,1204.15
1368,0.0,0.62,0.0,0.0,0.0,0.0,0.0,0.38,0.0,0.0,0.0,0.0,0.0,0.0,0.0,0.0,0.0,0.0,0.0,0.0,1109.15
1369,0.6752999999999999,0.1347,0.0153999999999999,0.0,0.0,0.0,0.0,0.0586999999999999,0.0363999999999999,0.0601999999999999,0.0,0.0,0.0,0.0,0.0,0.0,0.0,0.0,0.0,0.0,1303.15
1370,0.0,0.0,0.0,0.0,0.0,0.0,0.0,0.0,0.0,0.0,0.0,0.0,0.0,0.05,0.2,0.0,0.0,0.0,0.75,0.0,1443.15
1371,0.6182,0.0,0.0,0.0,0.0,0.0904,0.0,0.0,0.0,0.0395,0.0,0.2504,0.0,0.0,0.0,0.0,0.0,0.0,0.0,0.0,1135.15
1372,0.4128,0.0,0.1219,0.094,0.3713,0.0,0.0,0.0,0.0,0.0,0.0,0.0,0.0,0.0,0.0,0.0,0.0,0.0,0.0,0.0,1669.15
1373,0.6875,0.0377,0.0214,0.0,0.0,0.0,0.2354,0.0,0.0,0.0124,0.0,0.0,0.0,0.0,0.0,0.0,0.0,0.0,0.0,0.0,1158.15
1374,0.7486,0.0,0.0092,0.0,0.1038,0.0,0.0,0.1384,0.0,0.0,0.0,0.0,0.0,0.0,0.0,0.0,0.0,0.0,0.0,0.0,1251.15
1375,0.78,0.0,0.121,0.0,0.099,0.0,0.0,0.0,0.0,0.0,0.0,0.0,0.0,0.0,0.0,0.0,0.0,0.0,0.0,0.0,1703.15
1376,0.5445,0.0,0.1646999999999999,0.075,0.0779,0.0,0.0,0.0867,0.0499,0.0,0.0,0.0,0.0,0.0,0.0,0.0,0.0,0.0,0.0,0.0,1443.15
1377,0.5025000000000001,0.0,0.0,0.0,0.0,0.0,0.4373,0.0,0.0,0.0,0.0602,0.0,0.0,0.0,0.0,0.0,0.0,0.0,0.0,0.0,1410.15
1378,0.754,0.0,0.173,0.0,0.0,0.0,0.0,0.0,0.073,0.0,0.0,0.0,0.0,0.0,0.0,0.0,0.0,0.0,0.0,0.0,1893.15
1379,0.6726000000000001,0.0,0.0235,0.0625,0.0675,0.02,0.0,0.03,0.0899,0.0,0.033,0.0,0.0,0.0,0.0,0.0,0.0,0.0,0.0,0.0,1288.15
1380,0.7212999999999999,0.0,0.0,0.0,0.2787,0.0,0.0,0.0,0.0,0.0,0.0,0.0,0.0,0.0,0.0,0.0,0.0,0.0,0.0,0.0,1973.15
1381,0.5165,0.2086,0.0972,0.1049,0.0177,0.0,0.0,0.0,0.0,0.0,0.0,0.0,0.0,0.0,0.0,0.0331,0.0,0.022,0.0,0.0,1609.15
1382,0.0,0.05,0.0,0.16,0.18,0.0,0.0,0.05,0.0,0.0,0.0,0.0,0.11,0.0,0.0,0.0,0.0,0.0,0.45,0.0,1206.15
1383,0.5236999999999999,0.0,0.0,0.0,0.0,0.0,0.0,0.4227,0.0,0.0,0.0,0.0,0.0,0.0,0.0,0.0,0.0,0.0,0.0536,0.0,1260.15
1384,0.6745,0.0247,0.1297,0.0705,0.0,0.0,0.0,0.0202,0.0,0.0804,0.0,0.0,0.0,0.0,0.0,0.0,0.0,0.0,0.0,0.0,1403.15
1385,0.084,0.3986,0.0,0.0209,0.15,0.0,0.0844999999999999,0.0,0.0,0.1757,0.0,0.0,0.0,0.0298,0.0542,0.0,0.0,0.0,0.0,0.0,1213.15
1386,0.6999699969997,0.0,0.18001800180018,0.0,0.0,0.0,0.0,0.0,0.0,0.0,0.0,0.0,0.0,0.06000600060006,0.06000600060006,0.0,0.0,0.0,0.0,0.0,1543.15
1387,0.588,0.0,0.0,0.0,0.0,0.0,0.0,0.0,0.1125,0.2603999999999999,0.0341,0.0,0.0,0.0,0.0,0.0,0.0,0.0,0.0,0.0,1347.15
1388,0.46,0.0,0.0,0.13,0.15,0.0,0.04,0.06,0.0,0.0,0.0,0.0,0.0,0.0,0.0,0.12,0.0,0.02,0.0,0.0,1473.15
1389,0.5311,0.103,0.0909,0.0,0.1086,0.0,0.0,0.1663,0.0,0.0,0.0,0.0,0.0,0.0,0.0,0.0,0.0,0.0,0.0,0.0,1257.15
1390,0.8493,0.0,0.0905,0.0,0.0,0.0,0.0,0.0,0.0602,0.0,0.0,0.0,0.0,0.0,0.0,0.0,0.0,0.0,0.0,0.0,1708.15
1391,0.1235999999999999,0.5002,0.0,0.0,0.0,0.3762,0.0,0.0,0.0,0.0,0.0,0.0,0.0,0.0,0.0,0.0,0.0,0.0,0.0,0.0,1258.15
1392,0.9385,0.0,0.0615,0.0,0.0,0.0,0.0,0.0,0.0,0.0,0.0,0.0,0.0,0.0,0.0,0.0,0.0,0.0,0.0,0.0,1913.15
1393,0.6809000000000001,0.0,0.1386,0.0808,0.0778,0.0,0.0,0.0,0.0,0.0,0.0189,0.0,0.0,0.0,0.0,0.0,0.0,0.0,0.0,0.0,1568.15
1394,0.6,0.0,0.0,0.0,0.0,0.0,0.08,0.32,0.0,0.0,0.0,0.0,0.0,0.0,0.0,0.0,0.0,0.0,0.0,0.0,1347.15
1395,0.6805,0.0,0.0797,0.0,0.0,0.0,0.0,0.0,0.0,0.0,0.2397,0.0,0.0,0.0,0.0,0.0,0.0,0.0,0.0,0.0,1418.15
1396,0.7,0.0,0.0,0.0,0.0,0.0,0.0,0.0,0.3,0.0,0.0,0.0,0.0,0.0,0.0,0.0,0.0,0.0,0.0,0.0,1284.15
1397,0.687,0.0,0.0,0.0,0.0517,0.0,0.0,0.2285,0.0,0.0,0.0,0.0,0.0,0.0,0.0,0.0,0.0,0.0,0.0327999999999999,0.0,1378.15
1398,0.0612,0.5335,0.0,0.0,0.1257,0.0104,0.0,0.024,0.0,0.094,0.0,0.0,0.0,0.033,0.0924,0.0,0.0,0.0258,0.0,0.0,1163.15
1399,0.7190000000000001,0.036,0.068,0.047,0.0,0.0,0.0,0.122,0.0069999999999999,0.0,0.0,0.0,0.0,0.0,0.0,0.0,0.0,0.0,0.0,0.0,1232.15
1400,0.6687000000000001,0.031,0.1181,0.016,0.0,0.0,0.0,0.1522,0.013,0.0,0.0,0.0,0.0,0.0,0.0,0.0,0.0,0.0,0.0,0.0,1166.15
1401,0.6,0.2,0.0,0.0,0.0,0.0,0.0,0.2,0.0,0.0,0.0,0.0,0.0,0.0,0.0,0.0,0.0,0.0,0.0,0.0,1098.15
1402,0.634,0.026,0.145,0.013,0.0,0.0,0.0,0.141,0.0409999999999999,0.0,0.0,0.0,0.0,0.0,0.0,0.0,0.0,0.0,0.0,0.0,1258.15
1403,0.0,0.0,0.0,0.0,0.0,0.45,0.0,0.0,0.0,0.0,0.0,0.0,0.0,0.0,0.0,0.55,0.0,0.0,0.0,0.0,1834.15
1404,0.633,0.092,0.114,0.053,0.065,0.0,0.0,0.042,0.0,0.0,0.0,0.0,0.0,0.0,0.0,0.0,0.0,0.0,0.0,0.0,1323.15
1405,0.799,0.0,0.0,0.0,0.0,0.0,0.0,0.0,0.201,0.0,0.0,0.0,0.0,0.0,0.0,0.0,0.0,0.0,0.0,0.0,1037.15
1406,0.6990000000000001,0.0,0.15,0.05,0.025,0.075,0.0,0.0,0.0,0.0,0.0,0.0,0.0,0.0,0.0,0.0,0.0,0.0,0.0,0.0,1596.15
1407,0.598,0.0,0.201,0.0,0.103,0.0,0.0,0.0,0.098,0.0,0.0,0.0,0.0,0.0,0.0,0.0,0.0,0.0,0.0,0.0,1737.15
1408,0.6982,0.0,0.0,0.0,0.0,0.0,0.0,0.2583,0.0435,0.0,0.0,0.0,0.0,0.0,0.0,0.0,0.0,0.0,0.0,0.0,1060.15
1409,0.669066906690669,0.0684068406840684,0.1307130713071307,0.0247024702470247,0.0514051405140514,0.0431043104310431,0.0,0.0,0.0,0.0,0.0126012601260126,0.0,0.0,0.0,0.0,0.0,0.0,0.0,0.0,0.0,1428.15
1410,0.7039703970397039,0.0,0.0,0.0,0.07000700070007,0.0,0.0,0.226022602260226,0.0,0.0,0.0,0.0,0.0,0.0,0.0,0.0,0.0,0.0,0.0,0.0,1118.15
1411,0.77,0.0,0.23,0.0,0.0,0.0,0.0,0.0,0.0,0.0,0.0,0.0,0.0,0.0,0.0,0.0,0.0,0.0,0.0,0.0,2059.15
1412,0.6680999999999999,0.0539999999999999,0.1249999999999999,0.0573,0.0496999999999999,0.0,0.0,0.0,0.0,0.0,0.0458999999999999,0.0,0.0,0.0,0.0,0.0,0.0,0.0,0.0,0.0,1458.15
1413,0.623037696230377,0.0,0.0628937106289371,0.0401959804019598,0.0923907609239076,0.0,0.0,0.114988501149885,0.0288971102889711,0.0,0.0,0.0,0.0,0.0,0.0,0.0,0.0,0.0341965803419658,0.0,0.0,1288.15
1414,0.5164,0.1571,0.0388,0.0,0.0415,0.0906,0.0,0.0,0.0,0.0296,0.0839,0.0,0.0,0.0,0.0,0.0194,0.0,0.0227,0.0,0.0,1252.15
1415,0.7874,0.0,0.1011,0.0,0.0,0.0,0.0,0.0,0.0,0.0,0.1115,0.0,0.0,0.0,0.0,0.0,0.0,0.0,0.0,0.0,1696.15
1416,0.5376,0.0,0.1773999999999999,0.1122,0.1728,0.0,0.0,0.0,0.0,0.0,0.0,0.0,0.0,0.0,0.0,0.0,0.0,0.0,0.0,0.0,1703.15
1417,0.73,0.0,0.108,0.0405,0.1215,0.0,0.0,0.0,0.0,0.0,0.0,0.0,0.0,0.0,0.0,0.0,0.0,0.0,0.0,0.0,1686.15
1418,0.68,0.1,0.108,0.032,0.07,0.0,0.0,0.0,0.0,0.0,0.0069999999999999,0.0,0.0,0.0,0.0,0.0,0.0,0.0,0.0,0.0,1403.15
1419,0.6156384361563845,0.0,0.0624937506249375,0.1248875112488751,0.0031996800319968,0.0,0.0,0.1868813118688131,0.0051994800519948,0.0,0.0,0.0,0.0,0.0,0.0,0.0,0.0,0.0,0.0,0.0,1310.15
1420,0.6659,0.0,0.1476,0.1719,0.0,0.0,0.0146,0.0,0.0,0.0,0.0,0.0,0.0,0.0,0.0,0.0,0.0,0.0,0.0,0.0,1688.15
1421,0.5668,0.0288,0.0393,0.0,0.0843,0.1369,0.0,0.0,0.0,0.0,0.0843,0.0,0.0,0.0,0.0,0.0401,0.0,0.0195,0.0,0.0,1274.15
1422,0.2354,0.0,0.1467,0.1471,0.4708,0.0,0.0,0.0,0.0,0.0,0.0,0.0,0.0,0.0,0.0,0.0,0.0,0.0,0.0,0.0,1694.15
1423,0.6037,0.0,0.0,0.0,0.0,0.0141999999999999,0.0,0.0,0.1718,0.0,0.0,0.0,0.0,0.0,0.0,0.2044,0.0,0.0,0.0,0.0,1189.15
1424,0.6927,0.0,0.0,0.0,0.1613,0.0,0.0,0.146,0.0,0.0,0.0,0.0,0.0,0.0,0.0,0.0,0.0,0.0,0.0,0.0,1363.15
1425,0.6087,0.0,0.179,0.2123,0.0,0.0,0.0,0.0,0.0,0.0,0.0,0.0,0.0,0.0,0.0,0.0,0.0,0.0,0.0,0.0,1713.15
1426,0.0,0.7212000000000001,0.0,0.0,0.0,0.0,0.0,0.2788,0.0,0.0,0.0,0.0,0.0,0.0,0.0,0.0,0.0,0.0,0.0,0.0,1023.15
1427,0.0,0.499,0.0,0.0,0.0,0.0,0.376,0.0,0.0,0.0,0.0,0.0,0.0,0.0,0.125,0.0,0.0,0.0,0.0,0.0,1041.15
1428,0.6794999999999999,0.0,0.0096999999999999,0.0,0.0,0.0200999999999999,0.0,0.1503999999999999,0.0,0.1402999999999999,0.0,0.0,0.0,0.0,0.0,0.0,0.0,0.0,0.0,0.0,1248.15
1429,0.6194,0.0,0.1069,0.0,0.1896999999999999,0.0,0.0,0.0,0.0,0.0,0.0,0.0,0.0,0.0,0.0,0.084,0.0,0.0,0.0,0.0,1559.15
1430,0.6918000000000001,0.0,0.0847,0.0654,0.0053,0.0,0.0,0.1392,0.0116,0.0,0.0,0.0,0.0,0.0,0.0,0.0,0.0,0.0,0.0,0.0,1223.15
1431,0.8020999999999999,0.0,0.0,0.0478,0.0,0.0,0.0,0.0,0.1501,0.0,0.0,0.0,0.0,0.0,0.0,0.0,0.0,0.0,0.0,0.0,1058.15
1432,0.6561,0.0047,0.1158,0.0163999999999999,0.0353,0.0,0.0,0.1415,0.0279999999999999,0.0,0.0,0.0,0.0,0.0,0.0,0.0,0.0,0.0,0.0,0.0,1265.15
1433,0.7471,0.0,0.04,0.0,0.0,0.2128999999999999,0.0,0.0,0.0,0.0,0.0,0.0,0.0,0.0,0.0,0.0,0.0,0.0,0.0,0.0,1562.15
1434,0.0,0.0,0.1099,0.0,0.0,0.0,0.0,0.0,0.0,0.4015999999999999,0.0,0.0,0.0,0.0,0.0,0.0,0.0,0.0,0.4885,0.0,1318.15
1435,0.7090000000000001,0.0,0.012,0.073,0.085,0.0,0.0,0.115,0.006,0.0,0.0,0.0,0.0,0.0,0.0,0.0,0.0,0.0,0.0,0.0,1223.15
1436,0.6659999999999999,0.0,0.0,0.0263,0.1457,0.0,0.0,0.162,0.0,0.0,0.0,0.0,0.0,0.0,0.0,0.0,0.0,0.0,0.0,0.0,1336.15
1437,0.0,0.76,0.0,0.0,0.0,0.0,0.0,0.24,0.0,0.0,0.0,0.0,0.0,0.0,0.0,0.0,0.0,0.0,0.0,0.0,1065.15
1438,0.5789,0.0,0.0,0.0,0.0,0.0,0.0,0.1553999999999999,0.0,0.0,0.0,0.2657,0.0,0.0,0.0,0.0,0.0,0.0,0.0,0.0,903.1500000000001
1439,0.4554999999999999,0.0,0.0894999999999999,0.0754,0.3795999999999999,0.0,0.0,0.0,0.0,0.0,0.0,0.0,0.0,0.0,0.0,0.0,0.0,0.0,0.0,0.0,1523.15
1440,0.6379,0.0,0.0,0.0,0.0,0.0,0.3621,0.0,0.0,0.0,0.0,0.0,0.0,0.0,0.0,0.0,0.0,0.0,0.0,0.0,1344.15
1441,0.66,0.02,0.151,0.02,0.0,0.0,0.0,0.149,0.0,0.0,0.0,0.0,0.0,0.0,0.0,0.0,0.0,0.0,0.0,0.0,1243.15
1442,0.6176617661766177,0.0,0.0,0.0,0.0,0.0,0.0,0.0921092109210921,0.0,0.0,0.0,0.2902290229022902,0.0,0.0,0.0,0.0,0.0,0.0,0.0,0.0,978.15
1443,0.7643,0.0,0.0,0.0,0.1169999999999999,0.0,0.0,0.0553999999999999,0.0,0.0,0.0633,0.0,0.0,0.0,0.0,0.0,0.0,0.0,0.0,0.0,1418.15
1444,0.2952,0.3702,0.0,0.0,0.0,0.3346,0.0,0.0,0.0,0.0,0.0,0.0,0.0,0.0,0.0,0.0,0.0,0.0,0.0,0.0,1273.15
1445,0.6977000000000001,0.0,0.0786,0.0,0.0,0.0064,0.0824,0.0796,0.0196,0.0,0.0,0.0,0.0,0.0,0.0,0.0165,0.0,0.0117,0.0065,0.0,1148.15
1446,0.4971,0.0,0.0,0.0,0.1367,0.0,0.0,0.0,0.3661999999999999,0.0,0.0,0.0,0.0,0.0,0.0,0.0,0.0,0.0,0.0,0.0,1367.15
1447,0.5,0.0,0.0,0.0,0.2,0.0,0.3,0.0,0.0,0.0,0.0,0.0,0.0,0.0,0.0,0.0,0.0,0.0,0.0,0.0,1343.15
1448,0.68,0.0,0.144,0.088,0.088,0.0,0.0,0.0,0.0,0.0,0.0,0.0,0.0,0.0,0.0,0.0,0.0,0.0,0.0,0.0,1629.15
1449,0.7090000000000001,0.02,0.108,0.0,0.104,0.045,0.0,0.0,0.0,0.0,0.013,0.0,0.0,0.0,0.0,0.0,0.0,0.0,0.0,0.0,1431.15
1450,0.0,0.5056494350564943,0.0,0.0,0.0,0.0,0.0195980401959804,0.0,0.0,0.2883711628837116,0.0,0.0,0.0,0.0415958404159584,0.1314868513148685,0.0,0.0,0.0,0.0,0.0,1293.15
1451,0.6211,0.0825999999999999,0.05,0.0,0.0264,0.0,0.0,0.0,0.1925,0.0,0.0264,0.0,0.0,0.0,0.0,0.0,0.0,0.0,0.0,0.0,1283.15
1452,0.6666000000000001,0.0206,0.1243,0.0324,0.0,0.0,0.0,0.1539,0.0,0.0,0.0,0.0,0.0,0.0,0.0,0.0,0.0,0.0,0.0,0.0,1239.15
1453,0.0,0.0,0.0,0.0,0.0,0.0,0.0,0.3759,0.0,0.0,0.0,0.0,0.0,0.0,0.0,0.0,0.6241,0.0,0.0,0.0,1170.15
1454,0.555,0.0,0.0,0.0,0.0,0.0,0.0,0.445,0.0,0.0,0.0,0.0,0.0,0.0,0.0,0.0,0.0,0.0,0.0,0.0,1327.15
1455,0.0,0.7381,0.0,0.0,0.0,0.0,0.0,0.2619,0.0,0.0,0.0,0.0,0.0,0.0,0.0,0.0,0.0,0.0,0.0,0.0,1025.15
1456,0.6814318568143186,0.0428957104289571,0.0,0.0606939306069393,0.0627937206279372,0.0,0.0,0.1521847815218478,0.0,0.0,0.0,0.0,0.0,0.0,0.0,0.0,0.0,0.0,0.0,0.0,1127.15
1457,0.147,0.314,0.04,0.034,0.037,0.0,0.092,0.0,0.0,0.336,0.0,0.0,0.0,0.0,0.0,0.0,0.0,0.0,0.0,0.0,1163.15
1458,0.7338733873387339,0.0,0.0127012701270127,0.0,0.0,0.0,0.0,0.1642164216421642,0.0,0.0,0.0876087608760876,0.0,0.0,0.0,0.0,0.0,0.0,0.0,0.0,0.0,1180.15
1459,0.5456,0.0,0.0292,0.0,0.4252,0.0,0.0,0.0,0.0,0.0,0.0,0.0,0.0,0.0,0.0,0.0,0.0,0.0,0.0,0.0,1731.15
1460,0.671032896710329,0.0,0.0,0.0,0.1391860813918608,0.0,0.0,0.1897810218978102,0.0,0.0,0.0,0.0,0.0,0.0,0.0,0.0,0.0,0.0,0.0,0.0,1290.15
1461,0.6553000000000001,0.029,0.1366,0.0802,0.0624,0.0263,0.0,0.0,0.0,0.0,0.0065,0.0,0.0,0.0,0.0,0.0,0.0,0.0,0.0024,0.0,1473.15
1462,0.5737,0.0,0.0,0.0,0.0,0.0,0.0,0.0813,0.0,0.0,0.0,0.345,0.0,0.0,0.0,0.0,0.0,0.0,0.0,0.0,953.15
1463,0.554616638499155,0.1179035371061131,0.0093002790083702,0.0,0.0,0.0354010620318609,0.1703051091532746,0.039401182035461,0.0,0.0,0.0511015330459913,0.0,0.0,0.0,0.0215006450193505,0.0,0.0,0.0,0.0,0.0,1043.15
1464,0.7388,0.0707,0.0675,0.0,0.1227,0.0,0.0,0.0,0.0,0.0,0.0,0.0,0.0,0.0,0.0,0.0,0.0,0.0,0.0,0.0,1460.15
1465,0.5418,0.0,0.0344,0.1305,0.0,0.0,0.2933,0.0,0.0,0.0,0.0,0.0,0.0,0.0,0.0,0.0,0.0,0.0,0.0,0.0,1301.15
1466,0.6663999999999999,0.0,0.1129999999999999,0.0363999999999999,0.0314999999999999,0.0,0.0,0.1081999999999999,0.0278999999999999,0.0,0.0155999999999999,0.0,0.0,0.0,0.0,0.0,0.0,0.0,0.0,0.0,1343.15
1467,0.0,0.6667000000000001,0.0,0.0,0.0,0.0,0.0,0.1333,0.2,0.0,0.0,0.0,0.0,0.0,0.0,0.0,0.0,0.0,0.0,0.0,983.15
1468,0.5753424657534247,0.0,0.1883811618838116,0.1905809419058094,0.0456954304569543,0.0,0.0,0.0,0.0,0.0,0.0,0.0,0.0,0.0,0.0,0.0,0.0,0.0,0.0,0.0,1698.15
1469,0.6,0.0,0.0,0.0,0.0,0.0,0.04,0.36,0.0,0.0,0.0,0.0,0.0,0.0,0.0,0.0,0.0,0.0,0.0,0.0,1385.15
1470,0.5094490550944906,0.1697830216978302,0.1498850114988501,0.0,0.01999800019998,0.0,0.0,0.1198880111988801,0.02999700029997,0.0,0.0,0.0,0.0,0.0,0.0,0.0,0.0,0.0,0.0,0.0,1023.15
1471,0.6055394460553944,0.0,0.0847915208479152,0.0742925707429257,0.0604939506049395,0.0,0.0,0.0396960303969603,0.064993500649935,0.0,0.0198980101989801,0.0,0.0,0.0,0.0,0.03999600039996,0.0,0.0102989701029897,0.0,0.0,1453.15
1472,0.5749,0.0,0.0,0.2855999999999999,0.0,0.0,0.1394999999999999,0.0,0.0,0.0,0.0,0.0,0.0,0.0,0.0,0.0,0.0,0.0,0.0,0.0,1572.15
1473,0.6618,0.0,0.0,0.073,0.0399,0.0,0.0,0.2252,0.0,0.0,0.0,0.0,0.0,0.0,0.0,0.0,0.0,0.0,0.0,0.0,1076.15
1474,0.66,0.0,0.0,0.0,0.06,0.0,0.0,0.152,0.018,0.0,0.0,0.0,0.0,0.0,0.0,0.0,0.0,0.11,0.0,0.0,1543.15
1475,0.7120000000000001,0.0,0.0438999999999999,0.0567,0.0346,0.0,0.0,0.0395,0.0789,0.0,0.0337,0.0,0.0,0.0,0.0,0.0,0.0,0.0,0.0,0.0,1253.15
1476,0.5295000000000001,0.104,0.0398,0.0,0.0425,0.1135999999999999,0.0,0.0,0.0,0.0302999999999999,0.086,0.0,0.0,0.0,0.0,0.0358,0.0,0.0129,0.0056,0.0,1286.15
1477,0.0,0.0,0.0,0.0,0.0,0.0,0.0,0.0,0.0,0.0,0.0,0.552,0.0,0.0,0.0,0.0,0.4479999999999999,0.0,0.0,0.0,1050.15
1478,0.6459999999999999,0.093,0.1009999999999999,0.04,0.047,0.0,0.0,0.04,0.0,0.0,0.032,0.0,0.0,0.0,0.0,0.0,0.0,0.0,0.0,0.0,1288.15
1479,0.5307469253074693,0.0370962903709629,0.0253974602539746,0.0641935806419358,0.0230976902309769,0.1714828517148285,0.0,0.0,0.0,0.0,0.0997900209979002,0.0,0.0,0.0,0.0131986801319868,0.0,0.0,0.034996500349965,0.0,0.0,1213.15
1480,0.6862999999999999,0.0,0.1765,0.0,0.0,0.0,0.0,0.0,0.0,0.0,0.0,0.0,0.0,0.0,0.1176,0.0196,0.0,0.0,0.0,0.0,1523.15
1481,0.7318,0.0,0.0,0.0725999999999999,0.0794,0.0,0.0,0.1161999999999999,0.0,0.0,0.0,0.0,0.0,0.0,0.0,0.0,0.0,0.0,0.0,0.0,1393.15
1482,0.7372,0.0,0.079,0.0,0.0,0.1838,0.0,0.0,0.0,0.0,0.0,0.0,0.0,0.0,0.0,0.0,0.0,0.0,0.0,0.0,1495.15
1483,0.4999,0.0,0.0586,0.0,0.0,0.0,0.4415,0.0,0.0,0.0,0.0,0.0,0.0,0.0,0.0,0.0,0.0,0.0,0.0,0.0,1416.15
1484,0.0,0.14998500149985,0.024997500249975,0.1748825117488251,0.1250874912508749,0.04999500049995,0.1000899910008999,0.0,0.024997500249975,0.0,0.024997500249975,0.0,0.0,0.0,0.0,0.0,0.0,0.0,0.324967503249675,0.0,1203.15
1485,0.6980000000000001,0.0,0.151,0.0,0.12,0.0,0.0,0.0,0.031,0.0,0.0,0.0,0.0,0.0,0.0,0.0,0.0,0.0,0.0,0.0,1703.15
1486,0.5433,0.0741,0.1499,0.0,0.0,0.0,0.0,0.1694999999999999,0.0,0.0423,0.0,0.0,0.0,0.0,0.0,0.0,0.0,0.0,0.0208,0.0,1068.15
1487,0.701,0.0139999999999999,0.1119999999999999,0.017,0.092,0.045,0.0,0.0,0.0,0.0,0.013,0.0,0.0,0.0,0.0,0.0,0.0,0.0,0.005,0.0,1452.15
1488,0.6676999999999998,0.0,0.0272999999999999,0.1278999999999999,0.0316999999999999,0.0,0.0,0.1319,0.0119999999999999,0.0,0.0,0.0,0.0,0.0,0.0,0.0,0.0,0.0,0.0,0.0,1440.15
1489,0.5462,0.0,0.0,0.0768,0.2208,0.0,0.0,0.0599,0.0789,0.0,0.0,0.0,0.0,0.0,0.0,0.0,0.0,0.0,0.0174,0.0,1418.15
1490,0.6173617361736173,0.0048004800480048,0.1316131613161316,0.0502050205020502,0.012001200120012,0.0,0.0,0.1317131713171317,0.0358035803580358,0.0,0.0,0.0,0.0,0.0,0.0,0.0,0.0,0.0,0.0143014301430143,0.0,1395.15
1491,0.6332633263326333,0.0,0.0,0.0,0.0,0.0,0.0,0.2692269226922693,0.0,0.0,0.0,0.0,0.0,0.0,0.0,0.0,0.0,0.0975097509750975,0.0,0.0,1523.15
1492,0.5841,0.0537,0.0225,0.0,0.0,0.1673,0.0,0.0,0.0,0.0,0.1677,0.0,0.0,0.0,0.0,0.0,0.0,0.0,0.0,0.0,1348.15
1493,0.0,0.0,0.0,0.0,0.0,0.0,0.0,0.2874,0.0,0.2126,0.0,0.0,0.0,0.0,0.0,0.0,0.0,0.0,0.5,0.0,933.15
1494,0.287,0.2286,0.0976,0.0,0.0,0.0,0.1998,0.0214,0.0211,0.1385,0.0,0.0,0.0,0.0,0.0,0.0,0.0,0.0,0.0,0.0,1133.15
1495,0.0,0.1496850314968503,0.0250974902509749,0.1747825217478252,0.1245875412458754,0.0501949805019498,0.0994900509949004,0.0,0.0250974902509749,0.0,0.0242975702429757,0.0,0.0,0.0,0.0,0.0,0.0,0.0,0.3235676432356764,0.0,1203.15
1496,0.7079,0.0997,0.0986999999999999,0.0,0.0906999999999999,0.0,0.0,0.0,0.0,0.0,0.0,0.0,0.0,0.0,0.0,0.0,0.0,0.0,0.0,0.0,1393.15
1497,0.35,0.0,0.0,0.0,0.0,0.45,0.0,0.0,0.0,0.0,0.0,0.0,0.0,0.0,0.0,0.2,0.0,0.0,0.0,0.0,1761.15
1498,0.354,0.0,0.149,0.2261,0.2709,0.0,0.0,0.0,0.0,0.0,0.0,0.0,0.0,0.0,0.0,0.0,0.0,0.0,0.0,0.0,1830.15
1499,0.2115809577138057,0.224879760821526,0.0,0.0,0.0,0.0,0.1190892819646232,0.0,0.0,0.2223799858012779,0.0,0.0,0.0,0.0899919007289344,0.1018908298253157,0.0,0.0,0.0230979211870931,0.0,0.0,1407.15
1500,0.6510000000000001,0.096,0.111,0.013,0.095,0.0,0.0,0.0,0.0,0.0,0.032,0.0,0.0,0.0,0.0,0.0,0.0,0.0,0.0,0.0,1383.15
1501,0.7503,0.0,0.1249,0.0,0.0,0.0,0.0,0.039,0.0858,0.0,0.0,0.0,0.0,0.0,0.0,0.0,0.0,0.0,0.0,0.0,1573.15
1502,0.6358635863586358,0.1646164616461646,0.0749074907490749,0.0,0.0,0.1246124612461246,0.0,0.0,0.0,0.0,0.0,0.0,0.0,0.0,0.0,0.0,0.0,0.0,0.0,0.0,1259.15
1503,0.0,0.0,0.0,0.0,0.0,0.0,0.0,0.0,0.022,0.0,0.0,0.0,0.0,0.0,0.0,0.0,0.978,0.0,0.0,0.0,1323.15
1504,0.6689,0.0,0.1342,0.0974,0.0525,0.0,0.0,0.0,0.0,0.0,0.0436,0.0,0.0,0.0,0.0,0.0,0.0,0.0,0.0,0.0,1563.15
1505,0.5971000000000001,0.0,0.0,0.0,0.0,0.0078,0.0201,0.0776,0.0483,0.2074,0.0,0.0,0.0,0.0,0.021,0.0,0.0,0.0193,0.0,0.0,1328.15
1506,0.1333,0.2317,0.0,0.0,0.0,0.0684,0.0,0.0,0.0,0.1563,0.0,0.0,0.0,0.0,0.1419,0.2151,0.0,0.0492,0.0,0.0,1313.15
1507,0.1103,0.5903,0.0,0.0,0.0,0.0,0.0,0.2994,0.0,0.0,0.0,0.0,0.0,0.0,0.0,0.0,0.0,0.0,0.0,0.0,969.15
1508,0.54,0.0,0.0,0.0,0.0,0.24,0.0,0.0,0.0,0.22,0.0,0.0,0.0,0.0,0.0,0.0,0.0,0.0,0.0,0.0,1474.15
1509,0.6969,0.0,0.1243,0.0227,0.0,0.0,0.0,0.1539,0.0,0.0,0.0,0.0,0.0,0.0,0.0,0.0,0.0,0.0,0.0,0.0,1227.15
1510,0.3105689431056894,0.0,0.0554944505549445,0.2104789521047895,0.4234576542345765,0.0,0.0,0.0,0.0,0.0,0.0,0.0,0.0,0.0,0.0,0.0,0.0,0.0,0.0,0.0,1785.15
1511,0.6274627462746274,0.0,0.0924092409240924,0.0,0.2801280128012801,0.0,0.0,0.0,0.0,0.0,0.0,0.0,0.0,0.0,0.0,0.0,0.0,0.0,0.0,0.0,1508.15
1512,0.57994200579942,0.0,0.1126887311268873,0.1242875712428757,0.0096990300969903,0.0,0.0,0.1194880511948805,0.0162983701629837,0.0,0.0,0.0,0.0,0.0,0.0,0.0375962403759624,0.0,0.0,0.0,0.0,1533.15
1513,0.6633336666333367,0.0046995300469953,0.1151884811518848,0.0485951404859514,0.0,0.0,0.0,0.1525847415258474,0.0138986101389861,0.0,0.0,0.0,0.0,0.0,0.0,0.0,0.0,0.0,0.0,0.0,1243.15
1514,0.6,0.0,0.2,0.0,0.0,0.0,0.0,0.14,0.02,0.0,0.0,0.0,0.0,0.0,0.0,0.0,0.0,0.0,0.04,0.0,1023.15
1515,0.12,0.635,0.0,0.0,0.0,0.245,0.0,0.0,0.0,0.0,0.0,0.0,0.0,0.0,0.0,0.0,0.0,0.0,0.0,0.0,1113.15
1516,0.571942805719428,0.0,0.0594940505949405,0.0,0.0850914908509148,0.1381861813818617,0.0,0.0,0.0,0.0,0.0850914908509148,0.0,0.0,0.0,0.0,0.0404959504049594,0.0,0.0196980301969803,0.0,0.0,1442.15
1517,0.7997,0.0,0.0,0.0,0.0,0.0895,0.0,0.1107,0.0,0.0,0.0,0.0,0.0,0.0,0.0,0.0,0.0,0.0,0.0,0.0,1473.15
1518,0.7143,0.0,0.0,0.0,0.0,0.0,0.0,0.0,0.2857,0.0,0.0,0.0,0.0,0.0,0.0,0.0,0.0,0.0,0.0,0.0,1245.15
1519,0.7259999999999999,0.0,0.1369999999999999,0.0,0.0239999999999999,0.0,0.0,0.089,0.0239999999999999,0.0,0.0,0.0,0.0,0.0,0.0,0.0,0.0,0.0,0.0,0.0,1513.15
1520,0.0,0.0,0.0,0.0,0.0,0.48,0.0,0.0,0.0,0.0,0.0,0.0,0.0,0.0,0.0,0.0,0.52,0.0,0.0,0.0,1524.15
1521,0.0,0.8406999999999999,0.0,0.0,0.0,0.0,0.0,0.0,0.1593,0.0,0.0,0.0,0.0,0.0,0.0,0.0,0.0,0.0,0.0,0.0,1051.15
1522,0.0,0.0,0.0,0.0,0.0,0.0,0.0977,0.0,0.0,0.0,0.0,0.0,0.0,0.0,0.0,0.0,0.9023,0.0,0.0,0.0,1309.15
1523,0.65,0.0,0.14,0.1575,0.0525,0.0,0.0,0.0,0.0,0.0,0.0,0.0,0.0,0.0,0.0,0.0,0.0,0.0,0.0,0.0,1629.15
1524,0.5256000000000001,0.1323,0.1594,0.0,0.0,0.0,0.0,0.0,0.0,0.0,0.0,0.0,0.0,0.121,0.0313,0.0304,0.0,0.0,0.0,0.0,1496.15
1525,0.0,0.0443,0.0723,0.1531,0.0,0.0641,0.0,0.0,0.0,0.0758,0.0,0.0,0.0,0.0,0.0,0.0,0.0,0.0,0.5761,0.0,1265.15
1526,0.0,0.8059999999999999,0.0,0.0,0.0,0.1939999999999999,0.0,0.0,0.0,0.0,0.0,0.0,0.0,0.0,0.0,0.0,0.0,0.0,0.0,0.0,1160.15
1527,0.8283171682831717,0.0,0.0,0.0,0.0,0.0,0.0,0.0272972702729727,0.1443855614438556,0.0,0.0,0.0,0.0,0.0,0.0,0.0,0.0,0.0,0.0,0.0,1249.15
1528,0.522,0.0,0.0,0.0659,0.0,0.0,0.4121,0.0,0.0,0.0,0.0,0.0,0.0,0.0,0.0,0.0,0.0,0.0,0.0,0.0,1435.15
1529,0.625,0.05,0.005,0.0,0.0,0.0,0.0,0.195,0.01,0.0,0.0,0.0,0.0,0.0,0.0,0.0,0.0,0.115,0.0,0.0,1495.15
1530,0.0,0.0,0.0,0.0,0.4846999999999999,0.0,0.0,0.0,0.2578,0.0,0.0,0.0,0.0,0.0,0.0,0.0,0.0,0.0,0.2575,0.0,1803.15
1531,0.0,0.0,0.0323,0.0816,0.1878,0.1202,0.0,0.0,0.1456,0.0,0.0,0.0,0.0,0.0,0.0,0.0,0.0,0.0,0.4173,0.0,963.15
1532,0.6591340865913409,0.00999900009999,0.0546945305469453,0.1044895510448955,0.0546945305469453,0.004999500049995,0.0,0.0397960203979602,0.0497950204979502,0.0,0.0074992500749925,0.0,0.0,0.0,0.0,0.0,0.0,0.0148985101489851,0.0,0.0,1504.15
1533,0.6751,0.0,0.0186,0.0,0.0226,0.0,0.0424,0.0868999999999999,0.0437,0.0234,0.0,0.0,0.0,0.0,0.0,0.0873,0.0,0.0,0.0,0.0,1173.15
1534,0.7090000000000001,0.0,0.0972,0.0,0.0,0.0,0.0,0.0,0.1938,0.0,0.0,0.0,0.0,0.0,0.0,0.0,0.0,0.0,0.0,0.0,1658.15
1535,0.6612,0.0,0.161,0.1493,0.0,0.0,0.0285,0.0,0.0,0.0,0.0,0.0,0.0,0.0,0.0,0.0,0.0,0.0,0.0,0.0,1672.0500244140626
1536,0.5083000000000001,0.1444,0.0896,0.0975,0.0976,0.0,0.0546,0.0,0.0,0.0,0.0,0.0,0.0,0.0,0.0,0.0,0.0,0.0,0.0,0.0,1215.15
1537,0.6510000000000001,0.048,0.101,0.048,0.0,0.0,0.0,0.128,0.023,0.0,0.0,0.0,0.0,0.0,0.0,0.0,0.0,0.0,0.0,0.0,1277.15
1538,0.7501000000000001,0.0,0.0,0.0758,0.0262,0.0,0.0,0.1479,0.0,0.0,0.0,0.0,0.0,0.0,0.0,0.0,0.0,0.0,0.0,0.0,1268.15
1539,0.6502650265026502,0.0,0.1393139313931393,0.0326032603260326,0.0,0.0,0.0,0.1761176117611761,0.0,0.0,0.0,0.0,0.0,0.0,0.0,0.0,0.0,0.0,0.0,0.0,1333.15
1540,0.5811999999999999,0.1718,0.0432,0.1093,0.0651,0.0127,0.0,0.0,0.0,0.0077,0.0079,0.0,0.0,0.0,0.0,0.0,0.0,0.0,0.0,0.0,1322.15
1541,0.6212,0.0,0.0,0.1701,0.0,0.2087,0.0,0.0,0.0,0.0,0.0,0.0,0.0,0.0,0.0,0.0,0.0,0.0,0.0,0.0,1403.15
1542,0.4562,0.0,0.0,0.0,0.0,0.0,0.0,0.4982,0.0,0.0,0.0455999999999999,0.0,0.0,0.0,0.0,0.0,0.0,0.0,0.0,0.0,1313.15
1543,0.6063000000000001,0.0,0.0,0.0,0.0938,0.0,0.0,0.0,0.2999,0.0,0.0,0.0,0.0,0.0,0.0,0.0,0.0,0.0,0.0,0.0,1172.15
1544,0.7399999999999999,0.0149999999999999,0.1089999999999999,0.0049999999999999,0.0999999999999999,0.0,0.0,0.0,0.0,0.0,0.0289999999999999,0.0,0.0,0.0,0.0,0.0,0.0,0.0,0.0,0.0,1458.15
1545,0.7976,0.0,0.0918999999999999,0.0093,0.0093,0.0,0.0,0.0,0.0918999999999999,0.0,0.0,0.0,0.0,0.0,0.0,0.0,0.0,0.0,0.0,0.0,1443.15
1546,0.0,0.0,0.0,0.0,0.2239999999999999,0.0,0.0,0.0,0.44,0.0,0.0,0.0,0.0,0.0,0.0,0.0,0.0,0.0,0.336,0.0,1391.15
1547,0.73,0.0,0.1215,0.1114,0.0371,0.0,0.0,0.0,0.0,0.0,0.0,0.0,0.0,0.0,0.0,0.0,0.0,0.0,0.0,0.0,1728.15
1548,0.7315,0.0,0.1081,0.0,0.0915,0.0407,0.0,0.0,0.0,0.0,0.0268,0.0,0.0,0.0,0.0,0.0,0.0,0.0,0.0,0.0,1515.15
1549,0.67,0.01,0.0,0.0,0.0,0.0,0.0,0.185,0.02,0.0,0.0,0.0,0.0,0.0,0.0,0.0,0.0,0.115,0.0,0.0,1506.15
1550,0.6805,0.0289,0.1262,0.0798,0.0442,0.0262,0.0,0.0,0.0,0.0,0.0129,0.0,0.0,0.0,0.0,0.0,0.0,0.0,0.0,0.0,1478.15
1551,0.677032296770323,0.0,0.0343965603439656,0.1178882111788821,0.0211978802119788,0.0,0.0,0.1494850514948505,0.0,0.0,0.0,0.0,0.0,0.0,0.0,0.0,0.0,0.0,0.0,0.0,1303.15
1552,0.7177,0.0,0.0146,0.0592,0.0745,0.0,0.0,0.1253,0.0063,0.0,0.0,0.0,0.0,0.0,0.0,0.0,0.0,0.0,0.0,0.0,1260.15
1553,0.5943999999999999,0.0,0.0,0.0,0.0,0.0,0.1083,0.2973,0.0,0.0,0.0,0.0,0.0,0.0,0.0,0.0,0.0,0.0,0.0,0.0,1030.15
1554,0.3,0.0,0.0,0.0,0.0675,0.135,0.0,0.03,0.0,0.0,0.0675,0.0,0.0,0.0,0.0,0.4,0.0,0.0,0.0,0.0,1457.15
1555,0.3,0.0,0.0,0.0,0.0575,0.115,0.0,0.07,0.0,0.0,0.0575,0.0,0.0,0.0,0.0,0.36,0.0,0.04,0.0,0.0,1468.15
1556,0.6667000000000001,0.0,0.0,0.0,0.0,0.0,0.1333,0.2,0.0,0.0,0.0,0.0,0.0,0.0,0.0,0.0,0.0,0.0,0.0,0.0,1017.15
1557,0.7227361368068402,0.0,0.024601230061503,0.0623031151557577,0.0651032551627581,0.0,0.0,0.1245062253112655,0.0,0.0,0.0,0.0,0.0,0.0,0.0,0.0,0.0,0.0,0.0,0.0,1300.15
1558,0.7286,0.0,0.1076999999999999,0.0343,0.0542,0.0405,0.0,0.0,0.0,0.0,0.0333,0.0,0.0,0.0,0.0,0.0,0.0,0.0,0.0,0.0,1497.15
1559,0.6204,0.0409999999999999,0.1061999999999999,0.1206,0.0809,0.0296,0.0,0.0,0.0,0.0,0.0,0.0,0.0,0.0,0.0,0.0,0.0,0.0,0.0,0.0,1440.15
1560,0.51,0.105,0.152,0.03,0.183,0.0,0.0,0.0,0.0,0.0,0.02,0.0,0.0,0.0,0.0,0.0,0.0,0.0,0.0,0.0,1453.15
1561,0.66,0.0,0.102,0.238,0.0,0.0,0.0,0.0,0.0,0.0,0.0,0.0,0.0,0.0,0.0,0.0,0.0,0.0,0.0,0.0,1736.15
1562,0.5207,0.0,0.0902,0.0608999999999999,0.3282,0.0,0.0,0.0,0.0,0.0,0.0,0.0,0.0,0.0,0.0,0.0,0.0,0.0,0.0,0.0,1516.15
1563,0.9156,0.0,0.0196,0.0226,0.0226,0.0,0.0,0.0,0.0196,0.0,0.0,0.0,0.0,0.0,0.0,0.0,0.0,0.0,0.0,0.0,1808.15
1564,0.0,0.67,0.0,0.0,0.23,0.0,0.1,0.0,0.0,0.0,0.0,0.0,0.0,0.0,0.0,0.0,0.0,0.0,0.0,0.0,1163.15
1565,0.0,0.0,0.0,0.0,0.0,0.0,0.0,0.387,0.28,0.0,0.0,0.0,0.0,0.0,0.0,0.0,0.0,0.0,0.3329999999999999,0.0,1162.15
1566,0.0,0.84,0.0,0.0,0.0,0.0,0.16,0.0,0.0,0.0,0.0,0.0,0.0,0.0,0.0,0.0,0.0,0.0,0.0,0.0,1101.15
1567,0.2966,0.3089,0.0,0.0,0.3945,0.0,0.0,0.0,0.0,0.0,0.0,0.0,0.0,0.0,0.0,0.0,0.0,0.0,0.0,0.0,1284.15
1568,0.6,0.0,0.075,0.02,0.02,0.075,0.0,0.04,0.04,0.0,0.07,0.0,0.0,0.0,0.015,0.015,0.0,0.03,0.0,0.0,1403.15
1569,0.5809580958095809,0.0729072907290729,0.0871087108710871,0.0157015701570157,0.2433243324332432,0.0,0.0,0.0,0.0,0.0,0.0,0.0,0.0,0.0,0.0,0.0,0.0,0.0,0.0,0.0,1433.15
1570,0.5522,0.0,0.0697,0.1393,0.0398,0.0,0.0944999999999999,0.0,0.0,0.0,0.0,0.0,0.0,0.0199,0.0,0.0547,0.0,0.0249,0.0,0.0,1513.15
1571,0.7192280771922808,0.0,0.0605939406059394,0.0,0.2201779822017798,0.0,0.0,0.0,0.0,0.0,0.0,0.0,0.0,0.0,0.0,0.0,0.0,0.0,0.0,0.0,1723.15
1572,0.6990000000000001,0.0,0.15,0.01,0.06,0.04,0.0,0.0,0.0,0.0,0.04,0.0,0.0,0.0,0.0,0.0,0.0,0.0,0.0,0.0,1632.15
1573,0.0823,0.5811999999999999,0.0,0.0,0.0,0.0,0.0431,0.0,0.0,0.0703,0.0,0.0,0.0,0.0693,0.149,0.0,0.0,0.0048,0.0,0.0,1288.15
1574,0.63,0.11,0.15,0.02,0.02,0.035,0.0,0.0,0.0,0.0,0.035,0.0,0.0,0.0,0.0,0.0,0.0,0.0,0.0,0.0,1523.15
1575,0.6420614763114213,0.0538967661940283,0.0989940603563786,0.0,0.1336919784812911,0.069395836249825,0.0,0.0,0.0,0.0,0.0,0.0,0.0,0.0,0.0,0.0,0.0,0.0,0.0,0.0,1359.15
1576,0.6831,0.0,0.0297,0.0,0.0,0.0,0.2872,0.0,0.0,0.0,0.0,0.0,0.0,0.0,0.0,0.0,0.0,0.0,0.0,0.0,1263.15
1577,0.5996700164991751,0.0,0.0503974801259937,0.0,0.0,0.2489875506224688,0.0,0.1007949602519874,0.0,0.0,0.0,0.0,0.0,0.0,0.0,0.0,0.0,0.0,0.0,0.0,1400.950048828125
1578,0.6341365863413659,0.0845915408459154,0.1052894710528947,0.0171982801719828,0.1111888811118888,0.0451954804519548,0.0,0.0,0.0,0.0,0.0,0.0,0.0,0.0,0.0,0.0,0.0,0.0,0.0,0.0,1318.15
1579,0.6703,0.0278,0.0797,0.1785,0.0112,0.0204,0.0,0.0,0.0,0.0,0.0121,0.0,0.0,0.0,0.0,0.0,0.0,0.0,0.0,0.0,1558.15
1580,0.6169,0.019,0.0844999999999999,0.0329,0.0236,0.0,0.0,0.1606,0.0352,0.0,0.0,0.0,0.0,0.0,0.0,0.0,0.0,0.0269,0.0,0.0,1148.15
1581,0.0,0.8240000000000001,0.0,0.0,0.0,0.0,0.176,0.0,0.0,0.0,0.0,0.0,0.0,0.0,0.0,0.0,0.0,0.0,0.0,0.0,1081.15
1582,0.0,0.48,0.2,0.0,0.0,0.0,0.0,0.32,0.0,0.0,0.0,0.0,0.0,0.0,0.0,0.0,0.0,0.0,0.0,0.0,1082.15
1583,0.6507650765076507,0.0,0.0,0.0,0.0326032603260326,0.0,0.0,0.3166316631663166,0.0,0.0,0.0,0.0,0.0,0.0,0.0,0.0,0.0,0.0,0.0,0.0,1135.15
1584,0.0,0.0,0.0,0.0,0.0,0.0,0.0,0.0,0.2933,0.0,0.0,0.0,0.0,0.0,0.0,0.0,0.7067,0.0,0.0,0.0,1160.15
1585,0.5705,0.0,0.1528,0.0,0.0,0.0,0.146,0.1307,0.0,0.0,0.0,0.0,0.0,0.0,0.0,0.0,0.0,0.0,0.0,0.0,1473.15
1586,0.622,0.0,0.0193,0.0,0.0828,0.1345,0.0,0.0,0.0,0.0,0.0828,0.0,0.0,0.0,0.0,0.0394,0.0,0.0192,0.0,0.0,1348.15
1587,0.0,0.0,0.0,0.0,0.28,0.0,0.0,0.0,0.0,0.0,0.0,0.0,0.0,0.0,0.0,0.0,0.72,0.0,0.0,0.0,1505.15
1588,0.6654665466546654,0.0,0.02010201020102,0.0339033903390339,0.0548054805480548,0.0,0.0,0.0441044104410441,0.058005800580058,0.0,0.0792079207920792,0.0,0.0,0.0,0.0,0.0,0.0,0.0444044404440444,0.0,0.0,1393.15
1589,0.0,0.0,0.0,0.0,0.3676367636763676,0.0,0.0,0.0,0.1322132213221322,0.0,0.0,0.0,0.0,0.0,0.0,0.0,0.0,0.0,0.5001500150015001,0.0,1086.15
1590,0.6024602460246025,0.0,0.1737173717371737,0.0608060806080608,0.0,0.0,0.1123112311231123,0.0507050705070507,0.0,0.0,0.0,0.0,0.0,0.0,0.0,0.0,0.0,0.0,0.0,0.0,1524.849951171875
1591,0.3859,0.0,0.0,0.0,0.4023,0.0,0.0,0.0,0.0,0.0,0.0,0.0,0.0,0.0,0.0,0.2118,0.0,0.0,0.0,0.0,1633.15
1592,0.7383000000000001,0.0,0.1196,0.0,0.0175,0.0,0.0611,0.0074,0.0,0.0321,0.0,0.0,0.0,0.0,0.0,0.0123,0.0,0.0095,0.0,0.0,1483.15
1593,0.6995999999999999,0.0,0.0448,0.2108,0.0,0.0,0.0,0.0,0.0448,0.0,0.0,0.0,0.0,0.0,0.0,0.0,0.0,0.0,0.0,0.0,1748.15
1594,0.0,0.0,0.0,0.0,0.0,0.0,0.525,0.0,0.0,0.0,0.0,0.0,0.0,0.0,0.0,0.0,0.0,0.0,0.0,0.475,883.1499999999999
1595,0.5,0.0,0.0,0.0,0.0,0.27,0.0,0.0,0.0,0.0,0.0,0.0,0.0,0.0,0.0,0.23,0.0,0.0,0.0,0.0,1560.15
1596,0.4843,0.0,0.0,0.2134,0.0,0.0,0.0,0.0,0.3023,0.0,0.0,0.0,0.0,0.0,0.0,0.0,0.0,0.0,0.0,0.0,1658.15
1597,0.3768,0.0,0.0,0.0,0.0,0.0,0.0,0.0,0.0,0.0,0.0,0.6232,0.0,0.0,0.0,0.0,0.0,0.0,0.0,0.0,1006.15
1598,0.7062,0.0,0.0694,0.0351,0.0,0.0,0.1893,0.0,0.0,0.0,0.0,0.0,0.0,0.0,0.0,0.0,0.0,0.0,0.0,0.0,1450.15
1599,0.625,0.055,0.0,0.0,0.0,0.0,0.0,0.175,0.03,0.0,0.0,0.0,0.0,0.0,0.0,0.0,0.0,0.1,0.005,0.0,1414.15
1600,0.4886999999999999,0.1705,0.0,0.0,0.0,0.0,0.1463,0.0,0.0928,0.0,0.0,0.0,0.0,0.0,0.0,0.1017,0.0,0.0,0.0,0.0,1373.15
1601,0.4979,0.0,0.0,0.0,0.0,0.2316,0.0,0.2705,0.0,0.0,0.0,0.0,0.0,0.0,0.0,0.0,0.0,0.0,0.0,0.0,1212.15
1602,0.725,0.0,0.039,0.0,0.236,0.0,0.0,0.0,0.0,0.0,0.0,0.0,0.0,0.0,0.0,0.0,0.0,0.0,0.0,0.0,1503.15
1603,0.6990000000000001,0.0,0.13,0.0,0.085,0.0,0.0,0.0,0.0,0.0,0.085,0.0,0.0,0.0,0.0,0.0,0.0,0.0,0.0,0.0,1658.15
1604,0.063510796835462,0.5498934818919216,0.0156026524509166,0.0,0.1804306732144464,0.0,0.0,0.0,0.0,0.0586099636938279,0.0,0.0,0.0,0.0,0.0925157276737045,0.0,0.0,0.0315053559105047,0.0,0.0,1238.15
1605,0.6763323667633236,0.0,0.1026897310268973,0.0,0.0054994500549945,0.0,0.1070892910708929,0.1072892710728927,0.0,0.0,0.0,0.0,0.0,0.0,0.0,0.0,0.0,0.0,0.0,0.0,1183.15
1606,0.0,0.7082999999999999,0.0,0.0,0.0,0.0,0.0,0.2917,0.0,0.0,0.0,0.0,0.0,0.0,0.0,0.0,0.0,0.0,0.0,0.0,933.15
1607,0.8129000000000001,0.0,0.0327,0.0,0.0,0.0,0.0,0.0,0.1543999999999999,0.0,0.0,0.0,0.0,0.0,0.0,0.0,0.0,0.0,0.0,0.0,1088.15
1608,0.571,0.0,0.0,0.0,0.0,0.0,0.0,0.357,0.0,0.0,0.0,0.0,0.0,0.072,0.0,0.0,0.0,0.0,0.0,0.0,1569.15
1609,0.0,0.82,0.0,0.0,0.0,0.0,0.0,0.18,0.0,0.0,0.0,0.0,0.0,0.0,0.0,0.0,0.0,0.0,0.0,0.0,1082.15
1610,0.6371,0.0,0.1573,0.0,0.0,0.0,0.0745,0.0877,0.0,0.0096,0.0,0.0,0.0,0.0,0.0,0.0,0.0,0.0,0.0338,0.0,1328.15
1611,0.7331,0.0,0.0,0.0,0.0,0.0,0.0588999999999999,0.208,0.0,0.0,0.0,0.0,0.0,0.0,0.0,0.0,0.0,0.0,0.0,0.0,1016.15
1612,0.7004,0.0,0.1403,0.0371,0.0530999999999999,0.0691,0.0,0.0,0.0,0.0,0.0,0.0,0.0,0.0,0.0,0.0,0.0,0.0,0.0,0.0,1579.15
1613,0.5707,0.0,0.0684999999999999,0.0,0.2962,0.0,0.0,0.0,0.0,0.0,0.0,0.0,0.0,0.0,0.0,0.0646,0.0,0.0,0.0,0.0,1526.15
1614,0.6,0.0,0.0,0.0,0.0,0.0,0.4,0.0,0.0,0.0,0.0,0.0,0.0,0.0,0.0,0.0,0.0,0.0,0.0,0.0,1418.15
1615,0.7302,0.0,0.1341,0.1357,0.0,0.0,0.0,0.0,0.0,0.0,0.0,0.0,0.0,0.0,0.0,0.0,0.0,0.0,0.0,0.0,1718.15
1616,0.4038,0.0,0.1225999999999999,0.0,0.0,0.0,0.0,0.4735999999999999,0.0,0.0,0.0,0.0,0.0,0.0,0.0,0.0,0.0,0.0,0.0,0.0,1488.15
1617,0.78,0.0,0.121,0.0495,0.0495,0.0,0.0,0.0,0.0,0.0,0.0,0.0,0.0,0.0,0.0,0.0,0.0,0.0,0.0,0.0,1723.15
1618,0.7217721772177218,0.0,0.0618061806180618,0.0,0.0,0.0,0.0,0.0,0.2164216421642164,0.0,0.0,0.0,0.0,0.0,0.0,0.0,0.0,0.0,0.0,0.0,1408.15
1619,0.0,0.0,0.0,0.0,0.0,0.0909,0.0,0.4090999999999999,0.0,0.0,0.0,0.0,0.0,0.0,0.0,0.0,0.0,0.0,0.0,0.5,892.1500000000001
1620,0.6025,0.0,0.0449,0.1376,0.2075,0.0,0.0,0.0075,0.0,0.0,0.0,0.0,0.0,0.0,0.0,0.0,0.0,0.0,0.0,0.0,1553.7499755859376
1621,0.6594,0.0969,0.1209,0.0549,0.01,0.0,0.0,0.0,0.0,0.0,0.0579,0.0,0.0,0.0,0.0,0.0,0.0,0.0,0.0,0.0,1583.15
1622,0.1363,0.4445,0.0089,0.0,0.0487,0.0,0.1218,0.0,0.0,0.0894,0.0,0.0,0.0,0.0403,0.0698,0.0,0.0,0.0369,0.0,0.0,1203.15
1623,0.6990000000000001,0.0,0.15,0.04,0.08,0.0,0.0,0.0,0.0,0.0,0.0,0.0,0.0,0.0,0.0,0.0,0.0,0.0,0.03,0.0,1635.15
1624,0.0,0.0,0.0,0.0,0.0,0.0,0.06,0.0,0.0,0.0,0.0,0.0,0.0,0.0,0.0,0.0,0.0,0.0,0.0,0.94,934.15
1625,0.6729999999999999,0.0,0.06,0.0,0.047,0.13,0.0,0.0,0.0,0.0,0.09,0.0,0.0,0.0,0.0,0.0,0.0,0.0,0.0,0.0,1413.15
