Repository: ychyn/algo_genetique

# algo_genetique
Ce code fait partie de notre mini-projet du MIG Verre 2024. L'objectif du mini-projet est l'obtention d'une composition de verre avec des qualités avantageuses pour une application potentiellement industrielle. 

On utilise l'outil de prediction des propriétés du verre à travers des réseaux de neuronnes codé par Franck Pigeonneau (qui constitue la plus grande partie de ce repo). On a codé l'algorithme génetique qui va, en utilisant ce réseau de neuronnes tenter d'obtenir une composition optimale dont on essaiera la fabrication dans le four situé à l'Ecole des Mines à Sophia Antipolis

File: DataBase/Tliqclean.csv (part 6 of 63)
,SiO2,B2O3,Al2O3,MgO,CaO,BaO,Li2O,Na2O,K2O,ZnO,SrO,PbO,Fe2O3,Y2O3,La2O3,TiO2,GeO2,ZrO2,P2O5,V2O5,Tliq
1626,0.0,0.6,0.0,0.0,0.0,0.0,0.4,0.0,0.0,0.0,0.0,0.0,0.0,0.0,0.0,0.0,0.0,0.0,0.0,0.0,1166.15
1627,0.0,0.67,0.0,0.0,0.0,0.0,0.0,0.33,0.0,0.0,0.0,0.0,0.0,0.0,0.0,0.0,0.0,0.0,0.0,0.0,1019.15
1628,0.6661,0.0,0.0,0.0,0.0,0.0,0.0,0.0949,0.239,0.0,0.0,0.0,0.0,0.0,0.0,0.0,0.0,0.0,0.0,0.0,1151.15
1629,0.1336866313368663,0.4871512848715129,0.0,0.0,0.0476952304769523,0.0,0.1194880511948805,0.0,0.0,0.0767923207679232,0.0,0.0,0.0,0.0315968403159684,0.0711928807119288,0.0,0.0,0.028997100289971,0.0,0.0,1203.15
1630,0.5364,0.0431,0.0,0.0,0.0,0.0,0.1784,0.0525,0.0,0.1773,0.0,0.0,0.0,0.0,0.0,0.0,0.0,0.0,0.0123,0.0,1224.15
1631,0.48,0.0,0.0,0.0,0.0,0.0,0.0,0.0,0.12,0.0,0.0,0.0,0.0,0.0,0.0,0.0,0.0,0.0,0.4,0.0,1263.15
1632,0.6589,0.0,0.1826,0.0,0.0984999999999999,0.06,0.0,0.0,0.0,0.0,0.0,0.0,0.0,0.0,0.0,0.0,0.0,0.0,0.0,0.0,1667.0500244140626
1633,0.62,0.1,0.1,0.09,0.06,0.03,0.0,0.0,0.0,0.0,0.0,0.0,0.0,0.0,0.0,0.0,0.0,0.0,0.0,0.0,1423.15
1634,0.0,0.2037999999999999,0.0279999999999999,0.0,0.1109,0.016,0.0769,0.026,0.026,0.3805,0.0,0.0,0.0,0.0,0.0,0.0,0.0,0.0,0.1319,0.0,1093.15
1635,0.4879999999999999,0.0,0.0139999999999999,0.0,0.0,0.0,0.0,0.0,0.1169999999999999,0.0,0.0,0.0,0.0,0.0,0.0,0.0,0.0,0.0,0.3809999999999999,0.0,1263.15
1636,0.0,0.0,0.0,0.0,0.356,0.0,0.0,0.0,0.0,0.0,0.0,0.0,0.0,0.0,0.0,0.0,0.644,0.0,0.0,0.0,1544.15
1637,0.7536,0.0,0.0,0.0254,0.0536,0.0,0.0,0.1426,0.0,0.0,0.0,0.0,0.0,0.0,0.0,0.0248,0.0,0.0,0.0,0.0,1465.15
1638,0.4984999999999999,0.0,0.1498999999999999,0.2425999999999999,0.1089999999999999,0.0,0.0,0.0,0.0,0.0,0.0,0.0,0.0,0.0,0.0,0.0,0.0,0.0,0.0,0.0,1655.15
1639,0.0,0.718,0.0,0.0,0.0,0.0,0.282,0.0,0.0,0.0,0.0,0.0,0.0,0.0,0.0,0.0,0.0,0.0,0.0,0.0,1179.15
1640,0.7384999999999999,0.0,0.0867,0.0,0.0,0.0,0.044,0.1304,0.0,0.0,0.0,0.0,0.0,0.0,0.0,0.0,0.0,0.0,0.0,0.0,1223.15
1641,0.5,0.0,0.0,0.0,0.3333,0.0,0.0,0.1667,0.0,0.0,0.0,0.0,0.0,0.0,0.0,0.0,0.0,0.0,0.0,0.0,1557.15
1642,0.65,0.07,0.13,0.03,0.05,0.0,0.0,0.0,0.0,0.0,0.07,0.0,0.0,0.0,0.0,0.0,0.0,0.0,0.0,0.0,1573.15
1643,0.6709999999999999,0.0,0.0501,0.0247,0.0994,0.0,0.0,0.0524,0.0,0.0,0.0825,0.0,0.0,0.0,0.0,0.0,0.0,0.0199,0.0,0.0,1416.15
1644,0.0,0.6667000000000001,0.0,0.0,0.0,0.0,0.0,0.1,0.2332999999999999,0.0,0.0,0.0,0.0,0.0,0.0,0.0,0.0,0.0,0.0,0.0,998.15
1645,0.7513000000000001,0.0,0.1235,0.1104,0.0,0.0,0.0,0.0,0.0148,0.0,0.0,0.0,0.0,0.0,0.0,0.0,0.0,0.0,0.0,0.0,1703.15
1646,0.0673999999999999,0.4797999999999999,0.0,0.0,0.0,0.0263999999999999,0.0,0.0,0.0,0.1616999999999999,0.0,0.0,0.0,0.0,0.0931999999999999,0.1139999999999999,0.0,0.0574999999999999,0.0,0.0,1223.15
1647,0.7014,0.0,0.0671,0.0,0.0,0.0504,0.0,0.0396,0.0324,0.0,0.0796,0.0,0.0,0.0,0.0,0.0,0.0,0.0272,0.0,0.0,1400.15
1648,0.0328065613122624,0.1246249249849969,0.0541108221644328,0.1810362072414482,0.1318263652730545,0.0,0.0,0.0,0.0,0.0,0.0,0.0,0.0123024604920984,0.0,0.0,0.0,0.0,0.0,0.4632926585317062,0.0,1266.15
1649,0.0313,0.4048,0.0,0.0,0.0,0.0,0.0,0.0,0.0,0.4733,0.0,0.0,0.0,0.0416,0.049,0.0,0.0,0.0,0.0,0.0,1173.15
1650,0.6910000000000001,0.0,0.017,0.0,0.204,0.0,0.088,0.0,0.0,0.0,0.0,0.0,0.0,0.0,0.0,0.0,0.0,0.0,0.0,0.0,1422.15
1651,0.7106,0.0,0.1187,0.0,0.0,0.0,0.0,0.0,0.0,0.0,0.1707,0.0,0.0,0.0,0.0,0.0,0.0,0.0,0.0,0.0,1694.15
1652,0.6581999999999999,0.0,0.0489,0.0354,0.0254,0.0395,0.0,0.0516999999999999,0.053,0.0,0.0619,0.0,0.0,0.0,0.0,0.0,0.0,0.026,0.0,0.0,1283.15
1653,0.0,0.7070000000000001,0.0,0.0,0.0,0.0,0.0,0.0,0.0,0.0,0.293,0.0,0.0,0.0,0.0,0.0,0.0,0.0,0.0,0.0,1268.15
1654,0.0,0.02,0.15,0.12,0.0,0.0,0.03,0.03,0.07,0.0,0.0,0.0,0.0,0.0,0.0,0.0,0.0,0.0,0.58,0.0,1273.15
1655,0.5606,0.0,0.2196999999999999,0.2122,0.0,0.0,0.0,0.0,0.0075,0.0,0.0,0.0,0.0,0.0,0.0,0.0,0.0,0.0,0.0,0.0,1793.15
1656,0.503,0.0,0.0,0.0,0.0,0.0,0.1206,0.0,0.0,0.0,0.3764,0.0,0.0,0.0,0.0,0.0,0.0,0.0,0.0,0.0,1637.15
1657,0.0,0.76,0.0,0.0,0.0,0.0,0.0,0.0,0.24,0.0,0.0,0.0,0.0,0.0,0.0,0.0,0.0,0.0,0.0,0.0,1100.15
1658,0.7228,0.0,0.0,0.066,0.0684999999999999,0.0,0.0,0.1325,0.0,0.0087,0.0,0.0,0.0,0.0,0.0,0.0,0.0,0.0,0.0,0.0,1280.15
1659,0.6626,0.0,0.1069999999999999,0.0616999999999999,0.0616999999999999,0.0,0.0,0.0,0.1069999999999999,0.0,0.0,0.0,0.0,0.0,0.0,0.0,0.0,0.0,0.0,0.0,1688.15
1660,0.7134286571342866,0.0,0.1317868213178682,0.0634936506349365,0.0912908709129087,0.0,0.0,0.0,0.0,0.0,0.0,0.0,0.0,0.0,0.0,0.0,0.0,0.0,0.0,0.0,1586.15
1661,0.0,0.04999500049995,0.1947805219478052,0.0,0.0,0.0,0.0,0.3894610538946105,0.0,0.0,0.0,0.0,0.0,0.0,0.0,0.0,0.0,0.0,0.3657634236576342,0.0,929.15
1662,0.0,0.7333,0.0,0.0,0.0,0.0,0.2667,0.0,0.0,0.0,0.0,0.0,0.0,0.0,0.0,0.0,0.0,0.0,0.0,0.0,1171.15
1663,0.6234376562343765,0.0,0.1768823117688231,0.0,0.1185881411858814,0.0691930806919308,0.0,0.0,0.0,0.0,0.0,0.0,0.0,0.0,0.0,0.0,0.0,0.0,0.0100989901009899,0.0,1679.15
1664,0.584,0.0,0.0,0.0,0.416,0.0,0.0,0.0,0.0,0.0,0.0,0.0,0.0,0.0,0.0,0.0,0.0,0.0,0.0,0.0,1756.15
1665,0.0783,0.3903999999999999,0.0,0.0,0.0,0.0,0.0,0.0,0.0,0.411,0.0,0.0,0.0,0.0,0.1202999999999999,0.0,0.0,0.0,0.0,0.0,1283.15
1666,0.3411,0.0,0.1729,0.0,0.4064,0.0,0.0,0.0,0.0,0.0,0.0,0.0,0.0,0.0,0.0,0.0,0.0,0.0,0.0796,0.0,1706.15
1667,0.6461000000000001,0.0,0.0553,0.0621,0.1898,0.0,0.0,0.0202,0.0053,0.0,0.0,0.0,0.0196,0.0,0.0,0.0,0.0,0.0,0.0,0.0,1508.15
1668,0.268,0.0,0.1053,0.148,0.4787,0.0,0.0,0.0,0.0,0.0,0.0,0.0,0.0,0.0,0.0,0.0,0.0,0.0,0.0,0.0,1783.15
1669,0.6577000000000002,0.0811,0.1038,0.0,0.0818,0.0391,0.0,0.0,0.0,0.0,0.0341,0.0,0.0,0.0,0.0,0.0,0.0,0.0,0.0,0.0,1328.15
1670,0.3878999999999999,0.2496999999999999,0.0,0.0,0.0,0.3624,0.0,0.0,0.0,0.0,0.0,0.0,0.0,0.0,0.0,0.0,0.0,0.0,0.0,0.0,1296.15
1671,0.6673,0.0,0.0384,0.0598,0.0968,0.0,0.0070999999999999,0.1274,0.0,0.0,0.0,0.0,0.0,0.0,0.0,0.0,0.0,0.0,0.0,0.0,1396.15
1672,0.7097,0.0,0.0403,0.0,0.0,0.0,0.227,0.0152,0.0,0.0,0.0,0.0,0.0,0.0,0.0,0.0,0.0,0.0,0.0078,0.0,1303.15
1673,0.5356535653565356,0.0946094609460946,0.2059205920592059,0.0,0.0,0.0,0.0,0.0,0.0,0.0,0.0,0.0,0.0,0.0853085308530852,0.0785078507850784,0.0,0.0,0.0,0.0,0.0,1477.15
1674,0.1311,0.2181,0.0,0.0,0.0,0.0673,0.0,0.0,0.0,0.1887,0.0,0.0,0.0,0.0,0.1338,0.2086,0.0,0.0484,0.0,0.0,1313.15
1675,0.5041,0.4286,0.0,0.0,0.0,0.0,0.0,0.0,0.0,0.0,0.0,0.0673,0.0,0.0,0.0,0.0,0.0,0.0,0.0,0.0,1073.15
1676,0.6187,0.0,0.1543999999999999,0.0,0.0,0.0,0.0,0.2269,0.0,0.0,0.0,0.0,0.0,0.0,0.0,0.0,0.0,0.0,0.0,0.0,1438.15
1677,0.6263,0.0969999999999999,0.1117999999999999,0.0411999999999999,0.0492999999999999,0.0,0.0,0.0399999999999999,0.0,0.0,0.0334999999999999,0.0,0.0,0.0,0.0,0.0,0.0,0.0,0.0,0.0,1318.15
1678,0.64,0.0,0.0,0.0,0.179,0.0,0.0,0.181,0.0,0.0,0.0,0.0,0.0,0.0,0.0,0.0,0.0,0.0,0.0,0.0,1382.15
1679,0.307030703070307,0.2649264926492649,0.0336033603360336,0.0,0.0,0.3944394439443944,0.0,0.0,0.0,0.0,0.0,0.0,0.0,0.0,0.0,0.0,0.0,0.0,0.0,0.0,1150.15
1680,0.0,0.0,0.0,0.0,0.0,0.0,0.0,0.0,0.0,0.0,0.0,0.0,0.0,0.0,0.0,0.0,0.0,0.0,0.45,0.55,1017.15
1681,0.675,0.0,0.0,0.0,0.0,0.0,0.075,0.0,0.25,0.0,0.0,0.0,0.0,0.0,0.0,0.0,0.0,0.0,0.0,0.0,1103.15
1682,0.0,0.46,0.08,0.0,0.0,0.0,0.0,0.46,0.0,0.0,0.0,0.0,0.0,0.0,0.0,0.0,0.0,0.0,0.0,0.0,1213.15
1683,0.6493350664933506,0.0,0.0768923107689231,0.0748925107489251,0.03999600039996,0.0,0.0,0.092890710928907,0.00999900009999,0.0,0.0,0.0,0.0,0.0,0.0,0.038996100389961,0.0,0.016998300169983,0.0,0.0,1464.15
1684,0.7367736773677367,0.0,0.124012401240124,0.0941094109410941,0.0451045104510451,0.0,0.0,0.0,0.0,0.0,0.0,0.0,0.0,0.0,0.0,0.0,0.0,0.0,0.0,0.0,1679.15
1685,0.6917,0.0,0.042,0.0607,0.0437,0.0,0.0,0.1481,0.013,0.0,0.0,0.0,0.0,0.0,0.0,0.0,0.0,0.0,0.0,0.0,1218.15
1686,0.5966,0.0,0.0,0.0,0.2417,0.0,0.0,0.1617,0.0,0.0,0.0,0.0,0.0,0.0,0.0,0.0,0.0,0.0,0.0,0.0,1466.15
1687,0.8,0.0,0.0997,0.0,0.0,0.08,0.0,0.0,0.0,0.0,0.0203,0.0,0.0,0.0,0.0,0.0,0.0,0.0,0.0,0.0,1615.15
1688,0.6503,0.0,0.1401,0.0,0.06,0.0,0.0,0.1486,0.0,0.0,0.0,0.0,0.0,0.0,0.0,0.0,0.0,0.0,0.0,0.0,1323.15
1689,0.6,0.0,0.0,0.0,0.0,0.35,0.0,0.0,0.0,0.0,0.0,0.0,0.0,0.0,0.05,0.0,0.0,0.0,0.0,0.0,1580.15
1690,0.0,0.230976902309769,0.0,0.2581741825817418,0.0168983101689831,0.2343765623437656,0.0,0.0,0.0,0.092990700929907,0.0,0.0,0.0,0.0,0.0,0.0,0.0,0.0,0.1665833416658334,0.0,1148.15
1691,0.0,0.0,0.0,0.0,0.0,0.0,0.0,0.0,0.0,0.12,0.0,0.0,0.0,0.0,0.0,0.0,0.88,0.0,0.0,0.0,1553.15
1692,0.0,0.92,0.0,0.0,0.0,0.0,0.0,0.0,0.08,0.0,0.0,0.0,0.0,0.0,0.0,0.0,0.0,0.0,0.0,0.0,913.15
1693,0.0,0.0,0.0312,0.0,0.0,0.4933,0.0,0.0,0.0,0.0,0.0,0.0,0.0,0.0,0.0,0.0,0.0,0.0,0.4592,0.0,1063.15
1694,0.7454000000000001,0.0,0.0134,0.0,0.0,0.0108,0.0,0.075,0.0544,0.0,0.099,0.0,0.0,0.0,0.0,0.0,0.0,0.0,0.0,0.0,1272.15
1695,0.2097230695376491,0.2172238946284091,0.0,0.0,0.0,0.0,0.1351148626348898,0.0,0.0,0.2205242576683435,0.0,0.0,0.0,0.075908349918491,0.1116122773505085,0.0,0.0,0.0229025192771204,0.0,0.0,1392.15
1696,0.6,0.0,0.085,0.07,0.045,0.0,0.0,0.04,0.045,0.0,0.07,0.0,0.0,0.0,0.0,0.035,0.0,0.01,0.0,0.0,1413.15
1697,0.595,0.0,0.055,0.0,0.114,0.0,0.186,0.019,0.0,0.0,0.0,0.0,0.0,0.0,0.0,0.031,0.0,0.0,0.0,0.0,1251.15
1698,0.0694,0.479,0.0,0.0,0.0,0.0,0.0,0.0,0.0,0.3201,0.0,0.0,0.0,0.0,0.1152,0.0,0.0,0.0085,0.0,0.0,1253.15
1699,0.4737473747374737,0.0,0.1768176817681768,0.009000900090009,0.1717171717171717,0.0,0.0,0.0736073607360736,0.0584058405840584,0.0,0.0,0.0,0.0367036703670367,0.0,0.0,0.0,0.0,0.0,0.0,0.0,1473.15
1700,0.5,0.0,0.1892,0.0608,0.25,0.0,0.0,0.0,0.0,0.0,0.0,0.0,0.0,0.0,0.0,0.0,0.0,0.0,0.0,0.0,1763.15
1701,0.5941,0.0,0.0317,0.1712,0.1964999999999999,0.0,0.0,0.0065,0.0,0.0,0.0,0.0,0.0,0.0,0.0,0.0,0.0,0.0,0.0,0.0,1588.7499755859376
1702,0.8323999999999999,0.1125,0.0141999999999999,0.0,0.0,0.0,0.0,0.0,0.0409,0.0,0.0,0.0,0.0,0.0,0.0,0.0,0.0,0.0,0.0,0.0,1253.15
1703,0.0,0.0,0.0,0.0,0.0,0.4,0.0,0.0,0.0,0.0,0.0,0.0,0.0,0.0,0.0,0.0,0.6,0.0,0.0,0.0,1385.15
1704,0.0,0.0,0.0,0.0,0.2893,0.0,0.0,0.0,0.0,0.0,0.0,0.0,0.0,0.0,0.0,0.0,0.0,0.0,0.7106999999999999,0.0,1014.15
1705,0.4271,0.0,0.0,0.0,0.0,0.2714,0.0,0.0,0.0,0.0,0.0,0.0,0.0,0.0,0.0,0.3015,0.0,0.0,0.0,0.0,1565.15
1706,0.0924907509249075,0.4924507549245074,0.0,0.0,0.0991900809919007,0.0241975802419757,0.123987601239876,0.0,0.0,0.0341965803419657,0.0,0.0,0.0,0.0225977402259773,0.0767923207679232,0.0,0.0,0.0225977402259773,0.0,0.0,1203.15
1707,0.0,0.0,0.0,0.0,0.0,0.0,0.0,0.2625,0.4875,0.0,0.0,0.0,0.0,0.0,0.0,0.0,0.0,0.0,0.25,0.0,1509.15
1708,0.5,0.0,0.0755,0.0969999999999999,0.3275,0.0,0.0,0.0,0.0,0.0,0.0,0.0,0.0,0.0,0.0,0.0,0.0,0.0,0.0,0.0,1533.15
1709,0.0,0.0751,0.025,0.0999,0.1,0.2498999999999999,0.1002,0.0,0.0,0.05,0.0,0.0,0.0,0.0,0.0,0.0,0.0,0.0,0.2999,0.0,1173.15
1710,0.7919999999999999,0.0,0.1389999999999999,0.0099999999999999,0.0,0.0,0.0,0.0,0.0,0.0,0.0,0.0,0.0,0.0,0.059,0.0,0.0,0.0,0.0,0.0,1733.15
1711,0.6689999999999999,0.0,0.0339999999999999,0.0569999999999999,0.0859999999999999,0.0,0.0,0.1539999999999999,0.0,0.0,0.0,0.0,0.0,0.0,0.0,0.0,0.0,0.0,0.0,0.0,1333.15
1712,0.574365538067716,0.0815951042937423,0.0245985240885546,0.0,0.0,0.0379977201367917,0.1788892666440013,0.0239985600863948,0.0,0.0082995020298782,0.0489970601763894,0.0,0.0,0.0,0.0207987520748755,0.0,0.0,0.0,0.0,0.0,1035.15
1713,0.7511,0.0,0.0847,0.0,0.0,0.0,0.0407,0.0856,0.0366,0.0,0.0,0.0,0.0,0.0,0.0,0.0,0.0,0.0,0.0,0.0,1183.15
1714,0.6593000000000001,0.0696,0.1201,0.1007,0.0105,0.0,0.0,0.0,0.0,0.0,0.0398,0.0,0.0,0.0,0.0,0.0,0.0,0.0,0.0,0.0,1543.15
1715,0.575,0.0,0.0,0.0,0.0,0.0,0.075,0.0,0.35,0.0,0.0,0.0,0.0,0.0,0.0,0.0,0.0,0.0,0.0,0.0,1103.15
1716,0.6731,0.0,0.1459,0.1204,0.0496,0.0101,0.0,0.0,0.0,0.0,0.0,0.0,0.0,0.0,0.0,0.0,0.0,0.0,0.0,0.0,1471.15
1717,0.4351,0.0,0.1302,0.0,0.0,0.0,0.0,0.4347,0.0,0.0,0.0,0.0,0.0,0.0,0.0,0.0,0.0,0.0,0.0,0.0,1323.15
1718,0.4592,0.0,0.1268999999999999,0.1830999999999999,0.2307999999999999,0.0,0.0,0.0,0.0,0.0,0.0,0.0,0.0,0.0,0.0,0.0,0.0,0.0,0.0,0.0,1727.15
1719,0.0,0.0,0.0,0.0,0.04,0.0,0.0,0.0,0.0,0.0,0.0,0.0,0.0,0.0,0.0,0.0,0.96,0.0,0.0,0.0,1506.15
1720,0.6096609660966097,0.0,0.034003400340034,0.043004300430043,0.0741074107410741,0.0,0.1622162216221622,0.015001500150015,0.0,0.0,0.043004300430043,0.0,0.0,0.0,0.0,0.0,0.0,0.019001900190019,0.0,0.0,1244.15
1721,0.0,0.0,0.0,0.0,0.0,0.0,0.2067,0.0,0.0,0.46,0.0,0.0,0.0,0.0,0.0,0.0,0.0,0.0,0.3333,0.0,1042.15
1722,0.0,0.0647064706470647,0.035003500350035,0.1447144714471447,0.1447144714471447,0.1599159915991599,0.1295129512951295,0.0,0.0,0.0198019801980198,0.0,0.0,0.0,0.0,0.0,0.0,0.0,0.0,0.2986298629862986,0.0,1143.15
1723,0.5653434656534347,0.0,0.1110888911108889,0.0071992800719928,0.125987401259874,0.0,0.0,0.0744925507449255,0.0612938706129387,0.0,0.0,0.0,0.0545945405459454,0.0,0.0,0.0,0.0,0.0,0.0,0.0,1473.15
1724,0.5431,0.0,0.1065,0.2441,0.1063,0.0,0.0,0.0,0.0,0.0,0.0,0.0,0.0,0.0,0.0,0.0,0.0,0.0,0.0,0.0,1584.15
1725,0.5,0.0,0.0886999999999999,0.0285,0.3828,0.0,0.0,0.0,0.0,0.0,0.0,0.0,0.0,0.0,0.0,0.0,0.0,0.0,0.0,0.0,1593.15
1726,0.6931999999999999,0.1158,0.1153,0.0,0.0538999999999999,0.0088,0.0,0.0,0.0,0.0,0.013,0.0,0.0,0.0,0.0,0.0,0.0,0.0,0.0,0.0,1348.15
1727,0.6416358364163585,0.0644935506449355,0.1115888411158884,0.090990900909909,0.0912908709129087,0.0,0.0,0.0,0.0,0.0,0.0,0.0,0.0,0.0,0.0,0.0,0.0,0.0,0.0,0.0,1473.15
1728,0.386,0.0,0.1476,0.0,0.3854999999999999,0.0,0.0,0.0,0.0,0.0,0.0,0.0,0.0,0.0,0.0,0.0,0.0,0.0,0.0809,0.0,1707.15
1729,0.7599,0.1398,0.0499,0.0,0.0449,0.0,0.0,0.0,0.0,0.0,0.0,0.0,0.0,0.0,0.0,0.0,0.0,0.0,0.0,0.0,1353.15
1730,0.0,0.0,0.0,0.0,0.0,0.0,0.0,0.0,0.251,0.0,0.0,0.0,0.0,0.0,0.0,0.0,0.7490000000000001,0.0,0.0,0.0,1278.15
1731,0.696969696969697,0.0,0.0997099709970997,0.1633163316331633,0.0,0.0,0.04000400040004,0.0,0.0,0.0,0.0,0.0,0.0,0.0,0.0,0.0,0.0,0.0,0.0,0.0,1558.7499755859376
1732,0.7873212678732125,0.0,0.0773922607739226,0.028997100289971,0.028997100289971,0.0,0.0,0.0772922707729227,0.0,0.0,0.0,0.0,0.0,0.0,0.0,0.0,0.0,0.0,0.0,0.0,1456.15
1733,0.7411741174117411,0.0,0.0,0.0,0.0812081208120811,0.0,0.0,0.1776177617761776,0.0,0.0,0.0,0.0,0.0,0.0,0.0,0.0,0.0,0.0,0.0,0.0,1168.15
1734,0.7145,0.0302999999999999,0.0488,0.017,0.0676,0.0,0.0,0.0,0.1208,0.0,0.0,0.0,0.0,0.0,0.0,0.0,0.0,0.0,0.0,0.0,1333.15
1735,0.3998,0.0,0.0,0.2001,0.0,0.0,0.0,0.0,0.4000999999999999,0.0,0.0,0.0,0.0,0.0,0.0,0.0,0.0,0.0,0.0,0.0,1743.15
1736,0.479,0.0,0.0956,0.2069,0.2185,0.0,0.0,0.0,0.0,0.0,0.0,0.0,0.0,0.0,0.0,0.0,0.0,0.0,0.0,0.0,1556.15
1737,0.4965,0.0,0.0,0.0,0.0,0.0,0.0,0.4965,0.0,0.0,0.0,0.0,0.0,0.0,0.0,0.0,0.0,0.0069999999999999,0.0,0.0,1357.15
1738,0.5271,0.0,0.1585,0.1563,0.1581,0.0,0.0,0.0,0.0,0.0,0.0,0.0,0.0,0.0,0.0,0.0,0.0,0.0,0.0,0.0,1660.15
1739,0.0,0.0,0.1914,0.0,0.0,0.0,0.0,0.4228,0.0,0.0,0.0,0.0,0.0,0.0,0.0,0.0,0.0,0.0,0.3858,0.0,1031.15
1740,0.6687668766876689,0.047004700470047,0.1361136113611361,0.043004300430043,0.015001500150015,0.0,0.0621062106210621,0.0,0.028002800280028,0.0,0.0,0.0,0.0,0.0,0.0,0.0,0.0,0.0,0.0,0.0,1457.15
1741,0.5087999999999999,0.0,0.1835999999999999,0.2630999999999999,0.0445,0.0,0.0,0.0,0.0,0.0,0.0,0.0,0.0,0.0,0.0,0.0,0.0,0.0,0.0,0.0,1738.15
1742,0.66,0.0,0.055,0.08,0.0,0.0,0.084,0.04,0.046,0.0,0.0,0.0,0.0,0.0,0.0,0.035,0.0,0.0,0.0,0.0,1273.15
1743,0.5998,0.0212,0.0436,0.0,0.0,0.1659,0.0,0.0,0.0,0.0,0.1661,0.0,0.0,0.0,0.0,0.0,0.0,0.0,0.0,0.0,1418.15
1744,0.1259062953147657,0.288014400720036,0.0,0.0,0.0,0.0,0.0,0.0,0.0,0.5577278863943198,0.0255012750637531,0.0,0.0,0.0,0.0,0.0,0.0,0.0,0.0,0.0,1313.15
1745,0.667,0.0,0.0,0.0,0.0,0.033,0.3,0.0,0.0,0.0,0.0,0.0,0.0,0.0,0.0,0.0,0.0,0.0,0.0,0.0,1303.15
1746,0.0,0.6666333366663334,0.0,0.0,0.0,0.0,0.0,0.0166983301669833,0.3166683331666833,0.0,0.0,0.0,0.0,0.0,0.0,0.0,0.0,0.0,0.0,0.0,1059.15
1747,0.7129000000000001,0.0,0.0813,0.0,0.0,0.0,0.0856,0.0825,0.0204999999999999,0.0161,0.0,0.0,0.0,0.0,0.0,0.0,0.0,0.0,0.0,0.0,1143.15
1748,0.6683,0.004,0.0235,0.129,0.024,0.0,0.0,0.0,0.1358,0.0,0.0144,0.0,0.0,0.0,0.0,0.0,0.0,0.0,0.0,0.0,1353.15
1749,0.6566,0.0191,0.1452999999999999,0.0214,0.0,0.0,0.0,0.1553999999999999,0.0,0.0,0.0,0.0,0.0,0.0,0.0,0.0,0.0,0.0,0.0,0.0,1378.15
1750,0.654,0.0279999999999999,0.115,0.048,0.012,0.0,0.0,0.118,0.024,0.0,0.0,0.0,0.0,0.0,0.0,0.0,0.0,0.0,0.0,0.0,1358.15
1751,0.4532999999999999,0.0,0.1508999999999999,0.1548,0.241,0.0,0.0,0.0,0.0,0.0,0.0,0.0,0.0,0.0,0.0,0.0,0.0,0.0,0.0,0.0,1697.15
1752,0.5023,0.0,0.0,0.0452,0.0,0.0,0.4525,0.0,0.0,0.0,0.0,0.0,0.0,0.0,0.0,0.0,0.0,0.0,0.0,0.0,1394.15
1753,0.0,0.86,0.0,0.0,0.0,0.0,0.0,0.14,0.0,0.0,0.0,0.0,0.0,0.0,0.0,0.0,0.0,0.0,0.0,0.0,971.15
1754,0.0,0.0,0.0,0.0,0.0,0.0,0.0,0.4941,0.0,0.0,0.0,0.0,0.0,0.0,0.0,0.0,0.0,0.0,0.4941,0.0,973.15
1755,0.6429,0.0,0.08,0.0496,0.071,0.0174,0.0,0.0457,0.0583,0.0165,0.0064,0.0,0.0,0.0,0.0,0.0,0.0,0.0122,0.0,0.0,1422.15
1756,0.0,0.0,0.0,0.0,0.0,0.075,0.0,0.0,0.0,0.0,0.0,0.0,0.0,0.0,0.0,0.0,0.925,0.0,0.0,0.0,1538.15
1757,0.8079999999999999,0.0,0.0065,0.0,0.0,0.0,0.0,0.0,0.1855,0.0,0.0,0.0,0.0,0.0,0.0,0.0,0.0,0.0,0.0,0.0,1033.15
1758,0.0,0.0,0.0,0.0,0.0,0.0,0.0,0.0,0.0,0.0,0.0,0.36,0.0,0.0,0.0,0.0,0.64,0.0,0.0,0.0,1058.15
1759,0.5516000000000001,0.0,0.0,0.0721,0.2074,0.0,0.0,0.1689,0.0,0.0,0.0,0.0,0.0,0.0,0.0,0.0,0.0,0.0,0.0,0.0,1452.15
1760,0.705,0.0,0.052,0.102,0.0,0.0,0.0,0.141,0.0,0.0,0.0,0.0,0.0,0.0,0.0,0.0,0.0,0.0,0.0,0.0,1323.15
1761,0.032,0.7467,0.048,0.0,0.0,0.1061,0.0,0.0,0.019,0.0,0.0,0.048,0.0,0.0,0.0,0.0,0.0,0.0,0.0,0.0,967.15
1762,0.7061,0.0,0.0623,0.0,0.0,0.0,0.0,0.0,0.2316,0.0,0.0,0.0,0.0,0.0,0.0,0.0,0.0,0.0,0.0,0.0,1428.15
1763,0.8435999999999999,0.0,0.0353999999999999,0.0428,0.0428,0.0,0.0,0.0,0.0353999999999999,0.0,0.0,0.0,0.0,0.0,0.0,0.0,0.0,0.0,0.0,0.0,1618.15
1764,0.64,0.05,0.0,0.0,0.0,0.0,0.0,0.19,0.0,0.0,0.0,0.0,0.0,0.0,0.0,0.0,0.0,0.12,0.0,0.0,1560.15
1765,0.8196,0.0,0.0698,0.0,0.0,0.0,0.0,0.0,0.0,0.0,0.1106,0.0,0.0,0.0,0.0,0.0,0.0,0.0,0.0,0.0,1759.15
1766,0.6497999999999999,0.0,0.0,0.0,0.1647999999999999,0.0,0.0,0.1853999999999999,0.0,0.0,0.0,0.0,0.0,0.0,0.0,0.0,0.0,0.0,0.0,0.0,1348.15
1767,0.737,0.0,0.0683,0.0452,0.0,0.0,0.0,0.1201,0.0274,0.0,0.0,0.0,0.0,0.0,0.0,0.0,0.0,0.0,0.0,0.0,1013.15
1768,0.0,0.61,0.0,0.0,0.0,0.0,0.39,0.0,0.0,0.0,0.0,0.0,0.0,0.0,0.0,0.0,0.0,0.0,0.0,0.0,1167.15
1769,0.67,0.0,0.0,0.0,0.0,0.0,0.0,0.33,0.0,0.0,0.0,0.0,0.0,0.0,0.0,0.0,0.0,0.0,0.0,0.0,1153.15
1770,0.5331426514121129,0.1026082086566925,0.1849147931834546,0.0,0.0,0.0,0.0,0.0,0.0,0.0,0.0,0.0,0.0,0.0798063845107608,0.0730058404672373,0.0256020481638531,0.0,0.0,0.0,0.0,1461.15
1771,0.1751,0.2436,0.0,0.0,0.0,0.0,0.0,0.0,0.0,0.0356,0.0,0.0,0.0,0.0633,0.2287,0.1780999999999999,0.0,0.0756,0.0,0.0,1523.15
1772,0.5652565256525652,0.0,0.0,0.0,0.0,0.1304130413041304,0.0,0.0,0.0,0.0,0.3043304330433043,0.0,0.0,0.0,0.0,0.0,0.0,0.0,0.0,0.0,1767.15
1773,0.604139586041396,0.0340965903409659,0.0925907409259074,0.0384961503849615,0.2102789721027897,0.0,0.0,0.0203979602039796,0.0,0.0,0.0,0.0,0.0,0.0,0.0,0.0,0.0,0.0,0.0,0.0,1431.65
1774,0.5224,0.0388,0.1192,0.0084,0.0662,0.0,0.0,0.1982,0.0383,0.0,0.0,0.0,0.0085,0.0,0.0,0.0,0.0,0.0,0.0,0.0,1323.15
1775,0.034,0.7761,0.0,0.0,0.0,0.1898999999999999,0.0,0.0,0.0,0.0,0.0,0.0,0.0,0.0,0.0,0.0,0.0,0.0,0.0,0.0,1148.15
1776,0.65,0.01,0.0,0.0,0.0,0.0,0.02,0.17,0.01,0.0,0.0,0.0,0.0,0.0,0.0,0.0,0.0,0.125,0.015,0.0,1536.15
1777,0.5930406959304068,0.0267973202679731,0.0182981701829816,0.0539946005399459,0.1634836516348364,0.0060993900609938,0.0,0.0845915408459153,0.0296970302969702,0.0,0.0239976002399759,0.0,0.0,0.0,0.0,0.0,0.0,0.0,0.0,0.0,1441.15
1778,0.525,0.0,0.0,0.0,0.0,0.0,0.2,0.0,0.275,0.0,0.0,0.0,0.0,0.0,0.0,0.0,0.0,0.0,0.0,0.0,1083.15
1779,0.6209,0.0,0.1298,0.209,0.0,0.0,0.0403,0.0,0.0,0.0,0.0,0.0,0.0,0.0,0.0,0.0,0.0,0.0,0.0,0.0,1594.15
1780,0.6839000000000001,0.0193,0.1189,0.0501,0.0841,0.0294,0.0,0.0,0.0,0.0,0.013,0.0,0.0,0.0,0.0,0.0,0.0,0.0,0.0,0.0,1478.15
1781,0.8812118788121188,0.0,0.0665933406659334,0.0,0.0,0.0,0.0,0.0,0.0521947805219478,0.0,0.0,0.0,0.0,0.0,0.0,0.0,0.0,0.0,0.0,0.0,1548.15
1782,0.6673,0.0,0.078,0.0,0.034,0.0,0.0,0.2207,0.0,0.0,0.0,0.0,0.0,0.0,0.0,0.0,0.0,0.0,0.0,0.0,1193.15
1783,0.6698000000000001,0.0,0.0,0.073,0.0503,0.0,0.0,0.2069,0.0,0.0,0.0,0.0,0.0,0.0,0.0,0.0,0.0,0.0,0.0,0.0,1118.15
1784,0.508,0.073,0.0,0.0,0.1295,0.0,0.1256,0.0146,0.0771,0.0,0.0,0.0,0.0,0.0,0.0,0.072,0.0,0.0,0.0,0.0,1253.15
1785,0.6256,0.0,0.1084,0.0,0.0,0.0,0.0,0.0,0.266,0.0,0.0,0.0,0.0,0.0,0.0,0.0,0.0,0.0,0.0,0.0,1553.15
1786,0.6899,0.0,0.0,0.0,0.0,0.0,0.0,0.1606,0.1495,0.0,0.0,0.0,0.0,0.0,0.0,0.0,0.0,0.0,0.0,0.0,980.15
1787,0.0,0.0,0.0,0.0,0.0,0.0,0.0,0.175,0.325,0.0,0.0,0.0,0.0,0.0,0.0,0.5,0.0,0.0,0.0,0.0,1143.15
1788,0.6225377462253774,0.0,0.0127987201279872,0.0,0.0,0.0,0.0546945305469453,0.0548945105489451,0.0541945805419458,0.2008799120087991,0.0,0.0,0.0,0.0,0.0,0.0,0.0,0.0,0.0,0.0,1268.15
1789,0.726,0.0,0.0755,0.0,0.0,0.0,0.0,0.0,0.1985,0.0,0.0,0.0,0.0,0.0,0.0,0.0,0.0,0.0,0.0,0.0,1513.15
1790,0.3729,0.0,0.1607,0.0,0.0,0.0,0.0,0.4664,0.0,0.0,0.0,0.0,0.0,0.0,0.0,0.0,0.0,0.0,0.0,0.0,1763.15
1791,0.3899844006239751,0.1544938202471901,0.0111995520179192,0.0246990120395184,0.1332946682132715,0.0496980120795168,0.1477940882364705,0.0183992640294388,0.0,0.0,0.0391984320627174,0.0,0.0,0.0,0.030998760049598,0.0,0.0,0.0,0.0,0.0,1190.15
1792,0.6828,0.0,0.0,0.0,0.0,0.0,0.0447,0.1507,0.0,0.0,0.0,0.0,0.0,0.0,0.0,0.0,0.0,0.1217999999999999,0.0,0.0,1577.15
1793,0.183981601839816,0.0,0.2231776822317768,0.1290870912908709,0.4637536246375363,0.0,0.0,0.0,0.0,0.0,0.0,0.0,0.0,0.0,0.0,0.0,0.0,0.0,0.0,0.0,1751.15
1794,0.0,0.0,0.0,0.0,0.0,0.0,0.0,0.2704,0.0,0.0,0.0,0.4796,0.0,0.0,0.0,0.0,0.0,0.0,0.25,0.0,1370.15
1795,0.0,0.0,0.099,0.0,0.0,0.0,0.0,0.0,0.0,0.395,0.0,0.0,0.0,0.0,0.0,0.0,0.0,0.0,0.506,0.0,1123.15
1796,0.6718999999999999,0.0,0.0344,0.118,0.0212,0.0,0.0,0.1545,0.0,0.0,0.0,0.0,0.0,0.0,0.0,0.0,0.0,0.0,0.0,0.0,1253.15
1797,0.7260726072607261,0.0,0.0136013601360136,0.0086008600860086,0.0864086408640864,0.0361036103610361,0.0,0.0,0.0,0.0,0.1236123612361236,0.0,0.0,0.0,0.0,0.0,0.0,0.0056005600560056,0.0,0.0,1438.15
1798,0.6668999999999999,0.0095,0.0785,0.0,0.1548,0.0,0.0,0.0,0.0,0.0,0.0902,0.0,0.0,0.0,0.0,0.0,0.0,0.0,0.0,0.0,1467.15
1799,0.7314,0.0,0.0,0.0442,0.0423,0.0,0.0,0.182,0.0,0.0,0.0,0.0,0.0,0.0,0.0,0.0,0.0,0.0,0.0,0.0,1160.15
1800,0.6767,0.0,0.0,0.0,0.0,0.0,0.2986,0.0247,0.0,0.0,0.0,0.0,0.0,0.0,0.0,0.0,0.0,0.0,0.0,0.0,1278.15
1801,0.6194000000000001,0.0,0.1382,0.0,0.0,0.0,0.0,0.0,0.2424,0.0,0.0,0.0,0.0,0.0,0.0,0.0,0.0,0.0,0.0,0.0,1708.15
1802,0.2089,0.3365999999999999,0.0,0.0,0.1641,0.0,0.084,0.0,0.0,0.0822,0.0,0.0,0.0,0.0296,0.0538999999999999,0.0,0.0,0.0407,0.0,0.0,1223.15
1803,0.3429999999999999,0.3575,0.0383,0.0,0.0254,0.0417,0.1664,0.0,0.0,0.0,0.0,0.0,0.0,0.0,0.0262,0.0,0.0,0.0,0.0,0.0,1153.15
1804,0.6767676767676768,0.037003700370037,0.1141114111411141,0.016001600160016,0.0,0.0,0.0,0.1451145114511451,0.01000100010001,0.0,0.0,0.0,0.0,0.0,0.0,0.0,0.0,0.0,0.0,0.0,1240.15
1805,0.61,0.05,0.005,0.0,0.0,0.0,0.0,0.195,0.01,0.0,0.0,0.0,0.0,0.0,0.0,0.0,0.0,0.115,0.0,0.0,1478.15
1806,0.0,0.0,0.0,0.0,0.0,0.0,0.0667,0.0,0.0,0.6,0.0,0.0,0.0,0.0,0.0,0.0,0.0,0.0,0.3333,0.0,1234.15
1807,0.0,0.6531999999999999,0.0,0.0,0.0,0.0,0.0,0.0,0.3367,0.0,0.0,0.0,0.0,0.0,0.0,0.0,0.0,0.0,0.0,0.0,1049.15
1808,0.0,0.4063,0.0,0.0,0.0,0.0,0.0,0.0,0.0,0.5213,0.0,0.0,0.0,0.0,0.0724,0.0,0.0,0.0,0.0,0.0,1133.15
1809,0.6369999999999999,0.0,0.1364999999999999,0.0449999999999999,0.0450999999999999,0.0,0.0,0.1364,0.0,0.0,0.0,0.0,0.0,0.0,0.0,0.0,0.0,0.0,0.0,0.0,1398.15
1810,0.0,0.0,0.0590940905909409,0.0,0.0,0.0,0.0,0.0,0.0,0.3883611638836116,0.0,0.0,0.0,0.0,0.0,0.0,0.0,0.0,0.5525447455254474,0.0,1318.15
1811,0.5647435256474352,0.0463953604639536,0.0395960403959604,0.0,0.0835916408359164,0.1475852414758524,0.0,0.0,0.0,0.0,0.116988301169883,0.0,0.0,0.0,0.0,0.0,0.0,0.0,0.0,0.0,1316.15
1812,0.5178,0.0,0.0,0.0,0.0,0.0,0.0,0.4821999999999999,0.0,0.0,0.0,0.0,0.0,0.0,0.0,0.0,0.0,0.0,0.0,0.0,1349.15
1813,0.5074492550744926,0.0,0.153984601539846,0.0087991200879912,0.1765823417658234,0.0,0.0,0.0684931506849315,0.0540945905409459,0.0,0.0,0.0,0.0305969403059694,0.0,0.0,0.0,0.0,0.0,0.0,0.0,1433.15
1814,0.9027097290270972,0.0,0.0437956204379562,0.0,0.0,0.0,0.0,0.0,0.0534946505349465,0.0,0.0,0.0,0.0,0.0,0.0,0.0,0.0,0.0,0.0,0.0,1528.15
1815,0.728,0.0,0.0,0.0,0.1388,0.0,0.0,0.1332,0.0,0.0,0.0,0.0,0.0,0.0,0.0,0.0,0.0,0.0,0.0,0.0,1315.15
1816,0.6445000000000001,0.0048,0.1324,0.0163999999999999,0.0236,0.0,0.0,0.1613,0.0148,0.0,0.0,0.0,0.0,0.0,0.0,0.0,0.0,0.0,0.0,0.0,1264.15
1817,0.5412,0.0664,0.1471,0.0,0.0,0.0,0.0,0.1761,0.0,0.0397,0.0,0.0,0.0,0.0,0.0,0.0,0.0,0.0,0.0295,0.0,1093.15
1818,0.74,0.0,0.13,0.0,0.0,0.0,0.0,0.0,0.0,0.0,0.13,0.0,0.0,0.0,0.0,0.0,0.0,0.0,0.0,0.0,1717.15
1819,0.5822999999999999,0.1449,0.0542,0.0,0.0,0.1421,0.0,0.0,0.0,0.0226,0.0,0.0,0.0,0.0,0.0,0.0260999999999999,0.0,0.0097,0.0181,0.0,1306.15
1820,0.2167216721672167,0.2619261926192619,0.0,0.0,0.1548154815481548,0.1132113211321132,0.0,0.0,0.0,0.2133213321332132,0.0,0.0,0.0,0.0,0.04000400040004,0.0,0.0,0.0,0.0,0.0,1066.15
1821,0.3840999999999999,0.0,0.0398,0.1918,0.3843,0.0,0.0,0.0,0.0,0.0,0.0,0.0,0.0,0.0,0.0,0.0,0.0,0.0,0.0,0.0,1667.0500244140626
1822,0.5346000000000001,0.1028,0.1951,0.0,0.0,0.0,0.0,0.0,0.0,0.0,0.0,0.0,0.0,0.0801,0.0732,0.0133,0.0,0.0,0.0,0.0,1447.15
1823,0.6821682168216822,0.0,0.0301030103010301,0.019001900190019,0.0274027402740274,0.0,0.0,0.0718071807180718,0.0717071707170717,0.0,0.0222022202220222,0.0756075607560756,0.0,0.0,0.0,0.0,0.0,0.0,0.0,0.0,1173.15
1824,0.4047,0.1016,0.0173,0.0,0.0,0.2422,0.0385,0.0,0.0,0.0543,0.0085,0.0,0.0,0.0,0.0,0.1107,0.0,0.0215,0.0,0.0,1308.15
1825,0.9173,0.0,0.0,0.0,0.0,0.0,0.0,0.0,0.0,0.0,0.0,0.0,0.0,0.0,0.0,0.0827,0.0,0.0,0.0,0.0,2108.15
1826,0.6957,0.0,0.0991,0.0068,0.1373,0.0538,0.0,0.0,0.0,0.0,0.0073,0.0,0.0,0.0,0.0,0.0,0.0,0.0,0.0,0.0,1429.15
1827,0.6199,0.0,0.067,0.0463,0.2387,0.0,0.0161,0.0,0.0,0.0,0.0,0.0,0.0,0.0,0.0,0.012,0.0,0.0,0.0,0.0,1462.15
1828,0.67,0.0,0.021,0.0,0.0,0.0,0.0,0.0,0.309,0.0,0.0,0.0,0.0,0.0,0.0,0.0,0.0,0.0,0.0,0.0,1273.15
1829,0.6709999999999999,0.0997,0.0973,0.0049,0.0943,0.0,0.0,0.0,0.0,0.0,0.0319,0.0,0.0,0.0,0.0,0.0,0.0,0.0,0.0,0.0,1383.15
1830,0.6590000000000001,0.0,0.133,0.033,0.0175,0.0,0.0,0.148,0.0,0.0,0.0085,0.0,0.0,0.0,0.0,0.0,0.0,0.0,0.0,0.0,1353.15
1831,0.6857685768576859,0.037003700370037,0.1141114111411141,0.016001600160016,0.0,0.0,0.0,0.1391139113911391,0.007000700070007,0.0,0.0,0.0,0.0,0.0,0.0,0.0,0.0,0.0,0.0,0.0,1247.15
1832,0.5434,0.0741,0.1499,0.0,0.0,0.0,0.0,0.1694999999999999,0.0,0.0423,0.0,0.0,0.0,0.0,0.0,0.0,0.0,0.0,0.0208,0.0,1068.15
1833,0.0827,0.5075000000000001,0.0,0.0,0.0,0.0,0.0,0.0,0.0,0.0446,0.0,0.0,0.0,0.0583,0.1921,0.0185,0.0,0.0872,0.0,0.0,1423.15
1834,0.9705,0.0,0.0,0.0295,0.0,0.0,0.0,0.0,0.0,0.0,0.0,0.0,0.0,0.0,0.0,0.0,0.0,0.0,0.0,0.0,1983.15
1835,0.635,0.0,0.07,0.08,0.05,0.01,0.0,0.026,0.057,0.0,0.033,0.0,0.0,0.0,0.0125,0.01,0.0,0.0165,0.0,0.0,1433.15
1836,0.4211999999999999,0.1747,0.0144,0.0,0.0947,0.0401,0.1826,0.0361,0.0,0.0,0.0,0.0,0.0,0.0,0.036,0.0,0.0,0.0,0.0,0.0,1150.15
1837,0.7211000000000001,0.0727,0.0,0.0,0.0,0.0527,0.0,0.0,0.1525,0.0,0.0,0.0,0.0,0.0,0.0,0.0,0.0,0.0,0.0,0.0,1243.15
1838,0.0,0.7000000000000001,0.0,0.0,0.0,0.0,0.3,0.0,0.0,0.0,0.0,0.0,0.0,0.0,0.0,0.0,0.0,0.0,0.0,0.0,1183.15
1839,0.2196999999999999,0.3242,0.0,0.0,0.0,0.0,0.4561,0.0,0.0,0.0,0.0,0.0,0.0,0.0,0.0,0.0,0.0,0.0,0.0,0.0,1143.15
1840,0.1073,0.3204,0.0,0.0,0.0,0.0,0.0,0.0,0.0,0.4014,0.0,0.0,0.0,0.0475999999999999,0.0989,0.0,0.0,0.0244,0.0,0.0,1293.15
1841,0.5000500050005001,0.0,0.0689068906890689,0.083008300830083,0.348034803480348,0.0,0.0,0.0,0.0,0.0,0.0,0.0,0.0,0.0,0.0,0.0,0.0,0.0,0.0,0.0,1553.15
1842,0.7839999999999999,0.0,0.1369999999999999,0.0199999999999999,0.0,0.0,0.0,0.0,0.0,0.0,0.0,0.0,0.0,0.0,0.059,0.0,0.0,0.0,0.0,0.0,1708.15
1843,0.6132,0.0,0.0938,0.0474,0.2046,0.0,0.0,0.0206,0.0068,0.0,0.0,0.0,0.012,0.0,0.0,0.0,0.0,0.0,0.0,0.0,1483.15
1844,0.3333,0.0,0.0,0.0,0.0,0.0,0.0,0.0,0.0,0.22,0.0,0.4467,0.0,0.0,0.0,0.0,0.0,0.0,0.0,0.0,1294.15
1845,0.3,0.0,0.0,0.0,0.0498,0.0997,0.04,0.0607,0.0,0.0,0.0498,0.0,0.0,0.0,0.0,0.4,0.0,0.0,0.0,0.0,1398.15
1846,0.4843,0.0,0.0,0.0,0.0,0.0,0.5157,0.0,0.0,0.0,0.0,0.0,0.0,0.0,0.0,0.0,0.0,0.0,0.0,0.0,1472.15
1847,0.6478352164783522,0.04999500049995,0.1394860513948605,0.0235976402359764,0.0,0.0,0.0,0.1382861713828617,0.0,0.0,0.0,0.0,0.0,0.0,0.0,0.0,0.0,0.0,0.0,0.0,1273.15
1848,0.5621,0.0,0.1417,0.2607,0.0,0.0,0.0,0.0,0.0355,0.0,0.0,0.0,0.0,0.0,0.0,0.0,0.0,0.0,0.0,0.0,1708.15
1849,0.6635,0.1718,0.0911999999999999,0.0165,0.0355,0.0087,0.0,0.0,0.0,0.0,0.0128,0.0,0.0,0.0,0.0,0.0,0.0,0.0,0.0,0.0,1333.15
1850,0.0,0.4,0.0,0.0,0.0,0.4,0.0,0.2,0.0,0.0,0.0,0.0,0.0,0.0,0.0,0.0,0.0,0.0,0.0,0.0,1052.15
1851,0.6,0.0,0.0,0.0,0.0,0.0,0.4,0.0,0.0,0.0,0.0,0.0,0.0,0.0,0.0,0.0,0.0,0.0,0.0,0.0,1413.15
1852,0.3987,0.0,0.1621999999999999,0.0156,0.4235,0.0,0.0,0.0,0.0,0.0,0.0,0.0,0.0,0.0,0.0,0.0,0.0,0.0,0.0,0.0,1677.15
1853,0.62,0.11,0.07,0.03,0.05,0.08,0.0,0.0,0.0,0.0,0.02,0.0,0.0,0.0,0.0,0.01,0.0,0.01,0.0,0.0,1355.15
1854,0.4547,0.0,0.0,0.0,0.0074,0.0536,0.0,0.2068,0.0077,0.0,0.0,0.0,0.0,0.0,0.0,0.2696,0.0,0.0,0.0,0.0,1243.15
1855,0.5917,0.0,0.0,0.0,0.0,0.0435,0.0,0.0,0.0,0.0,0.0,0.3635,0.0,0.0,0.0,0.0,0.0,0.0,0.0,0.0,1002.15
1856,0.742,0.0,0.0,0.0,0.0,0.0,0.0,0.258,0.0,0.0,0.0,0.0,0.0,0.0,0.0,0.0,0.0,0.0,0.0,0.0,1069.15
1857,0.6618999999999999,0.0,0.0389999999999999,0.0329,0.0,0.0,0.2662,0.0,0.0,0.0,0.0,0.0,0.0,0.0,0.0,0.0,0.0,0.0,0.0,0.0,1262.15
1858,0.6534653465346535,0.1025102510251025,0.1178117811781177,0.0221022102210221,0.0539053905390538,0.0237023702370237,0.0,0.0,0.0,0.0,0.0265026502650265,0.0,0.0,0.0,0.0,0.0,0.0,0.0,0.0,0.0,1548.15
1859,0.6545,0.0728999999999999,0.0994999999999999,0.1258999999999999,0.0,0.0,0.0,0.0,0.0,0.0233999999999999,0.0,0.0,0.0,0.0,0.0,0.0237999999999999,0.0,0.0,0.0,0.0,1534.15
1860,0.3724627537246275,0.5956404359564044,0.0,0.0,0.0,0.0,0.0,0.0318968103189681,0.0,0.0,0.0,0.0,0.0,0.0,0.0,0.0,0.0,0.0,0.0,0.0,905.15
1861,0.3,0.0,0.0,0.0,0.05,0.25,0.0,0.0,0.0,0.0,0.0,0.0,0.0,0.0,0.0,0.4,0.0,0.0,0.0,0.0,1532.15
1862,0.6779999999999999,0.0,0.072,0.083,0.0,0.0,0.0,0.143,0.0,0.024,0.0,0.0,0.0,0.0,0.0,0.0,0.0,0.0,0.0,0.0,1305.15
1864,0.7293999999999999,0.0,0.0808,0.0592,0.0,0.0,0.0,0.1296,0.0,0.0,0.0,0.0,0.0,0.0,0.0,0.0,0.0,0.0,0.0,0.0,1303.15
1865,0.629,0.1592,0.0873,0.0,0.0,0.0,0.0451,0.062,0.0102,0.0,0.0,0.0,0.0,0.0,0.0,0.0,0.0,0.0,0.0,0.0,1139.15
1866,0.6146815595532134,0.0,0.0853974380768576,0.073597792066238,0.1516954491365259,0.0,0.0,0.0159995200143995,0.0055998320050398,0.0,0.0,0.0,0.037198884033479,0.0,0.0,0.0115996520104396,0.0,0.0,0.0009299721008369,0.0,1463.15
1867,0.8850885088508851,0.0,0.0378037803780378,0.0,0.0,0.0,0.0,0.0,0.0771077107710771,0.0,0.0,0.0,0.0,0.0,0.0,0.0,0.0,0.0,0.0,0.0,1458.15
1868,0.5674,0.0,0.0567,0.2007,0.1752,0.0,0.0,0.0,0.0,0.0,0.0,0.0,0.0,0.0,0.0,0.0,0.0,0.0,0.0,0.0,1565.15
1869,0.6199619961996199,0.0,0.067006700670067,0.0469046904690469,0.2421242124212421,0.0,0.0,0.0,0.012001200120012,0.0,0.0,0.0,0.0,0.0,0.0,0.012001200120012,0.0,0.0,0.0,0.0,1487.15
1870,0.0524,0.5669,0.0393,0.0,0.0,0.2064,0.0,0.0,0.0474,0.0,0.0,0.0876,0.0,0.0,0.0,0.0,0.0,0.0,0.0,0.0,974.15
1871,0.5525552555255526,0.0,0.0063006300630063,0.2174217421742174,0.2174217421742174,0.0,0.0,0.0,0.0063006300630063,0.0,0.0,0.0,0.0,0.0,0.0,0.0,0.0,0.0,0.0,0.0,1643.15
1872,0.7262726272627262,0.0,0.1523152315231523,0.0,0.0,0.0,0.0,0.0,0.1214121412141214,0.0,0.0,0.0,0.0,0.0,0.0,0.0,0.0,0.0,0.0,0.0,1736.15
1873,0.6128,0.052,0.0923,0.0,0.2313,0.0,0.0,0.0116,0.0,0.0,0.0,0.0,0.0,0.0,0.0,0.0,0.0,0.0,0.0,0.0,1288.15
1874,0.494,0.0,0.0926,0.1488,0.2646,0.0,0.0,0.0,0.0,0.0,0.0,0.0,0.0,0.0,0.0,0.0,0.0,0.0,0.0,0.0,1540.15
1875,0.5918,0.1299,0.0646,0.0,0.0,0.0789,0.0,0.0,0.0,0.0226,0.0629,0.0,0.0,0.0,0.0,0.0269,0.0,0.0143,0.0081,0.0,1355.15
1876,0.555,0.0,0.0,0.0,0.0,0.0,0.0,0.0,0.0,0.445,0.0,0.0,0.0,0.0,0.0,0.0,0.0,0.0,0.0,0.0,1783.15
1877,0.6983999999999999,0.0169999999999999,0.1211999999999999,0.0504999999999999,0.0538999999999999,0.0382999999999999,0.0,0.0,0.0,0.0,0.0150999999999999,0.0,0.0,0.0,0.0,0.0,0.0,0.0,0.0,0.0,1433.15
1878,0.6824,0.0,0.0250999999999999,0.1003999999999999,0.0403,0.0,0.0,0.144,0.0063,0.0,0.0,0.0,0.0,0.0,0.0,0.0,0.0,0.0,0.0,0.0,1313.15
1879,0.7311,0.0134,0.03,0.0569,0.0499,0.0,0.0,0.0,0.1015,0.0,0.0162,0.0,0.0,0.0,0.0,0.0,0.0,0.0,0.0,0.0,1273.15
1880,0.4974,0.0,0.0,0.1657,0.0,0.0,0.3369,0.0,0.0,0.0,0.0,0.0,0.0,0.0,0.0,0.0,0.0,0.0,0.0,0.0,1333.15
1881,0.648964896489649,0.0001000100010001,0.0288028802880287,0.0505050505050505,0.0683068306830683,0.0,0.0393039303930393,0.1134113411341134,0.0064006400640064,0.0288028802880287,0.0,0.0,0.0,0.0,0.0,0.0,0.0,0.0,0.0,0.0,1260.15
1882,0.6527,0.0847,0.1018999999999999,0.0118999999999999,0.0936999999999999,0.0409,0.0,0.0,0.0,0.0,0.012,0.0,0.0,0.0,0.0,0.0,0.0,0.0,0.0,0.0,1348.15
1883,0.6858,0.0,0.0567999999999999,0.1003,0.1003,0.0,0.0,0.0,0.0567999999999999,0.0,0.0,0.0,0.0,0.0,0.0,0.0,0.0,0.0,0.0,0.0,1586.15
1884,0.0,0.4545454545454545,0.0,0.0,0.0,0.4545454545454545,0.0,0.0909090909090909,0.0,0.0,0.0,0.0,0.0,0.0,0.0,0.0,0.0,0.0,0.0,0.0,1236.15
1885,0.6572,0.0769,0.0591,0.0664,0.0716,0.0524,0.0,0.0,0.0,0.0163999999999999,0.0,0.0,0.0,0.0,0.0,0.0,0.0,0.0,0.0,0.0,1433.15
1886,0.5645,0.0,0.015,0.0,0.0,0.0,0.0,0.2835,0.0,0.0,0.0,0.0,0.0,0.0,0.0,0.1367,0.0,0.0,0.0,0.0,1113.15
1887,0.0,0.0,0.0,0.0,0.0,0.0,0.0,0.0,0.0,0.2,0.0,0.0,0.0,0.0,0.0,0.0,0.8,0.0,0.0,0.0,1553.15
1888,0.0,0.5533,0.0,0.0,0.0,0.4467,0.0,0.0,0.0,0.0,0.0,0.0,0.0,0.0,0.0,0.0,0.0,0.0,0.0,0.0,1329.15
1889,0.0,0.4591459145914591,0.0,0.0,0.0,0.4591459145914591,0.0,0.0817081708170817,0.0,0.0,0.0,0.0,0.0,0.0,0.0,0.0,0.0,0.0,0.0,0.0,1294.15
1890,0.1478,0.3189,0.0,0.0,0.1583999999999999,0.1158,0.0,0.0,0.0,0.2182,0.0,0.0,0.0,0.0,0.0409,0.0,0.0,0.0,0.0,0.0,1161.15
1891,0.6950000000000001,0.0,0.065,0.105,0.0,0.0,0.0,0.135,0.0,0.0,0.0,0.0,0.0,0.0,0.0,0.0,0.0,0.0,0.0,0.0,1440.15
1892,0.7198000000000001,0.0,0.0584,0.0,0.0508,0.0,0.0,0.0641,0.1054,0.0,0.0,0.0,0.0,0.0,0.0,0.0,0.0,0.0,0.0,0.0,1271.15
1893,0.640812816256325,0.0,0.0183003660073201,0.0,0.0445008900178003,0.0397007940158803,0.1437028740574811,0.0279005580111602,0.0,0.0187003740074801,0.0388007760155203,0.0,0.0,0.0,0.0185003700074001,0.0,0.0,0.0,0.0,0.0,1086.15
1894,0.0,0.81,0.0,0.0,0.0,0.0,0.0,0.19,0.0,0.0,0.0,0.0,0.0,0.0,0.0,0.0,0.0,0.0,0.0,0.0,1085.15
1895,0.635063506350635,0.1203120312031203,0.1201120112011201,0.0192019201920192,0.0351035103510351,0.0349034903490349,0.0,0.0,0.0,0.0,0.0353035303530352,0.0,0.0,0.0,0.0,0.0,0.0,0.0,0.0,0.0,1523.15
1896,0.0,0.4,0.0,0.0,0.0,0.0,0.5,0.0,0.0,0.0,0.0,0.0,0.0,0.0,0.0,0.0,0.0,0.0,0.0,0.1,1013.15
1897,0.0,0.0274,0.0434,0.0626,0.0,0.2469,0.0,0.0,0.0,0.1239,0.0,0.0,0.0,0.0,0.0,0.0,0.0,0.0,0.4879,0.0,1161.15
1898,0.5518,0.0,0.0599,0.0,0.1883,0.0,0.0,0.0,0.0,0.1236,0.0,0.0,0.0,0.0,0.0,0.0764,0.0,0.0,0.0,0.0,1474.15
1899,0.7118288171182882,0.0874912508749125,0.0808919108089191,0.02999700029997,0.0798920107989201,0.0,0.0,0.0,0.0,0.0,0.0,0.0,0.0,0.0,0.0,0.0,0.0,0.0,0.0,0.0,1541.15
1900,0.2746,0.0,0.1177,0.1637,0.444,0.0,0.0,0.0,0.0,0.0,0.0,0.0,0.0,0.0,0.0,0.0,0.0,0.0,0.0,0.0,1709.15
1901,0.50781874900016,0.0547912334026555,0.0373940169572868,0.0567909134538473,0.1196808510638298,0.1303791393377059,0.0,0.0,0.0,0.0,0.0360942249240121,0.0,0.0,0.0,0.0,0.0381938889777635,0.0,0.0185970244760838,0.0,0.0,1299.15
1902,0.0,0.5968,0.0,0.0,0.0,0.0,0.0,0.0,0.4032,0.0,0.0,0.0,0.0,0.0,0.0,0.0,0.0,0.0,0.0,0.0,1111.15
1903,0.62,0.0,0.0,0.0,0.0,0.26,0.0,0.0,0.0,0.12,0.0,0.0,0.0,0.0,0.0,0.0,0.0,0.0,0.0,0.0,1508.15
1904,0.6916,0.0,0.0495,0.0,0.2589,0.0,0.0,0.0,0.0,0.0,0.0,0.0,0.0,0.0,0.0,0.0,0.0,0.0,0.0,0.0,1403.15
1905,0.6345000000000001,0.0214,0.0881,0.0,0.2168,0.0,0.0,0.0,0.0,0.0,0.0392,0.0,0.0,0.0,0.0,0.0,0.0,0.0,0.0,0.0,1378.15
1906,0.7026297370262974,0.0966903309669033,0.1002899710028997,0.0081991800819918,0.0712928707129287,0.0,0.0,0.0,0.0,0.0,0.0188981101889811,0.0,0.0,0.0,0.0,0.0,0.0,0.0,0.0,0.0,1413.15
1907,0.0,0.5882000000000001,0.0,0.0,0.0,0.0,0.4118,0.0,0.0,0.0,0.0,0.0,0.0,0.0,0.0,0.0,0.0,0.0,0.0,0.0,1152.15
1908,0.6545345465453455,0.0,0.0764923507649235,0.0,0.0,0.2151784821517848,0.0,0.0,0.0,0.0,0.0537946205379462,0.0,0.0,0.0,0.0,0.0,0.0,0.0,0.0,0.0,1415.15
1909,0.66,0.0,0.0,0.0,0.025,0.0,0.02,0.17,0.0,0.0,0.0,0.0,0.0,0.0,0.0,0.0,0.0,0.125,0.0,0.0,1556.15
1910,0.5453,0.0,0.0,0.1819,0.0,0.0,0.0,0.0,0.2728,0.0,0.0,0.0,0.0,0.0,0.0,0.0,0.0,0.0,0.0,0.0,1543.15
1911,0.7189,0.0089,0.0,0.0,0.0765,0.0,0.0,0.0931,0.0479,0.0472,0.0,0.0,0.0,0.0,0.0,0.0,0.0,0.0069,0.0,0.0,1146.15
1912,0.6888,0.0204,0.1397,0.0754,0.0096,0.0,0.0,0.0,0.0,0.0,0.0652,0.0,0.0,0.0,0.0,0.0,0.0,0.0,0.0,0.0,1571.15
1913,0.7316268373162684,0.0,0.0868913108689131,0.0,0.0,0.0,0.0,0.1301869813018698,0.0431956804319568,0.0080991900809919,0.0,0.0,0.0,0.0,0.0,0.0,0.0,0.0,0.0,0.0,1163.15
1914,0.6770322967703228,0.0,0.1503849615038496,0.1358864113588641,0.0,0.0,0.0366963303669633,0.0,0.0,0.0,0.0,0.0,0.0,0.0,0.0,0.0,0.0,0.0,0.0,0.0,1621.15
1915,0.5966,0.0,0.1617,0.0,0.2417,0.0,0.0,0.0,0.0,0.0,0.0,0.0,0.0,0.0,0.0,0.0,0.0,0.0,0.0,0.0,1551.15
1916,0.8047,0.0,0.0882,0.0189,0.0,0.0,0.0,0.0,0.0882,0.0,0.0,0.0,0.0,0.0,0.0,0.0,0.0,0.0,0.0,0.0,1518.15
1917,0.4894,0.0,0.0,0.0212,0.4894,0.0,0.0,0.0,0.0,0.0,0.0,0.0,0.0,0.0,0.0,0.0,0.0,0.0,0.0,0.0,1798.15
1918,0.6181,0.0,0.2197999999999999,0.0,0.1006999999999999,0.0613999999999999,0.0,0.0,0.0,0.0,0.0,0.0,0.0,0.0,0.0,0.0,0.0,0.0,0.0,0.0,1814.849951171875
1919,0.7,0.0,0.105,0.0,0.0,0.0,0.0,0.0,0.0,0.0,0.195,0.0,0.0,0.0,0.0,0.0,0.0,0.0,0.0,0.0,1680.15
1920,0.6096,0.0,0.0546,0.1406,0.1406,0.0,0.0,0.0,0.0546,0.0,0.0,0.0,0.0,0.0,0.0,0.0,0.0,0.0,0.0,0.0,1585.15
1921,0.4866,0.0,0.0,0.0,0.2804,0.0,0.0,0.0,0.233,0.0,0.0,0.0,0.0,0.0,0.0,0.0,0.0,0.0,0.0,0.0,1470.15
1922,0.1372,0.2972,0.0,0.0,0.0,0.0,0.0,0.0,0.0,0.3191,0.0,0.0,0.0,0.0364,0.1165,0.0683,0.0,0.0252,0.0,0.0,1263.15
1923,0.655,0.0,0.0,0.0,0.0,0.345,0.0,0.0,0.0,0.0,0.0,0.0,0.0,0.0,0.0,0.0,0.0,0.0,0.0,0.0,1693.15
1924,0.634,0.0,0.2052,0.04,0.1208,0.0,0.0,0.0,0.0,0.0,0.0,0.0,0.0,0.0,0.0,0.0,0.0,0.0,0.0,0.0,1745.950048828125
1925,0.623,0.1458,0.0747,0.1259,0.0,0.0,0.0,0.0,0.0,0.0,0.0306,0.0,0.0,0.0,0.0,0.0,0.0,0.0,0.0,0.0,1363.15
1926,0.6531999999999999,0.0581,0.1461,0.0295,0.015,0.0,0.0704,0.0269,0.0,0.0,0.0,0.0,0.0,0.0,0.0,0.0,0.0,0.0,0.0003,0.0,1433.15
1927,0.48,0.0,0.0,0.0,0.0,0.1,0.0,0.0,0.0,0.42,0.0,0.0,0.0,0.0,0.0,0.0,0.0,0.0,0.0,0.0,1663.15
1928,0.6496999999999999,0.1097,0.1297,0.0246,0.0163999999999999,0.0351,0.0,0.0,0.0,0.0,0.0348,0.0,0.0,0.0,0.0,0.0,0.0,0.0,0.0,0.0,1573.15
1929,0.526,0.0908,0.0186,0.0,0.0676,0.0454,0.1693,0.0102,0.0,0.0233,0.0488,0.0,0.0,0.0,0.0,0.0,0.0,0.0,0.0,0.0,973.15
1930,0.65,0.0,0.0,0.0,0.0,0.3,0.0,0.0,0.0,0.0,0.0,0.0,0.0,0.0,0.05,0.0,0.0,0.0,0.0,0.0,1548.15
1931,0.6596659665966598,0.1099109910991099,0.1396139613961396,0.0053005300530053,0.0153015301530153,0.035003500350035,0.0,0.0,0.0,0.0,0.0352035203520352,0.0,0.0,0.0,0.0,0.0,0.0,0.0,0.0,0.0,1573.15
1932,0.747974797479748,0.0,0.029002900290029,0.0,0.0,0.0,0.0989098909890989,0.1049104910491049,0.0,0.0182018201820182,0.0,0.0,0.0,0.0,0.0,0.0,0.0,0.0,0.0,0.0,1173.15
1933,0.3822,0.0,0.0576999999999999,0.0876,0.4725,0.0,0.0,0.0,0.0,0.0,0.0,0.0,0.0,0.0,0.0,0.0,0.0,0.0,0.0,0.0,1653.15
1934,0.0,0.1,0.0,0.0,0.0,0.0,0.0,0.05,0.0,0.0,0.0,0.0,0.0,0.0,0.0,0.0,0.0,0.0,0.0,0.85,897.1499999999999
1935,0.0,0.0,0.0,0.0,0.0,0.0,0.0,0.125,0.0,0.0,0.0,0.0,0.0,0.0,0.1875,0.0,0.0,0.0,0.6875,0.0,1403.15
1936,0.0,0.065,0.035,0.145,0.145,0.16,0.13,0.0,0.0,0.02,0.0,0.0,0.0,0.0,0.0,0.0,0.0,0.0,0.3,0.0,1143.15
1937,0.6774677467746774,0.0,0.0491049104910491,0.1196119611961196,0.0368036803680368,0.0,0.0,0.0505050505050505,0.0,0.0,0.0665066506650665,0.0,0.0,0.0,0.0,0.0,0.0,0.0,0.0,0.0,1474.15
1938,0.6205379462053795,0.0,0.0,0.1365863413658634,0.0,0.0,0.2428757124287571,0.0,0.0,0.0,0.0,0.0,0.0,0.0,0.0,0.0,0.0,0.0,0.0,0.0,1230.15
1939,0.6513000000000001,0.0141,0.1215,0.0485,0.0,0.0,0.0,0.1578,0.0,0.0,0.0,0.0,0.0,0.0,0.0,0.0,0.0,0.0,0.0046,0.0,1254.15
1940,0.0,0.0,0.0,0.0,0.0,0.0,0.0,0.4128,0.0,0.0,0.0,0.0,0.0,0.0,0.0458999999999999,0.0,0.0,0.0,0.5413,0.0,1043.15
1941,0.34,0.0,0.0,0.0,0.025,0.08,0.02,0.12,0.085,0.0,0.0,0.0,0.0,0.0,0.0,0.3,0.0,0.03,0.0,0.0,1383.15
1942,0.5264526452645265,0.0,0.1861186118611861,0.2197219721972197,0.0677067706770677,0.0,0.0,0.0,0.0,0.0,0.0,0.0,0.0,0.0,0.0,0.0,0.0,0.0,0.0,0.0,1706.15
1943,0.77,0.16,0.0,0.0,0.0,0.0,0.0,0.0,0.0,0.0,0.0,0.0,0.0,0.0,0.0,0.0,0.0,0.0,0.07,0.0,1236.15
