Repository: ychyn/algo_genetique

# algo_genetique
Ce code fait partie de notre mini-projet du MIG Verre 2024. L'objectif du mini-projet est l'obtention d'une composition de verre avec des qualités avantageuses pour une application potentiellement industrielle. 

On utilise l'outil de prediction des propriétés du verre à travers des réseaux de neuronnes codé par Franck Pigeonneau (qui constitue la plus grande partie de ce repo). On a codé l'algorithme génetique qui va, en utilisant ce réseau de neuronnes tenter d'obtenir une composition optimale dont on essaiera la fabrication dans le four situé à l'Ecole des Mines à Sophia Antipolis

File: DataBase/Tliqclean.csv (part 7 of 63)
,SiO2,B2O3,Al2O3,MgO,CaO,BaO,Li2O,Na2O,K2O,ZnO,SrO,PbO,Fe2O3,Y2O3,La2O3,TiO2,GeO2,ZrO2,P2O5,V2O5,Tliq
1944,0.66,0.0,0.055,0.08,0.0,0.0,0.11,0.0,0.06,0.0,0.0,0.0,0.0,0.0,0.0,0.01,0.0,0.025,0.0,0.0,1423.15
1945,0.4152415241524152,0.0,0.1072107210721072,0.0,0.0,0.0,0.0,0.4775477547754775,0.0,0.0,0.0,0.0,0.0,0.0,0.0,0.0,0.0,0.0,0.0,0.0,1318.15
1946,0.0,0.0,0.0,0.0,0.0,0.0,0.0,0.25,0.25,0.0,0.0,0.0,0.0,0.0,0.0,0.5,0.0,0.0,0.0,0.0,1173.15
1947,0.6373637363736374,0.0,0.2026202620262026,0.0,0.0,0.0,0.0,0.16001600160016,0.0,0.0,0.0,0.0,0.0,0.0,0.0,0.0,0.0,0.0,0.0,0.0,1732.15
1948,0.6639,0.0861,0.1031,0.0122,0.081,0.0415,0.0,0.0,0.0,0.0,0.0121,0.0,0.0,0.0,0.0,0.0,0.0,0.0,0.0,0.0,1323.15
1949,0.5512,0.018,0.1103,0.2327,0.0223,0.0081999999999999,0.0,0.0403,0.0,0.0,0.0,0.0,0.0,0.0,0.0,0.0,0.0,0.0152,0.0,0.0,1413.15
1950,0.7000000000000001,0.02,0.11,0.05,0.0,0.0,0.11,0.0,0.0,0.0,0.0,0.0,0.0,0.0,0.0,0.0,0.0,0.01,0.0,0.0,1573.15
1951,0.6734,0.0985,0.1009,0.017,0.0611,0.0268,0.0,0.0,0.0,0.0,0.0199,0.0,0.0,0.0,0.0,0.0,0.0,0.0,0.0,0.0,1328.15
1952,0.917,0.0,0.0,0.0,0.0,0.0,0.0,0.083,0.0,0.0,0.0,0.0,0.0,0.0,0.0,0.0,0.0,0.0,0.0,0.0,1824.15
1953,0.6777,0.0394,0.1213,0.0529,0.0529,0.0351,0.0,0.0,0.0,0.0,0.0183,0.0,0.0,0.0,0.0,0.0,0.0,0.0,0.0,0.0,1423.15
1954,0.0,0.54,0.0,0.0,0.0,0.0,0.0,0.46,0.0,0.0,0.0,0.0,0.0,0.0,0.0,0.0,0.0,0.0,0.0,0.0,1243.15
1955,0.5686,0.0904,0.0144999999999999,0.0717,0.0767,0.0255,0.0,0.0901,0.0546,0.0079,0.0,0.0,0.0,0.0,0.0,0.0,0.0,0.0,0.0,0.0,1213.15
1956,0.1258,0.2105,0.0,0.0,0.0708,0.1666,0.0,0.0,0.0,0.0,0.0128,0.0,0.0,0.0151,0.0696,0.2753,0.0,0.0388,0.0,0.0,1426.15
1957,0.714,0.0299999999999999,0.0249999999999999,0.044,0.044,0.0,0.0,0.0,0.1199999999999999,0.0,0.022,0.0,0.0,0.0,0.0,0.0,0.0,0.0,0.0,0.0,1143.15
1958,0.6943388677735548,0.0,0.0908181636327265,0.0,0.0,0.0,0.1765353070614123,0.0148029605921184,0.0,0.0,0.0,0.0,0.0,0.0,0.0,0.0,0.0,0.0149029805961192,0.0086017203440688,0.0,1493.15
1959,0.6823999999999999,0.0,0.0,0.0,0.0,0.0,0.0,0.0333,0.0,0.0,0.0,0.2843,0.0,0.0,0.0,0.0,0.0,0.0,0.0,0.0,1423.15
1960,0.6043,0.0,0.0297,0.0,0.0,0.0,0.0,0.0,0.0,0.0,0.0,0.366,0.0,0.0,0.0,0.0,0.0,0.0,0.0,0.0,1050.15
1961,0.4656,0.0574,0.0117,0.0,0.0,0.1303,0.0535,0.0,0.0,0.0688,0.0771,0.0,0.0,0.0,0.0,0.1201,0.0,0.0149,0.0,0.0,1315.15
1962,0.5819,0.0821,0.0998,0.1104,0.1134,0.0124,0.0,0.0,0.0,0.0,0.0,0.0,0.0,0.0,0.0,0.0,0.0,0.0,0.0,0.0,1413.15
1963,0.6936,0.0,0.0,0.0,0.0,0.0,0.0335,0.1506,0.0141,0.0,0.0,0.0,0.0,0.0,0.0,0.0,0.0,0.1082,0.0,0.0,1379.15
1964,0.7232,0.0,0.0,0.0,0.0118999999999999,0.0,0.0,0.1618,0.0,0.0,0.0,0.0,0.0,0.0,0.0,0.0,0.0,0.1031,0.0,0.0,1457.15
1965,0.6172,0.0,0.0,0.0,0.259,0.0,0.0,0.0513999999999999,0.0,0.0,0.0,0.0,0.0,0.0,0.0,0.0,0.0,0.0724,0.0,0.0,1643.15
1966,0.6007,0.0,0.0,0.1492,0.1073,0.0,0.0,0.0,0.1277,0.0,0.0,0.0,0.0,0.0,0.0,0.0151,0.0,0.0,0.0,0.0,1452.5500244140626
1967,0.6486999999999999,0.0,0.0658,0.0487999999999999,0.1186999999999999,0.0,0.0214999999999999,0.0911999999999999,0.0052999999999999,0.0,0.0,0.0,0.0,0.0,0.0,0.0,0.0,0.0,0.0,0.0,1437.15
1968,0.2775,0.2241,0.0,0.0,0.0,0.0,0.0,0.4984,0.0,0.0,0.0,0.0,0.0,0.0,0.0,0.0,0.0,0.0,0.0,0.0,1118.15
1969,0.66,0.06,0.14,0.02,0.08,0.0,0.0,0.0,0.0,0.0,0.04,0.0,0.0,0.0,0.0,0.0,0.0,0.0,0.0,0.0,1573.15
1970,0.7743,0.0,0.0,0.0,0.0119999999999999,0.0,0.0,0.0,0.2136999999999999,0.0,0.0,0.0,0.0,0.0,0.0,0.0,0.0,0.0,0.0,0.0,1018.15
1971,0.0,0.0,0.0,0.0,0.0,0.3033303330333033,0.0,0.0,0.0,0.0,0.3633363336333633,0.0,0.0,0.0,0.0,0.0,0.3333333333333333,0.0,0.0,0.0,2039.15
1972,0.66,0.265,0.0,0.0,0.0,0.0,0.075,0.0,0.0,0.0,0.0,0.0,0.0,0.0,0.0,0.0,0.0,0.0,0.0,0.0,1098.15
1973,0.65,0.0,0.0,0.0,0.0,0.125,0.225,0.0,0.0,0.0,0.0,0.0,0.0,0.0,0.0,0.0,0.0,0.0,0.0,0.0,1243.15
1974,0.8089,0.0,0.0196,0.0,0.0,0.0,0.0,0.0,0.1714999999999999,0.0,0.0,0.0,0.0,0.0,0.0,0.0,0.0,0.0,0.0,0.0,1003.15
1975,0.69,0.0,0.1394999999999999,0.1278999999999999,0.0426,0.0,0.0,0.0,0.0,0.0,0.0,0.0,0.0,0.0,0.0,0.0,0.0,0.0,0.0,0.0,1690.15
1976,0.6729,0.0,0.0,0.1997,0.0,0.0,0.0,0.0,0.1274,0.0,0.0,0.0,0.0,0.0,0.0,0.0,0.0,0.0,0.0,0.0,1463.15
1977,0.3586,0.0,0.1174,0.1931,0.3309,0.0,0.0,0.0,0.0,0.0,0.0,0.0,0.0,0.0,0.0,0.0,0.0,0.0,0.0,0.0,1723.15
1978,0.637,0.0141999999999999,0.1534,0.0,0.0,0.0,0.0591,0.0992,0.0,0.0118999999999999,0.0,0.0,0.0,0.0,0.0,0.0,0.0,0.0,0.0247,0.0,1278.15
1979,0.6182,0.0,0.1033,0.024,0.1451,0.0,0.0,0.0791999999999999,0.0302,0.0,0.0,0.0,0.0,0.0,0.0,0.0,0.0,0.0,0.0,0.0,1403.15
1980,0.51,0.0,0.045,0.0,0.23,0.04,0.01,0.01,0.01,0.015,0.04,0.0,0.0,0.0,0.0,0.045,0.0,0.045,0.0,0.0,1429.15
1981,0.6478,0.0,0.1543,0.0215,0.0,0.0,0.0,0.1742,0.0,0.0,0.0,0.0,0.0,0.0,0.0,0.0,0.0,0.0,0.0,0.0,1396.15
1982,0.6309,0.0824,0.0226,0.0,0.0224,0.0274,0.0936,0.0395,0.0,0.0,0.0607,0.0,0.0,0.0,0.0182,0.0,0.0,0.0,0.0,0.0,1223.15
1983,0.7611000000000001,0.0527,0.0,0.0,0.0,0.0527,0.0,0.0,0.1325,0.0,0.0,0.0,0.0,0.0,0.0,0.0,0.0,0.0,0.0,0.0,1158.15
1984,0.6900000000000001,0.0,0.025,0.085,0.057,0.0,0.0,0.1369999999999999,0.006,0.0,0.0,0.0,0.0,0.0,0.0,0.0,0.0,0.0,0.0,0.0,1327.15
1985,0.405,0.0,0.045,0.19,0.1,0.0,0.065,0.0,0.0,0.07,0.04,0.0,0.0,0.025,0.0,0.04,0.0,0.02,0.0,0.0,1483.15
1986,0.67,0.09,0.12,0.04,0.035,0.008,0.0,0.0,0.0,0.0,0.037,0.0,0.0,0.0,0.0,0.0,0.0,0.0,0.0,0.0,1553.15
1987,0.3914,0.0,0.0,0.0,0.4304,0.0,0.0,0.0,0.0,0.0,0.0,0.0,0.0,0.0,0.0,0.1782,0.0,0.0,0.0,0.0,1660.15
1988,0.5704,0.0,0.0,0.2103,0.0,0.0,0.2193,0.0,0.0,0.0,0.0,0.0,0.0,0.0,0.0,0.0,0.0,0.0,0.0,0.0,1330.15
1989,0.4971497149714972,0.0582058205820582,0.0351035103510351,0.0,0.1109110911091109,0.0176017601760176,0.147014701470147,0.0436043604360436,0.0,0.0,0.0541054105410541,0.0,0.0,0.0,0.016001600160016,0.0,0.0,0.0181018101810181,0.0,0.0,1136.15
1990,0.2067206720672067,0.5542554255425542,0.0,0.0,0.0,0.239023902390239,0.0,0.0,0.0,0.0,0.0,0.0,0.0,0.0,0.0,0.0,0.0,0.0,0.0,0.0,1133.15
1991,0.6554131082621651,0.0,0.0801016020320406,0.0850017000340006,0.0,0.0,0.00790015800316,0.1589031780635612,0.01190023800476,0.0,0.0,0.0,0.0,0.0,0.0,0.0,0.0,0.0,0.0,0.0,1133.15
1992,0.4085408540854086,0.0,0.1685168516851685,0.2588258825882588,0.1641164116411641,0.0,0.0,0.0,0.0,0.0,0.0,0.0,0.0,0.0,0.0,0.0,0.0,0.0,0.0,0.0,1779.15
1993,0.6143614361436143,0.0403040304030403,0.1088108810881088,0.1098109810981098,0.1267126712671267,0.0,0.0,0.0,0.0,0.0,0.0,0.0,0.0,0.0,0.0,0.0,0.0,0.0,0.0,0.0,1407.15
1994,0.4201,0.0,0.1267,0.0,0.0,0.0,0.0,0.4532,0.0,0.0,0.0,0.0,0.0,0.0,0.0,0.0,0.0,0.0,0.0,0.0,1393.15
1995,0.5098490150984901,0.0,0.217978202179782,0.0,0.0,0.0450954904509549,0.0,0.1574842515748425,0.0,0.0,0.0,0.0,0.0,0.0,0.0,0.0695930406959304,0.0,0.0,0.0,0.0,1603.15
1996,0.7151000000000001,0.0,0.0,0.0,0.1048,0.0,0.0,0.1611,0.0,0.0,0.0,0.0,0.019,0.0,0.0,0.0,0.0,0.0,0.0,0.0,1233.15
1997,0.6657,0.0,0.0,0.0,0.0,0.0,0.0,0.3323,0.0,0.0,0.0,0.0,0.0,0.0,0.0,0.0,0.0,0.0,0.0,0.0,1161.15
1998,0.636,0.0047,0.1249,0.0486,0.0116,0.0,0.0,0.1581,0.0139,0.0,0.0,0.0,0.0,0.0,0.0,0.0,0.0,0.0,0.0,0.0,1326.15
1999,0.6453354664533547,0.0046995300469953,0.1146885311468853,0.0466953304669533,0.0115988401159884,0.0,0.0,0.1602839716028397,0.0144985501449855,0.0,0.0,0.0,0.0,0.0,0.0,0.0,0.0,0.0,0.0,0.0,1319.15
2000,0.6292370762923707,0.0,0.0065993400659934,0.0,0.011998800119988,0.0,0.0,0.2283771622837716,0.0,0.0,0.0,0.0,0.0,0.0,0.0,0.0,0.0,0.1148885111488851,0.0,0.0,1470.15
2001,0.7484999999999999,0.0,0.0,0.0,0.1013,0.0,0.0,0.1502,0.0,0.0,0.0,0.0,0.0,0.0,0.0,0.0,0.0,0.0,0.0,0.0,1313.15
2002,0.6470999999999999,0.0,0.0319,0.0808,0.0929,0.0382,0.0,0.0421,0.045,0.0,0.0,0.0,0.0,0.0,0.0,0.0,0.0,0.0212,0.0,0.0,1363.15
2003,0.3363,0.0,0.0,0.0,0.3357,0.0,0.0,0.0,0.3279999999999999,0.0,0.0,0.0,0.0,0.0,0.0,0.0,0.0,0.0,0.0,0.0,1903.15
2004,0.51,0.0,0.0,0.0,0.0,0.0,0.0,0.49,0.0,0.0,0.0,0.0,0.0,0.0,0.0,0.0,0.0,0.0,0.0,0.0,1333.15
2005,0.6918,0.0,0.1099999999999999,0.0307999999999999,0.0,0.0,0.0,0.1546,0.0,0.0,0.0,0.0,0.0,0.0,0.0,0.0,0.0,0.0,0.0127999999999999,0.0,1273.15
2006,0.5221,0.0757,0.0294,0.0745,0.0765,0.0,0.0,0.2148999999999999,0.0069,0.0,0.0,0.0,0.0,0.0,0.0,0.0,0.0,0.0,0.0,0.0,1071.15
2007,0.6197619761976196,0.0,0.0077007700770076,0.185118511851185,0.0443044304430442,0.0,0.0,0.044004400440044,0.0554055405540553,0.0,0.0304030403040303,0.0,0.0,0.0,0.0,0.0,0.0,0.0118011801180117,0.0,0.0,1475.15
2008,0.5,0.0,0.0,0.0,0.0,0.0,0.0,0.35,0.0,0.0,0.0,0.0,0.0,0.0,0.0,0.15,0.0,0.0,0.0,0.0,1178.15
2009,0.5015,0.0,0.0,0.0,0.0,0.0,0.3993,0.0992,0.0,0.0,0.0,0.0,0.0,0.0,0.0,0.0,0.0,0.0,0.0,0.0,1337.15
2010,0.0,0.0,0.0,0.0,0.142,0.0,0.0,0.0,0.358,0.0,0.0,0.0,0.0,0.0,0.0,0.0,0.0,0.0,0.5,0.0,959.15
2011,0.5720000000000001,0.192,0.086,0.065,0.085,0.0,0.0,0.0,0.0,0.0,0.0,0.0,0.0,0.0,0.0,0.0,0.0,0.0,0.0,0.0,1343.15
2012,0.8035,0.0,0.0,0.0,0.0,0.1964999999999999,0.0,0.0,0.0,0.0,0.0,0.0,0.0,0.0,0.0,0.0,0.0,0.0,0.0,0.0,1878.15
2013,0.5643,0.0,0.1118,0.0,0.0917999999999999,0.0,0.0,0.0179,0.1007,0.0,0.1135,0.0,0.0,0.0,0.0,0.0,0.0,0.0,0.0,0.0,1653.15
2014,0.8262999999999999,0.0,0.1043,0.0,0.0,0.0694,0.0,0.0,0.0,0.0,0.0,0.0,0.0,0.0,0.0,0.0,0.0,0.0,0.0,0.0,1732.15
2015,0.0,0.0,0.0,0.0,0.0,0.0,0.5,0.0,0.0,0.0,0.0,0.0,0.0,0.0,0.0,0.0,0.0,0.0,0.5,0.0,911.15
2016,0.5719,0.009,0.0183,0.0464,0.1202,0.0081,0.0,0.1813,0.0298,0.0,0.015,0.0,0.0,0.0,0.0,0.0,0.0,0.0,0.0,0.0,1322.15
2017,0.7405,0.0,0.136,0.0,0.0,0.0,0.0,0.1235,0.0,0.0,0.0,0.0,0.0,0.0,0.0,0.0,0.0,0.0,0.0,0.0,1418.15
2018,0.755,0.0,0.0,0.0,0.0,0.0,0.0,0.0,0.245,0.0,0.0,0.0,0.0,0.0,0.0,0.0,0.0,0.0,0.0,0.0,1183.15
2019,0.408,0.2048,0.0,0.0,0.0,0.3872,0.0,0.0,0.0,0.0,0.0,0.0,0.0,0.0,0.0,0.0,0.0,0.0,0.0,0.0,1346.15
2020,0.0,0.626,0.0,0.0,0.0,0.374,0.0,0.0,0.0,0.0,0.0,0.0,0.0,0.0,0.0,0.0,0.0,0.0,0.0,0.0,1173.15
2021,0.6377,0.0,0.1925,0.0,0.098,0.0598,0.0,0.0,0.0,0.0,0.0,0.0,0.0,0.0,0.0,0.0,0.0,0.012,0.0,0.0,1732.5500244140626
2022,0.0,0.0,0.111,0.0,0.0,0.0,0.0,0.233,0.0,0.321,0.0,0.0,0.0,0.0,0.0,0.0,0.0,0.0,0.335,0.0,1241.15
2023,0.0,0.0,0.0,0.0,0.3017,0.0,0.0,0.0,0.3577,0.0,0.0,0.0,0.0,0.0,0.0,0.0,0.0,0.0,0.3406,0.0,1415.15
2024,0.55,0.0,0.034,0.0,0.0,0.0,0.0,0.0,0.0,0.416,0.0,0.0,0.0,0.0,0.0,0.0,0.0,0.0,0.0,0.0,1673.15
2025,0.0,0.1472,0.0258,0.0824,0.0,0.1684,0.2319,0.0363,0.0,0.0,0.0,0.0,0.0,0.0,0.0,0.0,0.0,0.0,0.308,0.0,1153.15
2026,0.6308369163083691,0.0046995300469953,0.1217878212178782,0.0486951304869513,0.0116988301169883,0.0,0.0,0.1581841815818418,0.0138986101389861,0.007999200079992,0.0,0.0,0.0,0.0,0.0,0.0,0.0,0.0,0.0,0.0,1344.15
2027,0.6625,0.0,0.055,0.105,0.055,0.01,0.0,0.04,0.05,0.0,0.0075,0.0,0.0,0.0,0.0,0.0,0.0,0.015,0.0,0.0,1488.15
2028,0.408,0.02,0.08,0.0,0.249,0.0,0.0,0.0,0.0,0.129,0.0,0.0,0.0,0.0,0.0,0.114,0.0,0.0,0.0,0.0,1498.15
2029,0.6482,0.0,0.0,0.0,0.1548,0.0,0.0,0.1682,0.0,0.0,0.0288,0.0,0.0,0.0,0.0,0.0,0.0,0.0,0.0,0.0,1375.15
2030,0.0,0.04,0.0,0.0,0.0,0.0,0.0,0.01,0.0,0.0,0.0,0.0,0.0,0.0,0.0,0.0,0.0,0.0,0.0,0.95,963.15
2031,0.7820999999999999,0.0,0.0458,0.0,0.0,0.0,0.1721,0.0,0.0,0.0,0.0,0.0,0.0,0.0,0.0,0.0,0.0,0.0,0.0,0.0,1433.15
2032,0.239,0.397,0.0,0.0,0.0,0.364,0.0,0.0,0.0,0.0,0.0,0.0,0.0,0.0,0.0,0.0,0.0,0.0,0.0,0.0,1266.15
2033,0.7257,0.0,0.0075,0.0602,0.0791,0.0,0.0,0.126,0.0,0.0,0.0,0.0,0.0,0.0,0.0,0.0,0.0,0.0,0.0,0.0,1257.15
2034,0.0,0.0,0.0,0.0,0.0,0.0,0.0,0.0,0.0,0.0,0.0,0.0,0.0,0.0,0.0,0.0,0.0,0.0,0.05,0.95,918.15
2035,0.714928507149285,0.0,0.0832916708329167,0.1311868813118687,0.0055994400559944,0.0,0.064993500649935,0.0,0.0,0.0,0.0,0.0,0.0,0.0,0.0,0.0,0.0,0.0,0.0,0.0,1541.15
2036,0.75,0.0,0.1125,0.0344,0.1031,0.0,0.0,0.0,0.0,0.0,0.0,0.0,0.0,0.0,0.0,0.0,0.0,0.0,0.0,0.0,1692.15
2037,0.6214,0.0,0.1989,0.0,0.0,0.0,0.0,0.1797,0.0,0.0,0.0,0.0,0.0,0.0,0.0,0.0,0.0,0.0,0.0,0.0,1543.15
2038,0.5247999999999999,0.0,0.1893,0.1597,0.1261999999999999,0.0,0.0,0.0,0.0,0.0,0.0,0.0,0.0,0.0,0.0,0.0,0.0,0.0,0.0,0.0,1663.15
2039,0.0,0.0,0.0,0.0,0.0,0.0,0.0,0.0,0.0,0.0,0.0,0.77,0.0,0.0,0.0,0.0,0.23,0.0,0.0,0.0,1012.15
2040,0.66,0.0,0.09,0.0,0.0,0.0,0.12,0.1,0.0,0.0,0.0,0.0,0.0,0.0,0.0,0.0,0.0,0.03,0.0,0.0,1113.15
2041,0.4443999999999999,0.1110999999999999,0.2221999999999999,0.0,0.0,0.0,0.0,0.2221999999999999,0.0,0.0,0.0,0.0,0.0,0.0,0.0,0.0,0.0,0.0,0.0,0.0,1451.15
2042,0.6559999999999999,0.0289999999999999,0.114,0.047,0.0,0.0,0.0,0.153,0.0,0.0,0.0,0.0,0.0,0.0,0.0,0.0,0.0,0.0,0.0,0.0,1304.15
2043,0.7247,0.0,0.0132,0.0167,0.036,0.0308,0.0,0.0654,0.0573,0.0081999999999999,0.0455999999999999,0.0,0.0,0.0,0.0,0.0,0.0,0.0,0.0,0.0,1213.15
2044,0.65,0.0,0.0,0.0,0.0,0.0,0.0,0.35,0.0,0.0,0.0,0.0,0.0,0.0,0.0,0.0,0.0,0.0,0.0,0.0,1133.15
2045,0.5389999999999999,0.0,0.0,0.0,0.0,0.0,0.0778999999999999,0.3830999999999999,0.0,0.0,0.0,0.0,0.0,0.0,0.0,0.0,0.0,0.0,0.0,0.0,1230.15
2046,0.6618794255310639,0.1112133456014721,0.0960115213825659,0.0049005880705684,0.093211185342241,0.0,0.0,0.0,0.0,0.0,0.0319038284594151,0.0,0.0,0.0,0.0,0.0,0.0,0.0,0.0,0.0,1359.15
2047,0.3369,0.1557,0.0,0.0,0.0,0.0,0.2177,0.0,0.023,0.222,0.0,0.0,0.0,0.0,0.0409999999999999,0.0,0.0,0.0,0.0,0.0,1113.15
2048,0.0,0.0,0.0144,0.0,0.0,0.0,0.0,0.3591,0.0694,0.0,0.0443,0.0,0.0,0.0,0.0,0.176,0.0,0.0,0.3295,0.0,1143.15
2049,0.4969,0.0,0.163,0.0,0.0,0.0,0.0,0.3401,0.0,0.0,0.0,0.0,0.0,0.0,0.0,0.0,0.0,0.0,0.0,0.0,1428.15
2050,0.6858685868586859,0.0,0.0,0.1571157115711571,0.0,0.0,0.0,0.0,0.157015701570157,0.0,0.0,0.0,0.0,0.0,0.0,0.0,0.0,0.0,0.0,0.0,1343.15
2051,0.7212000000000001,0.0,0.0,0.0,0.0,0.0,0.0,0.2788,0.0,0.0,0.0,0.0,0.0,0.0,0.0,0.0,0.0,0.0,0.0,0.0,1102.15
2052,0.6667000000000001,0.0,0.0,0.0,0.0,0.0,0.3,0.0333,0.0,0.0,0.0,0.0,0.0,0.0,0.0,0.0,0.0,0.0,0.0,0.0,1290.15
2053,0.7689,0.0,0.0,0.0,0.0,0.0,0.0,0.0,0.1282,0.0,0.0,0.0,0.1028999999999999,0.0,0.0,0.0,0.0,0.0,0.0,0.0,1265.15
2054,0.6228,0.0,0.0,0.0729,0.0796,0.0,0.0,0.2246999999999999,0.0,0.0,0.0,0.0,0.0,0.0,0.0,0.0,0.0,0.0,0.0,0.0,1273.15
2055,0.686,0.0,0.0,0.0954,0.0981,0.0,0.0,0.0954,0.0251,0.0,0.0,0.0,0.0,0.0,0.0,0.0,0.0,0.0,0.0,0.0,1364.15
2056,0.5500449955004499,0.23997600239976,0.066993300669933,0.0603939606039396,0.0035996400359964,0.0,0.0,0.063993600639936,0.0,0.0,0.0,0.0,0.0,0.0,0.0,0.014998500149985,0.0,0.0,0.0,0.0,1425.15
2057,0.0,0.0,0.0,0.0,0.0,0.1351135113511351,0.0,0.0405040504050405,0.0,0.0,0.3243324332433243,0.0,0.0,0.0,0.0,0.0,0.0,0.0,0.0,0.5000500050005001,868.1500000000001
2058,0.561943805619438,0.0133986601339866,0.002999700029997,0.0615938406159384,0.1225877412258774,0.0202979702029796,0.0,0.185981401859814,0.0131986801319868,0.0,0.017998200179982,0.0,0.0,0.0,0.0,0.0,0.0,0.0,0.0,0.0,1256.15
2059,0.621,0.1011,0.1117,0.0643,0.0767,0.0,0.0,0.0,0.0245,0.0,0.0,0.0,0.0,0.0,0.0,0.0,0.0,0.0,0.0,0.0,1323.15
2060,0.6950000000000001,0.0,0.075,0.095,0.0,0.0,0.0,0.135,0.0,0.0,0.0,0.0,0.0,0.0,0.0,0.0,0.0,0.0,0.0,0.0,1431.15
2061,0.4274,0.2034,0.0173,0.0,0.055,0.0306,0.1572,0.0283999999999999,0.0,0.0189,0.0113,0.0,0.0,0.0,0.0403,0.0,0.0,0.0083,0.0,0.0,1104.15
2062,0.2763276327632763,0.0,0.1184118411841184,0.1423142314231423,0.4629462946294629,0.0,0.0,0.0,0.0,0.0,0.0,0.0,0.0,0.0,0.0,0.0,0.0,0.0,0.0,0.0,1733.15
2063,0.84,0.0,0.0,0.0,0.0,0.0,0.0,0.0,0.16,0.0,0.0,0.0,0.0,0.0,0.0,0.0,0.0,0.0,0.0,0.0,1267.15
2064,0.6213378662133786,0.0,0.0940905909409059,0.0664933506649335,0.0722927707229277,0.0,0.0,0.0306969303069693,0.0164983501649835,0.0,0.0,0.0,0.0670932906709329,0.0,0.0,0.0264973502649735,0.0,0.0,0.002999700029997,0.0,1603.15
2065,0.0,0.5,0.0,0.0,0.0,0.0,0.5,0.0,0.0,0.0,0.0,0.0,0.0,0.0,0.0,0.0,0.0,0.0,0.0,0.0,1122.15
2066,0.6537000000000001,0.0,0.0708,0.0422,0.1552,0.0,0.0298,0.0383,0.0,0.0,0.0,0.0,0.0,0.0,0.0,0.01,0.0,0.0,0.0,0.0,1456.15
2067,0.6900000000000001,0.0,0.1085,0.1510999999999999,0.0504,0.0,0.0,0.0,0.0,0.0,0.0,0.0,0.0,0.0,0.0,0.0,0.0,0.0,0.0,0.0,1692.15
2068,0.648,0.047,0.136,0.063,0.015,0.0,0.062,0.0,0.028,0.0,0.0,0.0,0.0,0.0,0.0,0.0,0.0,0.0,0.0,0.0,1442.15
2069,0.0,0.0,0.0,0.0,0.0,0.0,0.0,0.0,0.0,0.0,0.0,0.3,0.0,0.0,0.0,0.0,0.7,0.0,0.0,0.0,1113.15
2070,0.3,0.0,0.0,0.0,0.0,0.3,0.0,0.0,0.0,0.0,0.0,0.0,0.0,0.0,0.0,0.35,0.0,0.05,0.0,0.0,1601.15
2071,0.6799,0.0,0.0,0.0,0.102,0.0,0.0,0.2181,0.0,0.0,0.0,0.0,0.0,0.0,0.0,0.0,0.0,0.0,0.0,0.0,1223.15
2072,0.0,0.6663,0.0,0.0,0.0,0.2269,0.0,0.0,0.0,0.0,0.0,0.0,0.0,0.0,0.1068,0.0,0.0,0.0,0.0,0.0,1186.15
2073,0.7320000000000001,0.0,0.0172,0.0513,0.0555,0.02,0.0,0.0299,0.0659,0.0,0.0272,0.0,0.0,0.0,0.0,0.0,0.0,0.0,0.0,0.0,1228.15
2074,0.6,0.0,0.0,0.1625,0.0,0.0,0.2375,0.0,0.0,0.0,0.0,0.0,0.0,0.0,0.0,0.0,0.0,0.0,0.0,0.0,1275.15
2075,0.5867586758675867,0.0,0.0,0.1611161116111611,0.0,0.0,0.2521252125212521,0.0,0.0,0.0,0.0,0.0,0.0,0.0,0.0,0.0,0.0,0.0,0.0,0.0,1244.15
2076,0.7,0.0,0.09,0.0,0.21,0.0,0.0,0.0,0.0,0.0,0.0,0.0,0.0,0.0,0.0,0.0,0.0,0.0,0.0,0.0,1622.15
2077,0.445,0.0,0.045,0.15,0.1,0.0,0.065,0.0,0.0,0.07,0.04,0.0,0.0,0.025,0.0,0.04,0.0,0.02,0.0,0.0,1443.15
2078,0.6622,0.0,0.054,0.0,0.2838,0.0,0.0,0.0,0.0,0.0,0.0,0.0,0.0,0.0,0.0,0.0,0.0,0.0,0.0,0.0,1609.15
2079,0.1,0.8,0.0,0.0,0.0,0.0,0.0,0.1,0.0,0.0,0.0,0.0,0.0,0.0,0.0,0.0,0.0,0.0,0.0,0.0,983.15
2080,0.65,0.0,0.075,0.06,0.06,0.0,0.0,0.04,0.05,0.0,0.025,0.0,0.0,0.0,0.01,0.02,0.0,0.01,0.0,0.0,1433.15
2081,0.675,0.0,0.0,0.0,0.0,0.0,0.0,0.0,0.325,0.0,0.0,0.0,0.0,0.0,0.0,0.0,0.0,0.0,0.0,0.0,1316.15
2082,0.5597,0.0264,0.006,0.0684999999999999,0.1567,0.016,0.0,0.1418,0.013,0.0,0.0118,0.0,0.0,0.0,0.0,0.0,0.0,0.0,0.0,0.0,1383.15
2083,0.66,0.0,0.047,0.084,0.0279999999999999,0.0,0.0,0.158,0.013,0.0,0.0,0.0,0.0,0.0,0.0,0.0,0.0,0.01,0.0,0.0,1243.15
2084,0.5479999999999999,0.0,0.0,0.0,0.0,0.0,0.0964,0.3556,0.0,0.0,0.0,0.0,0.0,0.0,0.0,0.0,0.0,0.0,0.0,0.0,1180.15
2085,0.4679999999999999,0.0,0.0,0.0,0.0,0.0,0.0,0.0,0.0,0.0,0.0,0.532,0.0,0.0,0.0,0.0,0.0,0.0,0.0,0.0,1029.15
2086,0.5538000000000001,0.0,0.0,0.0724,0.1666,0.0,0.0,0.2072,0.0,0.0,0.0,0.0,0.0,0.0,0.0,0.0,0.0,0.0,0.0,0.0,1453.15
2087,0.7972,0.0,0.1335,0.0,0.0,0.0,0.0,0.0,0.0693,0.0,0.0,0.0,0.0,0.0,0.0,0.0,0.0,0.0,0.0,0.0,1848.15
2088,0.6461,0.0,0.0,0.0,0.0,0.0222,0.0,0.0857,0.0578,0.0,0.0,0.0,0.0,0.0,0.0,0.1876,0.0,0.0,0.0,0.0,1073.15
2089,0.6653330666133227,0.0046009201840368,0.1078215643128625,0.0481096219243848,0.0,0.0,0.0,0.157631526305261,0.0144028805761152,0.0,0.0,0.0,0.0,0.0,0.0,0.0,0.0,0.0,0.0,0.0,1308.15
2090,0.4999,0.0489,0.1267,0.022,0.0521,0.0,0.0,0.2085,0.0325,0.0,0.0,0.0,0.0094,0.0,0.0,0.0,0.0,0.0,0.0,0.0,1353.15
2091,0.13,0.47,0.0,0.0,0.11,0.0,0.1,0.0,0.0,0.05,0.0,0.0,0.0,0.04,0.09,0.0,0.0,0.0,0.0,0.0,1273.15
2092,0.6793,0.0377,0.1698,0.0,0.0,0.0,0.0,0.0,0.0,0.0,0.0,0.0,0.0,0.0,0.1132,0.0,0.0,0.0,0.0,0.0,1558.15
2093,0.1676832316768323,0.364963503649635,0.0042995700429957,0.0,0.2734726527347265,0.0170982901709829,0.0586941305869413,0.0,0.0,0.0107989201079892,0.0,0.0,0.0,0.0193980601939806,0.0671932806719328,0.0,0.0,0.0,0.0,0.0,1258.15
2094,0.6890999999999999,0.0,0.1553,0.1499,0.0056999999999999,0.0,0.0,0.0,0.0,0.0,0.0,0.0,0.0,0.0,0.0,0.0,0.0,0.0,0.0,0.0,1734.15
2095,0.6553,0.0,0.1352,0.0326,0.0,0.0,0.0,0.1747,0.0,0.0,0.0,0.0,0.0,0.0,0.0,0.0,0.0,0.0,0.0,0.0,1336.15
2096,0.6503,0.135,0.092,0.0,0.0,0.1227,0.0,0.0,0.0,0.0,0.0,0.0,0.0,0.0,0.0,0.0,0.0,0.0,0.0,0.0,1353.15
2097,0.7914,0.0,0.0,0.0,0.1171,0.0,0.0,0.0,0.0915,0.0,0.0,0.0,0.0,0.0,0.0,0.0,0.0,0.0,0.0,0.0,1341.15
2098,0.641864186418642,0.0233023302330233,0.126012601260126,0.088008800880088,0.0234023402340234,0.0,0.0721072107210721,0.0,0.0253025302530253,0.0,0.0,0.0,0.0,0.0,0.0,0.0,0.0,0.0,0.0,0.0,1450.15
2099,0.5587,0.1471,0.1373,0.0,0.0196,0.0,0.0,0.1373,0.0,0.0,0.0,0.0,0.0,0.0,0.0,0.0,0.0,0.0,0.0,0.0,1038.15
2100,0.6930000000000001,0.0,0.1783,0.0,0.0,0.0,0.0,0.0,0.0,0.0099,0.0,0.0,0.0,0.0,0.1188,0.0,0.0,0.0,0.0,0.0,1493.15
2101,0.5889,0.0,0.0098,0.0,0.0,0.0885,0.0293,0.0689,0.0565,0.0884,0.0491,0.0,0.0,0.0,0.0,0.0,0.0,0.0196,0.0,0.0,1159.15
2102,0.0,0.603,0.0,0.0,0.0,0.397,0.0,0.0,0.0,0.0,0.0,0.0,0.0,0.0,0.0,0.0,0.0,0.0,0.0,0.0,1248.15
2103,0.6484,0.0,0.0799999999999999,0.0800999999999999,0.0,0.0,0.0428,0.1483,0.0,0.0,0.0,0.0,0.0,0.0,0.0,0.0,0.0,0.0,0.0,0.0,1206.15
2104,0.8406,0.1119,0.0068,0.0,0.0,0.0,0.0,0.0,0.0407,0.0,0.0,0.0,0.0,0.0,0.0,0.0,0.0,0.0,0.0,0.0,1253.15
2105,0.6919,0.0,0.1617,0.0982,0.0352,0.0064,0.0,0.0,0.0,0.0,0.0,0.0,0.0,0.0,0.0,0.0,0.0,0.0,0.0055,0.0,1503.15
2106,0.7303000000000001,0.0243,0.0,0.0,0.1043999999999999,0.0,0.0,0.141,0.0,0.0,0.0,0.0,0.0,0.0,0.0,0.0,0.0,0.0,0.0,0.0,1344.15
2107,0.0,0.7589,0.0,0.0,0.0,0.0,0.2410999999999999,0.0,0.0,0.0,0.0,0.0,0.0,0.0,0.0,0.0,0.0,0.0,0.0,0.0,1151.15
2108,0.7244275572442755,0.0,0.0,0.0654934506549345,0.0,0.0,0.0,0.0,0.2100789921007899,0.0,0.0,0.0,0.0,0.0,0.0,0.0,0.0,0.0,0.0,0.0,1118.15
2109,0.5706,0.0,0.0,0.0,0.0,0.0,0.0,0.4294,0.0,0.0,0.0,0.0,0.0,0.0,0.0,0.0,0.0,0.0,0.0,0.0,1284.15
2110,0.0,0.0,0.0,0.0,0.2084,0.0,0.0,0.3332,0.0,0.0,0.0,0.0,0.0,0.0,0.0,0.0,0.0,0.0,0.4584,0.0,971.15
2111,0.5465546554655466,0.0591059105910591,0.0561056105610561,0.0,0.044004400440044,0.1461146114611461,0.0,0.0,0.0,0.03000300030003,0.0891089108910891,0.0,0.0,0.0,0.0,0.016001600160016,0.0,0.013001300130013,0.0,0.0,1295.15
2112,0.785,0.0,0.1012,0.0,0.0,0.0,0.0,0.0,0.0,0.0,0.0,0.0,0.0,0.1138,0.0,0.0,0.0,0.0,0.0,0.0,1813.15
2113,0.5946,0.0,0.0747,0.0,0.2103,0.0202,0.0,0.01,0.0,0.0801,0.0,0.0,0.0,0.0,0.0101,0.0,0.0,0.0,0.0,0.0,1378.15
2114,0.6651334866513348,0.0,0.0422957704229577,0.0258974102589741,0.0644935506449355,0.0375962403759624,0.0,0.0504949505049495,0.047995200479952,0.0,0.0502949705029497,0.0,0.0,0.0,0.0,0.0,0.0,0.0157984201579842,0.0,0.0,1332.15
2115,0.5747425257474252,0.0910908909109089,0.0140985901409859,0.0697930206979302,0.0792920707929207,0.0298970102989701,0.0,0.075992400759924,0.0485951404859514,0.0,0.0,0.0,0.0,0.0,0.0,0.0,0.0,0.0164983501649835,0.0,0.0,1163.15
2116,0.0,0.0,0.0,0.0,0.01,0.0,0.0,0.0,0.0,0.0,0.0,0.0,0.0,0.0,0.0,0.0,0.99,0.0,0.0,0.0,1473.15
2117,0.0,0.0,0.0,0.0,0.3606360636063606,0.0,0.0,0.3889388938893889,0.0,0.0,0.0,0.0,0.0,0.0,0.0,0.0,0.0,0.0,0.2504250425042504,0.0,1830.15
2118,0.6895,0.1003,0.0498,0.0,0.0396,0.0,0.0,0.1126,0.0,0.0078,0.0,0.0,0.0,0.0,0.0,0.0,0.0,0.0,0.0,0.0,1143.15
2119,0.1297,0.5471,0.0199,0.0,0.0,0.2489,0.0385,0.0099,0.0,0.0,0.0059,0.0,0.0,0.0,0.0,0.0,0.0,0.0,0.0,0.0,1006.15
2120,0.6482,0.0047,0.1157,0.0491,0.0118,0.0,0.0,0.1286999999999999,0.035,0.0,0.0,0.0,0.0,0.0,0.0,0.0,0.0,0.0,0.0046,0.0,1276.15
2121,0.6504000000000001,0.05,0.1301,0.1198,0.0,0.0,0.0,0.0197,0.0,0.03,0.0,0.0,0.0,0.0,0.0,0.0,0.0,0.0,0.0,0.0,1403.15
2122,0.7287000000000001,0.0743,0.0888,0.0481,0.0461,0.0127,0.0,0.0,0.0,0.0,0.0,0.0,0.0,0.0,0.0,0.0,0.0,0.0,0.0,0.0,1523.15
2123,0.515,0.0,0.0409999999999999,0.195,0.052,0.0,0.062,0.0,0.0,0.021,0.0,0.0,0.0,0.0409999999999999,0.0,0.052,0.0,0.021,0.0,0.0,1503.15
2124,0.4997,0.1885,0.0635,0.0,0.0,0.2134,0.0281,0.0,0.0,0.0,0.0056999999999999,0.0,0.0,0.0,0.0,0.0,0.0,0.0,0.0,0.0,1168.15
2125,0.7424000000000001,0.0,0.0,0.0,0.1033,0.0,0.0,0.1543,0.0,0.0,0.0,0.0,0.0,0.0,0.0,0.0,0.0,0.0,0.0,0.0,1258.15
2126,0.3782999999999999,0.0,0.0,0.0,0.3127,0.0,0.0,0.0,0.0,0.0,0.0,0.0,0.0,0.0,0.0,0.309,0.0,0.0,0.0,0.0,1662.15
2127,0.0,0.0,0.0,0.0,0.0,0.0,0.0,0.0,0.0,0.0,0.0,0.723,0.0,0.0,0.0,0.0,0.0,0.0,0.0,0.2769999999999999,1221.15
2128,0.6737000000000001,0.0339,0.1274,0.0244,0.0,0.0,0.0,0.1397,0.0,0.0,0.0,0.0,0.0,0.0,0.0,0.0,0.0,0.0,0.0,0.0,1258.15
2129,0.5695,0.0699,0.1598,0.0,0.0,0.0,0.0,0.1998,0.0,0.0,0.0,0.0,0.0,0.0,0.0,0.0,0.0,0.0,0.0,0.0,1243.15
2130,0.5112511251125113,0.1057105710571057,0.0404040404040404,0.0,0.0432043204320432,0.126012601260126,0.0,0.0,0.0,0.0308030803080308,0.0874087408740874,0.0,0.0,0.0,0.0,0.0364036403640364,0.0,0.0131013101310131,0.0057005700570057,0.0,1220.15
2131,0.0,0.0,0.0,0.0,0.355035503550355,0.0,0.0,0.3253325332533253,0.0,0.0,0.0,0.0,0.0,0.0,0.0,0.0,0.0,0.0,0.3196319631963196,0.0,1173.15
2132,0.6357,0.0,0.0,0.0,0.0,0.0,0.0,0.093,0.0,0.0,0.2713,0.0,0.0,0.0,0.0,0.0,0.0,0.0,0.0,0.0,1568.15
2133,0.6129,0.0189,0.084,0.049,0.0117,0.0,0.0,0.1595,0.0245,0.0,0.0,0.0,0.0,0.0,0.0,0.0124,0.0,0.0267,0.0,0.0,1178.15
2134,0.7325,0.0,0.0272,0.0,0.0,0.0,0.0,0.0,0.2403,0.0,0.0,0.0,0.0,0.0,0.0,0.0,0.0,0.0,0.0,0.0,1093.15
2135,0.6589,0.2668,0.0742999999999999,0.0,0.0,0.0,0.0,0.0,0.0,0.0,0.0,0.0,0.0,0.0,0.0,0.0,0.0,0.0,0.0,0.0,1733.15
2136,0.2924,0.3656,0.0169,0.0,0.1098,0.0,0.1099,0.0,0.0,0.0,0.0158,0.0,0.0,0.0291,0.0605,0.0,0.0,0.0,0.0,0.0,1340.15
2137,0.0,0.0,0.0,0.0,0.0,0.0,0.0,0.0,0.0,0.0,0.198,0.0,0.0,0.0,0.0,0.0,0.802,0.0,0.0,0.0,1575.15
2138,0.061,0.723,0.0,0.0,0.0,0.122,0.0,0.0,0.0,0.0,0.0,0.094,0.0,0.0,0.0,0.0,0.0,0.0,0.0,0.0,1011.15
2139,0.0,0.0,0.0,0.0,0.0,0.0,0.0,0.0,0.0,0.0,0.0,0.0,0.0,0.0333033303330333,0.1333133313331333,0.0,0.0,0.0,0.8333833383338334,0.0,1295.15
2140,0.1052,0.4084,0.0,0.0,0.1479,0.0,0.1189,0.0,0.0,0.131,0.0,0.0,0.0,0.0,0.0533,0.0,0.0,0.0353,0.0,0.0,1193.15
2141,0.588,0.127,0.098,0.05,0.059,0.078,0.0,0.0,0.0,0.0,0.0,0.0,0.0,0.0,0.0,0.0,0.0,0.0,0.0,0.0,1273.15
2142,0.6276372362763725,0.0902909709029097,0.1027897210278972,0.0,0.1245875412458754,0.0455954404559544,0.0,0.0,0.0,0.0,0.0066993300669933,0.0,0.0,0.0,0.0,0.0,0.0,0.0,0.0,0.0,1293.15
2143,0.6711000000000001,0.0696,0.1201,0.0455,0.0735,0.0,0.0,0.0,0.0,0.0,0.0202,0.0,0.0,0.0,0.0,0.0,0.0,0.0,0.0,0.0,1543.15
2144,0.502049795020498,0.0,0.0,0.0,0.0,0.0,0.4598540145985401,0.0380961903809619,0.0,0.0,0.0,0.0,0.0,0.0,0.0,0.0,0.0,0.0,0.0,0.0,1429.15
2145,0.7136,0.03,0.04,0.0381,0.038,0.0,0.0,0.0,0.1202999999999999,0.0,0.019,0.0,0.0,0.0,0.0,0.0,0.0,0.0,0.0,0.0,1223.15
2146,0.5977,0.0533999999999999,0.0911,0.0922,0.1656,0.0,0.0,0.0,0.0,0.0,0.0,0.0,0.0,0.0,0.0,0.0,0.0,0.0,0.0,0.0,1362.15
2147,0.3957,0.1123,0.0,0.0,0.0,0.1678,0.0,0.0,0.0,0.174,0.0729,0.0,0.0,0.0,0.0116,0.0435,0.0,0.0139,0.0,0.0,1198.15
2148,0.6461,0.0346,0.1524,0.0,0.0,0.0,0.0847,0.0366,0.0,0.0,0.0,0.0,0.0,0.0,0.0,0.0,0.0,0.0,0.0452,0.0,1393.15
2149,0.2739,0.0,0.1344999999999999,0.1513,0.4403,0.0,0.0,0.0,0.0,0.0,0.0,0.0,0.0,0.0,0.0,0.0,0.0,0.0,0.0,0.0,1729.15
2150,0.8737999999999999,0.0,0.0542,0.0089,0.0089,0.0,0.0,0.0,0.0542,0.0,0.0,0.0,0.0,0.0,0.0,0.0,0.0,0.0,0.0,0.0,1488.15
2151,0.6912308769123086,0.0,0.0044995500449955,0.0649935006499349,0.0649935006499349,0.0108989101089891,0.0,0.0450954904509548,0.0441955804419558,0.0,0.052894710528947,0.0,0.0,0.0,0.0,0.0,0.0,0.0211978802119787,0.0,0.0,1347.15
2152,0.0,0.0,0.078,0.0,0.0,0.0,0.0,0.0,0.0,0.425,0.0,0.0,0.0,0.0,0.0,0.0,0.0,0.0,0.497,0.0,1088.15
2153,0.673,0.048,0.127,0.028,0.086,0.026,0.0,0.0,0.0,0.0,0.012,0.0,0.0,0.0,0.0,0.0,0.0,0.0,0.0,0.0,1503.15
2154,0.7494749474947496,0.0266026602660266,0.0427042704270427,0.0117011701170117,0.045004500450045,0.0,0.0,0.0,0.1235123512351235,0.0,0.0,0.0,0.0,0.0,0.0,0.0,0.0,0.0,0.0,0.0,1073.15
2155,0.6237,0.0457,0.0481,0.0237999999999999,0.1397,0.0,0.0070999999999999,0.0593,0.0081,0.0162,0.0,0.0,0.0195,0.0,0.0,0.0,0.0,0.0,0.0,0.0,1343.15
2156,0.7295999999999999,0.0,0.0703,0.0,0.0,0.0,0.0,0.0,0.0,0.0,0.2001,0.0,0.0,0.0,0.0,0.0,0.0,0.0,0.0,0.0,1533.15
2157,0.5355839324820255,0.0888973330800076,0.1952941411757647,0.0,0.0,0.0,0.0,0.0,0.0,0.0,0.0,0.0,0.0,0.0801975940721778,0.073397798066058,0.0256992290231293,0.0,0.0,0.0,0.0,1507.15
2158,0.0,0.64,0.0,0.0,0.0,0.0,0.36,0.0,0.0,0.0,0.0,0.0,0.0,0.0,0.0,0.0,0.0,0.0,0.0,0.0,1190.15
2159,0.3,0.0,0.0,0.0,0.0575,0.115,0.0,0.07,0.0,0.0,0.0575,0.0,0.0,0.0,0.0,0.39,0.0,0.01,0.0,0.0,1470.15
2160,0.6,0.0,0.0,0.0,0.0,0.0,0.064,0.096,0.24,0.0,0.0,0.0,0.0,0.0,0.0,0.0,0.0,0.0,0.0,0.0,1076.15
2161,0.6056,0.0514,0.0916,0.0,0.2514,0.0,0.0,0.0,0.0,0.0,0.0,0.0,0.0,0.0,0.0,0.0,0.0,0.0,0.0,0.0,1346.15
2162,0.7254999999999999,0.0,0.0,0.0294,0.1110999999999999,0.0,0.0,0.134,0.0,0.0,0.0,0.0,0.0,0.0,0.0,0.0,0.0,0.0,0.0,0.0,1335.15
2163,0.0,0.6078,0.0,0.0,0.0,0.0,0.0,0.0,0.3922,0.0,0.0,0.0,0.0,0.0,0.0,0.0,0.0,0.0,0.0,0.0,1105.15
2164,0.0,0.0,0.0,0.0,0.0,0.0,0.0,0.0,0.0,0.0,0.25,0.0,0.0,0.0,0.0,0.75,0.0,0.0,0.0,0.0,1715.15
2165,0.5,0.0,0.0,0.0,0.4375,0.0625,0.0,0.0,0.0,0.0,0.0,0.0,0.0,0.0,0.0,0.0,0.0,0.0,0.0,0.0,1728.15
2167,0.2577,0.3558,0.0,0.0,0.3865,0.0,0.0,0.0,0.0,0.0,0.0,0.0,0.0,0.0,0.0,0.0,0.0,0.0,0.0,0.0,1299.15
2168,0.0,0.0,0.0,0.0,0.0,0.0,0.0,0.0,0.0,0.0,0.0,0.76,0.0,0.0,0.0,0.0,0.24,0.0,0.0,0.0,1014.15
2169,0.6136613661366137,0.0,0.0,0.0,0.1227122712271227,0.0636063606360636,0.0,0.1091109110911091,0.0,0.0,0.0,0.0,0.0,0.0,0.0,0.0,0.0,0.0909090909090909,0.0,0.0,1461.15
2170,0.9058,0.0,0.0942,0.0,0.0,0.0,0.0,0.0,0.0,0.0,0.0,0.0,0.0,0.0,0.0,0.0,0.0,0.0,0.0,0.0,1954.15
2171,0.4113,0.0,0.1504,0.0779,0.3604,0.0,0.0,0.0,0.0,0.0,0.0,0.0,0.0,0.0,0.0,0.0,0.0,0.0,0.0,0.0,1653.15
2172,0.4,0.0,0.0,0.0,0.0,0.0,0.0,0.0,0.1,0.0,0.0,0.0,0.0,0.0,0.0,0.0,0.0,0.0,0.5,0.0,1373.15
2173,0.4273999999999999,0.0,0.1198999999999999,0.1364999999999999,0.3162,0.0,0.0,0.0,0.0,0.0,0.0,0.0,0.0,0.0,0.0,0.0,0.0,0.0,0.0,0.0,1543.15
2174,0.6409,0.0,0.0,0.0,0.0,0.0,0.0,0.2724,0.0,0.0,0.0,0.0,0.0867,0.0,0.0,0.0,0.0,0.0,0.0,0.0,1159.15
2175,0.7073,0.0,0.0,0.1425,0.0204999999999999,0.0,0.0,0.1297,0.0,0.0,0.0,0.0,0.0,0.0,0.0,0.0,0.0,0.0,0.0,0.0,1353.15
2176,0.0,0.6809999999999999,0.0,0.0,0.319,0.0,0.0,0.0,0.0,0.0,0.0,0.0,0.0,0.0,0.0,0.0,0.0,0.0,0.0,0.0,1277.15
2177,0.5611,0.0,0.1009,0.0655,0.0818,0.0249,0.0,0.0594,0.048,0.0,0.047,0.0,0.0,0.0,0.0,0.0,0.0,0.0113,0.0,0.0,1453.15
2178,0.0,0.3151315131513151,0.0,0.0,0.2608260826082608,0.0,0.0,0.0,0.0388038803880388,0.3594359435943594,0.0,0.0,0.0,0.0,0.0,0.0,0.0,0.0,0.0258025802580258,0.0,1100.15
2179,0.6675,0.0191,0.1452,0.0214,0.0,0.0,0.0,0.1446,0.0,0.0,0.0,0.0,0.0,0.0,0.0,0.0,0.0,0.0,0.0,0.0,1463.15
2180,0.5605224208968358,0.0,0.0,0.0,0.0120004800192007,0.0123004920196807,0.0,0.1630065202608104,0.0536021440857634,0.0,0.0,0.0,0.0,0.0,0.0,0.1981079243169726,0.0,0.0,0.0,0.0,1183.15
2181,0.6775,0.0398,0.0785,0.1177,0.0758,0.0,0.0,0.0,0.0,0.0,0.0107,0.0,0.0,0.0,0.0,0.0,0.0,0.0,0.0,0.0,1558.15
2182,0.6,0.0,0.06,0.05,0.01,0.01,0.0,0.12,0.12,0.0,0.02,0.0,0.0,0.0,0.0,0.0,0.0,0.01,0.0,0.0,1273.15
2183,0.5663,0.0,0.0863,0.0,0.2813,0.0,0.0,0.0,0.0,0.0,0.0,0.0,0.0,0.0,0.0,0.0,0.0,0.0,0.0661,0.0,1756.15
2184,0.032,0.745,0.048,0.0,0.0,0.126,0.0,0.0,0.0,0.0,0.0,0.049,0.0,0.0,0.0,0.0,0.0,0.0,0.0,0.0,877.1499999999999
2185,0.5004499550044995,0.0,0.0,0.0,0.0,0.0,0.2494750524947505,0.2500749925007499,0.0,0.0,0.0,0.0,0.0,0.0,0.0,0.0,0.0,0.0,0.0,0.0,1146.15
2186,0.6536000000000001,0.0,0.0871,0.0771,0.0,0.0,0.0,0.1566,0.0256,0.0,0.0,0.0,0.0,0.0,0.0,0.0,0.0,0.0,0.0,0.0,1113.15
2187,0.73,0.0,0.0998,0.0,0.0,0.0,0.0,0.0,0.0,0.0,0.1702,0.0,0.0,0.0,0.0,0.0,0.0,0.0,0.0,0.0,1562.15
2188,0.7378,0.0,0.1311,0.0,0.0121999999999999,0.0,0.0,0.0518,0.0670999999999999,0.0,0.0,0.0,0.0,0.0,0.0,0.0,0.0,0.0,0.0,0.0,1423.15
2189,0.6335000000000001,0.092,0.114,0.0655999999999999,0.0596,0.0,0.0,0.0,0.0348,0.0,0.0,0.0,0.0,0.0,0.0,0.0,0.0,0.0,0.0,0.0,1358.15
2190,0.6315,0.0435,0.109,0.0,0.0,0.0,0.1119999999999999,0.0835,0.0,0.0,0.0,0.0,0.0,0.0,0.0,0.0,0.0,0.0204,0.0,0.0,1350.15
2191,0.3079,0.0,0.0851,0.2152,0.3918,0.0,0.0,0.0,0.0,0.0,0.0,0.0,0.0,0.0,0.0,0.0,0.0,0.0,0.0,0.0,1705.15
2192,0.0,0.5249,0.0,0.0,0.0,0.0,0.0,0.0,0.4750999999999999,0.0,0.0,0.0,0.0,0.0,0.0,0.0,0.0,0.0,0.0,0.0,1196.15
2193,0.6964,0.0,0.0,0.0,0.0,0.0,0.0,0.0147,0.2889,0.0,0.0,0.0,0.0,0.0,0.0,0.0,0.0,0.0,0.0,0.0,1251.15
2194,0.75,0.0,0.0,0.0,0.0,0.0,0.25,0.0,0.0,0.0,0.0,0.0,0.0,0.0,0.0,0.0,0.0,0.0,0.0,0.0,1563.15
2195,0.0,0.0,0.0,0.0,0.4539,0.0,0.0,0.0,0.2964,0.0,0.0,0.0,0.0,0.0,0.0,0.0,0.0,0.0,0.2496999999999999,0.0,1776.15
2196,0.7172,0.0,0.0264,0.0,0.0,0.0,0.23,0.0,0.0264,0.0,0.0,0.0,0.0,0.0,0.0,0.0,0.0,0.0,0.0,0.0,1260.15
2197,0.5,0.0,0.0,0.0,0.0,0.0,0.125,0.0,0.375,0.0,0.0,0.0,0.0,0.0,0.0,0.0,0.0,0.0,0.0,0.0,1168.15
2198,0.6456000000000001,0.0,0.0,0.2062,0.1482,0.0,0.0,0.0,0.0,0.0,0.0,0.0,0.0,0.0,0.0,0.0,0.0,0.0,0.0,0.0,1974.15
2199,0.0,0.0,0.0092997210083697,0.0,0.0,0.0,0.0794976150715478,0.2758917232483026,0.0,0.1166964991050268,0.0595982120536384,0.0,0.0,0.0,0.0,0.1426957191284261,0.0,0.0,0.3011909642710719,0.0,1033.15
2200,0.7531753175317532,0.0203020302030202,0.0173017301730173,0.0,0.0,0.0807080708070807,0.0,0.0684068406840684,0.0601060106010601,0.0,0.0,0.0,0.0,0.0,0.0,0.0,0.0,0.0,0.0,0.0,1373.15
2201,0.6692,0.0542,0.1229,0.0513,0.0607,0.0,0.0,0.0,0.0,0.0,0.0417,0.0,0.0,0.0,0.0,0.0,0.0,0.0,0.0,0.0,1448.15
2202,0.5236476352364763,0.0564943505649435,0.0385961403859614,0.0585941405859414,0.0406959304069593,0.1343865613438656,0.0,0.0,0.0,0.028997100289971,0.05999400059994,0.0,0.0,0.0,0.0,0.0393960603939606,0.0,0.0191980801919808,0.0,0.0,1236.15
2203,0.7439,0.0,0.0994,0.0,0.0,0.0,0.0097,0.0722,0.0738,0.0,0.0,0.0,0.0,0.0,0.0,0.0,0.0,0.0,0.0,0.0,1288.15
2204,0.6,0.0,0.0,0.0,0.0,0.24,0.16,0.0,0.0,0.0,0.0,0.0,0.0,0.0,0.0,0.0,0.0,0.0,0.0,0.0,1353.15
2205,0.6262,0.0,0.0,0.121,0.0,0.2528,0.0,0.0,0.0,0.0,0.0,0.0,0.0,0.0,0.0,0.0,0.0,0.0,0.0,0.0,1518.15
2206,0.6364,0.0,0.1293,0.0327,0.0353,0.0,0.0,0.1383,0.0279999999999999,0.0,0.0,0.0,0.0,0.0,0.0,0.0,0.0,0.0,0.0,0.0,1331.15
2207,0.0,0.0,0.0,0.0,0.0,0.0,0.0,0.51,0.1,0.0,0.0,0.0,0.0,0.0,0.0,0.0,0.0,0.0,0.39,0.0,993.15
2208,0.785,0.0,0.0299,0.0,0.0,0.0,0.1851,0.0,0.0,0.0,0.0,0.0,0.0,0.0,0.0,0.0,0.0,0.0,0.0,0.0,1528.15
2209,0.6396999999999999,0.0,0.1438999999999999,0.0513999999999999,0.0214,0.0,0.0,0.1420999999999999,0.0,0.0,0.0,0.0,0.0,0.0,0.0,0.0,0.0,0.0,0.0,0.0,1433.15
2210,0.6536,0.0056,0.1033,0.0574,0.006,0.0,0.0,0.147,0.025,0.0,0.0,0.0,0.0,0.0,0.0,0.0,0.0,0.0,0.0,0.0,1198.15
2211,0.6474352564743525,0.1086891310868913,0.0958904109589041,0.1016898310168983,0.044995500449955,0.0,0.0,0.0,0.0,0.0,0.0,0.0,0.0,0.0,0.0,0.0,0.0,0.0,0.0,0.0,1443.15
2212,0.772,0.0,0.091,0.0,0.0,0.0,0.0,0.0,0.0,0.1369999999999999,0.0,0.0,0.0,0.0,0.0,0.0,0.0,0.0,0.0,0.0,1778.15
2213,0.0,0.015,0.07,0.0,0.0,0.0,0.113,0.0,0.0,0.14,0.0,0.0,0.0,0.0,0.01,0.0,0.0,0.0,0.632,0.0,1317.15
2214,0.5272,0.0677,0.0073,0.0334,0.0684999999999999,0.0,0.0,0.1848,0.0070999999999999,0.0,0.0,0.0,0.0,0.0,0.0,0.0,0.0,0.104,0.0,0.0,1382.15
2215,0.6951,0.0,0.0,0.0721,0.0751,0.0,0.0,0.1321,0.0,0.0241,0.0,0.0,0.0,0.0,0.0,0.0,0.0,0.0,0.0,0.0,1269.15
2216,0.7170000000000001,0.0,0.111,0.0,0.161,0.01,0.0,0.0,0.0,0.0,0.0,0.0,0.0,0.0,0.0,0.0,0.0,0.0,0.0,0.0,1604.15
2217,0.0,0.0,0.0,0.04,0.0,0.0,0.0,0.0,0.0,0.0,0.0,0.0,0.0,0.0,0.0,0.0,0.96,0.0,0.0,0.0,1750.15
2218,0.5974597459745975,0.0,0.0391039103910391,0.0,0.0839083908390839,0.1363136313631363,0.0,0.0,0.0,0.0,0.0839083908390839,0.0,0.0,0.0,0.0,0.0399039903990399,0.0,0.0194019401940194,0.0,0.0,1343.15
2219,0.1363,0.3234,0.0,0.0,0.0,0.0,0.1827,0.044,0.0,0.2934,0.0,0.0,0.0,0.0,0.0147,0.0,0.0,0.0055,0.0,0.0,1123.15
2220,0.5757,0.0,0.0,0.0,0.0,0.0,0.0,0.0,0.0068,0.0,0.0,0.41,0.0,0.0,0.0,0.0,0.0,0.0,0.0,0.0,918.15
2221,0.6,0.0,0.02,0.05,0.02,0.02,0.0,0.1,0.1,0.0,0.09,0.0,0.0,0.0,0.0,0.0,0.0,0.0,0.0,0.0,1303.15
2222,0.6927000000000001,0.0,0.0,0.0,0.1613,0.0,0.0,0.146,0.0,0.0,0.0,0.0,0.0,0.0,0.0,0.0,0.0,0.0,0.0,0.0,1363.15
2223,0.7168283171682831,0.0,0.1112888711128887,0.0,0.1411858814118588,0.0102989701029897,0.0,0.0,0.0,0.0,0.0203979602039796,0.0,0.0,0.0,0.0,0.0,0.0,0.0,0.0,0.0,1553.15
2224,0.7293000000000001,0.0,0.0275,0.0,0.0,0.0,0.2432,0.0,0.0,0.0,0.0,0.0,0.0,0.0,0.0,0.0,0.0,0.0,0.0,0.0,1348.15
2225,0.632431621581079,0.0,0.1158057902895144,0.1417070853542677,0.0950047502375118,0.0,0.0,0.0,0.0,0.0,0.0,0.0,0.0,0.0142007100355017,0.0,0.0,0.0,0.0,0.0,0.0,1436.15
2226,0.5404,0.0,0.0,0.0495,0.3201,0.0,0.0,0.02,0.0,0.0,0.0,0.0,0.0,0.0,0.0,0.0,0.0,0.07,0.0,0.0,1638.15
2227,0.0,0.0,0.07,0.05,0.05,0.0,0.1,0.0,0.0,0.05,0.0,0.0,0.0,0.0,0.01,0.0,0.0,0.0,0.65,0.0,1318.15
2228,0.48,0.0,0.0,0.0,0.2,0.0,0.18,0.0,0.0,0.0,0.0,0.0,0.0,0.0,0.01,0.07,0.0,0.04,0.0,0.0,1273.15
2229,0.6787,0.0,0.0658,0.0382999999999999,0.0991999999999999,0.0,0.0314999999999999,0.0811999999999999,0.0052999999999999,0.0,0.0,0.0,0.0,0.0,0.0,0.0,0.0,0.0,0.0,0.0,1407.15
2230,0.6753,0.0389,0.1177,0.0748,0.0349,0.0369,0.0,0.0,0.0,0.0,0.019,0.0,0.0,0.0,0.0,0.0,0.0,0.0,0.0,0.0,1463.15
2231,0.6436000000000001,0.0561,0.0981,0.0,0.1069,0.0754,0.0,0.0,0.0,0.0,0.0198,0.0,0.0,0.0,0.0,0.0,0.0,0.0,0.0,0.0,1294.15
2232,0.7172,0.0066,0.0198,0.0,0.0,0.0,0.23,0.0,0.0264,0.0,0.0,0.0,0.0,0.0,0.0,0.0,0.0,0.0,0.0,0.0,1245.15
2233,0.7313268673132688,0.0,0.0,0.0726927307269273,0.0756924307569243,0.0116988301169883,0.0,0.1070892910708929,0.0,0.0,0.0,0.0,0.0,0.0,0.0,0.0,0.0,0.0,0.0,0.0,1408.15
2234,0.5,0.0,0.0,0.25,0.25,0.0,0.0,0.0,0.0,0.0,0.0,0.0,0.0,0.0,0.0,0.0,0.0,0.0,0.0,0.0,1665.15
2235,0.6638663866386638,0.0,0.0069006900690069,0.0,0.0328032803280328,0.0328032803280328,0.0,0.1486148614861486,0.0,0.0,0.0,0.0,0.0,0.0,0.0,0.0,0.0,0.115011501150115,0.0,0.0,1463.15
2236,0.8573000000000001,0.0,0.0237999999999999,0.0,0.1189,0.0,0.0,0.0,0.0,0.0,0.0,0.0,0.0,0.0,0.0,0.0,0.0,0.0,0.0,0.0,1934.15
2237,0.6447,0.0537,0.0994,0.0,0.1316,0.0682,0.0,0.0,0.0,0.0,0.0,0.0,0.0,0.0,0.0,0.0,0.0,0.0,0.0,0.0,1438.15
2238,0.6459999999999999,0.0,0.084,0.02,0.02,0.025,0.0,0.148,0.027,0.0,0.0,0.0,0.0,0.0,0.0,0.0,0.0,0.03,0.0,0.0,1273.15
2239,0.808019198080192,0.0,0.0,0.0146985301469853,0.0140985901409859,0.0,0.0,0.1292870712928707,0.0,0.0,0.0,0.0338966103389661,0.0,0.0,0.0,0.0,0.0,0.0,0.0,0.0,1547.15
2240,0.5488548854885489,0.0,0.0635063506350635,0.1461146114611461,0.2415241524152415,0.0,0.0,0.0,0.0,0.0,0.0,0.0,0.0,0.0,0.0,0.0,0.0,0.0,0.0,0.0,1573.15
2241,0.0,0.0,0.0,0.0,0.0,0.0,0.0,0.3333,0.0,0.0,0.0,0.0,0.0,0.0,0.0,0.0,0.6667000000000001,0.0,0.0,0.0,1058.15
2242,0.6600999999999999,0.0599999999999999,0.1306999999999999,0.0423,0.0694999999999999,0.0,0.0,0.0,0.0,0.0,0.0373999999999999,0.0,0.0,0.0,0.0,0.0,0.0,0.0,0.0,0.0,1443.15
2243,0.5638,0.0,0.1626,0.0569999999999999,0.0,0.0,0.1163999999999999,0.1001999999999999,0.0,0.0,0.0,0.0,0.0,0.0,0.0,0.0,0.0,0.0,0.0,0.0,1372.0500244140626
2244,0.5904,0.0,0.0,0.0,0.0,0.0,0.0,0.369,0.0,0.0,0.0,0.0,0.0406,0.0,0.0,0.0,0.0,0.0,0.0,0.0,1119.15
2245,0.6980000000000001,0.008,0.05,0.06,0.023,0.021,0.0,0.042,0.062,0.0,0.016,0.0,0.0,0.0,0.0,0.02,0.0,0.0,0.0,0.0,1253.15
2246,0.5733426657334267,0.0,0.0,0.0,0.0,0.0,0.0230976902309769,0.0,0.1023897610238976,0.2962703729627037,0.0,0.0,0.0,0.0,0.0,0.0,0.0,0.0,0.0,0.0,1461.15
2247,0.14,0.2302,0.0,0.0,0.0,0.1283,0.0,0.0,0.0,0.0576999999999999,0.0,0.0,0.0,0.0,0.1471,0.2322,0.0,0.0602,0.0,0.0,1412.15
2248,0.6,0.0,0.06,0.1,0.1,0.05,0.0,0.0,0.0,0.0,0.09,0.0,0.0,0.0,0.0,0.0,0.0,0.0,0.0,0.0,1453.15
2249,0.5997400259974001,0.0,0.0850914908509148,0.0700929907009298,0.0599940005999399,0.0,0.0,0.0400959904009598,0.0549945005499449,0.0,0.0447955204479552,0.0,0.0,0.0,0.0,0.0353964603539646,0.0,0.0097990200979902,0.0,0.0,1453.15
2250,0.5119,0.0,0.0998,0.0,0.264,0.0,0.0,0.1243,0.0,0.0,0.0,0.0,0.0,0.0,0.0,0.0,0.0,0.0,0.0,0.0,1477.15
2251,0.5782,0.0,0.0,0.0,0.0,0.0227,0.0,0.0841,0.0553,0.0,0.0,0.0,0.0,0.0,0.0,0.2592,0.0,0.0,0.0,0.0,1223.15
2252,0.6282,0.0,0.11,0.152,0.1098,0.0,0.0,0.0,0.0,0.0,0.0,0.0,0.0,0.0,0.0,0.0,0.0,0.0,0.0,0.0,1505.15
2253,0.6235376462353766,0.0001999800019998,0.0171982801719828,0.1423857614238576,0.0,0.0117988201179882,0.0,0.1792820717928207,0.0068993100689931,0.0,0.0,0.0,0.0,0.0,0.0,0.0,0.0,0.0,0.0,0.0,1152.15
2254,0.0,0.0,0.0,0.0,0.4399,0.0,0.0,0.3204,0.0,0.0,0.0,0.0,0.0,0.0,0.0,0.0,0.0,0.0,0.2397,0.0,2002.15
2255,0.0748074807480748,0.4004400440044005,0.0,0.0,0.1507150715071507,0.1103110311031103,0.0,0.0,0.0,0.2077207720772077,0.0,0.0,0.0,0.0,0.0414041404140414,0.0,0.0,0.0146014601460146,0.0,0.0,1190.15
2256,0.498950104989501,0.0,0.0,0.0,0.0,0.0,0.0,0.2924707529247075,0.0,0.0,0.2085791420857914,0.0,0.0,0.0,0.0,0.0,0.0,0.0,0.0,0.0,1438.15
2257,0.8883,0.0,0.021,0.0,0.0,0.0,0.0,0.0907,0.0,0.0,0.0,0.0,0.0,0.0,0.0,0.0,0.0,0.0,0.0,0.0,1673.15
2258,0.7304,0.0,0.0,0.0,0.0803999999999999,0.0,0.0,0.1892,0.0,0.0,0.0,0.0,0.0,0.0,0.0,0.0,0.0,0.0,0.0,0.0,1163.15
2259,0.6666,0.0,0.0,0.0,0.0,0.0,0.1211,0.2123,0.0,0.0,0.0,0.0,0.0,0.0,0.0,0.0,0.0,0.0,0.0,0.0,985.15
2260,0.6863,0.036,0.1079,0.016,0.0,0.0,0.0,0.1528,0.0,0.0,0.0,0.0,0.0,0.0,0.0,0.0,0.0,0.0,0.0,0.0,1236.15
2261,0.0,0.0,0.0097,0.0,0.0,0.0,0.0,0.1114,0.0209,0.5329999999999999,0.0,0.0,0.0,0.0,0.0,0.0,0.0,0.0,0.3126,0.0,953.15
2262,0.6446,0.0,0.1642,0.026,0.0,0.0,0.0,0.1642,0.0,0.0,0.0,0.0,0.0,0.0,0.0,0.0,0.0,0.0,0.0,0.0,1486.15
2263,0.5006,0.0,0.0,0.0,0.0,0.0,0.0,0.2369,0.0,0.0,0.2625,0.0,0.0,0.0,0.0,0.0,0.0,0.0,0.0,0.0,1267.15
2264,0.6097,0.0,0.034,0.043,0.0741,0.0,0.1621999999999999,0.015,0.0,0.0,0.043,0.0,0.0,0.0,0.0,0.0,0.0,0.019,0.0,0.0,1244.15
2265,0.4964,0.0,0.1459,0.0088,0.1841,0.0,0.0,0.0701,0.0559,0.0,0.0,0.0,0.0388,0.0,0.0,0.0,0.0,0.0,0.0,0.0,1413.15
2266,0.6258,0.0,0.0679,0.0,0.0,0.0,0.1538,0.1184,0.0,0.0214,0.0,0.0,0.0,0.0,0.0,0.0,0.0,0.0068,0.0042,0.0,1133.15
2267,0.0,0.15,0.025,0.175,0.125,0.05,0.1,0.0,0.025,0.0,0.025,0.0,0.0,0.0,0.0,0.0,0.0,0.0,0.325,0.0,1203.15
