Repository: ychyn/algo_genetique

# algo_genetique
Ce code fait partie de notre mini-projet du MIG Verre 2024. L'objectif du mini-projet est l'obtention d'une composition de verre avec des qualités avantageuses pour une application potentiellement industrielle. 

On utilise l'outil de prediction des propriétés du verre à travers des réseaux de neuronnes codé par Franck Pigeonneau (qui constitue la plus grande partie de ce repo). On a codé l'algorithme génetique qui va, en utilisant ce réseau de neuronnes tenter d'obtenir une composition optimale dont on essaiera la fabrication dans le four situé à l'Ecole des Mines à Sophia Antipolis

File: DataBase/Tliqclean.csv (part 8 of 63)
,SiO2,B2O3,Al2O3,MgO,CaO,BaO,Li2O,Na2O,K2O,ZnO,SrO,PbO,Fe2O3,Y2O3,La2O3,TiO2,GeO2,ZrO2,P2O5,V2O5,Tliq
2268,0.575,0.06,0.0,0.0,0.0,0.0,0.0,0.215,0.0,0.0,0.0,0.0,0.0,0.0,0.0,0.0,0.0,0.12,0.03,0.0,1379.15
2269,0.6199999999999999,0.2499999999999999,0.0119999999999999,0.0,0.0539999999999999,0.0,0.0,0.0,0.064,0.0,0.0,0.0,0.0,0.0,0.0,0.0,0.0,0.0,0.0,0.0,1116.15
2270,0.5195000000000001,0.0,0.1368,0.0122,0.1684,0.0,0.0,0.0944,0.0277,0.0,0.0,0.0,0.041,0.0,0.0,0.0,0.0,0.0,0.0,0.0,1443.15
2271,0.45,0.0,0.0,0.0,0.0,0.0,0.55,0.0,0.0,0.0,0.0,0.0,0.0,0.0,0.0,0.0,0.0,0.0,0.0,0.0,1453.15
2272,0.5391539153915391,0.0,0.1464146414641464,0.0349034903490349,0.0,0.0,0.0,0.11001100110011,0.0194019401940194,0.1131113111311131,0.0,0.0,0.0,0.0,0.0,0.0189018901890189,0.0,0.0131013101310131,0.005000500050005,0.0,1553.15
2273,0.2965,0.2097,0.0,0.0,0.0,0.2039,0.0,0.0,0.0,0.0,0.0,0.0,0.0,0.0,0.0669,0.1632,0.0,0.0435,0.0,0.0,1293.15
2274,0.0559999999999999,0.7105,0.0,0.0,0.0,0.0,0.0,0.2335,0.0,0.0,0.0,0.0,0.0,0.0,0.0,0.0,0.0,0.0,0.0,0.0,1031.15
2275,0.6149,0.0,0.183,0.0,0.0,0.0,0.0,0.0,0.2021,0.0,0.0,0.0,0.0,0.0,0.0,0.0,0.0,0.0,0.0,0.0,1913.15
2276,0.6862999999999999,0.0196,0.1765,0.0,0.0,0.0,0.0,0.0,0.0,0.0,0.0,0.0,0.0,0.0,0.1176,0.0,0.0,0.0,0.0,0.0,1483.15
2277,0.4881511848815118,0.0,0.2322767723227677,0.0472952704729527,0.2322767723227677,0.0,0.0,0.0,0.0,0.0,0.0,0.0,0.0,0.0,0.0,0.0,0.0,0.0,0.0,0.0,1773.15
2278,0.6906,0.0,0.0046,0.02,0.0409,0.0,0.0,0.1577,0.0107,0.0,0.0,0.0,0.0,0.0,0.0,0.0101,0.0,0.0547,0.0,0.0,1433.15
2279,0.6372637263726373,0.085008500850085,0.1058105810581058,0.0,0.1241124112411241,0.0454045404540454,0.0,0.0,0.0,0.0,0.0,0.0,0.0,0.0,0.0,0.0,0.0,0.0,0.0,0.0,1313.15
2280,0.6897310268973103,0.0901909809019098,0.1101889811018898,0.0393960603939606,0.0353964603539646,0.0,0.0,0.0,0.0,0.0,0.0350964903509649,0.0,0.0,0.0,0.0,0.0,0.0,0.0,0.0,0.0,1573.15
2281,0.1891,0.0,0.1858,0.141,0.4841,0.0,0.0,0.0,0.0,0.0,0.0,0.0,0.0,0.0,0.0,0.0,0.0,0.0,0.0,0.0,1676.15
2282,0.7185,0.0,0.0474,0.0567,0.0346,0.0,0.0,0.0395,0.0789,0.0,0.0237,0.0,0.0,0.0,0.0,0.0,0.0,0.0,0.0,0.0,1263.15
2283,0.7048000000000001,0.0,0.0487,0.0,0.0,0.0,0.1662,0.0801,0.0,0.0,0.0,0.0,0.0,0.0,0.0,0.0,0.0,0.0,0.0,0.0,1198.15
2284,0.7374,0.0,0.0119,0.0,0.1082,0.0,0.0,0.1273,0.0,0.0,0.0,0.0,0.0,0.0,0.0,0.0152,0.0,0.0,0.0,0.0,1343.15
2285,0.0,0.83,0.0,0.0,0.0,0.0,0.0,0.0,0.17,0.0,0.0,0.0,0.0,0.0,0.0,0.0,0.0,0.0,0.0,0.0,1068.15
2286,0.6652,0.0037,0.1139,0.0483,0.0,0.0,0.0,0.1529,0.0138,0.0,0.0,0.0,0.0,0.0,0.0,0.0,0.0,0.0,0.0,0.0,1285.15
2287,0.4439,0.0,0.0,0.0,0.1110999999999999,0.0,0.0,0.445,0.0,0.0,0.0,0.0,0.0,0.0,0.0,0.0,0.0,0.0,0.0,0.0,1262.15
2288,0.7004,0.0525,0.1246,0.0165,0.0831,0.0087,0.0,0.0,0.0,0.0,0.0129,0.0,0.0,0.0,0.0,0.0,0.0,0.0,0.0,0.0,1464.15
2289,0.6951999999999999,0.0,0.0556,0.0,0.0,0.0,0.0,0.0,0.2492,0.0,0.0,0.0,0.0,0.0,0.0,0.0,0.0,0.0,0.0,0.0,1333.15
2290,0.7453254674532547,0.0,0.0304969503049695,0.0,0.0,0.0,0.0,0.0,0.2241775822417758,0.0,0.0,0.0,0.0,0.0,0.0,0.0,0.0,0.0,0.0,0.0,1088.15
2291,0.64,0.0,0.084,0.049,0.012,0.0,0.0,0.138,0.024,0.0,0.0,0.0,0.0,0.0,0.0,0.025,0.0,0.027,0.0,0.0,1323.15
2292,0.68,0.0,0.06,0.09,0.07,0.0,0.0,0.06,0.0,0.0,0.0,0.0,0.0,0.0,0.0,0.04,0.0,0.0,0.0,0.0,1463.15
2293,0.483948394839484,0.0,0.0559055905590559,0.2263226322632263,0.2338233823382338,0.0,0.0,0.0,0.0,0.0,0.0,0.0,0.0,0.0,0.0,0.0,0.0,0.0,0.0,0.0,1597.15
2294,0.6679999999999999,0.004,0.0235,0.139,0.024,0.0,0.0,0.0,0.126,0.0,0.0144999999999999,0.0,0.0,0.0,0.0,0.0,0.0,0.0,0.0,0.0,1353.15
2295,0.3810618938106189,0.0,0.024997500249975,0.1402859714028597,0.4536546345365463,0.0,0.0,0.0,0.0,0.0,0.0,0.0,0.0,0.0,0.0,0.0,0.0,0.0,0.0,0.0,1724.15
2296,0.5972999999999999,0.1311999999999999,0.096,0.1036,0.0175,0.0,0.0,0.0,0.0,0.0,0.0,0.0,0.0,0.0,0.0,0.0327,0.0,0.0217,0.0,0.0,1683.15
2297,0.0,0.1376807246985422,0.0268962345271661,0.0,0.0,0.3660487531745556,0.0,0.0,0.0,0.0,0.0,0.0,0.0,0.0,0.0167976483292339,0.0,0.0,0.0,0.4436378906953026,0.0,1213.15
2298,0.3567,0.0616,0.021,0.0,0.0,0.1812,0.0717,0.0,0.0,0.0526,0.1034,0.0,0.0,0.0,0.0,0.1341,0.0,0.0173,0.0,0.0,1313.15
2299,0.44,0.0,0.15,0.05,0.36,0.0,0.0,0.0,0.0,0.0,0.0,0.0,0.0,0.0,0.0,0.0,0.0,0.0,0.0,0.0,1563.15
2300,0.4041242474548473,0.1846110766645999,0.0210012600756045,0.0,0.1273076384583075,0.041902514150849,0.1601096065763946,0.0230013800828049,0.0,0.0,0.0,0.0,0.0,0.0,0.0377022621357281,0.0,0.0,0.0,0.0,0.0,1125.15
2301,0.6136,0.0,0.0,0.0,0.0955,0.0909,0.0,0.1091,0.0,0.0,0.0,0.0,0.0,0.0,0.0,0.0,0.0,0.0909,0.0,0.0,1522.15
2302,0.0,0.0,0.0,0.0,0.0,0.0,0.0,0.0,0.2195219521952195,0.3902390239023902,0.0,0.0,0.0,0.0,0.0,0.0,0.0,0.0,0.3902390239023902,0.0,935.15
2303,0.5064,0.0,0.0,0.0,0.3306,0.0,0.0,0.1628,0.0,0.0,0.0,0.0,0.0,0.0,0.0,0.0,0.0,0.0,0.0,0.0,1549.15
2304,0.6752,0.0,0.0874,0.075,0.075,0.0,0.0,0.0,0.0874,0.0,0.0,0.0,0.0,0.0,0.0,0.0,0.0,0.0,0.0,0.0,1598.15
2305,0.5210521052105211,0.0974097409740974,0.22002200220022,0.0,0.0,0.0,0.0,0.0,0.0,0.0,0.0,0.0,0.0,0.0878087808780878,0.0737073707370737,0.0,0.0,0.0,0.0,0.0,1556.15
2306,0.3653634636536346,0.0,0.0717928207179282,0.1452854714528547,0.4175582441755824,0.0,0.0,0.0,0.0,0.0,0.0,0.0,0.0,0.0,0.0,0.0,0.0,0.0,0.0,0.0,1669.15
2307,0.0596999999999999,0.507,0.0,0.0,0.0,0.0,0.008,0.0,0.0,0.1646,0.0,0.0,0.0,0.0514,0.1428,0.0,0.0,0.0631,0.0,0.0,1303.15
2308,0.6393,0.0095,0.1364,0.0329,0.0,0.0,0.0,0.1656,0.0141,0.0,0.0,0.0,0.0,0.0,0.0,0.0,0.0,0.0,0.0,0.0,1281.15
2309,0.0,0.0438999999999999,0.0349,0.0,0.1632999999999999,0.146,0.0852,0.11,0.0194,0.0375,0.0442,0.0,0.0,0.0,0.0,0.0,0.0,0.0,0.3156,0.0,1073.15
2310,0.8274,0.0,0.0802,0.0061,0.0061,0.0,0.0,0.0,0.0802,0.0,0.0,0.0,0.0,0.0,0.0,0.0,0.0,0.0,0.0,0.0,1383.15
2311,0.0,0.0,0.1659,0.0,0.2185,0.0,0.0,0.0,0.0,0.0,0.0,0.0,0.0,0.0,0.0,0.0,0.0,0.0,0.6156,0.0,1447.15
2312,0.3042,0.0,0.0868,0.1463,0.4627,0.0,0.0,0.0,0.0,0.0,0.0,0.0,0.0,0.0,0.0,0.0,0.0,0.0,0.0,0.0,1745.15
2313,0.6169370162209732,0.0190011400684041,0.0845050703042182,0.0329019741184471,0.023601416084965,0.0,0.0,0.1605096305778346,0.0352021121267276,0.0,0.0,0.0,0.0,0.0,0.0,0.0,0.0,0.0269016140968458,0.0,0.0,1148.15
2314,0.3544354435443544,0.273027302730273,0.0,0.0,0.0,0.3725372537253725,0.0,0.0,0.0,0.0,0.0,0.0,0.0,0.0,0.0,0.0,0.0,0.0,0.0,0.0,1275.15
2315,0.6495350464953504,0.0,0.037996200379962,0.1280871912808719,0.022997700229977,0.0,0.0,0.0207979202079792,0.0958904109589041,0.0,0.0435956404359564,0.0,0.0,0.0,0.0,0.0,0.0,0.0,0.0,0.0,1343.15
2316,0.6746,0.0197999999999999,0.1028999999999999,0.0,0.1438,0.0588999999999999,0.0,0.0,0.0,0.0,0.0,0.0,0.0,0.0,0.0,0.0,0.0,0.0,0.0,0.0,1333.15
2317,0.4765999999999999,0.0501999999999999,0.1234,0.0,0.0,0.0,0.0,0.3498,0.0,0.0,0.0,0.0,0.0,0.0,0.0,0.0,0.0,0.0,0.0,0.0,1263.15
2318,0.7456,0.0,0.1185,0.0,0.0,0.0,0.0,0.1359,0.0,0.0,0.0,0.0,0.0,0.0,0.0,0.0,0.0,0.0,0.0,0.0,1368.15
2319,0.0,0.4798,0.0,0.0,0.0,0.1245,0.0,0.0,0.0,0.3518,0.0,0.0,0.0,0.0,0.0438999999999999,0.0,0.0,0.0,0.0,0.0,1110.15
2320,0.718,0.0,0.0163,0.0,0.0,0.0,0.2319999999999999,0.0,0.022,0.0,0.0,0.0,0.0,0.0,0.0,0.0,0.0,0.0,0.0,0.0,1273.15
2321,0.0,0.0,0.0,0.0,0.0,0.0,0.0,0.1098,0.0,0.3902,0.0,0.0,0.0,0.0,0.0,0.0,0.0,0.0,0.5,0.0,964.15
2322,0.0,0.0,0.0,0.0,0.24,0.0,0.0,0.0,0.0,0.0,0.0,0.0,0.08,0.0,0.0,0.0,0.0,0.0,0.68,0.0,1177.15
2323,0.0333,0.1134999999999999,0.053,0.1936,0.1141,0.0326,0.0,0.0,0.0,0.0,0.0,0.0,0.0125,0.0,0.0,0.0,0.0,0.0,0.4474,0.0,1273.15
2324,0.6424,0.0,0.0488,0.0,0.0776999999999999,0.0,0.0,0.231,0.0,0.0,0.0,0.0,0.0,0.0,0.0,0.0,0.0,0.0,0.0,0.0,1203.15
2325,0.0,0.0,0.0,0.0,0.433,0.0,0.0,0.0,0.1184,0.0,0.0,0.0,0.0,0.0,0.0,0.0,0.0,0.0,0.4486,0.0,1267.15
2326,0.0,0.47,0.0,0.0,0.0,0.0,0.0,0.23,0.0,0.0,0.0,0.0,0.0,0.0,0.0,0.0,0.0,0.0,0.0,0.3,993.15
2327,0.6453645364536454,0.0,0.0947094709470947,0.0,0.1766176617661766,0.0,0.0,0.0,0.0,0.0,0.0,0.0,0.0,0.0,0.0,0.0833083308330833,0.0,0.0,0.0,0.0,1583.15
2328,0.07830078300783,0.5270052700527006,0.0,0.0,0.0,0.0,0.0,0.0,0.0,0.0,0.0,0.0,0.0,0.07970079700797,0.1950019500195002,0.01390013900139,0.0,0.0966009660096601,0.0,0.0,1418.15
2329,0.5934,0.0,0.0863,0.0546,0.1639999999999999,0.0,0.0,0.0333,0.0191,0.0,0.0,0.0,0.0359,0.0,0.0,0.01,0.0,0.0,0.0009,0.0,1468.15
2330,0.7583,0.0,0.1613,0.0634,0.0,0.0,0.0,0.0,0.017,0.0,0.0,0.0,0.0,0.0,0.0,0.0,0.0,0.0,0.0,0.0,1663.15
2331,0.6761,0.0394,0.1189,0.0542,0.0542,0.036,0.0,0.0,0.0,0.0,0.0188,0.0,0.0,0.0,0.0,0.0,0.0,0.0,0.0,0.0,1398.15
2332,0.7062,0.03,0.0534,0.0,0.0501,0.0,0.0,0.0,0.1603,0.0,0.0,0.0,0.0,0.0,0.0,0.0,0.0,0.0,0.0,0.0,1283.15
2333,0.5878,0.0,0.062,0.0538999999999999,0.218,0.0,0.0,0.0587,0.0196,0.0,0.0,0.0,0.0,0.0,0.0,0.0,0.0,0.0,0.0,0.0,1544.15
2334,0.6390022403584573,0.0,0.0197031525044007,0.0333053288526164,0.1017162746039366,0.0,0.0,0.0541086573851816,0.0570091214594335,0.0,0.0453072491598655,0.0,0.0,0.0,0.0,0.0,0.0,0.0490078412546007,0.0,0.0,1423.15
2335,0.8048000000000001,0.0,0.1171,0.0,0.0,0.0,0.0,0.0,0.0781,0.0,0.0,0.0,0.0,0.0,0.0,0.0,0.0,0.0,0.0,0.0,1673.15
2336,0.0,0.98,0.0,0.0,0.0,0.0,0.02,0.0,0.0,0.0,0.0,0.0,0.0,0.0,0.0,0.0,0.0,0.0,0.0,0.0,884.1499999999999
2337,0.7337,0.0,0.1329,0.0,0.0,0.0,0.0,0.0,0.1334,0.0,0.0,0.0,0.0,0.0,0.0,0.0,0.0,0.0,0.0,0.0,1848.15
2338,0.5916999999999999,0.1232999999999999,0.0221999999999999,0.0532,0.0546999999999999,0.0,0.0,0.1483999999999999,0.0065,0.0,0.0,0.0,0.0,0.0,0.0,0.0,0.0,0.0,0.0,0.0,1116.15
2339,0.0,0.0,0.0167033406681336,0.0,0.0338067613522704,0.0,0.0,0.3795759151830366,0.0473094618923784,0.0,0.0183036607321464,0.0,0.0,0.0,0.0,0.1710342068413682,0.0,0.0,0.3261652330466093,0.0,1093.15
2340,0.6787000000000001,0.0061,0.0775,0.1462,0.078,0.0,0.0,0.0,0.0,0.0,0.0135,0.0,0.0,0.0,0.0,0.0,0.0,0.0,0.0,0.0,1526.15
2341,0.5941405859414058,0.0,0.0,0.0,0.0,0.0,0.0,0.1133886611338866,0.2924707529247075,0.0,0.0,0.0,0.0,0.0,0.0,0.0,0.0,0.0,0.0,0.0,1058.15
2342,0.3915999999999999,0.1252,0.0426999999999999,0.0,0.0932,0.2217,0.0,0.0,0.0,0.0621,0.0,0.0,0.0,0.0,0.0,0.0404,0.0,0.0212,0.0,0.0,1328.15
2343,0.579,0.1,0.15,0.0,0.02,0.0,0.0,0.15,0.0,0.0,0.0,0.0,0.0,0.0,0.0,0.0,0.0,0.0,0.0,0.0,1223.15
2344,0.7,0.0,0.105,0.0975,0.0975,0.0,0.0,0.0,0.0,0.0,0.0,0.0,0.0,0.0,0.0,0.0,0.0,0.0,0.0,0.0,1678.15
2345,0.68,0.0,0.055,0.08,0.0,0.0,0.074,0.035,0.0409999999999999,0.0,0.0,0.0,0.0,0.0,0.0,0.01,0.0,0.025,0.0,0.0,1423.15
2346,0.6252,0.0,0.0,0.0731,0.04,0.0,0.0,0.2617,0.0,0.0,0.0,0.0,0.0,0.0,0.0,0.0,0.0,0.0,0.0,0.0,1217.15
2347,0.7092,0.0,0.1042,0.0929,0.0,0.0,0.0,0.0,0.0,0.0,0.0928,0.0,0.0,0.0,0.0,0.0,0.0,0.0,0.0,0.0,1554.15
2348,0.6716328367163283,0.0,0.0263973602639736,0.1668833116688331,0.0,0.0,0.1350864913508649,0.0,0.0,0.0,0.0,0.0,0.0,0.0,0.0,0.0,0.0,0.0,0.0,0.0,1473.15
2349,0.6471,0.0484,0.1291,0.0164,0.0,0.0,0.0,0.1568,0.0,0.0,0.0,0.0,0.0,0.0,0.0,0.0,0.0,0.0,0.0,0.0,1276.15
2350,0.5506000000000001,0.0,0.0832,0.0,0.1868,0.0,0.0,0.0,0.0,0.0899,0.0,0.0,0.0,0.0,0.0,0.0895,0.0,0.0,0.0,0.0,1421.15
2351,0.6470705858828234,0.0,0.0385922815436912,0.0870825834833033,0.0425914817036592,0.0585882823435312,0.0,0.0,0.0789842031593681,0.0,0.0338932213557288,0.0,0.0,0.0,0.0,0.0,0.0,0.0113977204559088,0.0,0.0,1383.15
2352,0.625,0.0,0.0,0.0,0.0,0.0,0.0,0.0,0.0,0.0,0.0,0.375,0.0,0.0,0.0,0.0,0.0,0.0,0.0,0.0,1223.15
2353,0.0,0.6031,0.0,0.0,0.0,0.0,0.0,0.0,0.3969,0.0,0.0,0.0,0.0,0.0,0.0,0.0,0.0,0.0,0.0,0.0,1088.15
2354,0.6466935330646694,0.0991990080099198,0.1285987140128598,0.0366996330036699,0.0673993260067399,0.0060999390006099,0.0,0.0,0.0,0.0,0.0152998470015299,0.0,0.0,0.0,0.0,0.0,0.0,0.0,0.0,0.0,1520.15
2355,0.6426999999999999,0.1603,0.0,0.0,0.0,0.0,0.0,0.1969999999999999,0.0,0.0,0.0,0.0,0.0,0.0,0.0,0.0,0.0,0.0,0.0,0.0,1211.15
2356,0.6947000000000001,0.0,0.0855,0.0,0.0,0.0,0.0414,0.086,0.0373,0.03,0.0,0.0,0.0,0.0,0.0,0.0171,0.0,0.0,0.0069,0.0,1183.15
2357,0.6498999999999999,0.0,0.078,0.0876,0.0045,0.0,0.0,0.1507,0.0,0.0,0.0293,0.0,0.0,0.0,0.0,0.0,0.0,0.0,0.0,0.0,1219.15
2358,0.6238,0.0,0.0,0.0,0.209,0.0,0.0,0.1671,0.0,0.0,0.0,0.0,0.0,0.0,0.0,0.0,0.0,0.0,0.0,0.0,1423.15
2359,0.0597059705970597,0.5069506950695069,0.0,0.0,0.0,0.0,0.008000800080008,0.0,0.0,0.1646164616461646,0.0,0.0,0.0,0.0514051405140514,0.1428142814281428,0.0,0.0,0.0631063106310631,0.0,0.0,1303.15
2360,0.6304630463046303,0.11001100110011,0.1199119911991199,0.0244024402440244,0.0451045104510451,0.0348034803480348,0.0,0.0,0.0,0.0,0.0353035303530352,0.0,0.0,0.0,0.0,0.0,0.0,0.0,0.0,0.0,1523.15
2361,0.667,0.0,0.0,0.0,0.0,0.133,0.2,0.0,0.0,0.0,0.0,0.0,0.0,0.0,0.0,0.0,0.0,0.0,0.0,0.0,1248.15
2362,0.3972602739726026,0.0,0.2041795820417958,0.0,0.0,0.0,0.0,0.3985601439856014,0.0,0.0,0.0,0.0,0.0,0.0,0.0,0.0,0.0,0.0,0.0,0.0,1843.15
2363,0.263,0.105,0.157,0.0,0.38,0.0,0.0,0.0,0.0,0.0,0.095,0.0,0.0,0.0,0.0,0.0,0.0,0.0,0.0,0.0,1513.15
2364,0.8725,0.0,0.0630999999999999,0.035,0.0,0.0,0.0,0.0,0.0294,0.0,0.0,0.0,0.0,0.0,0.0,0.0,0.0,0.0,0.0,0.0,1613.15
2365,0.6439,0.115,0.13,0.0158,0.0253,0.0351,0.0,0.0,0.0,0.0,0.0349,0.0,0.0,0.0,0.0,0.0,0.0,0.0,0.0,0.0,1523.15
2366,0.0,0.01,0.07,0.0,0.0,0.0,0.1,0.0,0.0,0.15,0.0,0.0,0.0,0.0,0.01,0.0,0.0,0.0,0.64,0.0,1326.15
2367,0.6506650665066507,0.0,0.0901090109010901,0.0,0.2503250325032503,0.0,0.0,0.0,0.0,0.0,0.0,0.0,0.0,0.0,0.0,0.0,0.0,0.0,0.0,0.0,1476.15
2368,0.2771,0.2542999999999999,0.0,0.0,0.0,0.4686,0.0,0.0,0.0,0.0,0.0,0.0,0.0,0.0,0.0,0.0,0.0,0.0,0.0,0.0,1255.15
2369,0.8038196180381961,0.0,0.0,0.0,0.0463953604639536,0.0,0.0,0.0,0.1497850214978502,0.0,0.0,0.0,0.0,0.0,0.0,0.0,0.0,0.0,0.0,0.0,1138.15
2370,0.6177,0.0458999999999999,0.0941,0.0127,0.2132,0.0,0.0,0.0163999999999999,0.0,0.0,0.0,0.0,0.0,0.0,0.0,0.0,0.0,0.0,0.0,0.0,1324.0500000000002
2371,0.7746,0.0,0.0,0.0,0.0,0.0,0.0,0.1167,0.1086999999999999,0.0,0.0,0.0,0.0,0.0,0.0,0.0,0.0,0.0,0.0,0.0,1056.15
2372,0.0,0.831,0.0,0.0,0.0,0.0,0.0,0.0,0.0,0.0,0.1689999999999999,0.0,0.0,0.0,0.0,0.0,0.0,0.0,0.0,0.0,1219.15
2373,0.5511,0.0,0.0,0.0,0.0,0.044,0.0,0.0,0.0598,0.0,0.0,0.3439,0.0,0.0,0.0,0.0,0.0,0.0,0.0,0.0,1092.15
2374,0.5929,0.0,0.1709,0.0599,0.0,0.0,0.1104,0.0659,0.0,0.0,0.0,0.0,0.0,0.0,0.0,0.0,0.0,0.0,0.0,0.0,1466.450048828125
2375,0.6494649464946494,0.0,0.056005600560056,0.0328032803280328,0.0659065906590659,0.0354035403540354,0.0,0.0472047204720472,0.048104810481048,0.0,0.0464046404640463,0.0,0.0,0.0,0.0,0.0,0.0,0.017001700170017,0.0,0.0,1373.15
2376,0.0,0.67,0.0,0.0,0.18,0.0,0.15,0.0,0.0,0.0,0.0,0.0,0.0,0.0,0.0,0.0,0.0,0.0,0.0,0.0,1057.15
2377,0.5025000000000001,0.1168,0.1479,0.0,0.0,0.0,0.0,0.0,0.0,0.0,0.0,0.0,0.0,0.1151,0.0279,0.0898,0.0,0.0,0.0,0.0,1495.15
2378,0.5,0.0,0.2207,0.0,0.2793,0.0,0.0,0.0,0.0,0.0,0.0,0.0,0.0,0.0,0.0,0.0,0.0,0.0,0.0,0.0,1815.15
2379,0.6689999999999999,0.009,0.1319999999999999,0.093,0.0529999999999999,0.0,0.0,0.0,0.0,0.0,0.044,0.0,0.0,0.0,0.0,0.0,0.0,0.0,0.0,0.0,1534.15
2380,0.5177,0.0,0.0,0.0,0.0,0.0,0.0,0.1967,0.0,0.0,0.0,0.2855999999999999,0.0,0.0,0.0,0.0,0.0,0.0,0.0,0.0,863.1499999999999
2381,0.6653,0.0,0.1352,0.0,0.0,0.0,0.0,0.0,0.1994999999999999,0.0,0.0,0.0,0.0,0.0,0.0,0.0,0.0,0.0,0.0,0.0,1853.15
2382,0.6780000000000002,0.0155,0.0471,0.0528,0.0477,0.04,0.0,0.0371,0.0716,0.0,0.0094,0.0,0.0,0.0,0.0,0.0,0.0,0.0,0.0,0.0,1253.15
2383,0.6333,0.092,0.114,0.0655,0.0695,0.0,0.0,0.0,0.025,0.0,0.0,0.0,0.0,0.0,0.0,0.0,0.0,0.0,0.0,0.0,1328.15
2384,0.4861486148614861,0.0,0.0507050705070507,0.0,0.0,0.0,0.0,0.4631463146314631,0.0,0.0,0.0,0.0,0.0,0.0,0.0,0.0,0.0,0.0,0.0,0.0,1308.15
2385,0.7380999999999999,0.0,0.0058999999999999,0.0,0.1083999999999999,0.0,0.0,0.1475999999999999,0.0,0.0,0.0,0.0,0.0,0.0,0.0,0.0,0.0,0.0,0.0,0.0,1241.15
2386,0.5005500550055005,0.1211121112111211,0.048004800480048,0.0851085108510851,0.2312231223122312,0.0,0.0,0.0,0.0,0.0,0.0,0.0,0.0,0.0,0.0,0.011001100110011,0.0,0.0,0.0,0.0,1573.15
2387,0.7192280771922809,0.0,0.0898910108989101,0.02999700029997,0.02999700029997,0.0,0.0,0.1298870112988701,0.0,0.0,0.0,0.0,0.0,0.0,0.0,0.0,0.0,0.0,0.0,0.0,1323.15
2388,0.0,0.0,0.0,0.0,0.0,0.14,0.0,0.0,0.0,0.0,0.0,0.0,0.0,0.0,0.0,0.0,0.0,0.0,0.0,0.86,932.15
2389,0.5,0.0,0.0,0.0,0.075,0.15,0.0,0.0,0.0,0.0,0.075,0.0,0.0,0.0,0.0,0.165,0.0,0.035,0.0,0.0,1477.15
2390,0.6667000000000001,0.0,0.0,0.0,0.0,0.0,0.2,0.1333,0.0,0.0,0.0,0.0,0.0,0.0,0.0,0.0,0.0,0.0,0.0,0.0,1143.15
2391,0.0,0.0,0.0,0.0,0.0,0.0,0.0,0.5,0.0,0.0,0.0,0.0,0.0,0.0,0.0,0.5,0.0,0.0,0.0,0.0,1303.15
2392,0.5231,0.0,0.0964,0.1427,0.1204,0.0,0.0,0.033,0.0099,0.0,0.0,0.0,0.0506,0.0,0.0,0.0217,0.0,0.0,0.0,0.0,1573.15
2393,0.5707000000000001,0.0,0.04,0.0,0.0874,0.1491,0.0,0.0,0.0,0.0,0.0788,0.0,0.0,0.0,0.0,0.0409,0.0,0.0331,0.0,0.0,1373.15
2394,0.679,0.0,0.108,0.036,0.019,0.0,0.0,0.148,0.0,0.0,0.009,0.0,0.0,0.0,0.0,0.0,0.0,0.0,0.0,0.0,1283.15
2395,0.5217,0.1863,0.0465,0.0,0.0,0.2109,0.0278,0.0,0.0,0.0,0.0056,0.0,0.0,0.0,0.0,0.0,0.0,0.0,0.0,0.0,1138.15
2396,0.6187,0.1064,0.085,0.0175,0.0697,0.033,0.0,0.0,0.0397,0.0,0.0289999999999999,0.0,0.0,0.0,0.0,0.0,0.0,0.0,0.0,0.0,1233.15
2397,0.6,0.0,0.165,0.0,0.0,0.0,0.0,0.175,0.0,0.0,0.0,0.0,0.0,0.0,0.0,0.0,0.0,0.0,0.06,0.0,1063.15
2398,0.6595,0.0799999999999999,0.1001999999999999,0.0503999999999999,0.0700999999999999,0.0,0.0,0.0,0.0,0.0,0.0397999999999999,0.0,0.0,0.0,0.0,0.0,0.0,0.0,0.0,0.0,1533.15
2399,0.0,0.1638163816381637,0.0196019601960196,0.0646064606460646,0.0264026402640264,0.191019101910191,0.1523152315231523,0.0,0.0,0.0,0.0497049704970497,0.0,0.0,0.0,0.0,0.0,0.0,0.0,0.3325332533253325,0.0,1153.15
2400,0.6058605860586058,0.0,0.1539153915391539,0.0414041404140414,0.0357035703570357,0.0,0.0,0.1347134713471347,0.0284028402840284,0.0,0.0,0.0,0.0,0.0,0.0,0.0,0.0,0.0,0.0,0.0,1351.15
2401,0.6796320367963203,0.1100889911008899,0.0997900209979002,0.0155984401559844,0.0248975102489751,0.034996500349965,0.0,0.0,0.0,0.0,0.034996500349965,0.0,0.0,0.0,0.0,0.0,0.0,0.0,0.0,0.0,1523.15
2402,0.3747,0.2614,0.0,0.0,0.0,0.3639,0.0,0.0,0.0,0.0,0.0,0.0,0.0,0.0,0.0,0.0,0.0,0.0,0.0,0.0,1278.15
2403,0.66,0.0,0.0,0.0,0.025,0.0,0.02,0.15,0.02,0.0,0.0,0.0,0.0,0.0,0.0,0.0,0.0,0.125,0.0,0.0,1568.15
2404,0.6507650765076507,0.0,0.0198019801980198,0.0251025102510251,0.1022102210221022,0.0,0.0,0.0489048904890489,0.0537053705370537,0.0,0.0585058505850585,0.0,0.0,0.0,0.0,0.0,0.0,0.041004100410041,0.0,0.0,1428.15
2405,0.0,0.2,0.0,0.1169,0.0,0.1956,0.0,0.0,0.0,0.1777,0.0,0.0,0.0,0.0,0.0,0.0,0.0,0.0,0.3093,0.0,1178.15
2406,0.6108389161083891,0.0044995500449955,0.0091990800919908,0.0621937806219378,0.12998700129987,0.0183981601839816,0.0,0.1091890810918908,0.0465953404659534,0.0,0.0090990900909909,0.0,0.0,0.0,0.0,0.0,0.0,0.0,0.0,0.0,1387.15
2407,0.38,0.0,0.065,0.13,0.155,0.0,0.015,0.0,0.0,0.11,0.07,0.0,0.0,0.025,0.0,0.04,0.0,0.01,0.0,0.0,1463.15
2408,0.778,0.0,0.0,0.0,0.0,0.0,0.0,0.0,0.222,0.0,0.0,0.0,0.0,0.0,0.0,0.0,0.0,0.0,0.0,0.0,1022.15
2409,0.5038848834534965,0.0485985420437386,0.0265992020239392,0.0,0.1002969910902673,0.035298941031769,0.1518954431367059,0.0458986230413087,0.0,0.0,0.0529984100476985,0.0,0.0,0.0,0.0155995320140395,0.0,0.0,0.0186994390168294,0.0,0.0,1066.15
2410,0.7318000000000001,0.0,0.0,0.0726,0.0793,0.0,0.0,0.1162,0.0,0.0,0.0,0.0,0.0,0.0,0.0,0.0,0.0,0.0,0.0,0.0,1393.15
2411,0.53,0.2,0.17,0.02,0.0,0.04,0.0,0.0,0.0,0.0,0.04,0.0,0.0,0.0,0.0,0.0,0.0,0.0,0.0,0.0,1315.15
2412,0.7004,0.0166,0.0305,0.0603,0.0564,0.0,0.0,0.0,0.1178999999999999,0.0,0.0169,0.0,0.0,0.0,0.0,0.0,0.0,0.0,0.0,0.0,1268.15
2413,0.0,0.0,0.0,0.0,0.0,0.0,0.345,0.0,0.0,0.0,0.0,0.0,0.0,0.0,0.0,0.655,0.0,0.0,0.0,0.0,1687.15
2414,0.675,0.0,0.075,0.0,0.0,0.0,0.0,0.0,0.0,0.25,0.0,0.0,0.0,0.0,0.0,0.0,0.0,0.0,0.0,0.0,1801.15
2415,0.0589,0.5394,0.0,0.0,0.1281,0.0106,0.0,0.0,0.0,0.1043999999999999,0.0,0.0,0.0,0.0403,0.0941,0.0,0.0,0.0222,0.0,0.0,1153.15
2416,0.4247575242475752,0.0,0.0,0.0,0.2880711928807119,0.0,0.0,0.0,0.0,0.0,0.0,0.0,0.0,0.0,0.0,0.2871712828717128,0.0,0.0,0.0,0.0,1733.15
2417,0.6559344065593441,0.0,0.1223877612238776,0.0488951104889511,0.0,0.0,0.0,0.158984101589841,0.0,0.0,0.0,0.0,0.0,0.0,0.0,0.0,0.0,0.0,0.0115988401159884,0.0,1251.15
2418,0.2689,0.3427,0.0226,0.0,0.0686,0.0351,0.1725,0.0,0.0,0.0378,0.0,0.0,0.0,0.0,0.043,0.0,0.0,0.0,0.0,0.0,1178.15
2419,0.7142714271427143,0.0,0.0,0.0625062506250625,0.0631063106310631,0.0,0.0,0.1346134613461346,0.0255025502550255,0.0,0.0,0.0,0.0,0.0,0.0,0.0,0.0,0.0,0.0,0.0,1136.15
2420,0.5357999999999999,0.0578,0.0395,0.0,0.0847,0.1376,0.0,0.0,0.0,0.0,0.0847,0.0,0.0,0.0,0.0,0.0403,0.0,0.0196,0.0,0.0,1242.15
2421,0.6547,0.0,0.0,0.0,0.2112,0.0,0.0,0.134,0.0,0.0,0.0,0.0,0.0,0.0,0.0,0.0,0.0,0.0,0.0,0.0,1453.15
2422,0.5093490650934906,0.0585941405859414,0.05999400059994,0.0,0.0858914108589141,0.1394860513948605,0.0,0.0,0.0,0.0,0.0858914108589141,0.0,0.0,0.0,0.0,0.0408959104089591,0.0,0.0198980101989801,0.0,0.0,1329.15
2423,0.7275,0.0,0.0,0.0,0.0,0.0,0.0,0.2427,0.0,0.0,0.0,0.0,0.0298,0.0,0.0,0.0,0.0,0.0,0.0,0.0,1073.15
2424,0.838916108389161,0.0,0.0517948205179481,0.0,0.0,0.0,0.0,0.0,0.1092890710928906,0.0,0.0,0.0,0.0,0.0,0.0,0.0,0.0,0.0,0.0,0.0,1178.15
2425,0.6779999999999999,0.0272,0.0582,0.0467,0.0147,0.0,0.0192,0.122,0.0248,0.0,0.0,0.0,0.0,0.0,0.0,0.0,0.0,0.0081999999999999,0.0,0.0,1003.15
2426,0.0,0.0,0.0,0.0,0.0,0.0,0.0,0.0,0.0,0.0,0.0,0.69,0.0,0.0,0.0,0.0,0.0,0.0,0.31,0.0,1186.15
2427,0.0,0.0,0.0,0.0,0.3434,0.0,0.0,0.0,0.4069,0.0,0.0,0.0,0.0,0.0,0.0,0.0,0.0,0.0,0.2496999999999999,0.0,1847.15
2428,0.7050000000000001,0.014,0.111,0.026,0.086,0.045,0.0,0.0,0.0,0.0,0.007,0.0,0.0,0.0,0.0,0.0,0.0,0.0,0.005,0.0,1460.15
2429,0.0,0.0,0.0,0.0,0.0,0.0,0.0,0.0,0.0,0.0,0.1,0.0,0.0,0.0,0.0,0.0,0.9,0.0,0.0,0.0,1568.15
2430,0.503,0.0,0.0,0.0,0.107,0.0,0.0,0.39,0.0,0.0,0.0,0.0,0.0,0.0,0.0,0.0,0.0,0.0,0.0,0.0,1410.15
2431,0.68,0.0394,0.1249,0.0509,0.0509,0.0338,0.0,0.0,0.0,0.0,0.0176,0.0,0.0,0.0,0.0,0.0,0.0,0.0,0.0,0.0,1413.15
2432,0.6389638963896389,0.2698269826982698,0.0,0.0,0.0,0.0,0.0,0.0912091209120912,0.0,0.0,0.0,0.0,0.0,0.0,0.0,0.0,0.0,0.0,0.0,0.0,1015.15
2433,0.7819999999999999,0.0,0.1089999999999999,0.0,0.0239999999999999,0.0,0.0,0.0,0.0849999999999999,0.0,0.0,0.0,0.0,0.0,0.0,0.0,0.0,0.0,0.0,0.0,1488.15
2434,0.0,0.0,0.0,0.0,0.0,0.0,0.0,0.0,0.0,0.0,0.0,0.55,0.0,0.0,0.0,0.0,0.0,0.0,0.0,0.45,917.15
2435,0.0,0.7925,0.0,0.0,0.0,0.072,0.0,0.0,0.0,0.0,0.0,0.0,0.0,0.0,0.1355,0.0,0.0,0.0,0.0,0.0,1252.15
2436,0.5415000000000001,0.0224,0.0,0.0,0.0,0.0085,0.0,0.0,0.0069,0.0,0.0,0.418,0.0,0.0,0.0,0.0,0.0,0.0,0.0,0.0,893.1499999999999
2437,0.4643,0.0913,0.0295,0.0107,0.0827,0.1512,0.0,0.0,0.0,0.0,0.0406,0.0,0.0,0.0,0.0206,0.0935,0.0,0.0153,0.0,0.0,1222.15
2438,0.2223,0.0,0.1551,0.1779,0.4447,0.0,0.0,0.0,0.0,0.0,0.0,0.0,0.0,0.0,0.0,0.0,0.0,0.0,0.0,0.0,1734.15
2439,0.7074363307302344,0.0,0.0723934845863872,0.0,0.0,0.0505954464098231,0.0,0.0276975072243498,0.0324970752632263,0.0,0.0798928096471317,0.0,0.0,0.0,0.0,0.0,0.0,0.0271975522203001,0.0,0.0,1383.15
2440,0.61,0.04,0.0,0.0,0.03,0.0,0.0,0.2,0.0,0.0,0.0,0.0,0.0,0.0,0.0,0.0,0.0,0.12,0.0,0.0,1608.15
2441,0.7359,0.0,0.0,0.0,0.0398,0.0,0.0,0.0,0.2243,0.0,0.0,0.0,0.0,0.0,0.0,0.0,0.0,0.0,0.0,0.0,1088.15
2442,0.7173,0.0,0.1147,0.168,0.0,0.0,0.0,0.0,0.0,0.0,0.0,0.0,0.0,0.0,0.0,0.0,0.0,0.0,0.0,0.0,1697.15
2443,0.13,0.5,0.0,0.02,0.07,0.0,0.09,0.0,0.0,0.02,0.02,0.0,0.0,0.04,0.09,0.0,0.0,0.01,0.0,0.0,1273.15
2444,0.5692,0.0,0.1055,0.0,0.0,0.3253,0.0,0.0,0.0,0.0,0.0,0.0,0.0,0.0,0.0,0.0,0.0,0.0,0.0,0.0,1772.15
2445,0.0,0.0,0.0,0.0,0.0,0.0,0.0,0.0,0.14,0.0,0.0,0.0,0.0,0.0,0.0,0.0,0.0,0.0,0.0,0.86,879.1499999999999
2446,0.6570999999999999,0.0,0.0,0.0,0.0,0.0,0.0,0.0,0.3429,0.0,0.0,0.0,0.0,0.0,0.0,0.0,0.0,0.0,0.0,0.0,1311.15
2447,0.6334633463346335,0.0047004700470047,0.1216121612161216,0.0472047204720472,0.0117011701170117,0.0,0.0,0.1599159915991599,0.0146014601460146,0.0,0.0,0.0,0.0,0.0,0.0,0.0,0.0,0.0,0.0046004600460046,0.0,1316.15
2448,0.46,0.0,0.0,0.0,0.0,0.36,0.0,0.0,0.0,0.18,0.0,0.0,0.0,0.0,0.0,0.0,0.0,0.0,0.0,0.0,1554.15
2449,0.8165183481651834,0.0,0.1120887911208879,0.0,0.0,0.0,0.0,0.0,0.0713928607139286,0.0,0.0,0.0,0.0,0.0,0.0,0.0,0.0,0.0,0.0,0.0,1753.15
2450,0.6621,0.0,0.0,0.141,0.1419,0.0,0.0,0.055,0.0,0.0,0.0,0.0,0.0,0.0,0.0,0.0,0.0,0.0,0.0,0.0,1572.15
2451,0.665,0.0,0.0,0.0,0.167,0.0,0.0,0.168,0.0,0.0,0.0,0.0,0.0,0.0,0.0,0.0,0.0,0.0,0.0,0.0,1352.15
2452,0.8214821482148215,0.0397039703970397,0.0129012901290129,0.0,0.0046004600460046,0.0,0.0,0.0408040804080408,0.0073007300730073,0.0732073207320732,0.0,0.0,0.0,0.0,0.0,0.0,0.0,0.0,0.0,0.0,1570.15
2453,0.5589,0.0,0.0,0.0,0.2883,0.0,0.0,0.0,0.0,0.1528,0.0,0.0,0.0,0.0,0.0,0.0,0.0,0.0,0.0,0.0,1545.15
2454,0.0,0.0,0.0093997180084597,0.0,0.0,0.0,0.073497795066148,0.2770916872493825,0.0,0.1171964841054768,0.0616981490555283,0.0,0.0,0.0,0.0,0.1433956981290561,0.0,0.0,0.3024909252722418,0.0,1033.15
2455,0.8418000000000001,0.1032,0.0141999999999999,0.0,0.0,0.0,0.0,0.0,0.0408,0.0,0.0,0.0,0.0,0.0,0.0,0.0,0.0,0.0,0.0,0.0,1253.15
2456,0.6347,0.0966,0.11,0.0371,0.0,0.0926999999999999,0.0,0.0,0.0,0.0,0.0289,0.0,0.0,0.0,0.0,0.0,0.0,0.0,0.0,0.0,1433.15
2457,0.1494149414941494,0.3223322332233223,0.0,0.0,0.1472147214721472,0.1077107710771077,0.0,0.0,0.0,0.2029202920292029,0.0,0.0,0.0,0.0,0.0413041304130413,0.0,0.0,0.0291029102910291,0.0,0.0,1188.15
2458,0.0,0.0,0.0,0.0,0.4771477147714771,0.0,0.0,0.0,0.2732273227322732,0.0,0.0,0.0,0.0,0.0,0.0,0.0,0.0,0.0,0.2496249624962496,0.0,1815.15
2459,0.3069,0.3404999999999999,0.0,0.0,0.0,0.0,0.3525999999999999,0.0,0.0,0.0,0.0,0.0,0.0,0.0,0.0,0.0,0.0,0.0,0.0,0.0,1051.15
2460,0.51,0.0,0.0,0.0,0.0,0.0,0.0,0.0,0.0,0.49,0.0,0.0,0.0,0.0,0.0,0.0,0.0,0.0,0.0,0.0,1736.15
2461,0.0,0.048,0.0,0.1678,0.2298,0.0,0.0,0.0619,0.0,0.0,0.0,0.0,0.0529,0.0,0.0,0.0,0.0,0.0,0.4396,0.0,1191.35
2462,0.4999999999999999,0.0,0.0198999999999999,0.2300999999999999,0.2499999999999999,0.0,0.0,0.0,0.0,0.0,0.0,0.0,0.0,0.0,0.0,0.0,0.0,0.0,0.0,0.0,1643.15
2463,0.5347,0.1443,0.0243,0.0,0.0239,0.0283999999999999,0.177,0.013,0.0,0.0,0.0323,0.0,0.0,0.0,0.0216,0.0,0.0,0.0,0.0,0.0,1138.15
2464,0.7757,0.0,0.0,0.0,0.054,0.0,0.0,0.166,0.0,0.0,0.0,0.0,0.0,0.0,0.0,0.0,0.0,0.0,0.0043,0.0,1473.15
2465,0.5197480251974803,0.0,0.0643935606439356,0.0791920807919208,0.1187881211878812,0.0,0.0940905909409059,0.0,0.0,0.0,0.0,0.0,0.0,0.0247975202479752,0.0,0.0692930706929307,0.0,0.0197980201979802,0.0,0.0,1513.15
2466,0.6692000000000001,0.0962,0.1137,0.0127,0.0399,0.0435,0.0,0.0,0.0,0.0,0.0127,0.0,0.0,0.0,0.0,0.0121,0.0,0.0,0.0,0.0,1363.15
2467,0.5623,0.0,0.0,0.0676,0.0,0.0,0.3701,0.0,0.0,0.0,0.0,0.0,0.0,0.0,0.0,0.0,0.0,0.0,0.0,0.0,1380.15
2468,0.6691999999999999,0.0,0.0667999999999999,0.0,0.0,0.0,0.0,0.1758999999999999,0.0216999999999999,0.0,0.0,0.0,0.0,0.0,0.0,0.0,0.0,0.0663999999999999,0.0,0.0,1380.15
2469,0.0,0.0,0.0,0.0,0.4181,0.0,0.0,0.0,0.3322,0.0,0.0,0.0,0.0,0.0,0.0,0.0,0.0,0.0,0.2496999999999999,0.0,1738.15
2470,0.6229,0.0339,0.1085,0.1172,0.1175,0.0,0.0,0.0,0.0,0.0,0.0,0.0,0.0,0.0,0.0,0.0,0.0,0.0,0.0,0.0,1493.15
2471,0.0,0.2,0.025,0.2,0.0749,0.025,0.1501,0.0,0.0,0.0,0.05,0.0,0.0,0.0,0.0,0.0,0.0,0.0,0.275,0.0,1203.15
2472,0.0,0.5652,0.0,0.0,0.0,0.0,0.0,0.0,0.4347999999999999,0.0,0.0,0.0,0.0,0.0,0.0,0.0,0.0,0.0,0.0,0.0,1158.15
2473,0.361,0.3989999999999999,0.0,0.0,0.0,0.24,0.0,0.0,0.0,0.0,0.0,0.0,0.0,0.0,0.0,0.0,0.0,0.0,0.0,0.0,1227.15
2474,0.6134000000000001,0.0,0.0,0.0726,0.1252,0.0,0.0,0.1888,0.0,0.0,0.0,0.0,0.0,0.0,0.0,0.0,0.0,0.0,0.0,0.0,1336.15
2475,0.6712,0.0,0.018,0.0605999999999999,0.0817,0.0,0.0,0.1479,0.0065,0.0,0.0,0.0,0.0126,0.0,0.0,0.0,0.0,0.0,0.0,0.0,1297.15
2476,0.53,0.0,0.0,0.0,0.313,0.0,0.0,0.157,0.0,0.0,0.0,0.0,0.0,0.0,0.0,0.0,0.0,0.0,0.0,0.0,1574.0500000000002
2477,0.688968896889689,0.0,0.1052105210521052,0.0197019701970197,0.1464146414641464,0.0199019901990199,0.0,0.0,0.0,0.0,0.0198019801980198,0.0,0.0,0.0,0.0,0.0,0.0,0.0,0.0,0.0,1498.15
2478,0.0,0.0,0.0,0.0,0.0,0.0,0.0,0.0,0.0,0.0,0.0,0.674,0.0,0.0,0.0,0.0,0.0,0.0,0.326,0.0,1108.15
2479,0.6992699269926992,0.0,0.0,0.23002300230023,0.0,0.0,0.0,0.0,0.0707070707070707,0.0,0.0,0.0,0.0,0.0,0.0,0.0,0.0,0.0,0.0,0.0,1668.15
2480,0.765,0.0,0.0,0.0,0.0,0.0,0.0,0.0,0.235,0.0,0.0,0.0,0.0,0.0,0.0,0.0,0.0,0.0,0.0,0.0,1127.15
2481,0.0,0.0,0.08,0.05,0.0,0.0,0.1,0.0,0.0,0.1,0.0,0.0,0.0,0.0,0.0,0.0,0.0,0.0,0.65,0.0,1304.15
2482,0.1002899710028997,0.5533446655334466,0.0,0.0,0.0,0.3463653634636536,0.0,0.0,0.0,0.0,0.0,0.0,0.0,0.0,0.0,0.0,0.0,0.0,0.0,0.0,1230.15
2483,0.6953,0.031,0.0755,0.1345,0.0429,0.0,0.0,0.0,0.0,0.0,0.0208,0.0,0.0,0.0,0.0,0.0,0.0,0.0,0.0,0.0,1568.15
2484,0.65,0.0,0.0,0.0,0.0,0.0,0.0,0.35,0.0,0.0,0.0,0.0,0.0,0.0,0.0,0.0,0.0,0.0,0.0,0.0,1143.15
2485,0.7050294970502949,0.0,0.0064993500649935,0.0254974502549744,0.1151884811518848,0.0,0.0,0.1294870512948705,0.015998400159984,0.0,0.0,0.0,0.0,0.0,0.0,0.0,0.0,0.0,0.0,0.0,1263.15
2486,0.4949,0.0,0.0,0.0,0.0,0.0,0.0,0.2126,0.2925,0.0,0.0,0.0,0.0,0.0,0.0,0.0,0.0,0.0,0.0,0.0,1115.15
2487,0.6253625362536254,0.035003500350035,0.0,0.0,0.1649164916491649,0.0,0.0,0.1747174717471747,0.0,0.0,0.0,0.0,0.0,0.0,0.0,0.0,0.0,0.0,0.0,0.0,1336.15
2488,0.4529999999999999,0.0981,0.0407,0.0,0.0477,0.1625,0.0,0.0,0.0,0.0,0.0704,0.0,0.0,0.0,0.0334,0.0774,0.0,0.0165,0.0,0.0,1237.15
2489,0.679,0.0,0.1625,0.151,0.0,0.0,0.0075,0.0,0.0,0.0,0.0,0.0,0.0,0.0,0.0,0.0,0.0,0.0,0.0,0.0,1735.349951171875
2490,0.0,0.4806519348065194,0.0327967203279672,0.0,0.0,0.0290970902909709,0.0,0.0,0.0,0.1507849215078492,0.0,0.0,0.0,0.0,0.1266873312668733,0.1256874312568743,0.0,0.0542945705429457,0.0,0.0,1263.15
2491,0.476,0.0,0.093,0.0,0.0,0.0,0.0,0.0,0.0,0.431,0.0,0.0,0.0,0.0,0.0,0.0,0.0,0.0,0.0,0.0,1623.15
2492,0.0317031703170317,0.4244424442444244,0.0,0.1655165516551655,0.0,0.0186018601860186,0.0,0.0,0.0,0.1171117111711171,0.0,0.0,0.0,0.0,0.0965096509650965,0.1074107410741074,0.0,0.0387038703870387,0.0,0.0,1278.15
2493,0.7136572685462907,0.0,0.0142971405718856,0.0496900619876024,0.0540891821635672,0.0,0.0,0.1565686862627474,0.0096980603879224,0.0,0.0,0.0,0.0,0.0,0.0,0.0,0.0,0.0,0.0,0.0,1242.15
2494,0.7064,0.0,0.0,0.0,0.2026,0.0,0.0,0.0868,0.0,0.0,0.0,0.0,0.0,0.0,0.0,0.0,0.0,0.0,0.0042,0.0,1541.15
2495,0.6853999999999999,0.0888999999999999,0.1063999999999999,0.0125999999999999,0.0511999999999999,0.0428999999999999,0.0,0.0,0.0,0.0,0.0125999999999999,0.0,0.0,0.0,0.0,0.0,0.0,0.0,0.0,0.0,1338.15
2496,0.62,0.0,0.13,0.03,0.0,0.0,0.1,0.05,0.05,0.0,0.0,0.0,0.0,0.0,0.0,0.0,0.0,0.02,0.0,0.0,1313.15
2497,0.7996,0.0,0.1003,0.0,0.0,0.0,0.0,0.0,0.0,0.0399,0.0601,0.0,0.0,0.0,0.0,0.0,0.0,0.0,0.0,0.0,1716.15
2498,0.6119,0.0,0.0,0.0,0.0,0.0,0.0,0.3881,0.0,0.0,0.0,0.0,0.0,0.0,0.0,0.0,0.0,0.0,0.0,0.0,1136.15
2499,0.6689,0.0399,0.1201,0.0559999999999999,0.0559999999999999,0.0373,0.0,0.0,0.0,0.0,0.0194,0.0,0.0,0.0,0.0,0.0,0.0,0.0,0.0,0.0,1413.15
2500,0.3979999999999999,0.28,0.0,0.0,0.0,0.322,0.0,0.0,0.0,0.0,0.0,0.0,0.0,0.0,0.0,0.0,0.0,0.0,0.0,0.0,1249.15
2501,0.0,0.0,0.0,0.0,0.0,0.25,0.0,0.0,0.0,0.0,0.0,0.0,0.0,0.0,0.0,0.0,0.75,0.0,0.0,0.0,1488.15
2502,0.6819999999999999,0.0499999999999999,0.022,0.0349999999999999,0.1189999999999999,0.0,0.0,0.0919999999999999,0.0,0.0,0.0,0.0,0.0,0.0,0.0,0.0,0.0,0.0,0.0,0.0,1357.0500244140626
2503,0.1366,0.4456,0.0089,0.0,0.0488,0.0,0.1221,0.0,0.0,0.0897,0.0,0.0,0.0,0.0323,0.0756,0.0,0.0,0.037,0.0,0.0,1243.15
2504,0.7017,0.0,0.0,0.0,0.0,0.0,0.0,0.2983,0.0,0.0,0.0,0.0,0.0,0.0,0.0,0.0,0.0,0.0,0.0,0.0,1128.15
2505,0.7020000000000001,0.0,0.0,0.0,0.02,0.0,0.027,0.12,0.015,0.0,0.0,0.0,0.0,0.0,0.0,0.0,0.0,0.1159999999999999,0.0,0.0,1602.15
2506,0.639,0.09,0.09,0.025,0.07,0.07,0.0,0.0,0.0,0.0,0.015,0.0,0.0,0.0,0.0,0.0,0.0,0.0,0.0,0.0,1323.15
2507,0.6175382461753824,0.0,0.0050994900509949,0.0,0.0,0.3773622637736227,0.0,0.0,0.0,0.0,0.0,0.0,0.0,0.0,0.0,0.0,0.0,0.0,0.0,0.0,1711.15
2508,0.6108,0.0,0.0,0.0,0.0,0.0,0.0,0.0,0.0,0.0,0.0,0.3892,0.0,0.0,0.0,0.0,0.0,0.0,0.0,0.0,1008.15
2509,0.65,0.0,0.0,0.0,0.0,0.33,0.0,0.0,0.0,0.0,0.0,0.0,0.0,0.0,0.02,0.0,0.0,0.0,0.0,0.0,1646.15
2510,0.0,0.0,0.009600576034562,0.0,0.0,0.0,0.0655039302358141,0.2210132607956477,0.0312018721123267,0.0180010800648038,0.1699101946116767,0.0,0.0,0.0,0.0,0.1837110226613597,0.0,0.0,0.2860171610296618,0.0,1083.15
2511,0.5302,0.0,0.0150999999999999,0.2197999999999999,0.2197999999999999,0.0,0.0,0.0,0.0150999999999999,0.0,0.0,0.0,0.0,0.0,0.0,0.0,0.0,0.0,0.0,0.0,1634.15
2512,0.696,0.0098,0.1193999999999999,0.0624,0.0461,0.0262,0.0,0.0,0.0,0.0,0.0387,0.0,0.0,0.0,0.0,0.0,0.0,0.0,0.0,0.0,1503.15
2513,0.4704,0.0,0.1159999999999999,0.0,0.0,0.0,0.0,0.4135999999999999,0.0,0.0,0.0,0.0,0.0,0.0,0.0,0.0,0.0,0.0,0.0,0.0,1213.15
2514,0.5396000000000001,0.1399,0.1599,0.0,0.0,0.0,0.0,0.1599,0.0,0.0,0.0,0.0,0.0,0.0,0.0,0.0,0.0,0.0,0.0,0.0,1043.15
2515,0.6179,0.1512,0.0969999999999999,0.0871,0.0455,0.0,0.0,0.0,0.0,0.0,0.0,0.0,0.0,0.0,0.0,0.0,0.0,0.0,0.0,0.0,1323.15
2516,0.0746925307469253,0.4220577942205779,0.0,0.0,0.1455854414558544,0.0,0.1092890710928907,0.0,0.0,0.1604839516048395,0.0,0.0,0.0,0.0,0.0613938606139386,0.0,0.0,0.0264973502649735,0.0,0.0,1193.15
2517,0.622,0.0,0.0193,0.0,0.0828,0.1345,0.0,0.0,0.0,0.0,0.0828,0.0,0.0,0.0,0.0,0.0394,0.0,0.0192,0.0,0.0,1442.15
2518,0.7172,0.0066,0.0197999999999999,0.0,0.0,0.0,0.23,0.0,0.0264,0.0,0.0,0.0,0.0,0.0,0.0,0.0,0.0,0.0,0.0,0.0,1259.15
2519,0.7495,0.0,0.0421999999999999,0.083,0.0831,0.0,0.0,0.0421999999999999,0.0,0.0,0.0,0.0,0.0,0.0,0.0,0.0,0.0,0.0,0.0,0.0,1571.15
2520,0.6488351164883512,0.0,0.0657934206579342,0.0487951204879512,0.1187881211878812,0.0,0.0112988701129887,0.1011898810118988,0.0052994700529947,0.0,0.0,0.0,0.0,0.0,0.0,0.0,0.0,0.0,0.0,0.0,1442.15
2521,0.6587658765876587,0.0,0.1761176117611761,0.0,0.0,0.0,0.0,0.1651165116511651,0.0,0.0,0.0,0.0,0.0,0.0,0.0,0.0,0.0,0.0,0.0,0.0,1433.15
2522,0.0,0.0,0.0,0.0,0.1746825317468253,0.0,0.0,0.4740525947405259,0.0,0.0,0.0,0.0,0.0,0.0,0.0,0.0,0.0,0.0,0.3512648735126488,0.0,1203.15
2523,0.6873999999999999,0.0,0.1202,0.1465,0.0,0.0,0.0458999999999999,0.0,0.0,0.0,0.0,0.0,0.0,0.0,0.0,0.0,0.0,0.0,0.0,0.0,1592.0500244140626
2524,0.4257,0.0,0.0279,0.141,0.4054,0.0,0.0,0.0,0.0,0.0,0.0,0.0,0.0,0.0,0.0,0.0,0.0,0.0,0.0,0.0,1670.15
2525,0.5870000000000001,0.0,0.049,0.008,0.0559999999999999,0.2,0.0,0.0,0.0,0.0,0.1,0.0,0.0,0.0,0.0,0.0,0.0,0.0,0.0,0.0,1368.15
2526,0.6295000000000001,0.0,0.1302,0.0988,0.0769,0.0173,0.0,0.0321,0.0,0.0,0.0,0.0,0.0,0.0,0.0,0.0,0.0,0.0,0.0094,0.0,1473.15
2527,0.7205,0.0,0.016,0.0081999999999999,0.0818,0.0,0.0,0.1249,0.0486,0.0,0.0,0.0,0.0,0.0,0.0,0.0,0.0,0.0,0.0,0.0,1251.15
2528,0.6181,0.0,0.0,0.1452999999999999,0.0,0.0,0.0,0.0,0.2366,0.0,0.0,0.0,0.0,0.0,0.0,0.0,0.0,0.0,0.0,0.0,1353.15
2529,0.4336,0.0,0.0511,0.1436,0.3717,0.0,0.0,0.0,0.0,0.0,0.0,0.0,0.0,0.0,0.0,0.0,0.0,0.0,0.0,0.0,1619.15
2530,0.7,0.175,0.0,0.0,0.0,0.0,0.0,0.125,0.0,0.0,0.0,0.0,0.0,0.0,0.0,0.0,0.0,0.0,0.0,0.0,1332.15
2531,0.779,0.0,0.0204999999999999,0.0,0.18,0.0,0.0,0.0204999999999999,0.0,0.0,0.0,0.0,0.0,0.0,0.0,0.0,0.0,0.0,0.0,0.0,1533.15
2532,0.0,0.8459,0.0,0.0,0.1541,0.0,0.0,0.0,0.0,0.0,0.0,0.0,0.0,0.0,0.0,0.0,0.0,0.0,0.0,0.0,1243.15
2533,0.568956895689569,0.0,0.0684068406840684,0.0,0.0,0.0,0.0,0.1125112511251125,0.0,0.0,0.0,0.0,0.0,0.0,0.0,0.2183218321832183,0.0,0.0283028302830283,0.0,0.0,1623.15
2534,0.655832791639582,0.0,0.0217010850542527,0.0472023601180058,0.0678033901695084,0.0,0.0212010600530026,0.0715035751787589,0.0538026901345067,0.0,0.0520026001300065,0.0,0.0,0.0,0.0,0.0,0.0,0.0,0.0,0.0,1233.15
2535,0.5587441255874412,0.1274872512748725,0.1470852914708529,0.0,0.0195980401959804,0.0,0.0,0.1470852914708529,0.0,0.0,0.0,0.0,0.0,0.0,0.0,0.0,0.0,0.0,0.0,0.0,1068.15
2536,0.687,0.005,0.14,0.071,0.065,0.0,0.0,0.0,0.0,0.0,0.032,0.0,0.0,0.0,0.0,0.0,0.0,0.0,0.0,0.0,1546.15
2537,0.7187,0.0,0.1257,0.0469,0.0576,0.0,0.0,0.0,0.0,0.0,0.04,0.0,0.0,0.0,0.01,0.0,0.0,0.0,0.0,0.0,1518.15
2538,0.7251274872512748,0.0952904709529047,0.1040895910408959,0.0328967103289671,0.0,0.0086991300869913,0.0,0.0,0.0,0.0325967403259674,0.0,0.0,0.0,0.0,0.0,0.0,0.0,0.0,0.0,0.0,1703.15
2539,0.524,0.057,0.021,0.072,0.075,0.076,0.0,0.0,0.0,0.0,0.072,0.0,0.0,0.0,0.0,0.091,0.0,0.012,0.0,0.0,1351.15
2540,0.0,0.0,0.0,0.0,0.0,0.0,0.0,0.0,0.0,0.0,0.0,0.26,0.0,0.0,0.0,0.0,0.74,0.0,0.0,0.0,1173.15
2541,0.0,0.01,0.192,0.0,0.0,0.0,0.0,0.4039999999999999,0.0,0.0,0.0,0.0,0.0,0.0,0.0,0.0,0.0,0.0,0.3939999999999999,0.0,1013.15
2542,0.0,0.0,0.0,0.0,0.0,0.0,0.0,0.0256,0.0,0.4871999999999999,0.0,0.0,0.0,0.0,0.0,0.0,0.0,0.0,0.4871999999999999,0.0,1093.15
2543,0.0,0.24,0.0,0.0,0.0,0.0,0.0,0.11,0.0,0.0,0.0,0.0,0.0,0.0,0.0,0.0,0.0,0.0,0.0,0.65,858.1500000000001
2544,0.3813,0.0,0.2246999999999999,0.0,0.2955,0.0,0.0,0.0,0.0,0.0,0.0,0.0,0.0,0.0,0.0,0.0,0.0,0.0,0.0984999999999999,0.0,1672.15
2545,0.0,0.631,0.0,0.0,0.0,0.2689,0.0,0.1001,0.0,0.0,0.0,0.0,0.0,0.0,0.0,0.0,0.0,0.0,0.0,0.0,991.15
2546,0.0,0.0,0.0,0.0,0.0,0.0,0.0,0.45,0.0,0.0,0.0,0.0,0.0,0.0,0.0,0.55,0.0,0.0,0.0,0.0,1300.15
2547,0.0,0.0,0.0,0.0,0.0,0.0,0.0,0.0,0.0,0.0,0.0,0.4,0.0,0.0,0.0,0.0,0.6,0.0,0.0,0.0,1018.15
2548,0.5845,0.0,0.1651999999999999,0.017,0.0,0.0,0.0,0.1702,0.0,0.0,0.0,0.0,0.0,0.0,0.0,0.0,0.0,0.0,0.0621,0.0,1228.15
2549,0.6139,0.019,0.0841,0.0491,0.0118,0.0,0.0,0.1597,0.035,0.0,0.0,0.0,0.0,0.0,0.0,0.0,0.0,0.0268,0.0,0.0,1168.15
2550,0.8585,0.0,0.0,0.0,0.0,0.0,0.0,0.1155,0.026,0.0,0.0,0.0,0.0,0.0,0.0,0.0,0.0,0.0,0.0,0.0,1583.15
2551,0.4,0.0,0.045,0.15,0.135,0.0,0.08,0.0,0.0,0.12,0.033,0.0,0.0,0.025,0.0,0.0,0.0,0.012,0.0,0.0,1443.15
2552,0.7674,0.0,0.0,0.0,0.0,0.0,0.0,0.2326,0.0,0.0,0.0,0.0,0.0,0.0,0.0,0.0,0.0,0.0,0.0,0.0,1205.15
2553,0.0,0.8,0.0,0.0,0.0,0.0,0.0,0.2,0.0,0.0,0.0,0.0,0.0,0.0,0.0,0.0,0.0,0.0,0.0,0.0,1089.15
2554,0.7108,0.0197,0.1,0.0,0.1147,0.0402,0.0,0.0,0.0,0.0,0.0132,0.0,0.0,0.0,0.0,0.0,0.0,0.0,0.0,0.0,1460.15
2555,0.7051000000000001,0.0998,0.0998,0.0,0.0898,0.0,0.0,0.0,0.0,0.0,0.0,0.0,0.0,0.0,0.0,0.0,0.0,0.0,0.0,0.0,1423.15
2556,0.0549,0.3889,0.0,0.0,0.0,0.0,0.01,0.0,0.0,0.3217,0.0,0.0,0.0,0.0556,0.1214,0.0,0.0,0.0389,0.0,0.0,1303.15
2557,0.0,0.0405040504050405,0.0654065406540654,0.1404140414041404,0.0,0.1108110811081108,0.0,0.0,0.0,0.0695069506950695,0.0,0.0,0.0,0.0,0.0,0.0283028302830283,0.0,0.0,0.5306530653065307,0.0,1318.15
2558,0.4952,0.0917,0.0127,0.0107,0.0831,0.1519,0.0,0.0,0.0,0.0,0.0408,0.0,0.0,0.0,0.0259,0.0723,0.0,0.0154,0.0,0.0,1218.15
2559,0.66003399660034,0.0,0.1018898110188981,0.1186881311868813,0.0,0.0194980501949805,0.0631936806319368,0.0,0.0,0.028997100289971,0.0,0.0,0.0,0.0,0.0,0.0,0.0,0.0076992300769923,0.0,0.0,1516.450048828125
2560,0.4846484648464846,0.0,0.1356135613561356,0.0,0.0,0.0,0.0,0.3797379737973796,0.0,0.0,0.0,0.0,0.0,0.0,0.0,0.0,0.0,0.0,0.0,0.0,1258.15
2561,0.0,0.6614,0.0,0.0,0.0,0.3386,0.0,0.0,0.0,0.0,0.0,0.0,0.0,0.0,0.0,0.0,0.0,0.0,0.0,0.0,1172.15
2562,0.6817,0.0,0.0,0.0,0.0,0.0,0.0385999999999999,0.1206,0.0433,0.0,0.0,0.0,0.0,0.0,0.0,0.0,0.0,0.1158,0.0,0.0,1518.15
2563,0.6709999999999999,0.0,0.135,0.098,0.053,0.0,0.0,0.0,0.0,0.0,0.043,0.0,0.0,0.0,0.0,0.0,0.0,0.0,0.0,0.0,1563.15
2564,0.5737,0.0,0.1005,0.0636,0.2171,0.0,0.0,0.0207,0.0068,0.0,0.0,0.0,0.016,0.0,0.0,0.0,0.0,0.0,0.0,0.0,1488.15
2565,0.6619,0.1112,0.096,0.0049,0.0932,0.0,0.0,0.0,0.0,0.0,0.0319,0.0,0.0,0.0,0.0,0.0,0.0,0.0,0.0,0.0,1359.15
2566,0.5779999999999998,0.0,0.1662,0.1575999999999999,0.0982,0.0,0.0,0.0,0.0,0.0,0.0,0.0,0.0,0.0,0.0,0.0,0.0,0.0,0.0,0.0,1598.15
2567,0.7131000000000001,0.0808,0.0398,0.0,0.0,0.0,0.0605999999999999,0.0454,0.0332,0.0115,0.0,0.0,0.0,0.0,0.0,0.0156,0.0,0.0,0.0,0.0,1213.15
2568,0.6901999999999999,0.0,0.0,0.0,0.0647,0.0,0.0,0.1551,0.0,0.0,0.0,0.0,0.0,0.0,0.0,0.0,0.0,0.0801,0.0,0.0,1483.15
2569,0.659,0.019,0.12,0.048,0.0,0.0,0.0,0.153,0.0,0.0,0.0,0.0,0.0,0.0,0.0,0.0,0.0,0.0,0.0,0.0,1366.15
2570,0.0,0.0,0.05,0.0,0.0,0.4,0.0,0.0,0.0,0.0,0.0,0.0,0.0,0.0,0.0,0.0,0.0,0.0,0.55,0.0,1184.15
2571,0.0,0.615,0.0,0.0,0.0,0.0,0.0,0.385,0.0,0.0,0.0,0.0,0.0,0.0,0.0,0.0,0.0,0.0,0.0,0.0,1129.15
2572,0.6645000000000001,0.0,0.0818,0.0355,0.0372,0.0,0.0,0.1356,0.0227999999999999,0.0,0.0,0.0,0.0,0.0,0.0,0.0,0.0,0.0222,0.0,0.0,1276.15
2573,0.7025,0.0791,0.09,0.0,0.0327,0.0957,0.0,0.0,0.0,0.0,0.0,0.0,0.0,0.0,0.0,0.0,0.0,0.0,0.0,0.0,1353.15
2574,0.6399,0.0374,0.0,0.0,0.1039,0.0,0.0,0.2188,0.0,0.0,0.0,0.0,0.0,0.0,0.0,0.0,0.0,0.0,0.0,0.0,1165.15
2575,0.6562,0.0094,0.1353,0.0326,0.0,0.0,0.0,0.1643,0.0,0.0,0.0,0.0,0.0,0.0,0.0,0.0,0.0,0.0,0.0,0.0,1302.15
2576,0.0,0.0,0.0090998180036399,0.0,0.0,0.0,0.0621987560248795,0.2996940061198776,0.0,0.0855982880342393,0.0671986560268794,0.0,0.0,0.0,0.0,0.1743965120697586,0.0,0.0,0.2944941101177976,0.0,1023.15
2577,0.0,0.5,0.0,0.0,0.0,0.0,0.0,0.0,0.0,0.5,0.0,0.0,0.0,0.0,0.0,0.0,0.0,0.0,0.0,0.0,1273.15
2578,0.3939999999999999,0.0,0.0,0.0,0.0,0.0,0.0,0.0,0.0,0.0,0.0,0.606,0.0,0.0,0.0,0.0,0.0,0.0,0.0,0.0,993.15
