Repository: ychyn/algo_genetique

# algo_genetique
Ce code fait partie de notre mini-projet du MIG Verre 2024. L'objectif du mini-projet est l'obtention d'une composition de verre avec des qualités avantageuses pour une application potentiellement industrielle. 

On utilise l'outil de prediction des propriétés du verre à travers des réseaux de neuronnes codé par Franck Pigeonneau (qui constitue la plus grande partie de ce repo). On a codé l'algorithme génetique qui va, en utilisant ce réseau de neuronnes tenter d'obtenir une composition optimale dont on essaiera la fabrication dans le four situé à l'Ecole des Mines à Sophia Antipolis

File: DataBase/Tliqclean.csv (part 9 of 63)
,SiO2,B2O3,Al2O3,MgO,CaO,BaO,Li2O,Na2O,K2O,ZnO,SrO,PbO,Fe2O3,Y2O3,La2O3,TiO2,GeO2,ZrO2,P2O5,V2O5,Tliq
2579,0.66,0.0,0.08,0.06,0.03,0.0,0.03,0.035,0.051,0.0,0.0,0.0,0.0,0.0,0.0,0.039,0.0,0.015,0.0,0.0,1473.15
2580,0.0,0.0,0.0,0.0,0.0,0.0,0.0,0.0,0.0,0.0,0.0,0.0,0.0,0.0,0.0,0.0,0.0,0.0,0.0,1.0,946.15
2581,0.6815,0.0,0.1389999999999999,0.0212999999999999,0.0,0.0,0.0,0.1563999999999999,0.0,0.0,0.0,0.0,0.0,0.0,0.0,0.0,0.0,0.0,0.0,0.0,1354.15
2582,0.72,0.0,0.098,0.0,0.0,0.0,0.0,0.0,0.0,0.0,0.182,0.0,0.0,0.0,0.0,0.0,0.0,0.0,0.0,0.0,1626.15
2583,0.7678999999999999,0.0,0.0,0.0,0.0383999999999999,0.0,0.0,0.1737,0.0,0.0,0.0,0.0,0.0,0.0,0.0,0.0,0.0,0.0199999999999999,0.0,0.0,1262.15
2584,0.7379000000000001,0.0,0.0781,0.0,0.0,0.0,0.0,0.184,0.0,0.0,0.0,0.0,0.0,0.0,0.0,0.0,0.0,0.0,0.0,0.0,1213.15
2585,0.2304,0.0,0.1297,0.179,0.4609,0.0,0.0,0.0,0.0,0.0,0.0,0.0,0.0,0.0,0.0,0.0,0.0,0.0,0.0,0.0,1782.15
2586,0.0,0.0,0.0,0.0,0.0,0.35,0.0,0.0,0.0,0.0,0.15,0.0,0.0,0.0,0.0,0.0,0.0,0.0,0.0,0.5,955.15
2587,0.67,0.0,0.0,0.0,0.0,0.0,0.33,0.0,0.0,0.0,0.0,0.0,0.0,0.0,0.0,0.0,0.0,0.0,0.0,0.0,1307.15
2588,0.6941305869413058,0.0705929407059294,0.0974902509749025,0.0190980901909809,0.008999100089991,0.0,0.0,0.1088891110888911,0.0,0.0,0.0,0.0,0.0,0.0,0.0,0.0,0.0,0.0,0.0,0.0,1223.15
2589,0.761,0.0,0.126,0.0,0.053,0.06,0.0,0.0,0.0,0.0,0.0,0.0,0.0,0.0,0.0,0.0,0.0,0.0,0.0,0.0,1630.15
2590,0.1109,0.5627000000000001,0.0,0.0,0.0,0.0,0.0,0.0,0.0,0.0,0.0,0.0,0.0,0.0866,0.1991,0.0407,0.0,0.0,0.0,0.0,1373.15
2591,0.4445,0.2352,0.0126,0.0,0.0,0.2899,0.0,0.0,0.0,0.0,0.0,0.0,0.0,0.0,0.0,0.0,0.0,0.0,0.0,0.0,1195.15
2592,0.54,0.14,0.0,0.0,0.0,0.32,0.0,0.0,0.0,0.0,0.0,0.0,0.0,0.0,0.0,0.0,0.0,0.0,0.0,0.0,1433.15
2593,0.6829999999999999,0.061,0.103,0.008,0.0,0.0,0.0,0.134,0.01,0.0,0.0,0.0,0.0,0.0,0.0,0.0,0.0,0.0,0.0,0.0,1240.15
2594,0.6433,0.0,0.1012,0.0641,0.0,0.0,0.0,0.1563,0.0341,0.0,0.0,0.0,0.0,0.0,0.0,0.0,0.0,0.0,0.0,0.0,1163.15
2595,0.5610168305049151,0.1057031710951328,0.0,0.0,0.0677020310609318,0.1314039421182635,0.0,0.0,0.0658019740592217,0.0,0.0150004500135004,0.0,0.0,0.0,0.0,0.0437013110393311,0.0,0.0094002820084602,0.0,0.0,1298.15
2596,0.4847484748474848,0.0,0.1631163116311631,0.0,0.1777177717771777,0.0,0.0,0.1744174417441744,0.0,0.0,0.0,0.0,0.0,0.0,0.0,0.0,0.0,0.0,0.0,0.0,1589.15
2597,0.6000000000000001,0.0,0.035,0.0,0.09,0.147,0.0,0.0,0.0,0.0,0.041,0.0,0.0,0.0,0.016,0.043,0.0,0.021,0.0,0.0,1356.15
2598,0.7175,0.0364,0.0618,0.0,0.031,0.0158,0.0,0.0,0.1045,0.0,0.0321,0.0,0.0,0.0,0.0,0.0,0.0,0.0,0.0,0.0,1238.15
2599,0.4969,0.0948,0.0306,0.0,0.0461,0.157,0.0,0.0,0.0,0.0,0.068,0.0,0.0,0.0,0.0268,0.0636,0.0,0.0159,0.0,0.0,1204.15
2600,0.6820317968203179,0.0,0.0,0.0933906609339066,0.0985901409859014,0.0,0.0,0.1128887111288871,0.0130986901309869,0.0,0.0,0.0,0.0,0.0,0.0,0.0,0.0,0.0,0.0,0.0,1355.15
2601,0.5603,0.0,0.2344,0.0,0.0,0.0,0.0,0.2053,0.0,0.0,0.0,0.0,0.0,0.0,0.0,0.0,0.0,0.0,0.0,0.0,1668.15
2602,0.6466646664666467,0.047004700470047,0.1261126112611261,0.0681068106810681,0.015001500150015,0.0,0.0721072107210721,0.0,0.025002500250025,0.0,0.0,0.0,0.0,0.0,0.0,0.0,0.0,0.0,0.0,0.0,1451.15
2603,0.5892410758924107,0.0432956704329567,0.0415958404159584,0.0,0.0053994600539946,0.1602839716028397,0.0,0.0,0.0,0.0,0.1554844515548445,0.0,0.0,0.0,0.0,0.0,0.0,0.0,0.0,0.0,1323.15
2604,0.0,0.0,0.0,0.0,0.0,0.2130999999999999,0.0,0.0,0.0,0.0,0.0,0.0,0.0,0.0,0.2294999999999999,0.5574,0.0,0.0,0.0,0.0,1953.15
2605,0.6689133782675655,0.1025020500410008,0.0966019320386408,0.00490009800196,0.0943018860377207,0.0,0.0,0.0,0.0,0.0,0.0319006380127602,0.0,0.0,0.0,0.0,0.0,0.0,0.0,0.0,0.0,1353.15
2606,0.6681999999999999,0.0,0.0,0.0,0.1109,0.0,0.0,0.1643,0.0,0.0,0.0566,0.0,0.0,0.0,0.0,0.0,0.0,0.0,0.0,0.0,1298.15
2607,0.0,0.39,0.22,0.0,0.0,0.0,0.0,0.39,0.0,0.0,0.0,0.0,0.0,0.0,0.0,0.0,0.0,0.0,0.0,0.0,1173.15
2608,0.5,0.0,0.0,0.0,0.0,0.0,0.0,0.2,0.0,0.0,0.0,0.0,0.0,0.0,0.0,0.3,0.0,0.0,0.0,0.0,1379.15
2609,0.0,0.0,0.0,0.0,0.0,0.0,0.0,0.0,0.2143,0.0,0.2857,0.0,0.0,0.0,0.0,0.0,0.0,0.0,0.5,0.0,1129.15
2610,0.5075507550755076,0.2775277527752775,0.0,0.0,0.0,0.0,0.0,0.2149214921492149,0.0,0.0,0.0,0.0,0.0,0.0,0.0,0.0,0.0,0.0,0.0,0.0,1042.15
2611,0.385,0.0,0.0,0.0,0.0,0.24,0.0,0.0,0.0,0.0,0.0,0.0,0.0,0.0,0.0,0.375,0.0,0.0,0.0,0.0,1520.15
2612,0.6498,0.0501,0.099,0.0224,0.0097,0.0,0.0184,0.1056,0.0305,0.0,0.0,0.0,0.0,0.0,0.0,0.0,0.0,0.012,0.0,0.0,1128.15
2613,0.621,0.261,0.0,0.0,0.0,0.0,0.0,0.0,0.118,0.0,0.0,0.0,0.0,0.0,0.0,0.0,0.0,0.0,0.0,0.0,1288.15
2614,0.5,0.0,0.0,0.0,0.0,0.0,0.0,0.0,0.0,0.0,0.0,0.0,0.0,0.0,0.0,0.0,0.0,0.0,0.5,0.0,1565.15
2615,0.6935,0.09,0.1083,0.0,0.0521,0.0434,0.0,0.0,0.0,0.0,0.0127,0.0,0.0,0.0,0.0,0.0,0.0,0.0,0.0,0.0,1343.15
2616,0.0,0.41,0.18,0.0,0.0,0.0,0.0,0.41,0.0,0.0,0.0,0.0,0.0,0.0,0.0,0.0,0.0,0.0,0.0,0.0,1117.15
2617,0.5361463853614638,0.0820917908209179,0.0402959704029597,0.0,0.0430956904309569,0.1254874512548745,0.0,0.0,0.0,0.0306969303069693,0.0870912908709129,0.0,0.0,0.0,0.0,0.0362963703629637,0.0,0.0130986901309869,0.0056994300569943,0.0,1179.15
2618,0.5086999999999999,0.0942,0.0217,0.0,0.0458,0.156,0.0,0.0,0.0,0.0,0.0676,0.0,0.0,0.0,0.0267,0.0632,0.0,0.0158,0.0,0.0,1179.15
2619,0.6997,0.0,0.09,0.0499,0.0,0.0,0.0,0.1594,0.0,0.0,0.0,0.0,0.0,0.0,0.0,0.0,0.0,0.0,0.0,0.0,1243.15
2620,0.0,0.0542945705429457,0.0212978702129787,0.0,0.0,0.3060693930606939,0.2336766323367663,0.0,0.0,0.0,0.0,0.0,0.0,0.0,0.0,0.0,0.0,0.0,0.3846615338466153,0.0,1013.15
2621,0.6875,0.0,0.1409,0.0,0.0,0.0,0.0,0.0,0.1716,0.0,0.0,0.0,0.0,0.0,0.0,0.0,0.0,0.0,0.0,0.0,1918.15
2622,0.6344,0.0,0.1246,0.0404,0.1046,0.0,0.0,0.0683,0.0277,0.0,0.0,0.0,0.0,0.0,0.0,0.0,0.0,0.0,0.0,0.0,1437.15
2623,0.6539,0.0,0.0868,0.0353,0.0369,0.0,0.0,0.1646999999999999,0.0,0.0,0.0,0.0,0.0,0.0,0.0,0.0,0.0,0.022,0.0,0.0,1251.15
2624,0.669,0.0,0.0,0.0,0.0,0.0,0.331,0.0,0.0,0.0,0.0,0.0,0.0,0.0,0.0,0.0,0.0,0.0,0.0,0.0,1343.15
2625,0.0,0.0,0.0,0.0,0.0,0.0504999999999999,0.0,0.0,0.0,0.0,0.0,0.312,0.0,0.0137,0.0475,0.1937,0.3697999999999999,0.0,0.0,0.0,1327.15
2626,0.6423000000000001,0.0838,0.1191,0.052,0.0703,0.0,0.0,0.0,0.0,0.0,0.0325,0.0,0.0,0.0,0.0,0.0,0.0,0.0,0.0,0.0,1403.15
2627,0.3390999999999999,0.0,0.0,0.0,0.0,0.0,0.0,0.0,0.0,0.0,0.0,0.4261,0.0,0.0,0.0,0.17,0.0648,0.0,0.0,0.0,1218.15
2628,0.667,0.0,0.0,0.0,0.0,0.0,0.0,0.0,0.3329999999999999,0.0,0.0,0.0,0.0,0.0,0.0,0.0,0.0,0.0,0.0,0.0,1318.15
2629,0.609,0.0,0.092,0.04,0.259,0.0,0.0,0.0,0.0,0.0,0.0,0.0,0.0,0.0,0.0,0.0,0.0,0.0,0.0,0.0,1426.15
2630,0.545,0.0,0.0,0.0,0.072,0.05,0.0,0.07,0.0,0.0,0.073,0.0,0.0,0.0,0.0,0.13,0.0,0.06,0.0,0.0,1373.15
2631,0.4777522247775222,0.0,0.122987701229877,0.0,0.0,0.0,0.0,0.3992600739926007,0.0,0.0,0.0,0.0,0.0,0.0,0.0,0.0,0.0,0.0,0.0,0.0,1203.15
2632,0.5297,0.0,0.0,0.0,0.0,0.0,0.2053,0.265,0.0,0.0,0.0,0.0,0.0,0.0,0.0,0.0,0.0,0.0,0.0,0.0,1113.15
2633,0.7448999999999999,0.0,0.0,0.0,0.0619,0.0,0.0,0.0,0.1932,0.0,0.0,0.0,0.0,0.0,0.0,0.0,0.0,0.0,0.0,0.0,1099.15
2634,0.6587999999999999,0.0,0.1826,0.0,0.0985,0.0,0.0,0.0,0.0,0.0,0.06,0.0,0.0,0.0,0.0,0.0,0.0,0.0,0.0,0.0,1742.15
2635,0.6415641564156416,0.0467046704670467,0.1259125912591259,0.0587058705870587,0.0292029202920292,0.0,0.0721072107210721,0.0,0.0253025302530253,0.0,0.0,0.0,0.0,0.0,0.0,0.0,0.0,0.0,0.0,0.0,1455.15
2636,0.0,0.0,0.0,0.244,0.1639999999999999,0.0,0.0,0.0,0.0,0.0,0.0,0.0,0.049,0.0,0.0,0.0,0.0,0.0,0.543,0.0,1273.15
2637,0.0,0.4975502449755024,0.0,0.0,0.0,0.0233976602339766,0.0,0.0,0.0,0.1907809219078091,0.0,0.0,0.0,0.0,0.164983501649835,0.0747925207479252,0.0,0.0484951504849514,0.0,0.0,1303.15
2638,0.2115788421157884,0.3390660933906609,0.0044995500449955,0.0,0.1942805719428057,0.0206979302069793,0.0607939206079392,0.021997800219978,0.0,0.0334966503349665,0.0,0.0,0.0,0.0341965803419658,0.0668933106689331,0.0,0.0,0.0,0.0,0.0,1258.15
2639,0.6747,0.0197,0.1028999999999999,0.0,0.1438,0.0589,0.0,0.0,0.0,0.0,0.0,0.0,0.0,0.0,0.0,0.0,0.0,0.0,0.0,0.0,1333.15
2640,0.927,0.0,0.0463,0.0,0.0,0.0,0.0,0.0,0.0266999999999999,0.0,0.0,0.0,0.0,0.0,0.0,0.0,0.0,0.0,0.0,0.0,1698.15
2641,0.7495749574957496,0.0,0.0,0.0,0.0563056305630563,0.0153015301530153,0.0,0.1539153915391539,0.0249024902490249,0.0,0.0,0.0,0.0,0.0,0.0,0.0,0.0,0.0,0.0,0.0,1149.15
2642,0.6489,0.0,0.0906,0.0538,0.2067,0.0,0.0,0.0,0.0,0.0,0.0,0.0,0.0,0.0,0.0,0.0,0.0,0.0,0.0,0.0,1437.15
2643,0.0254,0.4749,0.0,0.0,0.0,0.0,0.0,0.0,0.0,0.2357999999999999,0.0,0.0,0.0,0.0559,0.1406,0.0,0.0,0.0573,0.0,0.0,1333.15
2644,0.5474,0.0,0.0969,0.1037,0.1472,0.0,0.0,0.0239,0.0073,0.0,0.0,0.0,0.0371,0.0,0.0,0.016,0.0,0.0,0.0189,0.0,1503.15
2645,0.64,0.0,0.0,0.0,0.0,0.36,0.0,0.0,0.0,0.0,0.0,0.0,0.0,0.0,0.0,0.0,0.0,0.0,0.0,0.0,1709.15
2646,0.0670999999999999,0.5408,0.0,0.0,0.0,0.0,0.0,0.0,0.0,0.0,0.0,0.0,0.0,0.0695,0.2037999999999999,0.0191,0.0,0.0902,0.0,0.0,1423.15
2647,0.4682,0.0,0.2022,0.1274,0.2022,0.0,0.0,0.0,0.0,0.0,0.0,0.0,0.0,0.0,0.0,0.0,0.0,0.0,0.0,0.0,1723.15
2648,0.3754999999999999,0.0,0.1537,0.1244,0.3464,0.0,0.0,0.0,0.0,0.0,0.0,0.0,0.0,0.0,0.0,0.0,0.0,0.0,0.0,0.0,1690.15
2649,0.5522,0.0894,0.1933,0.0,0.0,0.0,0.0,0.0,0.0,0.0,0.0,0.0,0.0,0.0919,0.0732,0.0,0.0,0.0,0.0,0.0,1519.15
2650,0.0,0.0,0.0,0.0,0.0,0.0,0.0,0.5,0.0,0.0,0.0,0.0,0.0,0.0,0.0,0.0,0.0,0.0,0.5,0.0,900.1500000000001
2651,0.5597,0.0,0.0,0.0,0.0,0.0,0.0,0.211,0.0,0.0,0.0,0.2293,0.0,0.0,0.0,0.0,0.0,0.0,0.0,0.0,933.15
2652,0.5062,0.0,0.0,0.0,0.3796,0.0,0.0,0.0,0.0,0.0,0.0,0.0,0.0,0.0,0.0,0.1142,0.0,0.0,0.0,0.0,1646.15
2653,0.5179,0.0,0.0,0.0,0.3466,0.0,0.0,0.0,0.0,0.0,0.0,0.0,0.0,0.0,0.0,0.1355,0.0,0.0,0.0,0.0,1663.15
2654,0.75,0.0,0.125,0.0,0.0,0.0,0.0,0.125,0.0,0.0,0.0,0.0,0.0,0.0,0.0,0.0,0.0,0.0,0.0,0.0,1358.15
2655,0.6568,0.0768,0.1232,0.0497,0.0596999999999999,0.0,0.0,0.0,0.0,0.0,0.0338,0.0,0.0,0.0,0.0,0.0,0.0,0.0,0.0,0.0,1423.15
2656,0.45,0.0,0.0,0.0,0.0,0.0,0.0,0.3,0.0,0.0,0.0,0.0,0.0,0.0,0.0,0.25,0.0,0.0,0.0,0.0,1195.15
2657,0.6194380561943804,0.0,0.0864913508649135,0.0728927107289271,0.0,0.0,0.0,0.1685831416858313,0.0207979202079791,0.0,0.0,0.0,0.0,0.0,0.0,0.0,0.0,0.0317968203179682,0.0,0.0,1499.849951171875
2658,0.6246,0.0,0.0,0.0,0.0,0.0,0.1261,0.2493,0.0,0.0,0.0,0.0,0.0,0.0,0.0,0.0,0.0,0.0,0.0,0.0,997.15
2659,0.6212,0.0,0.0941,0.0665,0.0723,0.0,0.0,0.0306999999999999,0.0165,0.0,0.0,0.0,0.0672,0.0,0.0,0.0265,0.0,0.0,0.003,0.0,1493.15
2660,0.6566656665666566,0.0,0.1637163716371637,0.0331033103310331,0.0,0.0,0.0,0.1443144314431443,0.0,0.0,0.0,0.0,0.0,0.0,0.0,0.0,0.0,0.0,0.0,0.0,1526.15
2661,0.669,0.0,0.0,0.0,0.06,0.0,0.0,0.152,0.018,0.0,0.0,0.0,0.0,0.0,0.0,0.0,0.0,0.1009999999999999,0.0,0.0,1473.15
2662,0.519,0.0,0.0,0.0,0.0,0.0,0.0,0.481,0.0,0.0,0.0,0.0,0.0,0.0,0.0,0.0,0.0,0.0,0.0,0.0,1365.15
2663,0.21,0.0,0.0,0.0,0.0,0.0,0.0,0.0,0.0,0.0,0.0,0.79,0.0,0.0,0.0,0.0,0.0,0.0,0.0,0.0,998.15
2664,0.669,0.0,0.0,0.0,0.0,0.0,0.331,0.0,0.0,0.0,0.0,0.0,0.0,0.0,0.0,0.0,0.0,0.0,0.0,0.0,1309.15
2665,0.5,0.0,0.0,0.0,0.0,0.4,0.0,0.0,0.0,0.0,0.0,0.0,0.0,0.0,0.0,0.1,0.0,0.0,0.0,0.0,1674.15
2666,0.0,0.7000000000000001,0.0,0.0,0.0,0.0,0.0,0.3,0.0,0.0,0.0,0.0,0.0,0.0,0.0,0.0,0.0,0.0,0.0,0.0,1013.15
2667,0.8097,0.1291,0.0152,0.0,0.0,0.0,0.0,0.045,0.0,0.0,0.0,0.0,0.0,0.0,0.0,0.0,0.0,0.0,0.0,0.0,1323.15
2668,0.4611461146114611,0.0,0.0277027702770277,0.1683168316831683,0.3428342834283429,0.0,0.0,0.0,0.0,0.0,0.0,0.0,0.0,0.0,0.0,0.0,0.0,0.0,0.0,0.0,1604.15
2669,0.65,0.0,0.115,0.025,0.0,0.0,0.0,0.21,0.0,0.0,0.0,0.0,0.0,0.0,0.0,0.0,0.0,0.0,0.0,0.0,1106.15
2670,0.0,0.8270000000000001,0.0,0.0,0.0,0.0,0.0,0.173,0.0,0.0,0.0,0.0,0.0,0.0,0.0,0.0,0.0,0.0,0.0,0.0,1083.15
2671,0.5092,0.095,0.0405,0.0,0.0428,0.1575,0.0,0.0,0.0,0.0305,0.063,0.0,0.0,0.0,0.0,0.0414,0.0,0.0200999999999999,0.0,0.0,1206.15
2672,0.6625337466253374,0.0,0.0568943105689431,0.0242975702429757,0.0622937706229377,0.0509949005099489,0.0139986001399859,0.0382961703829616,0.0340965903409659,0.0,0.0471952804719527,0.0,0.0,0.0,0.0,0.0,0.0,0.0067993200679932,0.0,0.0,1363.15
2673,0.7021,0.0,0.0147,0.0447,0.1071,0.0,0.0,0.1163,0.0127,0.0,0.0,0.0,0.0,0.0,0.0,0.0,0.0,0.0,0.0,0.0,1325.15
2674,0.5518,0.0,0.0599,0.0,0.1883,0.0,0.0,0.0,0.0,0.1236,0.0,0.0,0.0,0.0,0.0,0.0764,0.0,0.0,0.0,0.0,1473.15
2675,0.0,0.8017,0.0,0.0,0.0,0.0,0.1982999999999999,0.0,0.0,0.0,0.0,0.0,0.0,0.0,0.0,0.0,0.0,0.0,0.0,0.0,1100.15
2676,0.0,0.538,0.0,0.0,0.0,0.0,0.462,0.0,0.0,0.0,0.0,0.0,0.0,0.0,0.0,0.0,0.0,0.0,0.0,0.0,1119.15
2677,0.673067306730673,0.0,0.0527052705270527,0.0,0.1198119811981198,0.0289028902890289,0.0,0.065006500650065,0.0285028502850285,0.0,0.0194019401940194,0.0,0.0,0.0,0.0,0.0,0.0,0.0109010901090109,0.0,0.0,1423.15
2678,0.7842,0.0,0.1077999999999999,0.0,0.0,0.0,0.0,0.0,0.108,0.0,0.0,0.0,0.0,0.0,0.0,0.0,0.0,0.0,0.0,0.0,1668.15
2679,0.2,0.15,0.2,0.0,0.27,0.0,0.0,0.0,0.0,0.0,0.18,0.0,0.0,0.0,0.0,0.0,0.0,0.0,0.0,0.0,1473.15
2680,0.6637336266373363,0.0,0.0657934206579342,0.0343965603439656,0.1894810518948105,0.0,0.0465953404659534,0.0,0.0,0.0,0.0,0.0,0.0,0.0,0.0,0.0,0.0,0.0,0.0,0.0,1470.15
2681,0.6663,0.0,0.1542,0.0215,0.0,0.0,0.0,0.1558,0.0,0.0,0.0,0.0,0.0,0.0,0.0,0.0,0.0,0.0,0.0,0.0,1470.15
2682,0.349827986238899,0.3331266501320106,0.0355028402272181,0.0,0.064605168413473,0.0331026482118569,0.1334106728538283,0.0,0.0,0.0178014241139291,0.0,0.0,0.0,0.0,0.0311024881990559,0.0,0.0,0.0,0.0,0.0,1193.15
2683,0.4885,0.009,0.1381,0.047,0.0,0.0,0.1602,0.0,0.0,0.1572,0.0,0.0,0.0,0.0,0.0,0.0,0.0,0.0,0.0,0.0,1488.15
2684,0.5981000000000001,0.0808,0.1011,0.1085,0.1114,0.0,0.0,0.0,0.0,0.0,0.0,0.0,0.0,0.0,0.0,0.0,0.0,0.0,0.0,0.0,1413.15
2685,0.0,0.0,0.0,0.0,0.0,0.0,0.2572,0.0,0.0,0.0,0.0,0.0,0.0,0.0,0.0,0.0,0.7428,0.0,0.0,0.0,1236.15
2686,0.7167501725120758,0.1199083935875511,0.110907763543448,0.0,0.0516036122528577,0.0,0.0,0.0,0.0,0.0,0.0,0.0,0.0,0.0,0.0,0.0,0.0,0.0,0.0,0.0,1635.15
2687,0.6724,0.06,0.0819,0.0691,0.0372,0.0727,0.0,0.0,0.0,0.0,0.0067,0.0,0.0,0.0,0.0,0.0,0.0,0.0,0.0,0.0,1436.15
2688,0.6299999999999999,0.0,0.0139999999999999,0.0,0.088,0.144,0.0,0.0,0.0,0.0,0.0399999999999999,0.0,0.0,0.0,0.0149999999999999,0.0419999999999999,0.0,0.0199999999999999,0.0,0.0,1359.15
2689,0.0,0.0,0.0,0.0,0.0,0.0,0.0,0.0,0.3,0.0,0.2,0.0,0.0,0.0,0.0,0.0,0.0,0.0,0.5,0.0,1034.15
2690,0.63,0.0,0.0,0.0,0.0,0.0,0.0,0.0,0.0,0.0,0.0,0.37,0.0,0.0,0.0,0.0,0.0,0.0,0.0,0.0,1266.15
2691,0.6569,0.0,0.0,0.0,0.1649,0.0,0.0,0.1782,0.0,0.0,0.0,0.0,0.0,0.0,0.0,0.0,0.0,0.0,0.0,0.0,1335.15
2692,0.4745,0.0905,0.0292,0.0,0.0896,0.1499,0.0,0.0,0.0,0.0,0.0403,0.0,0.0,0.0,0.0178,0.0926999999999999,0.0,0.0152,0.0,0.0,1233.15
2693,0.0,0.0,0.0,0.0,0.465,0.0,0.0,0.0,0.0,0.285,0.0,0.0,0.0,0.0,0.0,0.0,0.0,0.0,0.0,0.25,1180.15
2694,0.5695,0.0,0.1508,0.0,0.2466,0.0,0.0,0.0,0.0,0.0,0.0,0.0,0.0,0.0,0.0,0.0,0.0,0.0,0.0331,0.0,1653.15
2695,0.6990000000000001,0.0,0.15,0.07,0.0,0.04,0.0,0.0,0.0,0.0,0.04,0.0,0.0,0.0,0.0,0.0,0.0,0.0,0.0,0.0,1614.15
2696,0.6484000000000001,0.0,0.0,0.0,0.0908,0.0,0.0,0.2608,0.0,0.0,0.0,0.0,0.0,0.0,0.0,0.0,0.0,0.0,0.0,0.0,1278.15
2697,0.7464,0.0,0.0,0.0273,0.0,0.0,0.0,0.1502,0.0,0.0,0.0,0.0,0.0,0.0,0.0,0.0,0.0,0.0761,0.0,0.0,1350.15
2698,0.6668999999999999,0.0,0.0,0.0,0.0,0.0,0.2462,0.0868999999999999,0.0,0.0,0.0,0.0,0.0,0.0,0.0,0.0,0.0,0.0,0.0,0.0,1228.15
2699,0.6328999999999999,0.0295,0.1074999999999999,0.0339999999999999,0.0,0.0,0.0,0.0774,0.1163999999999999,0.0,0.0,0.0,0.0,0.0,0.0,0.0,0.0,0.0,0.0,0.0,1158.15
2700,0.5259,0.0908,0.0186,0.0,0.0676,0.0453,0.1691,0.0102,0.0,0.0233,0.0488,0.0,0.0,0.0,0.0,0.0,0.0,0.0,0.0,0.0,973.15
2701,0.5991,0.0,0.0309,0.0195,0.0616,0.0515,0.0,0.0,0.0,0.0412,0.0,0.1962,0.0,0.0,0.0,0.0,0.0,0.0,0.0,0.0,1154.15
2702,0.7172,0.0132,0.0132,0.0,0.0,0.0,0.23,0.0,0.0264,0.0,0.0,0.0,0.0,0.0,0.0,0.0,0.0,0.0,0.0,0.0,1241.15
2703,0.6225999999999999,0.0,0.0,0.0,0.0,0.0,0.0,0.2905999999999999,0.0,0.0,0.0,0.0,0.0868,0.0,0.0,0.0,0.0,0.0,0.0,0.0,1121.15
2704,0.0622,0.5333,0.0,0.0,0.0,0.0,0.0083,0.0,0.0,0.1148,0.0,0.0,0.0,0.0501999999999999,0.1621,0.0,0.0,0.0607,0.0,0.0,1303.15
2705,0.0,0.5042,0.0,0.0,0.0,0.3734,0.0,0.0,0.0,0.0,0.0,0.0,0.0,0.0,0.0,0.0,0.0,0.0,0.0,0.1224,1093.15
2706,0.0,0.93,0.0,0.0,0.0,0.0,0.07,0.0,0.0,0.0,0.0,0.0,0.0,0.0,0.0,0.0,0.0,0.0,0.0,0.0,866.1499999999999
2707,0.6494,0.0,0.0716,0.0695,0.2095,0.0,0.0,0.0,0.0,0.0,0.0,0.0,0.0,0.0,0.0,0.0,0.0,0.0,0.0,0.0,1473.15
2708,0.5018,0.0,0.0,0.0,0.0,0.0768,0.4214,0.0,0.0,0.0,0.0,0.0,0.0,0.0,0.0,0.0,0.0,0.0,0.0,0.0,1355.15
2709,0.7434999999999999,0.0,0.0,0.0,0.055,0.0,0.0,0.2014999999999999,0.0,0.0,0.0,0.0,0.0,0.0,0.0,0.0,0.0,0.0,0.0,0.0,1083.15
2710,0.6769,0.0,0.0445,0.0827,0.0377,0.0,0.0,0.1582,0.0,0.0,0.0,0.0,0.0,0.0,0.0,0.0,0.0,0.0,0.0,0.0,1283.15
2711,0.524952495249525,0.1203120312031203,0.0296029602960296,0.0749074907490749,0.0769076907690769,0.0,0.0,0.1664166416641664,0.0069006900690069,0.0,0.0,0.0,0.0,0.0,0.0,0.0,0.0,0.0,0.0,0.0,1147.15
2712,0.6158999999999999,0.0416999999999999,0.1125999999999999,0.0920999999999999,0.0806999999999999,0.0461999999999999,0.0,0.0,0.0,0.0107999999999999,0.0,0.0,0.0,0.0,0.0,0.0,0.0,0.0,0.0,0.0,1385.15
2713,0.6021000000000001,0.0,0.0699,0.0403,0.2429,0.0,0.0,0.0071,0.0,0.0,0.0205,0.0,0.0,0.0,0.0,0.0172,0.0,0.0,0.0,0.0,1464.15
2714,0.6604000000000001,0.0898,0.1399,0.0202,0.0496999999999999,0.0,0.0,0.0,0.0,0.0,0.04,0.0,0.0,0.0,0.0,0.0,0.0,0.0,0.0,0.0,1593.15
2715,0.7009,0.0,0.0,0.0726999999999999,0.0747999999999999,0.0,0.0403999999999999,0.1111999999999999,0.0,0.0,0.0,0.0,0.0,0.0,0.0,0.0,0.0,0.0,0.0,0.0,1255.15
2716,0.7347440846450788,0.0,0.1008060483629017,0.0611036662199732,0.0,0.0,0.0721043262595755,0.0060003600216012,0.0,0.0,0.0,0.0,0.0,0.0,0.0,0.013900834050043,0.0,0.0060003600216012,0.0,0.0,1561.15
2717,0.6446,0.0,0.098,0.0,0.0,0.0,0.1464,0.0907,0.0,0.0,0.0,0.0,0.0,0.0,0.0,0.0,0.0,0.0203,0.0,0.0,1229.15
2718,0.54,0.0,0.0,0.0,0.0,0.28,0.0,0.0,0.0,0.18,0.0,0.0,0.0,0.0,0.0,0.0,0.0,0.0,0.0,0.0,1414.15
2719,0.6049604960496049,0.0,0.0927092709270926,0.0,0.0,0.3023302330233023,0.0,0.0,0.0,0.0,0.0,0.0,0.0,0.0,0.0,0.0,0.0,0.0,0.0,0.0,1635.15
2720,0.0,0.0,0.0,0.0,0.0,0.0,0.0,0.0,0.0,0.0,0.0,0.675,0.0,0.0,0.0,0.0,0.0,0.0,0.0,0.325,1011.15
2721,0.6741,0.0579,0.1356,0.0197,0.015,0.0,0.0698,0.0271,0.0,0.0,0.0,0.0,0.0,0.0,0.0,0.0,0.0,0.0,0.0003,0.0,1433.15
2722,0.619,0.0,0.13,0.048,0.0,0.0,0.09,0.053,0.044,0.0,0.0,0.0,0.0,0.0,0.0,0.01,0.0,0.006,0.0,0.0,1353.15
2723,0.7395,0.0,0.0867,0.0,0.0,0.0,0.0433,0.13,0.0,0.0,0.0,0.0,0.0,0.0,0.0,0.0,0.0,0.0,0.0,0.0,1223.15
2724,0.4999,0.1668,0.0,0.0,0.0,0.0,0.3333,0.0,0.0,0.0,0.0,0.0,0.0,0.0,0.0,0.0,0.0,0.0,0.0,0.0,1167.15
2725,0.6962696269626962,0.0921092109210921,0.0509050905090509,0.0,0.0,0.0,0.0817081708170817,0.064006400640064,0.0,0.015001500150015,0.0,0.0,0.0,0.0,0.0,0.0,0.0,0.0,0.0,0.0,1213.15
2726,0.7494,0.0,0.0,0.0,0.0,0.0,0.0,0.2159,0.0347,0.0,0.0,0.0,0.0,0.0,0.0,0.0,0.0,0.0,0.0,0.0,1059.15
2727,0.4156,0.0,0.0237,0.0,0.293,0.0,0.0,0.0,0.0,0.0,0.0,0.0,0.0,0.0,0.0,0.2677,0.0,0.0,0.0,0.0,1647.15
2728,0.735,0.0,0.017,0.15,0.0,0.0,0.0,0.062,0.036,0.0,0.0,0.0,0.0,0.0,0.0,0.0,0.0,0.0,0.0,0.0,1513.15
2729,0.6995,0.0,0.1039,0.1025,0.0,0.0,0.0,0.0,0.0,0.0,0.0932,0.0,0.0,0.0,0.0,0.0,0.0,0.0,0.0,0.0,1546.15
2730,0.6779322067793221,0.1096890310968903,0.1046895310468953,0.0,0.1046895310468953,0.0,0.0,0.0,0.0,0.0,0.0,0.0,0.0,0.0,0.0,0.0,0.0,0.0,0.0,0.0,1393.15
2731,0.6702670267026702,0.0,0.0257025702570257,0.0186018601860186,0.0534053405340534,0.0,0.0,0.0725072507250725,0.0715071507150715,0.0,0.0072007200720072,0.0687068706870687,0.0,0.0,0.0,0.0,0.0,0.0121012101210121,0.0,0.0,1225.15
2732,0.2337999999999999,0.3026,0.0,0.0,0.0,0.0,0.0,0.4636,0.0,0.0,0.0,0.0,0.0,0.0,0.0,0.0,0.0,0.0,0.0,0.0,1165.15
2733,0.0,0.0,0.0,0.0,0.4,0.0,0.0,0.1,0.0,0.0,0.0,0.0,0.0,0.0,0.0,0.0,0.0,0.0,0.5,0.0,1153.15
2734,0.6498999999999999,0.0,0.0,0.1079,0.0,0.0,0.2422,0.0,0.0,0.0,0.0,0.0,0.0,0.0,0.0,0.0,0.0,0.0,0.0,0.0,1211.15
2735,0.6092,0.0,0.0,0.0,0.0,0.0,0.2145,0.1762999999999999,0.0,0.0,0.0,0.0,0.0,0.0,0.0,0.0,0.0,0.0,0.0,0.0,1185.15
2736,0.5296000000000001,0.1099,0.1799,0.0,0.0,0.0,0.0,0.1799,0.0,0.0,0.0,0.0,0.0,0.0,0.0,0.0,0.0,0.0,0.0,0.0,1113.15
2737,0.64,0.025,0.142,0.004,0.0,0.0,0.0,0.148,0.0409999999999999,0.0,0.0,0.0,0.0,0.0,0.0,0.0,0.0,0.0,0.0,0.0,1243.15
2738,0.4659767011649417,0.0,0.0,0.0,0.0,0.0,0.0871956402179891,0.1365931703414829,0.0206989650517474,0.0,0.0363981800909954,0.0,0.0,0.0,0.0,0.2526873656317184,0.0,0.0,0.0,0.0,1323.15
2739,0.8419999999999999,0.0,0.0789999999999999,0.0,0.0789999999999999,0.0,0.0,0.0,0.0,0.0,0.0,0.0,0.0,0.0,0.0,0.0,0.0,0.0,0.0,0.0,1781.15
2740,0.660933906609339,0.0697930206979302,0.1304869513048695,0.0692930706929307,0.0296970302969703,0.0,0.0,0.0,0.0,0.0,0.0397960203979602,0.0,0.0,0.0,0.0,0.0,0.0,0.0,0.0,0.0,1553.15
2741,0.5289,0.0,0.0,0.0,0.3487,0.0,0.0,0.0,0.0,0.0,0.0,0.0,0.0,0.0,0.0,0.1224,0.0,0.0,0.0,0.0,1733.15
2742,0.0715,0.5929,0.0,0.0,0.0,0.0,0.0483,0.0,0.0,0.0618,0.0,0.0,0.0,0.0725,0.153,0.0,0.0,0.0,0.0,0.0,1313.15
2743,0.0,0.48,0.0,0.0,0.0,0.0,0.0,0.52,0.0,0.0,0.0,0.0,0.0,0.0,0.0,0.0,0.0,0.0,0.0,0.0,1232.15
2744,0.6055,0.0,0.229,0.0,0.0,0.0,0.0,0.0,0.1655,0.0,0.0,0.0,0.0,0.0,0.0,0.0,0.0,0.0,0.0,0.0,1863.15
2745,0.4999499949994999,0.0,0.1094109410941094,0.1406140614061406,0.25002500250025,0.0,0.0,0.0,0.0,0.0,0.0,0.0,0.0,0.0,0.0,0.0,0.0,0.0,0.0,0.0,1603.15
2746,0.6603,0.0283,0.1698,0.0283999999999999,0.0,0.0,0.0,0.0,0.0,0.0,0.0,0.0,0.0,0.0,0.1132,0.0,0.0,0.0,0.0,0.0,1513.15
2747,0.0,0.6646,0.0,0.0,0.0,0.0,0.0,0.0,0.0,0.0,0.0,0.3354,0.0,0.0,0.0,0.0,0.0,0.0,0.0,0.0,1031.15
2748,0.6937693769376938,0.0,0.0943094309430943,0.0398039803980398,0.0057005700570057,0.0,0.0,0.1448144814481448,0.0136013601360136,0.0,0.0,0.0,0.0,0.0,0.0,0.0,0.0,0.0,0.0,0.0,1223.15
2749,0.7259000000000001,0.0,0.1135,0.0238,0.0238,0.0,0.0,0.113,0.0,0.0,0.0,0.0,0.0,0.0,0.0,0.0,0.0,0.0,0.0,0.0,1411.15
2750,0.0,0.0,0.0,0.0,0.0,0.0,0.0,0.0,0.1757,0.3243,0.0,0.0,0.0,0.0,0.0,0.0,0.0,0.0,0.5,0.0,894.1499999999999
2751,0.0,0.0,0.0,0.0,0.0,0.0,0.46,0.0,0.0,0.0,0.0,0.0,0.0,0.0,0.0,0.0,0.0,0.0,0.0,0.54,890.1500000000001
2752,0.661,0.03,0.138,0.01,0.13,0.0,0.0,0.0,0.0,0.0,0.03,0.0,0.0,0.0,0.0,0.0,0.0,0.0,0.0,0.0,1463.15
2753,0.1094,0.3888,0.0,0.0,0.143,0.0,0.1074,0.0,0.0,0.1557,0.0,0.0,0.0,0.0,0.0529,0.0,0.0,0.042,0.0,0.0,1203.15
2754,0.0515948405159484,0.6052394760523948,0.0,0.0,0.0,0.2503749625037496,0.0,0.0152984701529847,0.0,0.0,0.0,0.0774922507749225,0.0,0.0,0.0,0.0,0.0,0.0,0.0,0.0,1028.15
2755,0.5,0.0,0.0853999999999999,0.0703,0.3443,0.0,0.0,0.0,0.0,0.0,0.0,0.0,0.0,0.0,0.0,0.0,0.0,0.0,0.0,0.0,1519.15
2756,0.7006000000000001,0.05,0.048,0.0382,0.0358,0.0,0.0,0.0,0.1176,0.0,0.0088,0.0,0.0,0.0,0.0,0.0,0.0,0.0,0.0,0.0,1233.15
2757,0.5,0.0,0.0803999999999999,0.0837,0.3359,0.0,0.0,0.0,0.0,0.0,0.0,0.0,0.0,0.0,0.0,0.0,0.0,0.0,0.0,0.0,1518.15
2758,0.0,0.24875024995001,0.0249950009998,0.1247750449910018,0.1247750449910018,0.0249950009998,0.0989802039592081,0.0,0.0249950009998,0.0,0.0498900219956008,0.0,0.0,0.0,0.0,0.0,0.0,0.0,0.2728454309138172,0.0,1223.15
2759,0.6638,0.0,0.0,0.0,0.088,0.0,0.0,0.0,0.2482,0.0,0.0,0.0,0.0,0.0,0.0,0.0,0.0,0.0,0.0,0.0,1208.15
2760,0.625,0.0,0.0,0.0,0.0,0.0,0.0,0.275,0.0,0.0,0.0,0.0,0.0,0.0,0.0,0.1,0.0,0.0,0.0,0.0,1075.15
2761,0.5007500750075008,0.0,0.0,0.0,0.0,0.1944194419441944,0.3048304830483048,0.0,0.0,0.0,0.0,0.0,0.0,0.0,0.0,0.0,0.0,0.0,0.0,0.0,1226.15
2762,0.5784421557844215,0.073992600739926,0.097890210978902,0.1117888211178881,0.1147885211478852,0.0230976902309768,0.0,0.0,0.0,0.0,0.0,0.0,0.0,0.0,0.0,0.0,0.0,0.0,0.0,0.0,1353.15
2763,0.6986698669866988,0.0,0.0607060706070607,0.0399039903990399,0.0408040804080408,0.0,0.0,0.1568156815681568,0.0,0.0,0.0,0.0,0.0,0.0,0.0,0.0,0.0,0.0,0.0,0.0,1175.15
2764,0.6482,0.0466,0.1397,0.0246,0.0,0.0,0.0,0.14,0.0,0.0,0.0,0.0,0.0,0.0,0.0,0.0,0.0,0.0,0.0,0.0,1303.15
2765,0.0,0.0,0.0,0.0,0.0,0.0,0.0,0.2,0.4,0.0,0.0,0.0,0.0,0.0,0.0,0.0,0.0,0.0,0.4,0.0,905.15
2766,0.2687,0.0,0.0,0.0,0.0,0.0,0.0,0.0,0.0,0.0,0.0,0.7313,0.0,0.0,0.0,0.0,0.0,0.0,0.0,0.0,994.15
2767,0.0,0.027997200279972,0.0114988501149885,0.0,0.0,0.0,0.0,0.3895610438956104,0.0485951404859514,0.0,0.0093990600939906,0.0173982601739826,0.0,0.0,0.0,0.1632836716328367,0.0,0.0,0.3285671432856714,0.0,1088.15
2768,0.6423513881110489,0.0,0.0853068245459636,0.0819065525242019,0.0,0.0,0.0,0.1577126170093607,0.0323025842067365,0.0,0.0,0.0,0.0,0.0,0.0,0.0,0.0,0.0,0.0,0.0,1113.15
2769,0.0,0.0,0.0,0.0,0.0,0.0,0.0,0.305,0.32,0.0,0.0,0.0,0.0,0.0,0.0,0.0,0.0,0.0,0.375,0.0,1023.15
2770,0.75,0.0,0.0,0.0,0.0803999999999999,0.0,0.0,0.1696,0.0,0.0,0.0,0.0,0.0,0.0,0.0,0.0,0.0,0.0,0.0,0.0,1253.15
2771,0.675,0.0634,0.1263,0.0369,0.0529,0.0,0.0,0.0,0.0,0.0,0.0455,0.0,0.0,0.0,0.0,0.0,0.0,0.0,0.0,0.0,1443.15
2772,0.66,0.0,0.0,0.0,0.0,0.0,0.0,0.315,0.0,0.0,0.0,0.0,0.0,0.025,0.0,0.0,0.0,0.0,0.0,0.0,1365.15
2773,0.0,0.0,0.0,0.0,0.0,0.0,0.05,0.0,0.0,0.0,0.0,0.0,0.0,0.0,0.0,0.0,0.0,0.0,0.0,0.95,939.15
2775,0.529394121175765,0.149870025994801,0.149870025994801,0.0,0.01999600079984,0.0,0.0,0.119876024795041,0.02999400119976,0.0,0.0,0.0,0.0,0.0,0.0,0.0,0.0,0.0,0.0,0.0,1043.15
2776,0.7203,0.0,0.0799,0.0,0.0,0.0,0.0,0.0,0.0,0.0,0.1997,0.0,0.0,0.0,0.0,0.0,0.0,0.0,0.0,0.0,1488.15
2777,0.6543654365436544,0.0,0.1538153815381538,0.026002600260026,0.0,0.0,0.0,0.1648164816481648,0.0,0.0,0.0,0.0,0.0,0.0,0.0,0.0,0.0,0.0,0.0,0.0,1430.15
2778,0.565,0.07,0.0,0.0,0.0,0.0,0.0,0.215,0.0,0.0,0.0,0.0,0.0,0.0,0.0,0.0,0.0,0.12,0.03,0.0,1365.15
2779,0.6667000000000001,0.0,0.0,0.0,0.0,0.0,0.2332999999999999,0.1,0.0,0.0,0.0,0.0,0.0,0.0,0.0,0.0,0.0,0.0,0.0,0.0,1213.15
2780,0.6873,0.0,0.0,0.1422,0.0409,0.0,0.0,0.1295,0.0,0.0,0.0,0.0,0.0,0.0,0.0,0.0,0.0,0.0,0.0,0.0,1393.15
2781,0.69,0.0,0.0,0.0,0.0,0.0,0.0,0.0,0.0,0.0,0.31,0.0,0.0,0.0,0.0,0.0,0.0,0.0,0.0,0.0,1708.15
2782,0.6335000000000001,0.092,0.114,0.0613999999999999,0.0554,0.0,0.0,0.0,0.0432,0.0,0.0,0.0,0.0,0.0,0.0,0.0,0.0,0.0,0.0,0.0,1303.15
2783,0.6741999999999999,0.0599999999999999,0.1228999999999999,0.0423,0.0653999999999999,0.0,0.0,0.0,0.0,0.0,0.0351999999999999,0.0,0.0,0.0,0.0,0.0,0.0,0.0,0.0,0.0,1448.15
2784,0.6255625562556256,0.0455045504550455,0.1017101710171017,0.1141114111411141,0.1041104110411041,0.0,0.0,0.009000900090009,0.0,0.0,0.0,0.0,0.0,0.0,0.0,0.0,0.0,0.0,0.0,0.0,1406.15
2785,0.5794,0.073,0.0031,0.0,0.0,0.0,0.0904,0.0259,0.1038,0.0,0.0,0.0,0.0,0.0,0.0,0.1232,0.0,0.0,0.0,0.0,1373.15
2786,0.7426742674267428,0.0,0.018001800180018,0.0,0.0,0.0,0.0,0.2393239323932393,0.0,0.0,0.0,0.0,0.0,0.0,0.0,0.0,0.0,0.0,0.0,0.0,1048.15
2787,0.6549,0.0207,0.1248,0.0228,0.0,0.0,0.0,0.1746,0.0,0.0,0.0,0.0,0.0,0.0,0.0,0.0,0.0,0.0,0.0,0.0,1219.15
2788,0.6645000000000001,0.0047,0.1146,0.0483,0.0,0.0,0.0,0.1519,0.0138,0.0,0.0,0.0,0.0,0.0,0.0,0.0,0.0,0.0,0.0,0.0,1285.15
2789,0.425,0.0,0.0,0.0,0.0,0.24,0.0,0.0,0.0,0.0,0.0,0.0,0.0,0.0,0.0,0.335,0.0,0.0,0.0,0.0,1505.15
2790,0.032,0.794,0.0,0.0,0.0,0.126,0.0,0.0,0.0,0.0,0.0,0.048,0.0,0.0,0.0,0.0,0.0,0.0,0.0,0.0,912.15
2791,0.61,0.0,0.06,0.045,0.045,0.0,0.045,0.055,0.009,0.0,0.086,0.0,0.0,0.0,0.0,0.03,0.0,0.015,0.0,0.0,1303.15
2792,0.0,0.0,0.019,0.0,0.0,0.0,0.0,0.0,0.0,0.47,0.0,0.0,0.0,0.0,0.0,0.0,0.0,0.0,0.511,0.0,1113.15
2793,0.64,0.0,0.108,0.126,0.126,0.0,0.0,0.0,0.0,0.0,0.0,0.0,0.0,0.0,0.0,0.0,0.0,0.0,0.0,0.0,1577.15
2794,0.0,0.0269026902690269,0.0428042804280428,0.0619061906190619,0.0,0.2441244124412441,0.0,0.0,0.0,0.1226122612261226,0.0,0.0,0.0,0.0,0.0,0.0,0.0,0.0,0.4834483448344835,0.0,1123.15
2795,0.0,0.7419,0.0,0.0,0.0,0.0,0.0,0.0,0.2581,0.0,0.0,0.0,0.0,0.0,0.0,0.0,0.0,0.0,0.0,0.0,1112.15
2796,0.6839,0.0299,0.1204,0.0602,0.0429,0.0344,0.0,0.0,0.0,0.0,0.0258,0.0,0.0,0.0,0.0,0.0,0.0,0.0,0.0,0.0,1433.15
2797,0.496,0.0,0.162,0.0,0.0,0.0,0.0,0.0,0.0,0.342,0.0,0.0,0.0,0.0,0.0,0.0,0.0,0.0,0.0,0.0,1793.15
2798,0.5188,0.0,0.0,0.0,0.2779,0.2032999999999999,0.0,0.0,0.0,0.0,0.0,0.0,0.0,0.0,0.0,0.0,0.0,0.0,0.0,0.0,1578.15
2799,0.6568,0.0,0.121,0.1682999999999999,0.044,0.0,0.0,0.0098999999999999,0.0,0.0,0.0,0.0,0.0,0.0,0.0,0.0,0.0,0.0,0.0,0.0,1589.2499755859376
2800,0.335966403359664,0.6102389761023898,0.0,0.0,0.0,0.0,0.0,0.0537946205379462,0.0,0.0,0.0,0.0,0.0,0.0,0.0,0.0,0.0,0.0,0.0,0.0,940.15
2801,0.6990000000000001,0.0097,0.1399,0.0758,0.0,0.0,0.0,0.0,0.0,0.0,0.0747,0.0,0.0,0.0,0.0,0.0,0.0,0.0,0.0,0.0,1583.15
2802,0.3839,0.0,0.1191,0.1506,0.3464,0.0,0.0,0.0,0.0,0.0,0.0,0.0,0.0,0.0,0.0,0.0,0.0,0.0,0.0,0.0,1639.15
2803,0.6683,0.0,0.0219,0.0,0.0,0.3026,0.0,0.0072,0.0,0.0,0.0,0.0,0.0,0.0,0.0,0.0,0.0,0.0,0.0,0.0,1489.15
2804,0.522,0.0,0.0,0.0,0.0,0.0448,0.0,0.1541,0.0368,0.0,0.0,0.0,0.0,0.0,0.0,0.2421,0.0,0.0,0.0,0.0,1273.15
2805,0.6275000000000001,0.0096,0.1539,0.033,0.0,0.0,0.0,0.1738,0.0,0.0,0.0,0.0,0.0,0.0,0.0,0.0,0.0,0.0,0.0,0.0,1373.15
2806,0.7114,0.0,0.0363,0.0,0.0,0.0,0.2523,0.0,0.0,0.0,0.0,0.0,0.0,0.0,0.0,0.0,0.0,0.0,0.0,0.0,1258.15
2807,0.5026502650265027,0.0,0.0,0.0,0.0,0.0,0.3638363836383639,0.0,0.0,0.0,0.1335133513351335,0.0,0.0,0.0,0.0,0.0,0.0,0.0,0.0,0.0,1359.15
2808,0.6354,0.07,0.1082,0.0757,0.0291,0.035,0.0,0.0,0.0,0.0,0.0466,0.0,0.0,0.0,0.0,0.0,0.0,0.0,0.0,0.0,1515.15
2809,0.5477000000000001,0.1784,0.0304,0.0616,0.0664,0.0,0.0,0.1101999999999999,0.0053,0.0,0.0,0.0,0.0,0.0,0.0,0.0,0.0,0.0,0.0,0.0,1200.15
2810,0.0,0.1852,0.0186,0.0862,0.0,0.1775,0.1206,0.0,0.011,0.0,0.0771,0.0,0.0,0.0,0.0,0.0,0.0,0.0,0.3152,0.0,1253.15
2811,0.5784,0.0,0.0,0.2297,0.081,0.0,0.0,0.1109,0.0,0.0,0.0,0.0,0.0,0.0,0.0,0.0,0.0,0.0,0.0,0.0,1491.15
2812,0.65,0.0,0.06,0.055,0.055,0.0,0.05,0.01,0.0,0.02,0.088,0.0,0.0,0.0,0.0,0.0,0.0,0.012,0.0,0.0,1353.15
2813,0.628,0.0,0.1289,0.0348,0.0375999999999999,0.0,0.0,0.1371,0.0302999999999999,0.0,0.0,0.0,0.0,0.0,0.0,0.0,0.0,0.0,0.0,0.0,1320.15
2814,0.5186481351864813,0.0573942605739426,0.0391960803919608,0.0,0.0982901709829017,0.1365863413658634,0.0,0.0,0.0,0.0294970502949705,0.0608939106089391,0.0,0.0,0.0,0.0,0.03999600039996,0.0,0.0194980501949805,0.0,0.0,1219.15
2815,0.6158999999999999,0.0758999999999999,0.0972,0.0,0.1767999999999999,0.0,0.0,0.0,0.0,0.0,0.0319,0.0,0.0,0.0,0.0,0.0,0.0,0.0,0.0,0.0,1408.15
2816,0.0,0.0,0.0,0.0,0.0,0.0,0.55,0.0,0.0,0.0,0.0,0.0,0.0,0.0,0.0,0.0,0.0,0.0,0.0,0.45,869.1499999999999
2817,0.2245,0.0,0.163,0.1634,0.4490999999999999,0.0,0.0,0.0,0.0,0.0,0.0,0.0,0.0,0.0,0.0,0.0,0.0,0.0,0.0,0.0,1748.15
2818,0.2651,0.3134,0.0,0.0,0.0,0.4215,0.0,0.0,0.0,0.0,0.0,0.0,0.0,0.0,0.0,0.0,0.0,0.0,0.0,0.0,1271.15
2819,0.7064,0.01,0.0942,0.0472,0.0108,0.0,0.0,0.0636,0.0448,0.0,0.022,0.0,0.0,0.0,0.0,0.0,0.0,0.0,0.0,0.0,1363.15
2820,0.7497,0.0,0.0902999999999999,0.0,0.0,0.0,0.0,0.0,0.0,0.0,0.1599,0.0,0.0,0.0,0.0,0.0,0.0,0.0,0.0,0.0,1523.15
2821,0.119,0.515,0.0,0.0,0.0,0.366,0.0,0.0,0.0,0.0,0.0,0.0,0.0,0.0,0.0,0.0,0.0,0.0,0.0,0.0,1247.15
2822,0.0,0.02,0.07,0.0,0.0,0.0,0.12,0.0,0.0,0.15,0.0,0.0,0.0,0.0,0.01,0.0,0.0,0.0,0.61,0.0,1290.15
2823,0.6432,0.1621999999999999,0.0741,0.0,0.0,0.0,0.0446,0.0634,0.0053,0.0,0.0,0.0,0.0,0.0,0.0,0.0,0.0,0.0,0.0,0.0,1072.15
2824,0.5950000000000001,0.0,0.035,0.0,0.09,0.146,0.0,0.0,0.0,0.0,0.04,0.0,0.0,0.0,0.02,0.043,0.0,0.031,0.0,0.0,1349.15
2825,0.6197,0.0,0.099,0.0,0.2813,0.0,0.0,0.0,0.0,0.0,0.0,0.0,0.0,0.0,0.0,0.0,0.0,0.0,0.0,0.0,1540.15
2826,0.752,0.0,0.148,0.0,0.0,0.099,0.0,0.0,0.0,0.0,0.0,0.0,0.0,0.0,0.0,0.0,0.0,0.0,0.0,0.0,1788.15
2827,0.0,0.0,0.0,0.0,0.0,0.0,0.0,0.0,0.05,0.0,0.0,0.0,0.0,0.0,0.0,0.0,0.0,0.0,0.0,0.95,923.15
2828,0.65,0.0,0.06,0.076,0.0,0.0,0.06,0.011,0.0,0.02,0.098,0.0,0.0,0.0,0.0,0.016,0.0,0.009,0.0,0.0,1363.15
2829,0.0,0.05,0.0,0.0,0.0,0.0,0.0,0.0,0.0,0.0,0.0,0.5,0.0,0.0,0.0,0.0,0.0,0.0,0.45,0.0,878.1499999999999
2830,0.6894,0.0,0.1097,0.0351,0.0,0.0,0.0,0.1455,0.0,0.0,0.0,0.0,0.0192999999999999,0.0,0.0,0.0,0.0,0.0,0.0,0.0,1523.15
2831,0.7667,0.0,0.0134,0.0,0.0,0.0,0.0,0.0,0.2198999999999999,0.0,0.0,0.0,0.0,0.0,0.0,0.0,0.0,0.0,0.0,0.0,1003.15
2832,0.3,0.0,0.0,0.0,0.0,0.25,0.0,0.05,0.0,0.0,0.0,0.0,0.0,0.0,0.0,0.4,0.0,0.0,0.0,0.0,1544.15
2833,0.6990000000000001,0.0,0.11,0.0,0.0,0.0,0.0,0.14,0.0,0.05,0.0,0.0,0.0,0.0,0.0,0.0,0.0,0.0,0.0,0.0,1283.15
2834,0.7031999999999999,0.0,0.0672,0.0,0.0,0.0554,0.0,0.0397,0.0324,0.0,0.0726,0.0,0.0,0.0,0.0,0.0,0.0,0.0272,0.0,0.0,1400.15
2835,0.0,0.0,0.211,0.0,0.0,0.0,0.0,0.368,0.0,0.0,0.0,0.0,0.037,0.0,0.0,0.0,0.0,0.0,0.384,0.0,1055.15
2836,0.0,0.0,0.0,0.0,0.0,0.397,0.0,0.0,0.0,0.0,0.0,0.0,0.0,0.0,0.0,0.603,0.0,0.0,0.0,0.0,1812.15
2837,0.664,0.025,0.122,0.0409999999999999,0.0,0.0,0.0,0.133,0.0139999999999999,0.0,0.0,0.0,0.0,0.0,0.0,0.0,0.0,0.0,0.0,0.0,1354.15
2838,0.6752,0.0585,0.1267,0.0408,0.0627,0.0,0.0,0.0,0.0,0.0,0.0361,0.0,0.0,0.0,0.0,0.0,0.0,0.0,0.0,0.0,1433.15
2839,0.6,0.0,0.093,0.093,0.004,0.0,0.0,0.21,0.0,0.0,0.0,0.0,0.0,0.0,0.0,0.0,0.0,0.0,0.0,0.0,1286.15
2840,0.0,0.6790999999999999,0.0,0.0,0.0,0.0,0.0,0.0,0.3209,0.0,0.0,0.0,0.0,0.0,0.0,0.0,0.0,0.0,0.0,0.0,1069.15
2841,0.6517000000000001,0.0,0.0,0.1742,0.0,0.0,0.0,0.0,0.1741,0.0,0.0,0.0,0.0,0.0,0.0,0.0,0.0,0.0,0.0,0.0,1353.15
2842,0.3964,0.2531,0.0135,0.0,0.0,0.312,0.0,0.0,0.0,0.0,0.0,0.0,0.0,0.0,0.0210999999999999,0.0,0.0,0.0,0.0,0.0,1208.15
2843,0.6716328367163283,0.0,0.0,0.0,0.0,0.0,0.0380961903809619,0.161983801619838,0.0141985801419858,0.0,0.0,0.0,0.0,0.0,0.0,0.0,0.0,0.1140885911408859,0.0,0.0,1436.15
2844,0.6,0.0,0.0,0.0,0.0,0.28,0.12,0.0,0.0,0.0,0.0,0.0,0.0,0.0,0.0,0.0,0.0,0.0,0.0,0.0,1458.15
2845,0.0,0.6609999999999999,0.0,0.0,0.0085,0.0,0.0,0.3304999999999999,0.0,0.0,0.0,0.0,0.0,0.0,0.0,0.0,0.0,0.0,0.0,0.0,983.15
2846,0.5045000000000001,0.0,0.0,0.0,0.1551,0.0,0.0,0.3404,0.0,0.0,0.0,0.0,0.0,0.0,0.0,0.0,0.0,0.0,0.0,0.0,1448.15
2847,0.6626000000000001,0.0,0.0877,0.0206,0.2073999999999999,0.0217,0.0,0.0,0.0,0.0,0.0,0.0,0.0,0.0,0.0,0.0,0.0,0.0,0.0,0.0,1382.15
2848,0.46,0.0,0.0,0.0,0.0,0.225,0.0,0.0,0.0,0.0,0.0,0.0,0.0,0.0,0.0,0.315,0.0,0.0,0.0,0.0,1510.15
2849,0.6992999999999999,0.0,0.0,0.0,0.1069999999999999,0.0,0.0,0.1936999999999999,0.0,0.0,0.0,0.0,0.0,0.0,0.0,0.0,0.0,0.0,0.0,0.0,1228.15
2850,0.63,0.0,0.0,0.0,0.0,0.0,0.0,0.27,0.0,0.0,0.0,0.1,0.0,0.0,0.0,0.0,0.0,0.0,0.0,0.0,1063.15
2851,0.6668,0.0475999999999999,0.1713999999999999,0.0,0.0,0.0,0.0,0.0,0.0,0.0,0.0,0.0,0.0,0.0,0.1141999999999999,0.0,0.0,0.0,0.0,0.0,1498.15
2852,0.0,0.0,0.0,0.0,0.4595,0.0,0.0405,0.0,0.0,0.0,0.0,0.0,0.0,0.0,0.0,0.0,0.0,0.0,0.5,0.0,1199.15
2853,0.6493649364936493,0.0,0.0,0.0,0.0,0.0,0.0443044304430442,0.192019201920192,0.007000700070007,0.0,0.0,0.0,0.0,0.0,0.0,0.0,0.0,0.1073107310731073,0.0,0.0,1404.15
2854,0.508,0.0,0.084,0.0,0.0,0.0,0.0,0.0,0.0,0.408,0.0,0.0,0.0,0.0,0.0,0.0,0.0,0.0,0.0,0.0,1613.15
2855,0.7111,0.0,0.0,0.2292,0.0,0.0,0.0596999999999999,0.0,0.0,0.0,0.0,0.0,0.0,0.0,0.0,0.0,0.0,0.0,0.0,0.0,1853.15
2856,0.4,0.0,0.045,0.13,0.155,0.0,0.015,0.0,0.0,0.11,0.07,0.0,0.0,0.025,0.0,0.04,0.0,0.01,0.0,0.0,1433.15
2857,0.0,0.0,0.0,0.0,0.0,0.0,0.0,0.0,0.0416958304169583,0.4791520847915208,0.0,0.0,0.0,0.0,0.0,0.0,0.0,0.0,0.4791520847915208,0.0,1048.15
2858,0.3055,0.3347,0.0277,0.0,0.0629,0.0322,0.1583,0.0113999999999999,0.0,0.0347,0.0068,0.0,0.0,0.0,0.0178,0.0,0.0,0.0,0.0,0.0,1129.15
2859,0.6138,0.0,0.0,0.0,0.3862,0.0,0.0,0.0,0.0,0.0,0.0,0.0,0.0,0.0,0.0,0.0,0.0,0.0,0.0,0.0,1692.15
2860,0.0,0.0,0.0,0.0,0.0,0.0,0.0,0.0,0.0,0.0,0.0,0.4529999999999999,0.0,0.0,0.0,0.0,0.547,0.0,0.0,0.0,1048.15
2861,0.6837000000000001,0.0299,0.1204,0.0467,0.0584,0.0467,0.0,0.0,0.0,0.0,0.0116999999999999,0.0,0.0,0.0,0.0,0.0,0.0,0.0,0.0,0.0,1438.15
2862,0.6362000000000001,0.0899,0.1023,0.0,0.1239,0.0453,0.0,0.0,0.0,0.0,0.0,0.0,0.0,0.0,0.0,0.0,0.0,0.0,0.0,0.0,1313.15
2863,0.5471452854714527,0.0,0.2192780721927806,0.1631836816318367,0.0703929607039296,0.0,0.0,0.0,0.0,0.0,0.0,0.0,0.0,0.0,0.0,0.0,0.0,0.0,0.0,0.0,1723.15
2864,0.5,0.0,0.0,0.0,0.0,0.4,0.0,0.0,0.0,0.1,0.0,0.0,0.0,0.0,0.0,0.0,0.0,0.0,0.0,0.0,1577.15
2865,0.0,0.8432,0.0,0.0,0.0,0.1568,0.0,0.0,0.0,0.0,0.0,0.0,0.0,0.0,0.0,0.0,0.0,0.0,0.0,0.0,1153.15
2866,0.7755,0.0,0.0302999999999999,0.0,0.0,0.0,0.0,0.1942,0.0,0.0,0.0,0.0,0.0,0.0,0.0,0.0,0.0,0.0,0.0,0.0,1143.15
2867,0.61,0.0,0.1365,0.0,0.0,0.0,0.0,0.2535,0.0,0.0,0.0,0.0,0.0,0.0,0.0,0.0,0.0,0.0,0.0,0.0,1348.15
2868,0.6970000000000001,0.0,0.0,0.0,0.1582,0.0,0.0,0.1448,0.0,0.0,0.0,0.0,0.0,0.0,0.0,0.0,0.0,0.0,0.0,0.0,1348.15
2869,0.667,0.0651,0.125,0.0437,0.063,0.0,0.0,0.0,0.0,0.0,0.0362,0.0,0.0,0.0,0.0,0.0,0.0,0.0,0.0,0.0,1428.15
2870,0.6335000000000001,0.0047,0.1216,0.0472,0.0117,0.0,0.0,0.1599,0.0146,0.0,0.0,0.0,0.0,0.0,0.0,0.0,0.0,0.0,0.0046,0.0,1316.15
2871,0.6779999999999999,0.037,0.115,0.016,0.0,0.0,0.0,0.139,0.0139999999999999,0.0,0.0,0.0,0.0,0.0,0.0,0.0,0.0,0.0,0.0,0.0,1230.15
2872,0.6717000000000001,0.0072,0.0736,0.0626,0.0,0.0,0.0,0.1628,0.0221,0.0,0.0,0.0,0.0,0.0,0.0,0.0,0.0,0.0,0.0,0.0,1173.15
2873,0.5117,0.0,0.0,0.2739999999999999,0.0,0.0,0.2143,0.0,0.0,0.0,0.0,0.0,0.0,0.0,0.0,0.0,0.0,0.0,0.0,0.0,1540.15
2874,0.0,0.3,0.0,0.0,0.0,0.0,0.5,0.0,0.0,0.0,0.0,0.0,0.0,0.0,0.0,0.0,0.0,0.0,0.0,0.2,1017.15
2875,0.639,0.0,0.16,0.1,0.1,0.0,0.0,0.0,0.0,0.0,0.0,0.0,0.0,0.0,0.0,0.0,0.0,0.0,0.0,0.0,1571.65
2876,0.0,0.899,0.0,0.0,0.0,0.0,0.1009999999999999,0.0,0.0,0.0,0.0,0.0,0.0,0.0,0.0,0.0,0.0,0.0,0.0,0.0,958.15
2877,0.5954999999999999,0.0,0.0957,0.0,0.0,0.0,0.3087999999999999,0.0,0.0,0.0,0.0,0.0,0.0,0.0,0.0,0.0,0.0,0.0,0.0,0.0,1403.15
2878,0.0,0.25,0.0,0.0,0.375,0.0,0.0,0.0,0.0,0.0,0.0,0.0,0.0,0.0,0.0,0.0,0.0,0.0,0.375,0.0,1259.15
2879,0.5,0.0,0.0202,0.1815,0.2983,0.0,0.0,0.0,0.0,0.0,0.0,0.0,0.0,0.0,0.0,0.0,0.0,0.0,0.0,0.0,1633.15
2880,0.5616,0.05,0.0885,0.0279,0.2573999999999999,0.0,0.0,0.0146,0.0,0.0,0.0,0.0,0.0,0.0,0.0,0.0,0.0,0.0,0.0,0.0,1357.2499755859376
2881,0.7611,0.0527,0.0,0.0,0.0,0.0264,0.0,0.0,0.1325,0.0,0.0263,0.0,0.0,0.0,0.0,0.0,0.0,0.0,0.0,0.0,1163.15
2882,0.5295000000000001,0.0,0.0,0.0,0.0,0.0,0.0,0.19,0.0,0.0,0.0,0.2805,0.0,0.0,0.0,0.0,0.0,0.0,0.0,0.0,873.1500000000001
2883,0.7240000000000001,0.0,0.107,0.017,0.0905,0.0403,0.0,0.0,0.0,0.0,0.0199,0.0,0.0,0.0,0.0,0.0,0.0,0.0,0.0,0.0,1481.15
2884,0.5634,0.0,0.0255,0.1131,0.1045,0.0085,0.0,0.0735,0.0346,0.0,0.0188,0.0,0.0,0.0,0.0,0.0,0.0,0.0581,0.0,0.0,1633.15
2885,0.6925307469253075,0.0,0.024997500249975,0.0696930306969303,0.0796920307969203,0.0,0.0,0.0205979402059794,0.0948905109489051,0.0,0.0,0.0,0.0,0.0,0.0,0.0,0.0,0.0175982401759824,0.0,0.0,1413.15
2886,0.0,0.0,0.0,0.0,0.195,0.0,0.0,0.0,0.0,0.0,0.0,0.0,0.0,0.0,0.0,0.0,0.805,0.0,0.0,0.0,1556.15
2887,0.5946,0.0,0.1101,0.0601,0.0731,0.0,0.0,0.1441,0.018,0.0,0.0,0.0,0.0,0.0,0.0,0.0,0.0,0.0,0.0,0.0,1333.15
2888,0.6419716056788642,0.0465906818636272,0.1144771045790841,0.0482903419316136,0.0,0.0,0.0,0.1464707058588282,0.0,0.0,0.0,0.0,0.0,0.0,0.0,0.0,0.0,0.0,0.0,0.0,1293.15
2889,0.5012,0.0,0.0,0.0,0.0,0.0,0.0,0.1830999999999999,0.0,0.0,0.3157,0.0,0.0,0.0,0.0,0.0,0.0,0.0,0.0,0.0,1460.15
2890,0.71,0.0,0.1,0.0,0.1,0.09,0.0,0.0,0.0,0.0,0.0,0.0,0.0,0.0,0.0,0.0,0.0,0.0,0.0,0.0,1493.15
2891,0.5376,0.0,0.0649,0.0782,0.2475,0.0,0.0,0.0254,0.0167,0.0,0.0,0.0,0.0091,0.0,0.0,0.0,0.0,0.0204,0.0,0.0,1513.15
2892,0.7140000000000001,0.04,0.0501,0.0299,0.0301,0.0,0.0,0.0,0.1199,0.0,0.015,0.0,0.0,0.0,0.0,0.0,0.0,0.0,0.0,0.0,1213.15
2893,0.4492,0.0881,0.024,0.0,0.0729,0.1227,0.0081999999999999,0.0,0.0,0.0501999999999999,0.1184,0.0,0.0,0.0,0.0,0.0358,0.0,0.0299,0.0,0.0,1253.15
2894,0.6152,0.1964,0.0811999999999999,0.004,0.0,0.0,0.0,0.0680999999999999,0.0350999999999999,0.0,0.0,0.0,0.0,0.0,0.0,0.0,0.0,0.0,0.0,0.0,1093.15
2895,0.5284471552844715,0.0424957504249575,0.0,0.0,0.0,0.0,0.1757824217578242,0.0516948305169483,0.0,0.1746825317468253,0.0,0.0,0.0,0.0,0.0,0.0,0.0,0.0,0.0120987901209879,0.0,1213.15
2896,0.6360363963603639,0.0,0.0665933406659334,0.0336966303369663,0.1210878912108789,0.0353964603539646,0.0,0.0328967103289671,0.0482951704829517,0.0,0.0,0.0,0.0,0.0,0.0,0.0126987301269873,0.0,0.010998900109989,0.0,0.0,1449.15
2897,0.676,0.0,0.085,0.06,0.0,0.0,0.041,0.085,0.037,0.015,0.0,0.0,0.0,0.0,0.0,0.0,0.0,0.0,0.0,0.0,1281.15
2898,0.5307000000000001,0.0,0.1312,0.0238,0.1761,0.0,0.0,0.0808,0.0364,0.0,0.0,0.0,0.021,0.0,0.0,0.0,0.0,0.0,0.0,0.0,1423.15
2899,0.6545654565456546,0.0,0.0,0.0,0.1597159715971597,0.0,0.0,0.1857185718571857,0.0,0.0,0.0,0.0,0.0,0.0,0.0,0.0,0.0,0.0,0.0,0.0,1336.15
2900,0.0,0.0,0.0,0.0,0.428,0.0,0.0,0.0,0.0,0.0,0.0,0.0,0.0,0.0,0.0,0.0,0.5720000000000001,0.0,0.0,0.0,1590.15
2901,0.6559,0.0075,0.1224,0.0489,0.0,0.0,0.0,0.1515,0.0,0.0,0.0,0.0,0.0,0.0,0.0,0.0,0.0,0.0,0.0116,0.0,1264.15
2902,0.6240000000000001,0.0,0.0,0.0,0.0,0.0,0.0,0.3564,0.0,0.0,0.0,0.0,0.0196,0.0,0.0,0.0,0.0,0.0,0.0,0.0,1102.15
2903,0.6396999999999999,0.0521999999999999,0.1414,0.0,0.0,0.0,0.0586,0.0713999999999999,0.0,0.0116999999999999,0.0,0.0,0.0,0.0,0.0,0.0,0.0,0.0,0.0245,0.0,1263.15
