Repository: ychyn/algo_genetique

# algo_genetique
Ce code fait partie de notre mini-projet du MIG Verre 2024. L'objectif du mini-projet est l'obtention d'une composition de verre avec des qualités avantageuses pour une application potentiellement industrielle. 

On utilise l'outil de prediction des propriétés du verre à travers des réseaux de neuronnes codé par Franck Pigeonneau (qui constitue la plus grande partie de ce repo). On a codé l'algorithme génetique qui va, en utilisant ce réseau de neuronnes tenter d'obtenir une composition optimale dont on essaiera la fabrication dans le four situé à l'Ecole des Mines à Sophia Antipolis

File: DataBase/Tliqclean.csv (part 10 of 63)
,SiO2,B2O3,Al2O3,MgO,CaO,BaO,Li2O,Na2O,K2O,ZnO,SrO,PbO,Fe2O3,Y2O3,La2O3,TiO2,GeO2,ZrO2,P2O5,V2O5,Tliq
2904,0.2371,0.2706,0.0,0.0,0.0,0.0443,0.2397,0.0,0.0,0.1018999999999999,0.0517,0.0,0.0,0.0,0.0127,0.0,0.0,0.0245,0.0,0.0,1169.15
2905,0.4684468446844685,0.0,0.1066106610661066,0.2224222422242224,0.2025202520252025,0.0,0.0,0.0,0.0,0.0,0.0,0.0,0.0,0.0,0.0,0.0,0.0,0.0,0.0,0.0,1579.15
2906,0.5941,0.0572,0.0857,0.0,0.263,0.0,0.0,0.0,0.0,0.0,0.0,0.0,0.0,0.0,0.0,0.0,0.0,0.0,0.0,0.0,1318.15
2907,0.7239723972397241,0.0993099309930993,0.0155015501550155,0.0,0.0103010301030103,0.0,0.0103010301030103,0.1344134413441344,0.0052005200520052,0.0,0.0,0.0,0.0,0.0,0.0,0.0,0.0,0.0,0.0,0.0,1166.15
2908,0.68,0.0,0.0,0.0,0.0,0.24,0.0,0.0,0.0,0.0,0.0,0.0,0.0,0.0,0.06,0.0,0.0,0.0,0.0,0.0,1515.15
2909,0.118,0.596,0.0,0.0,0.0,0.286,0.0,0.0,0.0,0.0,0.0,0.0,0.0,0.0,0.0,0.0,0.0,0.0,0.0,0.0,1173.15
2910,0.0,0.0,0.0,0.0,0.0,0.0,0.1301999999999999,0.0,0.0,0.0,0.0,0.0,0.0,0.0,0.0,0.0,0.8698,0.0,0.0,0.0,1305.15
2911,0.7411,0.0526,0.02,0.0,0.0264,0.0,0.0,0.1325,0.0,0.0,0.0264,0.0,0.0,0.0,0.0,0.0,0.0,0.0,0.0,0.0,1263.15
2912,0.5261526152615261,0.0,0.1213121312131213,0.1156115611561156,0.1157115711571157,0.0,0.0,0.1212121212121211,0.0,0.0,0.0,0.0,0.0,0.0,0.0,0.0,0.0,0.0,0.0,0.0,1473.15
2913,0.4523,0.1703,0.0393,0.0,0.042,0.0917,0.0,0.0,0.0,0.0299,0.0849,0.0,0.0,0.0,0.0,0.0747,0.0,0.0127,0.0022,0.0,1222.15
2914,0.5217521752175217,0.1863186318631862,0.0465046504650465,0.0,0.0,0.2109210921092109,0.0278027802780277,0.0,0.0,0.0,0.0056005600560056,0.0,0.0,0.0,0.0,0.0,0.0,0.0,0.0,0.0,1138.15
2915,0.0,0.56,0.0,0.0,0.0,0.0,0.0,0.44,0.0,0.0,0.0,0.0,0.0,0.0,0.0,0.0,0.0,0.0,0.0,0.0,1206.15
2916,0.0,0.0,0.0,0.0,0.45,0.0,0.0,0.0,0.0,0.3,0.0,0.0,0.0,0.0,0.0,0.0,0.0,0.0,0.0,0.25,1174.15
2917,0.52,0.0,0.06,0.11,0.11,0.0,0.1,0.0,0.0,0.0,0.0,0.0,0.0,0.03,0.0,0.07,0.0,0.0,0.0,0.0,1423.15
2918,0.216,0.3923,0.0,0.0,0.0,0.0,0.0,0.3917,0.0,0.0,0.0,0.0,0.0,0.0,0.0,0.0,0.0,0.0,0.0,0.0,1103.15
2919,0.6335000000000001,0.092,0.114,0.053,0.047,0.0,0.0,0.0,0.06,0.0,0.0,0.0,0.0,0.0,0.0,0.0,0.0,0.0,0.0,0.0,1263.15
2920,0.556044395560444,0.0,0.1091890810918908,0.0,0.0,0.3347665233476652,0.0,0.0,0.0,0.0,0.0,0.0,0.0,0.0,0.0,0.0,0.0,0.0,0.0,0.0,1807.15
2921,0.6443999999999999,0.0650999999999999,0.1194999999999999,0.0647,0.074,0.0,0.0,0.0,0.0,0.0,0.0322999999999999,0.0,0.0,0.0,0.0,0.0,0.0,0.0,0.0,0.0,1393.15
2922,0.5758,0.0,0.2121,0.1817,0.0,0.0,0.0,0.0,0.0304,0.0,0.0,0.0,0.0,0.0,0.0,0.0,0.0,0.0,0.0,0.0,1768.15
2923,0.0,0.3,0.0,0.0,0.0,0.0,0.0,0.0,0.0,0.5,0.0,0.0,0.0,0.0,0.0,0.0,0.0,0.0,0.0,0.2,1157.15
2924,0.4516451645164516,0.0,0.0323032303230323,0.0321032103210321,0.483948394839484,0.0,0.0,0.0,0.0,0.0,0.0,0.0,0.0,0.0,0.0,0.0,0.0,0.0,0.0,0.0,1703.15
2925,0.7141,0.0,0.0524,0.0613,0.0393,0.0113,0.0,0.0075,0.0497,0.0,0.0432,0.0,0.0,0.0,0.0,0.0,0.0,0.019,0.0005,0.0,1466.15
2926,0.7,0.0,0.0,0.0,0.0,0.05,0.25,0.0,0.0,0.0,0.0,0.0,0.0,0.0,0.0,0.0,0.0,0.0,0.0,0.0,1398.15
2927,0.46,0.0,0.0,0.0,0.0,0.12,0.0,0.0,0.0,0.42,0.0,0.0,0.0,0.0,0.0,0.0,0.0,0.0,0.0,0.0,1675.15
2928,0.5365,0.1627,0.0547,0.0,0.0,0.2113,0.0279,0.0,0.0,0.0,0.0056,0.0,0.0,0.0,0.0,0.0,0.0,0.0,0.0,0.0,1093.15
2929,0.5961403859614038,0.0,0.0,0.0,0.2133786621337866,0.0,0.0,0.1904809519048095,0.0,0.0,0.0,0.0,0.0,0.0,0.0,0.0,0.0,0.0,0.0,0.0,1323.15
2930,0.12,0.4,0.0,0.0,0.14,0.0,0.09,0.0,0.0,0.1,0.0,0.0,0.0,0.04,0.08,0.0,0.0,0.02,0.0,0.0,1273.15
2931,0.5809419058094192,0.1265873412658734,0.0,0.0,0.0937906209379062,0.0,0.0,0.1986801319868013,0.0,0.0,0.0,0.0,0.0,0.0,0.0,0.0,0.0,0.0,0.0,0.0,1283.15
2932,0.6864,0.1165,0.1127,0.0,0.0603,0.0176,0.0,0.0,0.0,0.0,0.0065,0.0,0.0,0.0,0.0,0.0,0.0,0.0,0.0,0.0,1333.15
2933,0.3351335133513351,0.0,0.0564056405640564,0.157015701570157,0.4514451445144514,0.0,0.0,0.0,0.0,0.0,0.0,0.0,0.0,0.0,0.0,0.0,0.0,0.0,0.0,0.0,1743.15
2934,0.7199719971997199,0.0,0.16001600160016,0.0,0.0,0.0,0.0,0.0,0.0,0.0,0.0,0.0,0.0,0.03000300030003,0.09000900090009,0.0,0.0,0.0,0.0,0.0,1603.15
2935,0.6641,0.1036,0.1025,0.0081999999999999,0.092,0.0,0.0,0.0,0.0,0.0,0.0287,0.0,0.0,0.0,0.0,0.0,0.0,0.0,0.0,0.0,1353.15
2936,0.4641999999999999,0.0,0.1713999999999999,0.0629,0.3014999999999999,0.0,0.0,0.0,0.0,0.0,0.0,0.0,0.0,0.0,0.0,0.0,0.0,0.0,0.0,0.0,1771.15
2937,0.6,0.0,0.043,0.01,0.04,0.23,0.0,0.0,0.0,0.0,0.077,0.0,0.0,0.0,0.0,0.0,0.0,0.0,0.0,0.0,1430.65
2938,0.6287,0.1584,0.0868,0.0,0.0,0.0,0.0429,0.0621,0.0102,0.0,0.0,0.0,0.0,0.0,0.0,0.0,0.0,0.0,0.0,0.0,1130.15
2939,0.5747,0.0,0.0,0.1926,0.0,0.0,0.2327,0.0,0.0,0.0,0.0,0.0,0.0,0.0,0.0,0.0,0.0,0.0,0.0,0.0,1343.15
2940,0.4475,0.0994999999999999,0.016,0.0,0.0726,0.1222,0.0081999999999999,0.0,0.0,0.0501,0.118,0.0,0.0,0.0,0.0,0.0357,0.0,0.0298,0.0,0.0,1238.15
2941,0.7169,0.1108,0.0504,0.0,0.0172,0.0,0.0,0.0871,0.0102,0.0,0.0,0.0,0.0,0.0,0.0,0.0,0.0,0.0052,0.0,0.0,1073.15
2942,0.7494,0.0,0.0,0.0,0.0,0.0,0.0,0.2159,0.0347,0.0,0.0,0.0,0.0,0.0,0.0,0.0,0.0,0.0,0.0,0.0,1014.15
2943,0.6896310368963104,0.0247975202479752,0.0366963303669633,0.1076892310768923,0.1123887611238876,0.0,0.0,0.0287971202879712,0.0,0.0,0.0,0.0,0.0,0.0,0.0,0.0,0.0,0.0,0.0,0.0,1604.15
2944,0.483,0.0,0.0,0.0,0.0,0.0,0.0,0.5,0.0,0.0,0.0,0.0,0.0,0.0,0.0,0.0,0.0,0.017,0.0,0.0,1347.15
2945,0.6824682468246825,0.0885088508850885,0.106010601060106,0.0,0.0678067806780678,0.0427042704270427,0.0,0.0,0.0,0.0,0.0125012501250125,0.0,0.0,0.0,0.0,0.0,0.0,0.0,0.0,0.0,1378.15
2946,0.0,0.0,0.0,0.0,0.0,0.0,0.0,0.0682,0.0,0.4318,0.0,0.0,0.0,0.0,0.0,0.0,0.0,0.0,0.5,0.0,1044.15
2947,0.6017601760176018,0.0602060206020602,0.0822082208220822,0.0,0.0,0.0,0.007000700070007,0.0,0.0,0.0,0.0,0.2488248824882488,0.0,0.0,0.0,0.0,0.0,0.0,0.0,0.0,1023.15
2948,0.6073392660733926,0.0,0.045995400459954,0.0,0.1168883111688831,0.0,0.2097790220977902,0.0,0.0,0.0,0.0,0.0,0.0,0.0,0.0,0.01999800019998,0.0,0.0,0.0,0.0,1243.15
2949,0.668,0.012,0.136,0.062,0.093,0.0,0.0,0.0,0.0,0.0,0.0289999999999999,0.0,0.0,0.0,0.0,0.0,0.0,0.0,0.0,0.0,1585.15
2950,0.35,0.193,0.024,0.0,0.042,0.064,0.064,0.024,0.0,0.021,0.016,0.0,0.0,0.0,0.179,0.0,0.0,0.014,0.0,0.0,1104.15
2951,0.7962,0.0,0.0,0.1202,0.0,0.0,0.0,0.0,0.0836,0.0,0.0,0.0,0.0,0.0,0.0,0.0,0.0,0.0,0.0,0.0,1373.15
2952,0.5702,0.0,0.074,0.0,0.0,0.3558,0.0,0.0,0.0,0.0,0.0,0.0,0.0,0.0,0.0,0.0,0.0,0.0,0.0,0.0,1512.15
2953,0.862,0.0,0.0255,0.0,0.0,0.0,0.0,0.0,0.1125,0.0,0.0,0.0,0.0,0.0,0.0,0.0,0.0,0.0,0.0,0.0,1358.15
2954,0.6359,0.0,0.1132,0.0,0.0,0.0,0.1067,0.1132,0.0,0.0,0.0,0.0,0.0,0.0,0.0,0.0,0.0,0.031,0.0,0.0,1344.15
2955,0.7282271772822717,0.0,0.0117988201179882,0.0282971702829717,0.0865913408659134,0.0,0.0,0.1450854914508549,0.0,0.0,0.0,0.0,0.0,0.0,0.0,0.0,0.0,0.0,0.0,0.0,1229.15
2956,0.746,0.0,0.0406,0.0,0.0,0.0,0.0,0.0,0.2134,0.0,0.0,0.0,0.0,0.0,0.0,0.0,0.0,0.0,0.0,0.0,1153.15
2957,0.6900000000000001,0.0,0.055,0.035,0.0,0.0,0.16,0.02,0.02,0.0,0.0,0.0,0.0,0.0,0.0,0.0,0.0,0.02,0.0,0.0,1185.65
2958,0.6492,0.0,0.0612,0.0,0.1123,0.0793,0.0,0.0,0.0,0.0,0.0978999999999999,0.0,0.0,0.0,0.0,0.0,0.0,0.0,0.0,0.0,1393.15
2959,0.7293000000000001,0.0,0.0647,0.0706,0.0708,0.0,0.0,0.0646,0.0,0.0,0.0,0.0,0.0,0.0,0.0,0.0,0.0,0.0,0.0,0.0,1521.15
2960,0.7171,0.0,0.111,0.0,0.171,0.0,0.0,0.0,0.0,0.0,0.0,0.0,0.0,0.0,0.0,0.0,0.0,0.0,0.0,0.0,1603.15
2961,0.56,0.0,0.0,0.0,0.0,0.28,0.0,0.0,0.0,0.16,0.0,0.0,0.0,0.0,0.0,0.0,0.0,0.0,0.0,0.0,1444.15
2962,0.63,0.04,0.005,0.0,0.0,0.0,0.0,0.17,0.035,0.0,0.0,0.0,0.0,0.0,0.0,0.0,0.0,0.115,0.005,0.0,1500.15
2963,0.0,0.79,0.0,0.0,0.0,0.0,0.0,0.0,0.0,0.0,0.21,0.0,0.0,0.0,0.0,0.0,0.0,0.0,0.0,0.0,1209.15
2964,0.6838683868386839,0.0,0.0386038603860386,0.1194119411941194,0.1195119511951195,0.0,0.0,0.0,0.0386038603860386,0.0,0.0,0.0,0.0,0.0,0.0,0.0,0.0,0.0,0.0,0.0,1573.15
2965,0.6306,0.0461,0.1033,0.0924,0.1015,0.026,0.0,0.0,0.0,0.0,0.0,0.0,0.0,0.0,0.0,0.0,0.0,0.0,0.0,0.0,1364.15
2966,0.3290999999999999,0.284,0.0,0.0,0.0,0.3868999999999999,0.0,0.0,0.0,0.0,0.0,0.0,0.0,0.0,0.0,0.0,0.0,0.0,0.0,0.0,1223.15
2967,0.55,0.0,0.0,0.0,0.225,0.0,0.0,0.225,0.0,0.0,0.0,0.0,0.0,0.0,0.0,0.0,0.0,0.0,0.0,0.0,1508.15
2968,0.6910000000000001,0.065,0.082,0.048,0.0,0.0,0.0,0.093,0.02,0.0,0.0,0.0,0.0,0.0,0.0,0.0,0.0,0.0,0.0,0.0,1379.15
2969,0.5838,0.0219,0.0721,0.0,0.0,0.1594,0.0,0.0,0.0,0.0,0.1594,0.0,0.0,0.0,0.0,0.0,0.0,0.0,0.0,0.0,1468.15
2970,0.66,0.0,0.0,0.0,0.0,0.24,0.0,0.0,0.0,0.1,0.0,0.0,0.0,0.0,0.0,0.0,0.0,0.0,0.0,0.0,1501.15
2971,0.0176,0.0046,0.0259,0.0,0.1358,0.1601,0.0956,0.0871,0.0393,0.065,0.0,0.0,0.0,0.0,0.0,0.0,0.0,0.0,0.369,0.0,1073.15
2972,0.5328680279183249,0.0,0.0,0.0,0.0,0.0,0.0428974261544307,0.1549907005579665,0.0,0.2595844249345039,0.0,0.0,0.0,0.0,0.0,0.0,0.0,0.0,0.0,0.0,1227.15
2973,0.0,0.7716,0.0,0.0,0.0,0.0,0.0,0.0,0.2284,0.0,0.0,0.0,0.0,0.0,0.0,0.0,0.0,0.0,0.0,0.0,1126.15
2974,0.7215,0.009,0.0,0.0,0.081,0.0,0.0,0.0853,0.0482,0.0474,0.0,0.0,0.0,0.0,0.0,0.0,0.0,0.0069,0.0,0.0,1205.15
2975,0.6374637463746375,0.0,0.1645164516451645,0.0216021602160216,0.0,0.0,0.0,0.1742174217421742,0.0,0.0,0.0,0.0,0.0,0.0,0.0,0.0,0.0,0.0,0.0,0.0,1423.15
2976,0.2232,0.0,0.1495,0.1815,0.4458,0.0,0.0,0.0,0.0,0.0,0.0,0.0,0.0,0.0,0.0,0.0,0.0,0.0,0.0,0.0,1746.15
2977,0.73,0.0,0.135,0.0,0.073,0.0,0.0,0.0,0.062,0.0,0.0,0.0,0.0,0.0,0.0,0.0,0.0,0.0,0.0,0.0,1644.15
2978,0.2586,0.3288,0.0241,0.0,0.0729,0.0267,0.1834,0.0,0.0,0.0301,0.0,0.0,0.0,0.0,0.0683,0.0,0.0,0.0,0.0,0.0,1244.15
2979,0.6532653265326533,0.1157115711571157,0.1161116111611161,0.0,0.0,0.0,0.0,0.0,0.0,0.0,0.1149114911491149,0.0,0.0,0.0,0.0,0.0,0.0,0.0,0.0,0.0,1653.15
2980,0.5452454754524548,0.0587941205879412,0.0401959804019598,0.0,0.0423957604239576,0.155984401559844,0.0,0.0,0.0,0.0301969803019698,0.0861913808619138,0.0,0.0,0.0,0.0,0.040995900409959,0.0,0.0,0.0,0.0,1240.15
2981,0.4684,0.1905,0.1651999999999999,0.0278,0.0978,0.0171,0.0,0.0,0.0,0.0,0.0313,0.0,0.0,0.0,0.0,0.0,0.0,0.0,0.0,0.0,1373.15
2982,0.0,0.0,0.0,0.0,0.0,0.0,0.26,0.0,0.0,0.0,0.0,0.0,0.0,0.0,0.0,0.0,0.0,0.0,0.0,0.74,877.1499999999999
2983,0.6007600760076007,0.0,0.0,0.1407140714071407,0.0,0.0,0.2585258525852585,0.0,0.0,0.0,0.0,0.0,0.0,0.0,0.0,0.0,0.0,0.0,0.0,0.0,1238.15
2984,0.2598740125987401,0.0,0.1177882211778822,0.1564843515648435,0.4658534146585341,0.0,0.0,0.0,0.0,0.0,0.0,0.0,0.0,0.0,0.0,0.0,0.0,0.0,0.0,0.0,1738.15
2985,0.6608793055166621,0.1074128895467456,0.1019122294675361,0.0082009841180941,0.092011041324959,0.0,0.0,0.0,0.0,0.0,0.0287034444133296,0.0,0.0,0.0,0.0,0.0,0.0,0.0,0.0,0.0,1351.15
2986,0.6478999999999999,0.0,0.0900999999999999,0.0329999999999999,0.0,0.0,0.0,0.1159999999999999,0.0172999999999999,0.0678999999999999,0.0,0.0,0.0,0.0,0.0,0.0153999999999999,0.0,0.0123999999999999,0.0,0.0,1563.15
2987,0.82,0.12,0.0,0.0,0.0,0.0,0.0,0.0,0.0,0.0,0.0,0.0,0.0,0.0,0.0,0.0,0.0,0.0,0.06,0.0,1242.15
2988,0.5975402459754025,0.0,0.018998100189981,0.1215878412158784,0.145985401459854,0.0,0.0,0.0280971902809719,0.0074992500749925,0.0,0.0,0.0,0.0576942305769423,0.0,0.0,0.0225977402259774,0.0,0.0,0.0,0.0,1532.0500244140626
2989,0.6589,0.0,0.1826,0.02,0.1384999999999999,0.0,0.0,0.0,0.0,0.0,0.0,0.0,0.0,0.0,0.0,0.0,0.0,0.0,0.0,0.0,1704.2499755859376
2990,0.0,0.75,0.0,0.0,0.0,0.0,0.0,0.25,0.0,0.0,0.0,0.0,0.0,0.0,0.0,0.0,0.0,0.0,0.0,0.0,1045.15
2991,0.3137,0.0,0.1056,0.1485,0.4322,0.0,0.0,0.0,0.0,0.0,0.0,0.0,0.0,0.0,0.0,0.0,0.0,0.0,0.0,0.0,1746.15
2992,0.8744,0.0,0.0208,0.042,0.042,0.0,0.0,0.0,0.0208,0.0,0.0,0.0,0.0,0.0,0.0,0.0,0.0,0.0,0.0,0.0,1788.15
2993,0.64,0.025,0.0,0.0,0.015,0.0,0.0,0.19,0.03,0.0,0.0,0.0,0.0,0.0,0.0,0.0,0.0,0.09,0.0,0.0,1383.15
2994,0.579,0.1,0.15,0.0,0.02,0.0,0.0,0.03,0.12,0.0,0.0,0.0,0.0,0.0,0.0,0.0,0.0,0.0,0.0,0.0,1428.15
2995,0.6499999999999999,0.0,0.0800999999999999,0.0800999999999999,0.0,0.0,0.0399999999999999,0.1493999999999999,0.0,0.0,0.0,0.0,0.0,0.0,0.0,0.0,0.0,0.0,0.0,0.0,1200.15
2996,0.5187999999999999,0.1065999999999999,0.0109,0.0,0.0662,0.0483999999999999,0.0992999999999999,0.0119999999999999,0.0157999999999999,0.0364999999999999,0.0573,0.0,0.0,0.0,0.0281999999999999,0.0,0.0,0.0,0.0,0.0,993.15
2997,0.6,0.0,0.093,0.103,0.004,0.0,0.0,0.1939999999999999,0.006,0.0,0.0,0.0,0.0,0.0,0.0,0.0,0.0,0.0,0.0,0.0,1315.15
2998,0.7418000000000001,0.0,0.0,0.1417,0.0611,0.0,0.0,0.0553,0.0,0.0,0.0,0.0,0.0,0.0,0.0,0.0,0.0,0.0,0.0,0.0,1734.15
2999,0.6718999999999999,0.1013,0.0409,0.0,0.0457,0.0,0.0,0.1241,0.0068,0.0,0.0,0.0,0.0,0.0,0.0,0.0,0.0,0.0,0.0,0.0,1143.15
3000,0.6762999999999999,0.0398,0.1215,0.0687,0.0299,0.0299,0.0,0.0,0.0,0.0,0.0299,0.0,0.0,0.0,0.0,0.0,0.0,0.0,0.0,0.0,1503.15
3001,0.6493000000000001,0.0,0.0,0.175,0.0,0.0,0.0,0.0,0.175,0.0,0.0,0.0,0.0,0.0,0.0,0.0,0.0,0.0,0.0,0.0,1423.15
3002,0.5197,0.0,0.0644,0.0792,0.1188,0.0,0.0941,0.0,0.0,0.0,0.0,0.0,0.0,0.0248,0.0,0.0693,0.0,0.0198,0.0,0.0,1513.15
3003,0.5108,0.1017,0.0695,0.0,0.0,0.0,0.0652,0.1714,0.0,0.0,0.0,0.0,0.0444,0.0,0.0,0.0,0.0,0.0144,0.0062,0.0,1407.15
3004,0.0,0.0,0.0,0.0,0.3053,0.0,0.0,0.0,0.0,0.0,0.0,0.0,0.0,0.0,0.1565,0.5382,0.0,0.0,0.0,0.0,2096.15
3005,0.6476000000000001,0.1629,0.0745,0.0,0.0,0.0,0.0445,0.0634,0.0,0.0,0.0,0.0,0.0,0.0,0.0,0.0,0.0,0.0,0.0,0.0,1093.15
3006,0.6649,0.0,0.1619,0.1658,0.0,0.0,0.0074,0.0,0.0,0.0,0.0,0.0,0.0,0.0,0.0,0.0,0.0,0.0,0.0,0.0,1714.849951171875
3007,0.596,0.0,0.0409999999999999,0.0,0.088,0.142,0.0,0.0,0.0,0.0,0.0559999999999999,0.0,0.0,0.0,0.015,0.042,0.0,0.02,0.0,0.0,1291.15
3008,0.621,0.0,0.09,0.0559999999999999,0.07,0.0,0.0,0.144,0.019,0.0,0.0,0.0,0.0,0.0,0.0,0.0,0.0,0.0,0.0,0.0,1323.15
3009,0.6493,0.0,0.0925999999999999,0.0,0.2580999999999999,0.0,0.0,0.0,0.0,0.0,0.0,0.0,0.0,0.0,0.0,0.0,0.0,0.0,0.0,0.0,1495.349951171875
3010,0.0,0.0,0.0,0.0,0.0,0.0,0.0,0.0,0.0,0.6,0.0,0.0,0.0,0.0,0.0,0.0,0.0,0.0,0.4,0.0,1506.15
3011,0.6365999999999999,0.0,0.1387,0.0308999999999999,0.0,0.0,0.015,0.1536,0.0,0.0,0.0,0.0,0.0,0.0,0.0,0.0,0.0,0.0,0.0247,0.0,1353.15
3012,0.652,0.01,0.102,0.01,0.0,0.0,0.0,0.188,0.012,0.025,0.0,0.0,0.0,0.0,0.0,0.0,0.0,0.0,0.0,0.0,1083.15
3013,0.0,0.0,0.0,0.0,0.0,0.0,0.0,0.075,0.0,0.0,0.0,0.0,0.0,0.0,0.0,0.0,0.925,0.0,0.0,0.0,1178.15
3014,0.6892310768923109,0.0,0.1248875112488751,0.0898910108989101,0.047995200479952,0.0,0.0,0.0,0.0,0.0,0.047995200479952,0.0,0.0,0.0,0.0,0.0,0.0,0.0,0.0,0.0,1583.15
3015,0.6028397160283971,0.0,0.0,0.0,0.1057894210578942,0.0,0.0,0.1662833716628337,0.0,0.0,0.0,0.0,0.0,0.0,0.0,0.1250874912508749,0.0,0.0,0.0,0.0,1413.15
3016,0.0,0.0,0.0,0.0,0.0,0.0,0.0,0.0,0.0,0.0,0.24,0.0,0.0,0.0,0.13,0.0,0.0,0.0,0.63,0.0,1368.15
3017,0.7026000000000001,0.0948,0.1035,0.0,0.0823,0.0,0.0,0.0,0.0,0.0081,0.0064,0.0,0.0,0.0,0.0,0.0,0.0,0.0,0.0,0.0,1373.15
3018,0.65,0.11,0.14,0.015,0.015,0.035,0.0,0.0,0.0,0.0,0.035,0.0,0.0,0.0,0.0,0.0,0.0,0.0,0.0,0.0,1573.15
3019,0.58,0.05,0.16,0.0,0.0,0.0,0.0,0.14,0.02,0.0,0.0,0.0,0.0,0.0,0.0,0.0,0.0,0.0,0.05,0.0,1048.15
3020,0.5823417658234177,0.0,0.1126887311268873,0.1267873212678732,0.0,0.0,0.0,0.1235876412358764,0.016998300169983,0.0,0.0,0.0,0.0,0.0,0.0,0.0375962403759624,0.0,0.0,0.0,0.0,1533.15
3021,0.032,0.746,0.0,0.0,0.0,0.155,0.0,0.019,0.0,0.0,0.0,0.048,0.0,0.0,0.0,0.0,0.0,0.0,0.0,0.0,1028.15
3022,0.0,0.0,0.0,0.0,0.0,0.0,0.0,0.0,0.341,0.318,0.0,0.0,0.0,0.0,0.0,0.0,0.0,0.0,0.341,0.0,1335.15
3023,0.6334,0.0,0.0142999999999999,0.1058999999999999,0.1104999999999999,0.0,0.0,0.1329999999999999,0.0,0.0,0.0,0.0,0.0,0.0,0.0,0.0,0.0,0.0,0.0,0.0,1416.15
3024,0.78007800780078,0.0937093709370937,0.0329032903290329,0.0,0.0166016601660166,0.0,0.0,0.0702070207020702,0.0,0.0,0.0,0.0,0.0,0.0,0.0,0.0,0.0,0.0,0.0,0.0,1313.15
3025,0.6890000000000001,0.037,0.094,0.04,0.0,0.0,0.0,0.126,0.013,0.0,0.0,0.0,0.0,0.0,0.0,0.0,0.0,0.0,0.0,0.0,1185.15
3026,0.637,0.031,0.1135999999999999,0.1055,0.0817,0.0299,0.0,0.0,0.0,0.0,0.0,0.0,0.0,0.0,0.0,0.0,0.0,0.0,0.0,0.0,1428.15
3027,0.5188481151884812,0.0223977602239776,0.0254974502549744,0.0,0.0,0.0,0.0,0.0,0.0068993100689931,0.0,0.0,0.4172582741725827,0.0,0.0,0.0,0.0,0.0,0.0,0.0,0.0,963.15
3028,0.6239376062393761,0.0,0.0262973702629737,0.0331966803319668,0.0954904509549045,0.0174982501749825,0.0,0.0647935206479352,0.0283971602839716,0.0081991800819918,0.0,0.0,0.0,0.0,0.0,0.0586941305869413,0.0,0.0434956504349565,0.0,0.0,1435.15
3029,0.0,0.5604,0.0,0.0,0.0,0.0,0.4226,0.0,0.0,0.0,0.0,0.0,0.0,0.0,0.017,0.0,0.0,0.0,0.0,0.0,1059.15
3030,0.8279,0.0,0.0423,0.0875,0.0,0.0,0.0,0.0,0.0423,0.0,0.0,0.0,0.0,0.0,0.0,0.0,0.0,0.0,0.0,0.0,1733.15
3031,0.2293,0.0,0.2123,0.0,0.4188,0.0,0.0,0.0,0.0,0.0,0.0,0.0,0.0,0.0,0.0,0.0,0.0,0.0,0.1396,0.0,1767.15
3032,0.6728,0.0272999999999999,0.1635999999999999,0.0272999999999999,0.0,0.0,0.0,0.0,0.0,0.0,0.0,0.0,0.0,0.0,0.1089999999999999,0.0,0.0,0.0,0.0,0.0,1543.15
3033,0.0,0.77,0.05,0.0,0.0,0.18,0.0,0.0,0.0,0.0,0.0,0.0,0.0,0.0,0.0,0.0,0.0,0.0,0.0,0.0,1027.15
3034,0.0,0.0,0.0,0.0,0.0,0.0,0.0,0.49,0.0,0.0,0.0,0.0,0.0,0.0,0.0,0.0,0.0,0.0,0.0,0.49,889.1499999999999
3035,0.5829,0.0,0.0,0.0,0.3693,0.0,0.0,0.0477,0.0,0.0,0.0,0.0,0.0,0.0,0.0,0.0,0.0,0.0,0.0,0.0,1745.15
3036,0.5529999999999999,0.0,0.0489999999999999,0.0689999999999999,0.0299999999999999,0.0,0.1459999999999999,0.0399999999999999,0.0,0.0,0.0689999999999999,0.0,0.0,0.0,0.0,0.0289999999999999,0.0,0.0149999999999999,0.0,0.0,1203.15
3037,0.701,0.064,0.068,0.047,0.0,0.0,0.0,0.1119999999999999,0.0069999999999999,0.0,0.0,0.0,0.0,0.0,0.0,0.0,0.0,0.0,0.0,0.0,1272.15
3038,0.53,0.0,0.06,0.14,0.09,0.0,0.015,0.0,0.0,0.08,0.02,0.0,0.0,0.025,0.0,0.03,0.0,0.01,0.0,0.0,1403.15
3039,0.7075292470752925,0.0,0.1242875712428757,0.0226977302269773,0.0,0.0,0.0,0.1432856714328567,0.0,0.0,0.0,0.0,0.0,0.0,0.0,0.0,0.0,0.0,0.0,0.0,1307.15
3040,0.7008,0.0,0.0717,0.0,0.0184,0.0482,0.0,0.0274,0.0322,0.0,0.072,0.0,0.0,0.0,0.0,0.0,0.0,0.027,0.0,0.0,1358.15
3041,0.2923,0.2221999999999999,0.0611,0.0,0.0,0.0,0.0701,0.0,0.0,0.3543,0.0,0.0,0.0,0.0,0.0,0.0,0.0,0.0,0.0,0.0,1193.15
3042,0.240975902409759,0.0,0.141985801419858,0.1517848215178482,0.4652534746525348,0.0,0.0,0.0,0.0,0.0,0.0,0.0,0.0,0.0,0.0,0.0,0.0,0.0,0.0,0.0,1692.15
3043,0.4841,0.0,0.0305,0.0,0.0,0.0,0.0,0.4854,0.0,0.0,0.0,0.0,0.0,0.0,0.0,0.0,0.0,0.0,0.0,0.0,1333.15
3044,0.6245375462453754,0.0,0.0794920507949205,0.0230976902309768,0.1361863813618637,0.0185981401859814,0.0,0.0685931406859313,0.0260973902609738,0.0,0.0114988501149884,0.0,0.0,0.0,0.0,0.0,0.0,0.011898810118988,0.0,0.0,1513.15
3045,0.0,0.0,0.0733,0.0799,0.0779,0.1462,0.0,0.0,0.2075,0.0,0.0,0.0,0.0,0.0,0.0,0.0,0.0,0.0,0.3993,0.0,1003.15
3046,0.7684231576842316,0.0,0.0,0.1487851214878512,0.0,0.0,0.0,0.0,0.0827917208279172,0.0,0.0,0.0,0.0,0.0,0.0,0.0,0.0,0.0,0.0,0.0,1448.15
3047,0.6316368363163686,0.024997500249975,0.087991200879912,0.050994900509949,0.1013898610138986,0.050994900509949,0.0,0.0,0.0,0.0,0.050994900509949,0.0,0.0,0.0,0.0,0.0,0.0,0.0,0.0,0.0,1408.15
3048,0.6940000000000001,0.0,0.0907,0.0106,0.0,0.0,0.1568999999999999,0.0147,0.0,0.0097,0.0,0.0,0.0,0.0,0.0,0.0,0.0,0.0148,0.0086,0.0,1523.15
3049,0.7864,0.0,0.0988,0.0,0.0554,0.0203,0.0,0.0,0.0,0.0,0.0391,0.0,0.0,0.0,0.0,0.0,0.0,0.0,0.0,0.0,1672.15
3050,0.5573,0.0,0.2121,0.2187,0.0,0.0,0.0,0.0,0.0118999999999999,0.0,0.0,0.0,0.0,0.0,0.0,0.0,0.0,0.0,0.0,0.0,1763.15
3051,0.7623000000000001,0.1009,0.0438999999999999,0.0,0.0056999999999999,0.0063,0.0,0.0619,0.0136,0.0,0.0,0.0,0.0,0.0,0.0,0.0,0.0,0.0,0.0,0.0,1193.15
3052,0.607,0.0,0.092,0.046,0.255,0.0,0.0,0.0,0.0,0.0,0.0,0.0,0.0,0.0,0.0,0.0,0.0,0.0,0.0,0.0,1431.15
3053,0.6703,0.0538999999999999,0.1299,0.047,0.0639,0.027,0.0,0.0,0.0,0.0,0.0069999999999999,0.0,0.0,0.0,0.0,0.0,0.0,0.0,0.0,0.0,1413.15
3054,0.5108,0.0,0.0,0.0,0.0,0.0,0.0,0.4892,0.0,0.0,0.0,0.0,0.0,0.0,0.0,0.0,0.0,0.0,0.0,0.0,1357.15
3055,0.6472647264726472,0.0095009500950095,0.1451145114511451,0.0214021402140214,0.0,0.0,0.0,0.1745174517451745,0.0,0.0,0.0,0.0,0.0,0.0,0.0,0.0,0.0,0.0,0.0,0.0,1331.15
3056,0.0,0.6973,0.0,0.0,0.0,0.0,0.0,0.0,0.3026999999999999,0.0,0.0,0.0,0.0,0.0,0.0,0.0,0.0,0.0,0.0,0.0,1055.15
3057,0.53,0.0,0.0,0.0,0.0,0.0,0.0,0.0,0.0,0.47,0.0,0.0,0.0,0.0,0.0,0.0,0.0,0.0,0.0,0.0,1743.15
3058,0.7098,0.0,0.03,0.0,0.1101999999999999,0.0,0.0,0.15,0.0,0.0,0.0,0.0,0.0,0.0,0.0,0.0,0.0,0.0,0.0,0.0,1317.15
3059,0.7239723972397241,0.0,0.0711071107110711,0.1079107910791079,0.0,0.0,0.097009700970097,0.0,0.0,0.0,0.0,0.0,0.0,0.0,0.0,0.0,0.0,0.0,0.0,0.0,1521.15
3060,0.6444644464446445,0.0415041504150415,0.1406140614061406,0.0255025502550255,0.0,0.0,0.0,0.1394139413941394,0.0,0.0,0.0,0.0,0.0,0.0,0.0,0.0,0.0,0.0,0.0085008500850085,0.0,1193.15
3061,0.4127,0.0,0.1219,0.0941,0.3713,0.0,0.0,0.0,0.0,0.0,0.0,0.0,0.0,0.0,0.0,0.0,0.0,0.0,0.0,0.0,1669.15
3062,0.7763,0.0,0.0,0.0,0.0,0.0,0.0,0.1696,0.0541,0.0,0.0,0.0,0.0,0.0,0.0,0.0,0.0,0.0,0.0,0.0,1138.15
3063,0.0,0.0,0.0,0.0,0.0,0.0,0.0,0.36,0.25,0.0,0.0,0.0,0.0,0.0,0.0,0.0,0.0,0.0,0.39,0.0,938.15
3064,0.0,0.0,0.0,0.0,0.4444444444444444,0.0,0.0,0.1111111111111111,0.0,0.0,0.0,0.0,0.0,0.0,0.0,0.0,0.0,0.0,0.4444444444444444,0.0,1203.15
3065,0.6899,0.0,0.0,0.1462,0.0243,0.0,0.0,0.021,0.0435,0.0,0.0635,0.0,0.0,0.0,0.0,0.0,0.0,0.0101,0.0,0.0,1378.15
3066,0.3395,0.293,0.0,0.0,0.0,0.3326,0.0,0.0,0.0,0.0,0.0,0.0,0.0,0.0,0.0156,0.0,0.0,0.0,0.0,0.0,1249.15
3067,0.674,0.0,0.0,0.0,0.0,0.326,0.0,0.0,0.0,0.0,0.0,0.0,0.0,0.0,0.0,0.0,0.0,0.0,0.0,0.0,1683.15
3068,0.0,0.0,0.052,0.0,0.396,0.0,0.0,0.0,0.0,0.0,0.0,0.0,0.0,0.0,0.0,0.0,0.0,0.0,0.552,0.0,1246.15
3069,0.6779000000000001,0.0,0.0,0.0619,0.0,0.2602,0.0,0.0,0.0,0.0,0.0,0.0,0.0,0.0,0.0,0.0,0.0,0.0,0.0,0.0,1588.15
3070,0.7140000000000001,0.04,0.05,0.03,0.03,0.0,0.0,0.0,0.12,0.0,0.015,0.0,0.0,0.0,0.0,0.0,0.0,0.0,0.0,0.0,1213.15
3071,0.67,0.019,0.136,0.017,0.0,0.0,0.0,0.157,0.0,0.0,0.0,0.0,0.0,0.0,0.0,0.0,0.0,0.0,0.0,0.0,1315.15
3072,0.5997,0.0,0.0851,0.0701,0.06,0.0,0.0,0.0401,0.055,0.0,0.0448,0.0,0.0,0.0,0.0,0.0354,0.0,0.0098,0.0,0.0,1453.15
3073,0.4305,0.0,0.2001,0.0,0.0,0.0,0.0,0.3693999999999999,0.0,0.0,0.0,0.0,0.0,0.0,0.0,0.0,0.0,0.0,0.0,0.0,1733.15
3074,0.6764,0.0094,0.1353,0.0326,0.0,0.0,0.0,0.1441,0.0,0.0,0.0,0.0,0.0,0.0,0.0,0.0,0.0,0.0,0.0,0.0,1404.15
3075,0.6897,0.0,0.0,0.0724,0.1249,0.0,0.0,0.113,0.0,0.0,0.0,0.0,0.0,0.0,0.0,0.0,0.0,0.0,0.0,0.0,1394.15
3076,0.6840999999999998,0.0,0.0,0.0,0.0682,0.0,0.0791999999999999,0.0791999999999999,0.0,0.0,0.0,0.0,0.0,0.0,0.0,0.0,0.0,0.0892999999999999,0.0,0.0,1593.15
3077,0.1266,0.3924,0.0,0.0,0.1036,0.0,0.1139,0.0,0.0,0.0967,0.0492,0.0,0.0,0.0301,0.0391,0.0,0.0,0.0379,0.0,0.0,1203.15
3078,0.0,0.0,0.0,0.0,0.0,0.0,0.0,0.4987501249875012,0.0,0.0,0.0,0.0,0.0,0.0,0.0,0.0,0.0,0.0,0.4987501249875012,0.0,880.1499999999999
3079,0.4687999999999999,0.0,0.1944999999999999,0.0,0.0,0.0,0.0,0.3366999999999999,0.0,0.0,0.0,0.0,0.0,0.0,0.0,0.0,0.0,0.0,0.0,0.0,1628.15
3080,0.5791999999999999,0.0197999999999999,0.0,0.0,0.0,0.0,0.0,0.2128999999999999,0.0,0.0,0.0,0.0,0.0,0.0,0.0,0.0197999999999999,0.0,0.1187999999999999,0.0395999999999999,0.0,1553.15
3081,0.0,0.0,0.0,0.0,0.4045,0.0,0.0,0.2662,0.0,0.0,0.0,0.0,0.0,0.0,0.0,0.0,0.0,0.0,0.3293,0.0,1080.15
3082,0.6629662966296631,0.0,0.0,0.0,0.0249024902490249,0.0,0.0,0.2029202920292029,0.0,0.0,0.0,0.0,0.0,0.0,0.0116011601160116,0.0,0.0,0.0964096409640964,0.0,0.0,1423.15
3083,0.4681999999999999,0.0,0.2013999999999999,0.1294999999999999,0.2008999999999999,0.0,0.0,0.0,0.0,0.0,0.0,0.0,0.0,0.0,0.0,0.0,0.0,0.0,0.0,0.0,1719.15
3084,0.7201000000000001,0.0,0.0997,0.0,0.0,0.0,0.0,0.0,0.0,0.0,0.1802,0.0,0.0,0.0,0.0,0.0,0.0,0.0,0.0,0.0,1594.15
3085,0.0,0.0,0.0,0.0,0.22,0.0,0.0,0.0,0.0,0.0,0.0,0.0,0.0,0.0,0.0,0.0,0.78,0.0,0.0,0.0,1542.15
3086,0.8,0.0,0.0,0.0,0.0,0.0,0.2,0.0,0.0,0.0,0.0,0.0,0.0,0.0,0.0,0.0,0.0,0.0,0.0,0.0,1623.15
3087,0.55,0.0,0.07,0.1,0.08,0.0,0.1,0.0,0.0,0.0,0.0,0.0,0.0,0.02,0.0,0.055,0.0,0.025,0.0,0.0,1505.15
3088,0.6667000000000001,0.0781,0.1031,0.008,0.0,0.0,0.0,0.1331,0.01,0.0,0.0,0.0,0.0,0.0,0.0,0.0,0.0,0.0,0.0,0.0,1203.15
3089,0.8020999999999999,0.0,0.0131,0.0,0.0,0.0,0.0,0.0,0.1848,0.0,0.0,0.0,0.0,0.0,0.0,0.0,0.0,0.0,0.0,0.0,1023.15
3090,0.7395260473952605,0.0,0.0568943105689431,0.0296970302969703,0.0,0.0,0.0358964103589641,0.0711928807119288,0.0354964503549645,0.0301969803019698,0.0,0.0,0.0,0.0,0.0,0.0,0.0,0.0,0.0,0.0,1073.15
3091,0.63996399639964,0.0,0.1534153415341534,0.065006500650065,0.0,0.0,0.1193119311931193,0.0,0.0,0.0,0.0,0.0,0.0,0.0,0.0,0.0,0.0,0.0,0.0223022302230223,0.0,1602.5500244140626
3092,0.672032796720328,0.0,0.0474952504749525,0.0765923407659234,0.0755924407559244,0.0,0.0,0.125987401259874,0.0,0.0,0.0,0.0,0.0,0.0,0.0,0.0,0.0,0.0,0.0,0.0,1394.15
3093,0.0,0.6274000000000001,0.0,0.0,0.0809,0.2917,0.0,0.0,0.0,0.0,0.0,0.0,0.0,0.0,0.0,0.0,0.0,0.0,0.0,0.0,1220.15
3094,0.701,0.035,0.087,0.04,0.0,0.0,0.0,0.129,0.0069999999999999,0.0,0.0,0.0,0.0,0.0,0.0,0.0,0.0,0.0,0.0,0.0,1234.15
3095,0.670932906709329,0.0165983401659834,0.0,0.0,0.073992600739926,0.0,0.0,0.2384761523847615,0.0,0.0,0.0,0.0,0.0,0.0,0.0,0.0,0.0,0.0,0.0,0.0,1089.15
3096,0.483,0.0,0.1689999999999999,0.0,0.0,0.0,0.165,0.167,0.0,0.0,0.0,0.0,0.0,0.0,0.0,0.0,0.0,0.016,0.0,0.0,1263.15
3097,0.6004,0.0,0.1602,0.0,0.0,0.0,0.0,0.1562,0.0,0.0817,0.0,0.0,0.0,0.0,0.0,0.0,0.0,0.0,0.0,0.0,1643.15
3098,0.0,0.05,0.0,0.16,0.24,0.0,0.0,0.05,0.0,0.0,0.0,0.0,0.05,0.0,0.0,0.0,0.0,0.0,0.45,0.0,1191.15
3099,0.6364,0.0039,0.1621999999999999,0.0052,0.0032,0.0,0.0799,0.0819999999999999,0.0,0.0,0.0,0.0,0.0,0.0,0.0,0.0,0.0,0.0,0.0267,0.0,1388.15
3100,0.7406,0.0888,0.0638,0.0127,0.0796,0.0,0.0,0.0,0.0,0.0,0.0135,0.0,0.0,0.0,0.0,0.0,0.0,0.0,0.0,0.0,1393.15
3101,0.0,0.2460753924607538,0.0,0.0713928607139285,0.0,0.1467853214678532,0.1742825717428257,0.0,0.018898110188981,0.0,0.0162983701629837,0.0,0.0,0.0,0.0,0.0,0.0,0.0,0.3262673732626737,0.0,1033.15
3102,0.5860413958604139,0.0,0.2055794420557944,0.1930806919308069,0.0,0.0,0.0,0.0,0.0152984701529847,0.0,0.0,0.0,0.0,0.0,0.0,0.0,0.0,0.0,0.0,0.0,1773.15
3103,0.0744925507449255,0.3855614438556144,0.0,0.0,0.1531846815318468,0.1120887911208879,0.0,0.0,0.0,0.2110788921107889,0.0,0.0,0.0,0.0,0.0411958804119588,0.0223977602239776,0.0,0.0,0.0,0.0,1226.15
3104,0.6888,0.036,0.1081,0.016,0.0,0.0,0.0,0.1431,0.0069999999999999,0.0,0.0,0.0,0.0,0.0,0.0,0.0,0.0,0.0,0.0,0.0,1279.15
3105,0.633,0.092,0.114,0.062,0.0559999999999999,0.0,0.0,0.042,0.0,0.0,0.0,0.0,0.0,0.0,0.0,0.0,0.0,0.0,0.0,0.0,1338.15
3106,0.6711,0.0543,0.1259,0.0474,0.0643,0.0,0.0,0.0,0.0,0.0,0.037,0.0,0.0,0.0,0.0,0.0,0.0,0.0,0.0,0.0,1433.15
3107,0.3886,0.5405,0.0,0.0,0.0,0.0,0.0,0.0,0.0,0.0,0.0,0.0709,0.0,0.0,0.0,0.0,0.0,0.0,0.0,0.0,1033.15
3108,0.5013000000000001,0.0,0.0,0.0,0.0,0.0,0.3779999999999999,0.1207,0.0,0.0,0.0,0.0,0.0,0.0,0.0,0.0,0.0,0.0,0.0,0.0,1297.15
3109,0.4834516548345166,0.0,0.0773922607739226,0.213978602139786,0.2251774822517748,0.0,0.0,0.0,0.0,0.0,0.0,0.0,0.0,0.0,0.0,0.0,0.0,0.0,0.0,0.0,1562.15
3110,0.6802,0.1151,0.1048,0.0,0.0999,0.0,0.0,0.0,0.0,0.0,0.0,0.0,0.0,0.0,0.0,0.0,0.0,0.0,0.0,0.0,1383.15
3111,0.0,0.78,0.0,0.0,0.0,0.0,0.0,0.22,0.0,0.0,0.0,0.0,0.0,0.0,0.0,0.0,0.0,0.0,0.0,0.0,1082.15
3112,0.6424,0.0624,0.0384,0.046,0.1018,0.0,0.0,0.0,0.0959,0.0,0.0124,0.0,0.0,0.0,0.0,0.0,0.0,0.0,0.0,0.0,1353.15
3113,0.6298,0.0416,0.1143,0.1061,0.0705,0.03,0.0,0.0,0.0,0.0,0.0064,0.0,0.0,0.0,0.0,0.0,0.0,0.0,0.0,0.0,1402.15
3114,0.6073,0.0,0.046,0.0,0.1169,0.0,0.2098,0.0,0.0,0.0,0.0,0.0,0.0,0.0,0.0,0.02,0.0,0.0,0.0,0.0,1243.15
3115,0.3532353235323532,0.3048304830483048,0.0,0.0,0.0,0.2768276827682768,0.0,0.0,0.0,0.0,0.0,0.0,0.0,0.0,0.0651065106510651,0.0,0.0,0.0,0.0,0.0,1330.15
3116,0.61,0.1,0.1,0.07,0.12,0.0,0.0,0.0,0.0,0.0,0.0,0.0,0.0,0.0,0.0,0.0,0.0,0.0,0.0,0.0,1453.15
3117,0.6389,0.0,0.0,0.0,0.0,0.0,0.2762,0.0849,0.0,0.0,0.0,0.0,0.0,0.0,0.0,0.0,0.0,0.0,0.0,0.0,1270.15
3118,0.6419,0.0,0.0864,0.0812,0.0,0.0,0.0084,0.1563,0.0254,0.0,0.0,0.0,0.0,0.0,0.0,0.0,0.0,0.0,0.0,0.0,1123.15
3119,0.585,0.185,0.1,0.065,0.065,0.0,0.0,0.0,0.0,0.0,0.0,0.0,0.0,0.0,0.0,0.0,0.0,0.0,0.0,0.0,1223.15
3120,0.6604198125943779,0.0137004110123303,0.0725021750652519,0.0,0.0313009390281708,0.037701131033931,0.0,0.0473014190425712,0.0311009330279908,0.0,0.077002310069302,0.0,0.0,0.0,0.0,0.0,0.0,0.0267008010240307,0.0,0.0,1283.15
3121,0.6180000000000001,0.0173,0.026,0.0196,0.0211,0.107,0.0,0.0955,0.0955,0.0,0.0,0.0,0.0,0.0,0.0,0.0,0.0,0.0,0.0,0.0,1124.15
3122,0.6885688568856887,0.0,0.0,0.0,0.086008600860086,0.0,0.0,0.2254225422542254,0.0,0.0,0.0,0.0,0.0,0.0,0.0,0.0,0.0,0.0,0.0,0.0,1165.15
3123,0.6460129202584051,0.0796015920318406,0.0241004820096401,0.0,0.0,0.0275005500110002,0.0940018800376007,0.0340006800136002,0.0,0.0267005340106802,0.0440008800176003,0.0,0.0,0.0,0.0183003660073201,0.0,0.0,0.0,0.0,0.0,1260.15
3124,0.6454645464546455,0.0,0.2173217321732173,0.0,0.0,0.0,0.0,0.0,0.1372137213721372,0.0,0.0,0.0,0.0,0.0,0.0,0.0,0.0,0.0,0.0,0.0,1905.15
3125,0.6842,0.0,0.0263,0.0,0.2105999999999999,0.0,0.0,0.0526,0.0,0.0,0.0,0.0,0.0,0.0,0.0,0.0,0.0,0.0,0.0263,0.0,1433.15
3126,0.655,0.0,0.0,0.0,0.0,0.0,0.0,0.345,0.0,0.0,0.0,0.0,0.0,0.0,0.0,0.0,0.0,0.0,0.0,0.0,1137.15
3127,0.6346634663466346,0.0,0.0,0.0,0.0,0.0,0.0,0.1038103810381038,0.2615261526152614,0.0,0.0,0.0,0.0,0.0,0.0,0.0,0.0,0.0,0.0,0.0,1137.15
3128,0.4902803887844487,0.1040958361665533,0.1974921003159873,0.0,0.0,0.0,0.0,0.0,0.0,0.0,0.0,0.0,0.0,0.0810967561297548,0.0741970321187152,0.0518979240830366,0.0,0.0,0.0,0.0,1507.15
3129,0.5434456554344567,0.0588941105889411,0.03999600039996,0.0,0.041995800419958,0.1557844215578442,0.0,0.0,0.0,0.0598940105989401,0.038996100389961,0.0,0.0,0.0,0.0,0.040995900409959,0.0,0.01999800019998,0.0,0.0,1187.15
3130,0.612,0.0,0.0601,0.0,0.3278999999999999,0.0,0.0,0.0,0.0,0.0,0.0,0.0,0.0,0.0,0.0,0.0,0.0,0.0,0.0,0.0,1613.15
3131,0.1811,0.2486,0.0,0.0,0.0,0.1929,0.0,0.0596999999999999,0.0,0.0,0.0,0.0,0.0,0.0763,0.0909,0.1167,0.0,0.0236,0.0,0.0,1347.15
3132,0.6513804585862423,0.0,0.0686979390618281,0.0324990250292491,0.0,0.0,0.0,0.183694489165325,0.0430987070387888,0.0,0.0,0.0,0.0,0.0,0.0,0.0,0.0,0.0201993940181794,0.0,0.0,1113.15
3133,0.3909,0.2261,0.0,0.0,0.0,0.0,0.0,0.3829999999999999,0.0,0.0,0.0,0.0,0.0,0.0,0.0,0.0,0.0,0.0,0.0,0.0,1063.15
3134,0.6572000000000001,0.0769,0.0591,0.0664,0.0716,0.0524,0.0,0.0,0.0,0.0164,0.0,0.0,0.0,0.0,0.0,0.0,0.0,0.0,0.0,0.0,1433.15
3135,0.446955304469553,0.0,0.0858914108589141,0.2172782721727827,0.2498750124987501,0.0,0.0,0.0,0.0,0.0,0.0,0.0,0.0,0.0,0.0,0.0,0.0,0.0,0.0,0.0,1580.15
3136,0.705,0.0,0.035,0.065,0.035,0.0,0.06,0.02,0.04,0.0,0.0,0.0,0.0,0.02,0.0,0.015,0.0,0.005,0.0,0.0,1393.15
3137,0.5085898282034359,0.0548989020219595,0.0374992500149996,0.113697726045479,0.0394992100157996,0.1304973900521989,0.0,0.0,0.0,0.0,0.0581988360232795,0.0,0.0,0.0,0.0,0.0382992340153196,0.0,0.0185996280074398,0.0,0.0,1240.15
3138,0.7574,0.0,0.0,0.0,0.0,0.0,0.0,0.1452,0.0,0.0,0.0,0.0,0.0,0.0,0.0,0.0722,0.0,0.0252,0.0,0.0,1347.15
3139,0.7189,0.1002,0.0978,0.0,0.0415,0.0,0.0,0.0,0.0,0.0245,0.016,0.0,0.0,0.0,0.0,0.0,0.0,0.0,0.0,0.0,1462.15
3140,0.618,0.0,0.0,0.0,0.0399,0.0501,0.0,0.0,0.0,0.0405,0.0,0.25,0.0,0.0,0.0,0.0,0.0,0.0,0.0,0.0,1220.15
3141,0.5719,0.0,0.0,0.0,0.0511,0.049,0.0,0.0426999999999999,0.0911999999999999,0.0,0.0,0.0,0.0,0.0,0.0,0.1936,0.0,0.0,0.0,0.0,1198.15
3142,0.6916,0.0658,0.1185,0.0237,0.0034,0.0,0.0,0.0617,0.0289,0.0,0.0,0.0,0.0,0.0,0.0,0.0,0.0,0.0,0.0053,0.0,1253.15
3143,0.0762,0.5301,0.0,0.0,0.0,0.0,0.0,0.0,0.0,0.0,0.0,0.0,0.0,0.0756,0.198,0.0122,0.0,0.098,0.0,0.0,1418.15
3144,0.7156,0.0,0.0,0.0,0.0,0.0,0.2844,0.0,0.0,0.0,0.0,0.0,0.0,0.0,0.0,0.0,0.0,0.0,0.0,0.0,1400.15
3145,0.5,0.0,0.0,0.1664999999999999,0.3335,0.0,0.0,0.0,0.0,0.0,0.0,0.0,0.0,0.0,0.0,0.0,0.0,0.0,0.0,0.0,1638.15
3146,0.4426309841688917,0.0948066364645525,0.0370025901813126,0.0,0.0841058874121188,0.2909203644255098,0.0,0.0,0.0,0.0232016241136879,0.0,0.0262018341283889,0.0,0.0,0.0,0.0,0.0,0.0,0.0,0.0,1023.15
3147,0.5828582858285829,0.0756075607560756,0.0294029402940294,0.0744074407440744,0.0655065506550655,0.0,0.0,0.1653165316531653,0.0069006900690069,0.0,0.0,0.0,0.0,0.0,0.0,0.0,0.0,0.0,0.0,0.0,1166.15
3148,0.5,0.0,0.0,0.0,0.0,0.45,0.0,0.0,0.0,0.0,0.05,0.0,0.0,0.0,0.0,0.0,0.0,0.0,0.0,0.0,1842.15
3149,0.5833,0.087,0.018,0.0,0.0,0.0448,0.1686,0.0297,0.0,0.0,0.0493,0.0,0.0,0.0,0.0188,0.0,0.0,0.0,0.0,0.0,1040.15
3150,0.0,0.6296,0.0,0.0,0.0,0.0,0.0,0.3148,0.0,0.0,0.0,0.0556,0.0,0.0,0.0,0.0,0.0,0.0,0.0,0.0,967.15
3151,0.6028602860286029,0.0743074307430743,0.0053005300530053,0.0731073107310731,0.0751075107510751,0.0,0.0,0.1625162516251625,0.0068006800680068,0.0,0.0,0.0,0.0,0.0,0.0,0.0,0.0,0.0,0.0,0.0,1130.15
3152,0.6811681168116812,0.0,0.1051105110511051,0.0435043504350435,0.0452045204520452,0.0254025402540254,0.0652065206520652,0.0,0.0,0.0239023902390239,0.0,0.0,0.0,0.0,0.0,0.0,0.0,0.0105010501050105,0.0,0.0,1616.450048828125
3153,0.1121,0.7103,0.0,0.0,0.0,0.0,0.0,0.1776,0.0,0.0,0.0,0.0,0.0,0.0,0.0,0.0,0.0,0.0,0.0,0.0,1049.15
3154,0.8355,0.0,0.0810999999999999,0.0226,0.0,0.0,0.0,0.0,0.0608,0.0,0.0,0.0,0.0,0.0,0.0,0.0,0.0,0.0,0.0,0.0,1548.15
3155,0.6765000000000001,0.0,0.0,0.0,0.0392,0.0,0.0196,0.152,0.0,0.0,0.0,0.0,0.0,0.0,0.0,0.0,0.0,0.0931,0.0,0.0,1348.15
3156,0.6977,0.0,0.0,0.0,0.1159,0.0,0.0,0.1716,0.0148,0.0,0.0,0.0,0.0,0.0,0.0,0.0,0.0,0.0,0.0,0.0,1238.15
3157,0.82,0.09,0.0,0.0,0.0,0.0,0.0,0.0,0.0,0.0,0.0,0.0,0.0,0.0,0.0,0.0,0.0,0.0,0.09,0.0,1237.15
3158,0.225,0.15,0.15,0.0,0.285,0.0,0.0,0.0,0.0,0.0,0.19,0.0,0.0,0.0,0.0,0.0,0.0,0.0,0.0,0.0,1393.15
3159,0.0,0.12,0.0,0.15,0.14,0.0,0.0,0.01,0.0,0.0,0.0,0.0,0.1,0.0,0.0,0.0,0.0,0.0,0.48,0.0,1229.15
3160,0.6773,0.0319,0.1223,0.0527,0.0588999999999999,0.0363,0.0,0.0,0.0,0.0,0.0206,0.0,0.0,0.0,0.0,0.0,0.0,0.0,0.0,0.0,1438.15
3161,0.6668999999999999,0.0,0.0,0.0,0.0,0.0,0.0,0.3331,0.0,0.0,0.0,0.0,0.0,0.0,0.0,0.0,0.0,0.0,0.0,0.0,1147.15
3162,0.667,0.0,0.0,0.0,0.1593,0.0,0.0,0.1737,0.0,0.0,0.0,0.0,0.0,0.0,0.0,0.0,0.0,0.0,0.0,0.0,1355.15
3163,0.6912,0.0,0.1099,0.0121,0.1265,0.0603,0.0,0.0,0.0,0.0,0.0,0.0,0.0,0.0,0.0,0.0,0.0,0.0,0.0,0.0,1498.15
3164,0.703,0.0,0.0,0.0,0.0,0.0,0.0,0.0,0.0,0.0,0.297,0.0,0.0,0.0,0.0,0.0,0.0,0.0,0.0,0.0,1633.15
3165,0.7031296870312969,0.0197980201979802,0.1106889311068893,0.0,0.1128887111288871,0.0394960503949605,0.0,0.0,0.0,0.0,0.0125987401259874,0.0,0.0,0.0,0.0,0.0,0.0,0.0,0.0,0.0,1469.15
3166,0.3096,0.1914,0.0,0.0,0.0,0.0,0.0,0.499,0.0,0.0,0.0,0.0,0.0,0.0,0.0,0.0,0.0,0.0,0.0,0.0,1127.15
3167,0.61,0.0,0.0,0.0,0.03,0.04,0.0,0.13,0.0,0.0,0.03,0.0,0.0,0.0,0.0,0.08,0.0,0.08,0.0,0.0,1473.15
3168,0.0,0.0,0.0,0.0,0.0,0.0,0.0,0.25,0.0,0.0,0.0,0.0,0.0,0.0,0.0,0.0,0.0,0.0,0.0,0.75,906.15
3169,0.0,0.0,0.0,0.0,0.0,0.0,0.0,0.0,0.0,0.0,0.0,0.5,0.0,0.0,0.0,0.5,0.0,0.0,0.0,0.0,1562.15
3170,0.6,0.0,0.043,0.01,0.04,0.2,0.0,0.0,0.0,0.0,0.107,0.0,0.0,0.0,0.0,0.0,0.0,0.0,0.0,0.0,1420.65
3171,0.0987901209879012,0.5811418858114188,0.0153984601539846,0.0,0.0,0.1215878412158784,0.0,0.0307969203079692,0.0,0.0,0.0,0.1522847715228477,0.0,0.0,0.0,0.0,0.0,0.0,0.0,0.0,1113.15
3172,0.7211000000000001,0.0727,0.02,0.0,0.0,0.0264,0.0,0.0,0.1325,0.0,0.0263,0.0,0.0,0.0,0.0,0.0,0.0,0.0,0.0,0.0,1193.15
3173,0.6474352564743525,0.077992200779922,0.1218878112188781,0.0602939706029397,0.0461953804619538,0.0,0.0,0.0,0.0,0.0,0.0461953804619538,0.0,0.0,0.0,0.0,0.0,0.0,0.0,0.0,0.0,1393.15
3174,0.4999,0.0,0.1156,0.1344,0.2501,0.0,0.0,0.0,0.0,0.0,0.0,0.0,0.0,0.0,0.0,0.0,0.0,0.0,0.0,0.0,1618.15
3175,0.67,0.0,0.132,0.0495,0.1485,0.0,0.0,0.0,0.0,0.0,0.0,0.0,0.0,0.0,0.0,0.0,0.0,0.0,0.0,0.0,1626.15
3176,0.6667000000000001,0.0,0.0,0.0,0.0,0.0,0.2,0.1333,0.0,0.0,0.0,0.0,0.0,0.0,0.0,0.0,0.0,0.0,0.0,0.0,1158.15
3177,0.9699,0.0,0.0301,0.0,0.0,0.0,0.0,0.0,0.0,0.0,0.0,0.0,0.0,0.0,0.0,0.0,0.0,0.0,0.0,0.0,1941.15
3178,0.6096609660966097,0.0,0.034003400340034,0.0711071107110711,0.011001100110011,0.0,0.2052205220522052,0.015001500150015,0.0,0.0,0.035003500350035,0.0,0.0,0.0,0.0,0.0,0.0,0.019001900190019,0.0,0.0,1215.15
3179,0.0,0.8108,0.0,0.0,0.0,0.0,0.0,0.0,0.1892,0.0,0.0,0.0,0.0,0.0,0.0,0.0,0.0,0.0,0.0,0.0,1119.15
3180,0.5575442455754425,0.0,0.1490850914908509,0.0737926207379262,0.0765923407659234,0.0,0.0,0.1065893410658934,0.0350964903509649,0.0,0.0,0.0,0.0,0.0,0.0,0.0,0.0,0.0,0.0,0.0,1408.15
3181,0.6699,0.0,0.0344,0.1136,0.0286,0.0,0.0,0.1535,0.0,0.0,0.0,0.0,0.0,0.0,0.0,0.0,0.0,0.0,0.0,0.0,1313.15
3182,0.7193568385896848,0.0,0.0955942643441393,0.0774953502789832,0.0,0.0,0.0626962382257064,0.0049997000179989,0.0,0.0,0.0,0.0,0.0,0.0,0.0,0.0140991540507569,0.0,0.0070995740255584,0.0131992080475171,0.0,1586.15
3183,0.6413358664133585,0.0201979802019797,0.0,0.0,0.0403959604039595,0.0,0.0,0.1464853514648535,0.0353964603539646,0.0,0.0,0.0,0.0,0.0,0.0,0.0,0.0,0.1161883811618837,0.0,0.0,1500.15
3184,0.6329632963296329,0.0048004800480048,0.1173117311731173,0.0497049704970497,0.0119011901190119,0.0,0.0,0.1315131513151315,0.0355035503550354,0.0,0.0,0.0,0.0,0.0,0.0,0.0,0.0,0.0,0.0141014101410141,0.0,1398.15
3185,0.5764,0.0,0.0905,0.0,0.0,0.3331,0.0,0.0,0.0,0.0,0.0,0.0,0.0,0.0,0.0,0.0,0.0,0.0,0.0,0.0,1700.15
3186,0.621,0.0652,0.0891,0.0483,0.0,0.0,0.0,0.1466,0.0276,0.0,0.0,0.0,0.0,0.0,0.0,0.0,0.0,0.0,0.0,0.0,1153.15
3187,0.6531,0.0,0.1125,0.2246999999999999,0.0,0.0,0.0,0.0097,0.0,0.0,0.0,0.0,0.0,0.0,0.0,0.0,0.0,0.0,0.0,0.0,1650.15
3188,0.0,0.7469,0.0,0.2531,0.0,0.0,0.0,0.0,0.0,0.0,0.0,0.0,0.0,0.0,0.0,0.0,0.0,0.0,0.0,0.0,1416.15
3189,0.7036,0.0,0.0848,0.0,0.0,0.0,0.0414,0.085,0.0366,0.0304,0.0,0.0,0.0,0.0,0.0,0.0171,0.0,0.0,0.0,0.0,1168.15
3190,0.5,0.0,0.0,0.0,0.0,0.0,0.11,0.0,0.39,0.0,0.0,0.0,0.0,0.0,0.0,0.0,0.0,0.0,0.0,0.0,1153.15
3191,0.6716,0.0,0.0499,0.0576,0.0862,0.0,0.0108,0.0197999999999999,0.0876,0.0,0.0,0.0,0.0,0.0,0.0,0.0,0.0,0.0098999999999999,0.005,0.0,1408.15
3192,0.6201565890387672,0.0,0.0,0.008599398042137,0.0,0.0224984251102422,0.0,0.0589958702890797,0.0732948693591448,0.0,0.0,0.0,0.0,0.0,0.0,0.2159848810583259,0.0,0.0,0.0,0.0,1194.15
3193,0.5,0.0,0.1128999999999999,0.0289999999999999,0.3581,0.0,0.0,0.0,0.0,0.0,0.0,0.0,0.0,0.0,0.0,0.0,0.0,0.0,0.0,0.0,1603.15
3194,0.7059,0.0293999999999999,0.0097999999999999,0.0097999999999999,0.0097999999999999,0.0,0.1764999999999999,0.0097999999999999,0.0195999999999999,0.0,0.0097999999999999,0.0,0.0,0.0,0.0,0.0,0.0,0.0,0.0,0.0,1323.15
3195,0.6045395460453954,0.0,0.1742825717428257,0.0614938506149385,0.0,0.0,0.1127887211278871,0.0,0.0,0.0,0.0,0.0,0.0,0.0,0.0,0.0,0.0,0.0,0.0468953104689531,0.0,1569.2499755859376
3196,0.7203,0.0,0.0799,0.0,0.0,0.0,0.0,0.0,0.0,0.0,0.1998,0.0,0.0,0.0,0.0,0.0,0.0,0.0,0.0,0.0,1488.15
3197,0.7861,0.0,0.0986,0.0,0.0268,0.0098,0.0,0.0,0.0,0.0,0.0786,0.0,0.0,0.0,0.0,0.0,0.0,0.0,0.0,0.0,1687.15
3198,0.6748999999999998,0.0,0.0,0.0928999999999999,0.0980999999999999,0.0,0.0,0.1311999999999999,0.0,0.0,0.0,0.0,0.0,0.0,0.0,0.0,0.0,0.0,0.0,0.0,1339.15
3199,0.375,0.0,0.0,0.0,0.055,0.04,0.045,0.19,0.015,0.0,0.02,0.0,0.0,0.0,0.0,0.26,0.0,0.0,0.0,0.0,1343.15
3200,0.92,0.0,0.0,0.0,0.0,0.0,0.0,0.0,0.08,0.0,0.0,0.0,0.0,0.0,0.0,0.0,0.0,0.0,0.0,0.0,1708.15
3201,0.6321,0.0,0.0,0.0503,0.151,0.0,0.0,0.1666,0.0,0.0,0.0,0.0,0.0,0.0,0.0,0.0,0.0,0.0,0.0,0.0,1380.15
3202,0.63,0.0,0.0,0.0,0.0,0.35,0.0,0.0,0.0,0.0,0.0,0.0,0.0,0.0,0.0,0.0,0.0,0.0,0.0,0.0,1649.15
3203,0.6990000000000001,0.0,0.114,0.0934,0.0,0.0,0.0,0.0,0.0,0.0,0.0926999999999999,0.0,0.0,0.0,0.0,0.0,0.0,0.0,0.0,0.0,1578.15
3204,0.65,0.0,0.22,0.0,0.0,0.0,0.0,0.0,0.0,0.0,0.0,0.0,0.0,0.025,0.0,0.0,0.0,0.025,0.08,0.0,1798.15
3205,0.6308369163083691,0.0,0.1008899110088991,0.0,0.0,0.0,0.0,0.0,0.2682731726827317,0.0,0.0,0.0,0.0,0.0,0.0,0.0,0.0,0.0,0.0,0.0,1533.15
3206,0.0,0.0,0.0,0.0,0.0,0.1304,0.3696,0.0,0.0,0.0,0.0,0.0,0.0,0.0,0.0,0.0,0.0,0.0,0.5,0.0,944.15
3207,0.6,0.0,0.1,0.02,0.02,0.05,0.0,0.04,0.04,0.0,0.07,0.0,0.0,0.0,0.015,0.015,0.0,0.03,0.0,0.0,1553.15
3208,0.0,0.45,0.0,0.0,0.0,0.0,0.55,0.0,0.0,0.0,0.0,0.0,0.0,0.0,0.0,0.0,0.0,0.0,0.0,0.0,1105.15
3209,0.664,0.0,0.0,0.0,0.0,0.0,0.0,0.336,0.0,0.0,0.0,0.0,0.0,0.0,0.0,0.0,0.0,0.0,0.0,0.0,1147.15
3210,0.3863,0.2804,0.0,0.0,0.0,0.0,0.3333,0.0,0.0,0.0,0.0,0.0,0.0,0.0,0.0,0.0,0.0,0.0,0.0,0.0,1085.15
3211,0.1304869513048695,0.5498450154984501,0.0196980301969803,0.0,0.0,0.2496750324967503,0.0,0.0,0.0502949705029497,0.0,0.0,0.0,0.0,0.0,0.0,0.0,0.0,0.0,0.0,0.0,1055.15
3212,0.6534653465346535,0.0,0.1756175617561756,0.0326032603260326,0.0,0.0,0.1383138313831383,0.0,0.0,0.0,0.0,0.0,0.0,0.0,0.0,0.0,0.0,0.0,0.0,0.0,1683.15
3213,0.0,0.0,0.0,0.0,0.0,0.0,0.0,0.2791,0.0,0.0,0.0,0.0,0.0,0.0,0.1085,0.0,0.0,0.0,0.6124,0.0,1148.15
3214,0.5328467153284672,0.0226977302269773,0.1205879412058794,0.2846715328467153,0.0,0.0,0.0391960803919608,0.0,0.0,0.0,0.0,0.0,0.0,0.0,0.0,0.0,0.0,0.0,0.0,0.0,1505.349951171875
3215,0.0,0.0,0.0,0.0,0.0,0.0,0.0,0.0,0.0,0.0,0.0,0.0,0.0,0.0,0.0,0.0,0.0,0.0,0.0,1.0,952.15
