Repository: ychyn/algo_genetique

# algo_genetique
Ce code fait partie de notre mini-projet du MIG Verre 2024. L'objectif du mini-projet est l'obtention d'une composition de verre avec des qualités avantageuses pour une application potentiellement industrielle. 

On utilise l'outil de prediction des propriétés du verre à travers des réseaux de neuronnes codé par Franck Pigeonneau (qui constitue la plus grande partie de ce repo). On a codé l'algorithme génetique qui va, en utilisant ce réseau de neuronnes tenter d'obtenir une composition optimale dont on essaiera la fabrication dans le four situé à l'Ecole des Mines à Sophia Antipolis

File: DataBase/Tliqclean.csv (part 11 of 63)
,SiO2,B2O3,Al2O3,MgO,CaO,BaO,Li2O,Na2O,K2O,ZnO,SrO,PbO,Fe2O3,Y2O3,La2O3,TiO2,GeO2,ZrO2,P2O5,V2O5,Tliq
3216,0.0,0.0,0.0,0.0,0.2746,0.0,0.0,0.4752,0.0,0.0,0.0,0.0,0.0,0.0,0.0,0.0,0.0,0.0,0.2502,0.0,1978.15
3217,0.641935806419358,0.0,0.0675932406759323,0.0,0.0,0.0,0.0,0.1777822217778221,0.0511948805119487,0.0,0.0,0.0,0.0,0.0,0.0,0.0,0.0,0.0614938506149385,0.0,0.0,1452.15
3218,0.6193380661933806,0.1008899110088991,0.1028897110288971,0.041995800419958,0.0558944105589441,0.048995100489951,0.0,0.0,0.0,0.0,0.028997100289971,0.0,0.0,0.0,0.0,0.0,0.0,0.0,0.0,0.0,1273.15
3219,0.7133,0.0,0.0902,0.1141,0.0819999999999999,0.0,0.0,0.0,0.0,0.0,0.0,0.0,0.0,0.0,0.0,0.0,0.0,0.0,0.0,0.0,1650.15
3220,0.714,0.0149999999999999,0.0399999999999999,0.044,0.044,0.0,0.0,0.0,0.1199999999999999,0.0,0.022,0.0,0.0,0.0,0.0,0.0,0.0,0.0,0.0,0.0,1268.15
3221,0.7320000000000001,0.0,0.1082,0.0688,0.0173,0.0588,0.0,0.0,0.0,0.0,0.0134,0.0,0.0,0.0,0.0,0.0,0.0,0.0,0.0,0.0,1551.15
3222,0.6167,0.0,0.0,0.0,0.2344,0.0,0.0,0.1446,0.0,0.0,0.0,0.0,0.0,0.0,0.0,0.0,0.0,0.0,0.0042,0.0,1431.15
3223,0.6765000000000001,0.0093999999999999,0.1352,0.0326,0.0,0.0,0.0,0.1441,0.0,0.0,0.0,0.0,0.0,0.0,0.0,0.0,0.0,0.0,0.0,0.0,1404.15
3224,0.6663666366636662,0.0,0.0,0.0,0.0,0.0,0.0,0.1668166816681668,0.0,0.0,0.0,0.0,0.0,0.0,0.0,0.1668166816681668,0.0,0.0,0.0,0.0,1289.15
3225,0.4894510548945106,0.1897810218978102,0.1498850114988501,0.0,0.01999800019998,0.0,0.0,0.1498850114988501,0.0,0.0,0.0,0.0,0.0,0.0,0.0,0.0,0.0,0.0,0.0,0.0,1038.15
3226,0.7258,0.0,0.1371,0.0,0.0241,0.0,0.0,0.0768,0.0362,0.0,0.0,0.0,0.0,0.0,0.0,0.0,0.0,0.0,0.0,0.0,1508.15
3227,0.1699,0.237,0.0,0.0,0.0,0.0,0.0,0.0,0.0,0.0794,0.0,0.0,0.0,0.0582,0.2113,0.1707999999999999,0.0,0.0734,0.0,0.0,1483.15
3228,0.0,0.0,0.0,0.0,0.0,0.0,0.0,0.0,0.0,0.0,0.0,0.53,0.0,0.0,0.0,0.0,0.47,0.0,0.0,0.0,1069.15
3229,0.6834,0.0,0.0,0.0,0.0,0.3166,0.0,0.0,0.0,0.0,0.0,0.0,0.0,0.0,0.0,0.0,0.0,0.0,0.0,0.0,1699.15
3230,0.531,0.0,0.0,0.0,0.0,0.0,0.1355,0.3335,0.0,0.0,0.0,0.0,0.0,0.0,0.0,0.0,0.0,0.0,0.0,0.0,1165.15
3231,0.5587441255874412,0.1372862713728627,0.1421857814218578,0.0,0.0195980401959804,0.0,0.0,0.1421857814218578,0.0,0.0,0.0,0.0,0.0,0.0,0.0,0.0,0.0,0.0,0.0,0.0,1113.15
3232,0.0,0.0,0.0,0.0,0.0,0.2,0.0,0.0,0.0,0.0,0.3,0.0,0.0,0.0,0.0,0.0,0.0,0.0,0.0,0.5,932.15
3233,0.6953,0.0,0.1345,0.1702,0.0,0.0,0.0,0.0,0.0,0.0,0.0,0.0,0.0,0.0,0.0,0.0,0.0,0.0,0.0,0.0,1703.15
3234,0.6524,0.0533,0.0232,0.0329,0.081,0.0,0.0127,0.0711,0.0109,0.0345,0.0,0.0,0.0194,0.0,0.0,0.0,0.0,0.0,0.0,0.0,1315.15
3235,0.7966,0.0,0.0,0.0,0.0118999999999999,0.0,0.0,0.0,0.1914999999999999,0.0,0.0,0.0,0.0,0.0,0.0,0.0,0.0,0.0,0.0,0.0,1028.15
3236,0.4637536246375363,0.0,0.1741825817418258,0.0784921507849215,0.2835716428357164,0.0,0.0,0.0,0.0,0.0,0.0,0.0,0.0,0.0,0.0,0.0,0.0,0.0,0.0,0.0,1818.15
3237,0.6201,0.0,0.067,0.0481,0.2488,0.0,0.016,0.0,0.0,0.0,0.0,0.0,0.0,0.0,0.0,0.0,0.0,0.0,0.0,0.0,1480.15
3238,0.7047704770477048,0.028002800280028,0.1071107110711071,0.016001600160016,0.0,0.0,0.0,0.1431143114311431,0.0,0.0,0.0,0.0,0.0,0.0,0.0,0.0,0.0,0.0,0.0,0.0,1294.15
3239,0.0,0.92,0.0,0.0,0.0,0.0,0.0,0.0,0.08,0.0,0.0,0.0,0.0,0.0,0.0,0.0,0.0,0.0,0.0,0.0,858.1500000000001
3240,0.496,0.0,0.0,0.0,0.28,0.0,0.0,0.2239999999999999,0.0,0.0,0.0,0.0,0.0,0.0,0.0,0.0,0.0,0.0,0.0,0.0,1553.15
3241,0.45,0.0,0.01,0.13,0.13,0.0,0.12,0.05,0.0,0.0,0.0,0.0,0.0,0.0,0.0,0.11,0.0,0.0,0.0,0.0,1353.15
3242,0.5006,0.0,0.0,0.0,0.1666,0.0,0.0,0.0,0.3328,0.0,0.0,0.0,0.0,0.0,0.0,0.0,0.0,0.0,0.0,0.0,1405.15
3243,0.68,0.0,0.0,0.0,0.0,0.0,0.0,0.185,0.02,0.0,0.0,0.0,0.0,0.0,0.0,0.0,0.0,0.115,0.0,0.0,1573.15
3244,0.0,0.7615999999999999,0.0,0.0,0.0,0.2384,0.0,0.0,0.0,0.0,0.0,0.0,0.0,0.0,0.0,0.0,0.0,0.0,0.0,0.0,1089.15
3245,0.7012999999999999,0.0,0.0,0.128,0.0202,0.0,0.0,0.0213,0.0426999999999999,0.0,0.0747,0.0,0.0,0.0,0.0,0.0,0.0,0.0102,0.0,0.0,1343.15
3246,0.665,0.0,0.0,0.0,0.1669999999999999,0.0,0.0,0.168,0.0,0.0,0.0,0.0,0.0,0.0,0.0,0.0,0.0,0.0,0.0,0.0,1352.15
3247,0.7275999999999999,0.0,0.0,0.0722999999999999,0.1247999999999999,0.0,0.0,0.0752999999999999,0.0,0.0,0.0,0.0,0.0,0.0,0.0,0.0,0.0,0.0,0.0,0.0,1585.15
3248,0.5235000000000001,0.1582,0.0,0.0,0.0,0.0831,0.0851,0.048,0.019,0.0139999999999999,0.0681,0.0,0.0,0.0,0.0,0.0,0.0,0.0,0.0,0.0,961.15
3249,0.5202,0.0,0.0165,0.1253,0.0,0.0,0.3379999999999999,0.0,0.0,0.0,0.0,0.0,0.0,0.0,0.0,0.0,0.0,0.0,0.0,0.0,1357.15
3250,0.7719228077192282,0.0,0.0641935806419358,0.0,0.0,0.0,0.0,0.1614838516148385,0.0,0.0,0.0,0.0,0.0,0.0,0.0,0.0,0.0,0.0,0.0,0.0,1111.15
3251,0.4,0.0,0.045,0.15,0.135,0.0,0.08,0.0,0.0,0.12,0.027,0.0,0.0,0.0279999999999999,0.0,0.0,0.0,0.015,0.0,0.0,1473.15
3252,0.4989,0.0,0.0,0.0,0.0,0.0,0.1259,0.3752,0.0,0.0,0.0,0.0,0.0,0.0,0.0,0.0,0.0,0.0,0.0,0.0,1168.15
3253,0.1796089804490224,0.1550077503875193,0.0,0.0,0.0385019250962548,0.1056052802640131,0.0,0.0,0.0,0.0,0.1031051552577628,0.120906045302265,0.0,0.0,0.0265013250662533,0.2702135106755337,0.0,0.0,0.0,0.0,1303.15
3254,0.5,0.0,0.0,0.0,0.0,0.0,0.0,0.45,0.0,0.0,0.0,0.05,0.0,0.0,0.0,0.0,0.0,0.0,0.0,0.0,1317.15
3255,0.0,0.0,0.0,0.0,0.0,0.0,0.0,0.0,0.0,0.0,0.0,0.952,0.0,0.0,0.0,0.0,0.0,0.0,0.0,0.048,1080.15
3256,0.6888688868886889,0.0,0.0,0.0291029102910291,0.1067106710671067,0.0,0.0,0.1753175317531753,0.0,0.0,0.0,0.0,0.0,0.0,0.0,0.0,0.0,0.0,0.0,0.0,1274.65
3257,0.5367000000000001,0.0,0.0843,0.0044,0.2241,0.0,0.1448,0.0056999999999999,0.0,0.0,0.0,0.0,0.0,0.0,0.0,0.0,0.0,0.0,0.0,0.0,1353.15
3258,0.740059204736379,0.0,0.0867069365549244,0.0,0.0,0.0,0.086006880550444,0.0435034802784222,0.0433034642771421,0.0,0.0,0.0,0.0,0.0,0.0,0.0,0.0,0.0,0.0,0.0,1223.15
3259,0.6537000000000001,0.0,0.0708,0.0421999999999999,0.1552,0.0,0.0298,0.0383,0.0,0.0,0.0,0.0,0.0,0.0,0.0,0.01,0.0,0.0,0.0,0.0,1456.15
3260,0.0,0.0,0.0,0.0,0.3314668533146685,0.0,0.0,0.0,0.1683831616838316,0.0,0.0,0.0,0.0,0.0,0.0,0.0,0.0,0.0,0.5001499850014999,0.0,1119.15
3261,0.58,0.05,0.1575,0.005,0.0,0.0,0.0,0.1375,0.02,0.0,0.0,0.0,0.0,0.0,0.0,0.0,0.0,0.0,0.05,0.0,1058.15
3262,0.6002399760023999,0.0,0.0,0.0,0.0,0.0,0.2001799820017998,0.0,0.0,0.1995800419958004,0.0,0.0,0.0,0.0,0.0,0.0,0.0,0.0,0.0,0.0,1365.15
3263,0.655,0.025,0.0,0.0,0.0,0.0,0.0,0.17,0.025,0.0,0.0,0.0,0.0,0.0,0.0,0.0,0.0,0.125,0.0,0.0,1501.15
3264,0.4997499749974998,0.0,0.0407040704070407,0.2094209420942094,0.2501250125012501,0.0,0.0,0.0,0.0,0.0,0.0,0.0,0.0,0.0,0.0,0.0,0.0,0.0,0.0,0.0,1616.15
3265,0.6663666366636664,0.0,0.0,0.0,0.0,0.2427242724272427,0.0,0.0909090909090909,0.0,0.0,0.0,0.0,0.0,0.0,0.0,0.0,0.0,0.0,0.0,0.0,1509.15
3266,0.7173,0.0,0.1147,0.168,0.0,0.0,0.0,0.0,0.0,0.0,0.0,0.0,0.0,0.0,0.0,0.0,0.0,0.0,0.0,0.0,1694.15
3267,0.7103,0.0195,0.0797,0.0,0.0,0.0,0.0,0.0,0.0,0.0,0.1903,0.0,0.0,0.0,0.0,0.0,0.0,0.0,0.0,0.0,1493.15
3268,0.8055999999999999,0.1589999999999999,0.0353999999999999,0.0,0.0,0.0,0.0,0.0,0.0,0.0,0.0,0.0,0.0,0.0,0.0,0.0,0.0,0.0,0.0,0.0,1713.15
3269,0.5028201128045121,0.0398015920636825,0.0696027841113644,0.0,0.0,0.2882115284611384,0.0,0.0,0.0994039761590463,0.0,0.0,0.0,0.0,0.0,0.0,0.0,0.0,0.0,0.0,0.0,1505.349951171875
3270,0.5,0.05,0.04,0.05,0.05,0.2,0.0,0.017,0.033,0.03,0.0,0.0,0.0,0.0,0.0,0.0,0.0,0.03,0.0,0.0,1320.15
3271,0.0885822835432913,0.4585082983403319,0.0,0.0,0.0948810237952409,0.0,0.148370325934813,0.0,0.0,0.0871825634873025,0.0,0.0,0.0,0.0235952809438112,0.0679864027194561,0.0,0.0,0.0143971205758848,0.0,0.0,1223.15
3272,0.653,0.057,0.114,0.09,0.0,0.0,0.0,0.062,0.008,0.0,0.0,0.0,0.0,0.0,0.0,0.015,0.0,0.0,0.0,0.0,1423.15
3273,0.0,0.2043,0.0279999999999999,0.0,0.1110999999999999,0.0409999999999999,0.0511,0.038,0.038,0.3464,0.01,0.0,0.0,0.0,0.0,0.0,0.0,0.0,0.1321,0.0,1063.15
3274,0.422,0.0,0.0,0.2736,0.0,0.0,0.0,0.0,0.3044,0.0,0.0,0.0,0.0,0.0,0.0,0.0,0.0,0.0,0.0,0.0,1638.15
3275,0.6396000000000001,0.0,0.1439,0.0514,0.0214,0.0,0.0,0.1421,0.0,0.0,0.0,0.0,0.0,0.0,0.0,0.0,0.0,0.0,0.0,0.0,1433.15
3276,0.6599999999999999,0.0,0.1019999999999999,0.1189999999999999,0.1189999999999999,0.0,0.0,0.0,0.0,0.0,0.0,0.0,0.0,0.0,0.0,0.0,0.0,0.0,0.0,0.0,1634.15
3277,0.4040999999999999,0.1847,0.021,0.0,0.1273,0.0419,0.1601,0.023,0.0,0.0,0.0,0.0,0.0,0.0,0.0377,0.0,0.0,0.0,0.0,0.0,1125.15
3278,0.0,0.05,0.15,0.1,0.0,0.0,0.0,0.0,0.1,0.0,0.0,0.0,0.0,0.0,0.0,0.0,0.0,0.0,0.6,0.0,1333.15
3279,0.6665133532640757,0.0,0.0824892763940687,0.0349954505914231,0.0365952426184596,0.0,0.0,0.15018047653805,0.0224970753802005,0.0,0.0,0.0,0.0,0.0,0.0,0.0,0.0,0.0062991811064561,0.0,0.0,1200.15
3280,0.5161,0.0,0.0,0.0,0.0,0.0,0.0,0.4289,0.0,0.0,0.055,0.0,0.0,0.0,0.0,0.0,0.0,0.0,0.0,0.0,1323.15
3281,0.6401,0.0279999999999999,0.1494,0.0,0.0,0.0,0.0576999999999999,0.0883,0.0,0.0116999999999999,0.0,0.0,0.0,0.0,0.0,0.0,0.0,0.0,0.0243,0.0,1273.15
3282,0.414041404140414,0.0,0.0635063506350635,0.0446044604460446,0.4778477847784779,0.0,0.0,0.0,0.0,0.0,0.0,0.0,0.0,0.0,0.0,0.0,0.0,0.0,0.0,0.0,1581.15
3283,0.5417241586177937,0.0546923430719699,0.020397144399784,0.0,0.1234827124202611,0.0293958845761593,0.0996860439538464,0.0334953106565081,0.0073989641450196,0.0,0.0567920491131241,0.0,0.0,0.0,0.0180974663547103,0.0,0.0,0.0145979562861199,0.0,0.0,1158.15
3284,0.6571,0.0,0.0,0.1988,0.0,0.0,0.1441,0.0,0.0,0.0,0.0,0.0,0.0,0.0,0.0,0.0,0.0,0.0,0.0,0.0,1528.15
3285,0.0,0.0,0.0,0.0,0.0,0.0,0.3,0.0,0.0,0.3667,0.0,0.0,0.0,0.0,0.0,0.0,0.0,0.0,0.3333,0.0,972.15
3286,0.8304,0.1127,0.0141,0.0,0.0045,0.0,0.0,0.0,0.036,0.0,0.0,0.0,0.0,0.0,0.0,0.0,0.0,0.0,0.0,0.0,1253.15
3287,0.6473000000000001,0.0,0.1644,0.0216,0.0,0.0,0.0,0.1645,0.0,0.0,0.0,0.0,0.0,0.0,0.0,0.0,0.0,0.0,0.0,0.0,1466.15
3288,0.642,0.107,0.128,0.065,0.01,0.034,0.0,0.0,0.0,0.0,0.0139999999999999,0.0,0.0,0.0,0.0,0.0,0.0,0.0,0.0,0.0,1588.15
3289,0.3779,0.0,0.0559999999999999,0.1887,0.3772999999999999,0.0,0.0,0.0,0.0,0.0,0.0,0.0,0.0,0.0,0.0,0.0,0.0,0.0,0.0,0.0,1653.15
3290,0.0,0.6,0.0,0.0,0.0,0.2,0.0,0.2,0.0,0.0,0.0,0.0,0.0,0.0,0.0,0.0,0.0,0.0,0.0,0.0,1080.15
3291,0.6377,0.0647,0.0884,0.0479,0.0,0.0,0.0,0.1455,0.0137,0.0,0.0,0.0,0.0,0.0,0.0,0.0,0.0,0.0,0.0,0.0,1173.15
3292,0.6462193865815975,0.0,0.0,0.0,0.0,0.0222006660199806,0.0,0.0857025710771323,0.0578017340520215,0.0,0.0,0.0,0.0,0.0,0.0,0.187605628168845,0.0,0.0,0.0,0.0,1153.15
3293,0.5851,0.0322,0.044,0.0,0.0,0.1677,0.0,0.0,0.0,0.0,0.1676,0.0,0.0,0.0,0.0,0.0,0.0,0.0,0.0,0.0,1388.15
3294,0.6138815835524933,0.0189994300170994,0.0840974770756877,0.0490985270441886,0.0117996460106196,0.0,0.0,0.1596952091437256,0.034998950031499,0.0,0.0,0.0,0.0,0.0,0.0,0.0,0.0,0.0267991960241192,0.0,0.0,1168.15
3295,0.0,0.0,0.0,0.0,0.0,0.0,0.0,0.0,0.0,0.0,0.0,0.622,0.0,0.0,0.0,0.0,0.3779999999999999,0.0,0.0,0.0,1010.15
3296,0.791,0.0,0.105,0.0,0.036,0.0,0.0,0.0,0.068,0.0,0.0,0.0,0.0,0.0,0.0,0.0,0.0,0.0,0.0,0.0,1543.15
3297,0.6659,0.0,0.0,0.1617,0.0,0.0,0.1724,0.0,0.0,0.0,0.0,0.0,0.0,0.0,0.0,0.0,0.0,0.0,0.0,0.0,1478.15
3298,0.5521,0.0596,0.0407,0.0,0.0,0.1578999999999999,0.0,0.0,0.0,0.0306,0.0864,0.0,0.0,0.0,0.0,0.0727,0.0,0.0,0.0,0.0,1284.15
3299,0.817,0.0,0.0919999999999999,0.0,0.0689999999999999,0.0,0.0,0.0,0.022,0.0,0.0,0.0,0.0,0.0,0.0,0.0,0.0,0.0,0.0,0.0,1598.15
3300,0.7209,0.0,0.0,0.0,0.0,0.0,0.0722,0.2069,0.0,0.0,0.0,0.0,0.0,0.0,0.0,0.0,0.0,0.0,0.0,0.0,960.15
3301,0.0,0.0,0.0,0.0,0.3972,0.0,0.0,0.3522,0.0,0.0,0.0,0.0,0.0,0.0,0.0,0.0,0.0,0.0,0.2506,0.0,1854.15
3302,0.4999,0.0,0.0211,0.0271,0.4519,0.0,0.0,0.0,0.0,0.0,0.0,0.0,0.0,0.0,0.0,0.0,0.0,0.0,0.0,0.0,1753.15
3303,0.0,0.1,0.175,0.0,0.0,0.0,0.0,0.367,0.0,0.0,0.0,0.0,0.0,0.0,0.0,0.0,0.0,0.0,0.358,0.0,1019.15
3304,0.6587,0.0,0.0658,0.0352999999999999,0.1221999999999999,0.0,0.0314999999999999,0.0811999999999999,0.0052999999999999,0.0,0.0,0.0,0.0,0.0,0.0,0.0,0.0,0.0,0.0,0.0,1427.15
3305,0.0313,0.3776,0.0,0.0,0.0,0.0,0.0,0.0,0.0,0.5191,0.0,0.0,0.0,0.0,0.072,0.0,0.0,0.0,0.0,0.0,1173.15
3306,0.6335000000000001,0.092,0.114,0.0698,0.0638,0.0,0.0,0.0,0.0264,0.0,0.0,0.0,0.0,0.0,0.0,0.0,0.0,0.0,0.0,0.0,1373.15
3307,0.0,0.0,0.0,0.0,0.0,0.3,0.0,0.0,0.0,0.0,0.0,0.0,0.0,0.0,0.0,0.7,0.0,0.0,0.0,0.0,1621.15
3308,0.7151,0.0,0.0,0.0,0.1047999999999999,0.0,0.0,0.1610999999999999,0.0,0.0,0.0,0.0,0.0189999999999999,0.0,0.0,0.0,0.0,0.0,0.0,0.0,1243.15
3309,0.7379000000000001,0.0,0.0,0.0,0.0233,0.0,0.0,0.2387,0.0,0.0,0.0,0.0,0.0,0.0,0.0,0.0,0.0,0.0,0.0,0.0,1053.15
3310,0.5919,0.0,0.0768,0.0729,0.0,0.0,0.0,0.1895,0.0208,0.0,0.0,0.0,0.0,0.0,0.0,0.0163,0.0,0.0318,0.0,0.0,1364.2499755859376
3311,0.0,0.6863,0.0,0.0,0.0,0.0,0.2745,0.0,0.0,0.0,0.0,0.0196,0.0,0.0,0.0,0.0,0.0,0.0,0.0,0.0,1125.15
3312,0.5276,0.0569,0.0389,0.059,0.0409999999999999,0.1509,0.0,0.0,0.0,0.0292,0.0375,0.0,0.0,0.0,0.0,0.0397,0.0,0.0192999999999999,0.0,0.0,1228.15
3313,0.0,0.0,0.0,0.0,0.0,0.0,0.0,0.0,0.0,0.0,0.0,0.75,0.0,0.0,0.0,0.0,0.0,0.0,0.25,0.0,1287.15
3314,0.6859931400685992,0.0919990800091999,0.1249987500124998,0.0249997500024999,0.0479995200047999,0.0069999300006999,0.0,0.0,0.0,0.0,0.0169998300016999,0.0,0.0,0.0,0.0,0.0,0.0,0.0,0.0,0.0,1537.15
3315,0.0,0.1989999999999999,0.0269999999999999,0.0,0.1069999999999999,0.0779999999999999,0.0499999999999999,0.037,0.037,0.3359999999999999,0.0,0.0,0.0,0.0,0.0,0.0,0.0,0.0,0.1289999999999999,0.0,1043.15
3316,0.5809000000000001,0.0718,0.1196,0.0,0.0771,0.0,0.0,0.1506,0.0,0.0,0.0,0.0,0.0,0.0,0.0,0.0,0.0,0.0,0.0,0.0,1274.15
3317,0.5434,0.0679,0.1746,0.0,0.0388,0.0,0.0,0.1746,0.0,0.0,0.0,0.0,0.0,0.0,0.0,0.0,0.0,0.0,0.0,0.0,1303.15
3318,0.5256000000000001,0.0421999999999999,0.0,0.0,0.0,0.0,0.1748999999999999,0.0515,0.0,0.1737,0.0,0.0,0.0,0.0,0.0,0.0,0.0,0.0,0.0121,0.02,1172.15
3319,0.4094590540945905,0.0,0.1546845315468453,0.1095890410958904,0.3262673732626737,0.0,0.0,0.0,0.0,0.0,0.0,0.0,0.0,0.0,0.0,0.0,0.0,0.0,0.0,0.0,1607.15
3320,0.55,0.0,0.0,0.0,0.0,0.235,0.215,0.0,0.0,0.0,0.0,0.0,0.0,0.0,0.0,0.0,0.0,0.0,0.0,0.0,1248.15
3321,0.5753,0.0,0.094,0.1032,0.143,0.0,0.0,0.0237999999999999,0.0073,0.0,0.0,0.0,0.036,0.0,0.0,0.015,0.0,0.0,0.0014,0.0,1493.15
3322,0.7386,0.0998,0.0798,0.0,0.0798,0.0,0.0,0.0,0.0,0.0,0.0,0.0,0.0,0.0,0.0,0.0,0.0,0.0,0.0,0.0,1423.15
3323,0.6950000000000001,0.038,0.087,0.04,0.0,0.0,0.0,0.126,0.013,0.0,0.0,0.0,0.0,0.0,0.0,0.0,0.0,0.0,0.0,0.0,1177.15
3324,0.74,0.0,0.143,0.0,0.1169999999999999,0.0,0.0,0.0,0.0,0.0,0.0,0.0,0.0,0.0,0.0,0.0,0.0,0.0,0.0,0.0,1758.15
3325,0.7146714671467147,0.0,0.0064006400640064,0.0,0.0,0.0,0.0,0.2204220422042204,0.0,0.0,0.0,0.0,0.0163016301630163,0.0,0.0,0.0,0.0,0.0422042204220422,0.0,0.0,1473.15
3326,0.45,0.0,0.06,0.19,0.06,0.0,0.02,0.0,0.0,0.07,0.0,0.0,0.0,0.09,0.0,0.03,0.0,0.03,0.0,0.0,1553.15
3327,0.3010698930106989,0.603039696030397,0.0,0.0,0.0,0.0,0.0,0.0958904109589041,0.0,0.0,0.0,0.0,0.0,0.0,0.0,0.0,0.0,0.0,0.0,0.0,961.15
3328,0.627,0.045,0.005,0.0,0.0,0.0,0.0,0.17,0.035,0.0,0.0,0.0,0.0,0.0,0.0,0.0,0.0,0.115,0.003,0.0,1505.15
3329,0.668,0.0,0.0,0.0721,0.166,0.0,0.0,0.0938,0.0,0.0,0.0,0.0,0.0,0.0,0.0,0.0,0.0,0.0,0.0,0.0,1471.15
3330,0.0,0.0,0.0,0.0,0.0,0.0,0.0,0.0,0.0,0.0,0.0,0.0,0.0,0.0,0.15,0.0,0.0,0.0,0.85,0.0,1616.15
3331,0.6316631663166317,0.047004700470047,0.1461146114611461,0.0631063106310631,0.025002500250025,0.0,0.0521052105210521,0.0,0.035003500350035,0.0,0.0,0.0,0.0,0.0,0.0,0.0,0.0,0.0,0.0,0.0,1396.15
3332,0.6667000000000001,0.0,0.0,0.0,0.0,0.0,0.04,0.06,0.2332999999999999,0.0,0.0,0.0,0.0,0.0,0.0,0.0,0.0,0.0,0.0,0.0,1173.15
3333,0.5978,0.0533,0.0911,0.0921,0.1656,0.0,0.0,0.0,0.0,0.0,0.0,0.0,0.0,0.0,0.0,0.0,0.0,0.0,0.0,0.0,1362.15
3334,0.0,0.0,0.0,0.0,0.0,0.0,0.0,0.0,0.0,0.0,0.0,0.42,0.0,0.0,0.0,0.0,0.58,0.0,0.0,0.0,1038.15
3335,0.7504000000000001,0.0,0.0,0.0,0.2164,0.0,0.0,0.0,0.0332,0.0,0.0,0.0,0.0,0.0,0.0,0.0,0.0,0.0,0.0,0.0,1665.15
3336,0.4725999999999999,0.0,0.2291,0.2349,0.0,0.0,0.0634,0.0,0.0,0.0,0.0,0.0,0.0,0.0,0.0,0.0,0.0,0.0,0.0,0.0,1811.15
3337,0.6194,0.0,0.0857,0.1512,0.1344999999999999,0.0,0.0,0.0,0.0,0.0092,0.0,0.0,0.0,0.0,0.0,0.0,0.0,0.0,0.0,0.0,1508.15
3338,0.0,0.6259,0.0,0.0,0.3741,0.0,0.0,0.0,0.0,0.0,0.0,0.0,0.0,0.0,0.0,0.0,0.0,0.0,0.0,0.0,1329.15
3339,0.6990000000000001,0.0,0.15,0.025,0.125,0.0,0.0,0.0,0.0,0.0,0.0,0.0,0.0,0.0,0.0,0.0,0.0,0.0,0.0,0.0,1631.15
3340,0.0,0.0,0.1694999999999999,0.0,0.0,0.0,0.0,0.4286,0.0,0.0,0.0,0.0,0.0,0.0,0.0,0.0,0.0,0.0,0.4018,0.0,1031.15
3341,0.7548754875487548,0.0,0.0365036503650364,0.0393039303930392,0.0380038003800379,0.0,0.0,0.1298129812981298,0.0,0.0,0.0,0.0,0.0,0.0,0.0,0.0,0.0,0.0,0.0,0.0,1219.15
3342,0.8,0.0,0.09,0.0,0.0,0.0,0.0,0.0,0.0,0.0,0.11,0.0,0.0,0.0,0.0,0.0,0.0,0.0,0.0,0.0,1657.15
3343,0.6864,0.0,0.0619,0.0,0.0,0.0,0.0,0.2517,0.0,0.0,0.0,0.0,0.0,0.0,0.0,0.0,0.0,0.0,0.0,0.0,1078.15
3344,0.0,0.2,0.0,0.0,0.0,0.0,0.0,0.0,0.0,0.0,0.0,0.5,0.0,0.0,0.0,0.0,0.0,0.0,0.3,0.0,1039.15
3345,0.7392,0.0233999999999999,0.0504999999999999,0.0051,0.0508,0.0,0.0,0.032,0.098,0.0,0.0,0.0,0.0,0.0,0.0,0.0,0.0,0.0,0.0,0.0,1183.15
3346,0.0546,0.6583,0.0,0.0,0.0,0.0,0.0,0.2871,0.0,0.0,0.0,0.0,0.0,0.0,0.0,0.0,0.0,0.0,0.0,0.0,991.15
3347,0.3333333333333333,0.0,0.0,0.0,0.0,0.0,0.0,0.0,0.0,0.3333333333333333,0.0,0.3333333333333333,0.0,0.0,0.0,0.0,0.0,0.0,0.0,0.0,1473.15
3348,0.5873412658734126,0.0430956904309569,0.0387961203879612,0.0,0.0056994300569943,0.1601839816018398,0.0,0.0,0.0,0.0,0.1601839816018398,0.0,0.0,0.0,0.0,0.0,0.0,0.0,0.0,0.0,1328.15
3349,0.653,0.053,0.114,0.072,0.037,0.0,0.0,0.062,0.008,0.0,0.0,0.0,0.0,0.0,0.0,0.0,0.0,0.0,0.0,0.0,1383.15
3350,0.0,0.0373037303730373,0.0407040704070407,0.0,0.1388138813881388,0.1347134713471347,0.0938093809380938,0.077007700770077,0.0364036403640364,0.0829082908290829,0.0,0.0,0.0,0.0,0.0,0.0,0.0,0.0,0.3583358335833583,0.0,1053.15
3351,0.0,0.6667000000000001,0.0,0.0,0.0,0.0,0.0,0.3333,0.0,0.0,0.0,0.0,0.0,0.0,0.0,0.0,0.0,0.0,0.0,0.0,1005.15
3352,0.7301,0.0,0.0,0.0,0.0963999999999999,0.0,0.0,0.1735,0.0,0.0,0.0,0.0,0.0,0.0,0.0,0.0,0.0,0.0,0.0,0.0,1214.15
3353,0.7245,0.0,0.0947,0.0,0.0,0.0,0.0,0.1808,0.0,0.0,0.0,0.0,0.0,0.0,0.0,0.0,0.0,0.0,0.0,0.0,1258.15
3354,0.7175143502870058,0.0364007280145603,0.0618012360247205,0.0,0.0310006200124002,0.0158003160063201,0.0,0.0,0.1045020900418008,0.0,0.0321006420128402,0.0,0.0,0.0,0.0,0.0,0.0,0.0,0.0,0.0,1253.15
3355,0.7780221977802221,0.0,0.1428857114288571,0.0,0.0,0.0,0.0,0.0790920907909209,0.0,0.0,0.0,0.0,0.0,0.0,0.0,0.0,0.0,0.0,0.0,0.0,1803.15
3356,0.0573,0.7358,0.0,0.0,0.0,0.0,0.0,0.2069,0.0,0.0,0.0,0.0,0.0,0.0,0.0,0.0,0.0,0.0,0.0,0.0,1062.15
3357,0.5896000000000001,0.0,0.0,0.0,0.0,0.0,0.0,0.2802,0.0,0.0,0.0,0.0,0.0174,0.0,0.0,0.0,0.0,0.1128,0.0,0.0,1523.15
3358,0.0424,0.5725,0.0,0.0,0.0,0.0,0.0,0.0,0.0,0.0786,0.0,0.0,0.0,0.0622,0.1682999999999999,0.0,0.0,0.0729,0.0,0.0,1333.15
3359,0.675,0.0,0.0,0.0,0.0,0.0,0.0,0.225,0.0,0.0,0.0,0.0,0.0,0.0,0.0,0.1,0.0,0.0,0.0,0.0,1163.15
3360,0.4278,0.3417,0.0,0.0,0.0,0.0,0.0,0.2305,0.0,0.0,0.0,0.0,0.0,0.0,0.0,0.0,0.0,0.0,0.0,0.0,874.1500000000001
3361,0.0,0.0,0.0,0.0,0.0,0.0,0.0,0.0,0.0,0.0,0.0,0.8,0.0,0.0,0.0,0.0,0.2,0.0,0.0,0.0,1002.15
3362,0.6009,0.0556,0.09,0.0877,0.1657999999999999,0.0,0.0,0.0,0.0,0.0,0.0,0.0,0.0,0.0,0.0,0.0,0.0,0.0,0.0,0.0,1235.15
3363,0.6872,0.0,0.1562,0.0,0.0,0.0,0.0,0.0,0.0,0.0,0.0,0.0,0.0,0.1566,0.0,0.0,0.0,0.0,0.0,0.0,1686.15
3364,0.0,0.0,0.0,0.0,0.0,0.24,0.0,0.0,0.0,0.0,0.0,0.0,0.0,0.0,0.0,0.0,0.76,0.0,0.0,0.0,1683.15
3365,0.5432000000000001,0.0,0.1494,0.0,0.0,0.0,0.0,0.1099,0.0266,0.1482,0.0,0.0,0.0,0.0,0.0,0.0,0.0,0.0152,0.0051,0.0,1563.15
3366,0.5952000000000001,0.0,0.0,0.0,0.0,0.0,0.0,0.0,0.4048,0.0,0.0,0.0,0.0,0.0,0.0,0.0,0.0,0.0,0.0,0.0,1193.15
3367,0.502,0.0,0.0,0.0,0.306,0.0,0.0,0.192,0.0,0.0,0.0,0.0,0.0,0.0,0.0,0.0,0.0,0.0,0.0,0.0,1566.15
3368,0.0,0.5888,0.0,0.0,0.4111999999999999,0.0,0.0,0.0,0.0,0.0,0.0,0.0,0.0,0.0,0.0,0.0,0.0,0.0,0.0,0.0,1374.15
3369,0.6505,0.1133,0.1042,0.0,0.0611,0.0134,0.0,0.0,0.0,0.0210999999999999,0.0364,0.0,0.0,0.0,0.0,0.0,0.0,0.0,0.0,0.0,1383.15
3370,0.6728000000000001,0.1023,0.0964,0.0049,0.0941,0.0,0.0,0.0,0.0,0.0,0.0286,0.0,0.0,0.0,0.0,0.0,0.0,0.0,0.0,0.0,1373.15
3371,0.0,0.753,0.0,0.0,0.0,0.0,0.0,0.0,0.247,0.0,0.0,0.0,0.0,0.0,0.0,0.0,0.0,0.0,0.0,0.0,1073.15
3372,0.0316968303169683,0.624937506249375,0.0,0.0,0.0,0.3433656634336566,0.0,0.0,0.0,0.0,0.0,0.0,0.0,0.0,0.0,0.0,0.0,0.0,0.0,0.0,1170.15
3373,0.5700429957004297,0.0664933506649334,0.0305969403059693,0.0700929907009298,0.0964903509649034,0.0,0.0,0.1357864213578641,0.0114988501149884,0.0,0.0,0.0,0.0,0.0,0.0,0.0,0.0,0.0,0.0,0.0,1258.15
3374,0.7313,0.0,0.0068,0.0,0.0,0.0,0.0,0.0,0.2619,0.0,0.0,0.0,0.0,0.0,0.0,0.0,0.0,0.0,0.0,0.0,1173.15
3375,0.44,0.0,0.02,0.14,0.14,0.0,0.09,0.04,0.0,0.0,0.0,0.0,0.0,0.0,0.0,0.13,0.0,0.0,0.0,0.0,1293.15
3376,0.0,0.0377037703770377,0.0411041104110411,0.0,0.1402140214021402,0.1429142914291429,0.0947094709470947,0.0609060906090609,0.0367036703670367,0.0837083708370837,0.0,0.0,0.0,0.0,0.0,0.0,0.0,0.0,0.362036203620362,0.0,1063.15
3377,0.5933593359335935,0.0177017701770177,0.1149114911491149,0.153015301530153,0.121012101210121,0.0,0.0,0.0,0.0,0.0,0.0,0.0,0.0,0.0,0.0,0.0,0.0,0.0,0.0,0.0,1480.15
3378,0.6776000000000001,0.0,0.0588,0.0462,0.0831,0.0,0.01,0.1243,0.0,0.0,0.0,0.0,0.0,0.0,0.0,0.0,0.0,0.0,0.0,0.0,1377.15
3379,0.6727000000000001,0.0,0.0,0.0345,0.0495,0.0246,0.0,0.1494,0.0,0.0,0.0,0.0,0.0,0.0,0.0,0.0,0.0,0.0693,0.0,0.0,1348.15
3380,0.1039103910391039,0.3258325832583258,0.0,0.0,0.0,0.0,0.0,0.0,0.0,0.4219421942194219,0.0,0.0,0.0,0.0429042904290429,0.0894089408940894,0.0,0.0,0.016001600160016,0.0,0.0,1263.15
3381,0.6417358264173584,0.0795920407959204,0.1085891410858914,0.0,0.1234876512348765,0.0451954804519548,0.0,0.0,0.0,0.0,0.0,0.0,0.0,0.0,0.0,0.0,0.0,0.0,0.0,0.0,1333.15
3382,0.684,0.0,0.14,0.0819999999999999,0.052,0.0,0.0,0.0,0.0,0.0,0.042,0.0,0.0,0.0,0.0,0.0,0.0,0.0,0.0,0.0,1571.15
3383,0.6667000000000001,0.0,0.0,0.0,0.0,0.0,0.08,0.12,0.1333,0.0,0.0,0.0,0.0,0.0,0.0,0.0,0.0,0.0,0.0,0.0,916.15
3384,0.633,0.092,0.114,0.053,0.065,0.0,0.0,0.042,0.0,0.0,0.0,0.0,0.0,0.0,0.0,0.0,0.0,0.0,0.0,0.0,1333.15
3385,0.0,0.0,0.0,0.0,0.0,0.0,0.0,0.0,0.0,0.54,0.0,0.0,0.0,0.0,0.0,0.0,0.0,0.0,0.46,0.0,1376.15
3386,0.8,0.1,0.0,0.0,0.0,0.0,0.0,0.0,0.0,0.0,0.0,0.0,0.0,0.0,0.0,0.0,0.0,0.0,0.1,0.0,1249.15
3387,0.6667000000000001,0.0,0.0,0.0,0.0,0.0,0.1333,0.2,0.0,0.0,0.0,0.0,0.0,0.0,0.0,0.0,0.0,0.0,0.0,0.0,1019.15
3388,0.0,0.55,0.0,0.0,0.0,0.0,0.0,0.0,0.45,0.0,0.0,0.0,0.0,0.0,0.0,0.0,0.0,0.0,0.0,0.0,1195.15
3389,0.653,0.072,0.114,0.053,0.0,0.0,0.0,0.062,0.008,0.037,0.0,0.0,0.0,0.0,0.0,0.0,0.0,0.0,0.0,0.0,1533.15
3390,0.2067206720672067,0.3313331333133313,0.0044004400440044,0.0,0.1898189818981898,0.0202020202020202,0.1039103910391039,0.0,0.0,0.0327032703270327,0.0,0.0,0.0,0.0334033403340334,0.0653065306530653,0.0,0.0,0.0,0.0,0.0,1253.15
3391,0.0,0.02,0.12,0.22,0.0,0.0,0.02,0.02,0.02,0.0,0.0,0.0,0.0,0.0,0.0,0.0,0.0,0.0,0.58,0.0,1293.15
3392,0.5942405759424059,0.0,0.0848915108489151,0.0476952304769523,0.0501949805019498,0.0,0.0,0.0498950104989501,0.0495950404959504,0.0,0.0821917808219178,0.0,0.0,0.0,0.0,0.0412958704129587,0.0,0.0,0.0,0.0,1387.15
3393,0.0,0.0,0.0,0.0,0.3601,0.0,0.0,0.0,0.0,0.0,0.0,0.0,0.0,0.0,0.0,0.0,0.0,0.0,0.6399,0.0,1038.15
3394,0.0,0.787,0.0,0.0,0.0,0.0,0.0,0.0,0.0,0.0,0.213,0.0,0.0,0.0,0.0,0.0,0.0,0.0,0.0,0.0,1169.15
3395,0.6577,0.0,0.0693,0.0338,0.0,0.0,0.0,0.185,0.0433,0.0,0.0,0.0,0.0,0.0,0.0,0.0,0.0,0.0105,0.0,0.0,1113.15
3396,0.282028202820282,0.0,0.1187118711871187,0.1351135113511351,0.4641464146414641,0.0,0.0,0.0,0.0,0.0,0.0,0.0,0.0,0.0,0.0,0.0,0.0,0.0,0.0,0.0,1718.15
3397,0.5,0.0,0.0,0.0,0.0,0.2803,0.2196999999999999,0.0,0.0,0.0,0.0,0.0,0.0,0.0,0.0,0.0,0.0,0.0,0.0,0.0,1169.15
3398,0.5,0.0,0.0,0.0,0.0,0.0,0.05,0.0,0.45,0.0,0.0,0.0,0.0,0.0,0.0,0.0,0.0,0.0,0.0,0.0,1143.15
3399,0.5009,0.0,0.0,0.0,0.1595,0.0,0.0,0.0,0.0,0.0,0.3396,0.0,0.0,0.0,0.0,0.0,0.0,0.0,0.0,0.0,1784.15
3400,0.6325265053010601,0.0,0.0643128625725144,0.06501300260052,0.1051210242048409,0.0128025605121024,0.0,0.0423084616923384,0.0417083416683336,0.0,0.024004800960192,0.0,0.0,0.0,0.0,0.0,0.0,0.0106021204240848,0.0,0.0,1493.15
3401,0.724807248072481,0.0,0.0957009570095701,0.0749007490074901,0.0,0.01070010700107,0.05480054800548,0.00610006100061,0.0,0.00770007700077,0.0,0.0,0.0,0.0,0.0,0.0110001100011,0.0,0.00660006600066,0.00220002200022,0.0,1589.15
3402,0.6645332266613329,0.0193009650482524,0.0857042852142606,0.0334016700835041,0.0240012000600029,0.0,0.0,0.0759037951897594,0.0749037451872593,0.0,0.0,0.0,0.0,0.0,0.0,0.0,0.0,0.0218010900545027,0.0,0.0,1348.15
3403,0.6990000000000001,0.0,0.15,0.035,0.05,0.065,0.0,0.0,0.0,0.0,0.0,0.0,0.0,0.0,0.0,0.0,0.0,0.0,0.0,0.0,1551.15
3404,0.0,0.6,0.0,0.0,0.0,0.0,0.0,0.4,0.0,0.0,0.0,0.0,0.0,0.0,0.0,0.0,0.0,0.0,0.0,0.0,1153.15
3405,0.0,0.5487,0.0,0.0,0.0,0.0,0.0,0.0,0.0,0.0,0.0,0.4513,0.0,0.0,0.0,0.0,0.0,0.0,0.0,0.0,1011.15
3406,0.6929000000000001,0.0,0.1649,0.0,0.0,0.0,0.0,0.1422,0.0,0.0,0.0,0.0,0.0,0.0,0.0,0.0,0.0,0.0,0.0,0.0,1563.15
3407,0.0,0.0,0.0,0.0,0.0,0.0,0.0,0.0,0.1873999999999999,0.0,0.0,0.0,0.0,0.0,0.0,0.0,0.8126000000000001,0.0,0.0,0.0,1299.15
3408,0.5795420457954206,0.0504949505049495,0.0894910508949105,0.12998700129987,0.1296870312968703,0.0,0.0,0.0,0.0,0.0,0.0,0.0,0.0,0.0,0.0,0.0207979202079792,0.0,0.0,0.0,0.0,1429.15
3409,0.6787,0.0,0.0,0.0728999999999999,0.0596999999999999,0.0,0.0,0.1886999999999999,0.0,0.0,0.0,0.0,0.0,0.0,0.0,0.0,0.0,0.0,0.0,0.0,1178.15
3410,0.0,0.0,0.0,0.0,0.0,0.0,0.0,0.4523999999999999,0.0,0.0475999999999999,0.0,0.0,0.0,0.0,0.0,0.0,0.0,0.0,0.4999999999999999,0.0,885.1499999999999
3411,0.689,0.037,0.0939999999999999,0.0479999999999999,0.0,0.0,0.0,0.1239999999999999,0.0069999999999999,0.0,0.0,0.0,0.0,0.0,0.0,0.0,0.0,0.0,0.0,0.0,1317.15
3412,0.66003399660034,0.0,0.1018898110188981,0.1186881311868813,0.0,0.0194980501949805,0.0631936806319368,0.0,0.0,0.028997100289971,0.0,0.0,0.0,0.0,0.0,0.0,0.0,0.0076992300769923,0.0,0.0,1549.849951171875
3413,0.65,0.0,0.0,0.0,0.0,0.0,0.0,0.15,0.0,0.0,0.0,0.0,0.0,0.0,0.0,0.2,0.0,0.0,0.0,0.0,1363.15
3414,0.6758,0.0,0.0,0.065,0.0,0.2592,0.0,0.0,0.0,0.0,0.0,0.0,0.0,0.0,0.0,0.0,0.0,0.0,0.0,0.0,1438.15
3415,0.0,0.6666333366663334,0.0,0.0,0.0,0.0,0.0,0.0666933306669333,0.2666733326667333,0.0,0.0,0.0,0.0,0.0,0.0,0.0,0.0,0.0,0.0,0.0,1017.15
3416,0.4021,0.0,0.0204,0.1547,0.4228,0.0,0.0,0.0,0.0,0.0,0.0,0.0,0.0,0.0,0.0,0.0,0.0,0.0,0.0,0.0,1693.15
3417,0.7039,0.0314,0.0506,0.0138,0.0532,0.0,0.0,0.0,0.1461,0.0,0.0,0.0,0.0,0.0,0.0,0.0,0.0,0.0,0.0,0.0,1313.15
3418,0.5544277213860692,0.1220061003050152,0.0045002250112505,0.0,0.0582029101455072,0.0213010650532526,0.1399069953497674,0.0285014250712535,0.0,0.0,0.056702835141757,0.0,0.0,0.0,0.0140007000350017,0.0,0.0,0.0,0.0,0.0,1139.15
3419,0.6363,0.0,0.1152,0.0,0.0,0.0,0.0,0.0,0.2485,0.0,0.0,0.0,0.0,0.0,0.0,0.0,0.0,0.0,0.0,0.0,1613.15
3420,0.5,0.0,0.0901,0.1598,0.2501,0.0,0.0,0.0,0.0,0.0,0.0,0.0,0.0,0.0,0.0,0.0,0.0,0.0,0.0,0.0,1547.15
3421,0.0,0.6718000000000001,0.0,0.0,0.0,0.0,0.0,0.0,0.3282,0.0,0.0,0.0,0.0,0.0,0.0,0.0,0.0,0.0,0.0,0.0,1083.15
3422,0.589,0.0433,0.0416,0.0,0.0108,0.2195,0.0,0.0,0.0,0.0,0.091,0.0,0.0,0.0,0.0,0.0,0.0,0.0,0.0,0.0,1363.15
3423,0.6379999999999999,0.0,0.0494999999999999,0.0754,0.0757999999999999,0.0,0.0,0.1597999999999999,0.0,0.0,0.0,0.0,0.0,0.0,0.0,0.0,0.0,0.0,0.0,0.0,1350.15
3424,0.5056,0.0,0.0,0.1323,0.0,0.0,0.3621,0.0,0.0,0.0,0.0,0.0,0.0,0.0,0.0,0.0,0.0,0.0,0.0,0.0,1383.15
3425,0.6297370262973703,0.0,0.1786821317868213,0.0,0.1197880211978802,0.0698930106989301,0.0,0.0,0.0,0.0,0.0,0.0,0.0,0.0,0.0,0.0,0.0,0.0,0.0,0.0,1700.15
3426,0.3379999999999999,0.3379999999999999,0.0,0.0,0.0,0.324,0.0,0.0,0.0,0.0,0.0,0.0,0.0,0.0,0.0,0.0,0.0,0.0,0.0,0.0,1261.15
3427,0.741,0.0907,0.0341,0.0157,0.0169,0.0,0.0,0.0611,0.0168,0.0,0.0,0.0,0.0,0.0,0.0,0.0237,0.0,0.0,0.0,0.0,1248.15
3428,0.0,0.0,0.0,0.0,0.0,0.0,0.0,0.4968999999999999,0.0,0.0,0.0,0.0,0.0,0.0,0.0,0.0,0.0,0.0,0.4968999999999999,0.0,974.15
3429,0.5084745762711865,0.0546972651367431,0.0373981300934953,0.0566971651417429,0.119594020298985,0.1301934903254837,0.0,0.0,0.0,0.0,0.0359982000899955,0.0,0.0,0.0,0.0,0.0381980900954952,0.0,0.0185990700464976,0.0,0.0,1299.15
3430,0.4361,0.0,0.0,0.0,0.0159,0.0367,0.0,0.2045,0.0167,0.0,0.0,0.0,0.0,0.0,0.0,0.2899,0.0,0.0,0.0,0.0,1253.15
3431,0.7381261873812619,0.0,0.0,0.0,0.0330966903309669,0.0,0.0,0.2287771222877712,0.0,0.0,0.0,0.0,0.0,0.0,0.0,0.0,0.0,0.0,0.0,0.0,1031.15
3432,0.6660333966603339,0.0,0.1350864913508649,0.0325967403259674,0.0,0.0,0.0,0.1640835916408359,0.0,0.0,0.0,0.0,0.0,0.0,0.0,0.0,0.0,0.0,0.0,0.0,1319.15
3433,0.61,0.025,0.0,0.0,0.015,0.0,0.0,0.19,0.03,0.0,0.0,0.0,0.0,0.0,0.0,0.0,0.0,0.12,0.0,0.0,1480.15
3434,0.0,0.0185018501850185,0.0185018501850185,0.0741074107410741,0.037003700370037,0.3704370437043704,0.037003700370037,0.0,0.0,0.037003700370037,0.0,0.0,0.0,0.0,0.0,0.0,0.0,0.0,0.4074407440744074,0.0,1123.15
3435,0.627962796279628,0.0,0.0494049404940494,0.0,0.1568156815681568,0.0587058705870587,0.0,0.0,0.0,0.068006800680068,0.0,0.0,0.0,0.0,0.0,0.0,0.0,0.0391039103910391,0.0,0.0,1465.15
3436,0.0,0.0,0.0,0.0,0.0,0.0,0.0,0.0,0.0,0.5998,0.0,0.0,0.0,0.0,0.0,0.0,0.0,0.0,0.4002,0.0,1277.15
3437,0.7064,0.0,0.032,0.0,0.1397,0.017,0.0,0.0421,0.0416,0.0,0.0,0.0,0.0,0.0,0.0,0.0,0.0,0.0212,0.0,0.0,1323.15
3438,0.7502000000000001,0.0,0.1249,0.0,0.0,0.0,0.0,0.0066,0.1183,0.0,0.0,0.0,0.0,0.0,0.0,0.0,0.0,0.0,0.0,0.0,1753.15
3439,0.545,0.0,0.0,0.0,0.0,0.0,0.0,0.455,0.0,0.0,0.0,0.0,0.0,0.0,0.0,0.0,0.0,0.0,0.0,0.0,1339.15
3440,0.466,0.0916,0.0127,0.0107,0.083,0.1517,0.0,0.0,0.0,0.0,0.0407,0.0,0.0,0.0,0.0233,0.1046,0.0,0.0154,0.0,0.0,1213.15
3441,0.0,0.0,0.0,0.0,0.0084991500849915,0.1855814418558144,0.0,0.0,0.0,0.1398860113988601,0.0,0.0,0.0,0.0,0.0,0.6352364763523647,0.0,0.0307969203079692,0.0,0.0,1583.15
3442,0.6073,0.0868,0.0183,0.0494,0.0677,0.0,0.0,0.1457,0.0,0.0,0.0,0.0,0.0,0.0,0.0,0.0,0.0,0.0248,0.0,0.0,1186.15
3443,0.6794679467946795,0.1004100410041004,0.1021102110211021,0.03000300030003,0.08000800080008,0.0,0.0,0.0,0.0,0.0,0.0,0.0,0.0,0.0,0.0,0.0,0.0,0.0,0.0,0.0,1502.15
3444,0.716,0.0,0.0,0.0,0.099,0.0,0.0,0.16,0.0,0.0,0.0,0.0,0.0,0.0,0.0,0.025,0.0,0.0,0.0,0.0,1233.15
3445,0.7065,0.0,0.0,0.0,0.0,0.0,0.0,0.1644,0.0216,0.0,0.0,0.0,0.0,0.0,0.0,0.0,0.0,0.1075,0.0,0.0,1423.15
3446,0.7696999999999999,0.0,0.0375,0.0,0.0,0.0,0.1928,0.0,0.0,0.0,0.0,0.0,0.0,0.0,0.0,0.0,0.0,0.0,0.0,0.0,1463.15
3447,0.0,0.0,0.0,0.0,0.095009500950095,0.0,0.0,0.0,0.4525452545254525,0.0,0.0,0.0,0.0,0.0,0.0,0.0,0.0,0.0,0.4524452445244524,0.0,1140.15
3448,0.0,0.0075992400759924,0.0416958304169583,0.0,0.1232876712328767,0.1588841115888411,0.0960903909609039,0.0960903909609039,0.0372962703729627,0.0718928107189281,0.0,0.0,0.0,0.0,0.0,0.0,0.0,0.0,0.3671632836716328,0.0,1033.15
3449,0.635,0.0,0.0,0.0,0.0,0.05,0.0,0.12,0.0,0.0,0.055,0.0,0.0,0.0,0.0,0.06,0.0,0.08,0.0,0.0,1403.15
3450,0.5642999999999999,0.0220999999999999,0.0,0.0,0.0,0.0,0.0,0.0,0.0,0.0,0.0,0.411,0.0,0.0,0.0,0.0,0.0,0.0,0.0,0.0,973.15
3451,0.3,0.0,0.0,0.05,0.05,0.05,0.0,0.08,0.0,0.0,0.07,0.0,0.0,0.0,0.0,0.4,0.0,0.0,0.0,0.0,1443.15
3452,0.7132999999999999,0.0147999999999999,0.0071999999999999,0.0,0.1171,0.0,0.0,0.1324,0.0128999999999999,0.0,0.0,0.0,0.0,0.0,0.0,0.0,0.0,0.0,0.0,0.0,1215.15
3453,0.7304269573042695,0.0088991100889911,0.0,0.0,0.1056894310568943,0.0,0.0,0.154984501549845,0.0,0.0,0.0,0.0,0.0,0.0,0.0,0.0,0.0,0.0,0.0,0.0,1232.15
3454,0.75,0.15,0.0,0.0,0.0,0.0,0.0,0.0,0.0,0.0,0.0,0.0,0.0,0.0,0.0,0.0,0.1,0.0,0.0,0.0,1300.15
3455,0.687,0.034,0.088,0.048,0.0,0.0,0.0,0.129,0.013,0.0,0.0,0.0,0.0,0.0,0.0,0.0,0.0,0.0,0.0,0.0,1203.15
3456,0.0,0.746,0.0,0.0,0.0,0.0,0.0,0.0,0.254,0.0,0.0,0.0,0.0,0.0,0.0,0.0,0.0,0.0,0.0,0.0,1058.15
3457,0.0584,0.5601,0.0,0.0,0.0,0.0,0.0,0.0,0.0,0.0781,0.0,0.0,0.0,0.0574,0.1703,0.0,0.0,0.0681,0.0,0.0,1333.15
3458,0.6370637063706371,0.0,0.1638163816381638,0.0331033103310331,0.0,0.0,0.0,0.1638163816381638,0.0,0.0,0.0,0.0,0.0,0.0,0.0,0.0,0.0,0.0,0.0,0.0,1423.15
3459,0.6,0.0,0.0,0.0,0.0,0.0,0.0,0.0,0.0,0.0,0.0,0.0,0.0,0.0,0.0,0.0,0.0,0.0,0.4,0.0,1516.15
3460,0.7113711371137115,0.0,0.0274027402740274,0.1654165416541654,0.0179017901790179,0.0,0.0682068206820682,0.0097009700970097,0.0,0.0,0.0,0.0,0.0,0.0,0.0,0.0,0.0,0.0,0.0,0.0,1601.15
3461,0.6479,0.0882,0.1094,0.0508,0.0451,0.0,0.0,0.0403,0.0173,0.0,0.0,0.0,0.0,0.0,0.0,0.0,0.0,0.0,0.0,0.0,1273.15
3462,0.4045,0.0,0.1177,0.1114,0.3664,0.0,0.0,0.0,0.0,0.0,0.0,0.0,0.0,0.0,0.0,0.0,0.0,0.0,0.0,0.0,1681.15
3463,0.5846415358464154,0.0707929207079292,0.0918908109189081,0.0,0.140985901409859,0.0510948905109489,0.0,0.0,0.0,0.0,0.0605939406059394,0.0,0.0,0.0,0.0,0.0,0.0,0.0,0.0,0.0,1315.15
3464,0.5664,0.0,0.2071,0.2071,0.0,0.0,0.0,0.0,0.0194,0.0,0.0,0.0,0.0,0.0,0.0,0.0,0.0,0.0,0.0,0.0,1748.15
3465,0.666,0.0,0.0,0.0,0.0,0.0,0.0,0.333,0.0,0.0,0.0,0.0,0.0,0.0,0.0,0.0,0.0,0.0,0.0,0.0,1160.15
3466,0.6274000000000001,0.098,0.122,0.0196,0.0,0.0,0.0,0.122,0.0098,0.0,0.0,0.0,0.0,0.0,0.0,0.0,0.0,0.0,0.0,0.0,1023.15
3467,0.685031496850315,0.03999600039996,0.1284871512848715,0.0447955204479552,0.0644935506449355,0.0,0.0,0.0,0.0,0.0,0.0371962803719628,0.0,0.0,0.0,0.0,0.0,0.0,0.0,0.0,0.0,1468.15
3468,0.5841,0.0672,0.0383,0.0,0.0821,0.1333,0.0,0.0,0.0,0.0,0.0369,0.0,0.0,0.0,0.0,0.0391,0.0,0.019,0.0,0.0,1360.15
3469,0.635,0.0,0.0,0.0,0.0,0.0,0.0,0.215,0.0,0.0,0.0,0.0,0.0,0.0,0.0,0.0,0.0,0.12,0.03,0.0,1594.15
3470,0.6622,0.0408,0.1394,0.0881,0.0,0.0695,0.0,0.0,0.0,0.0,0.0,0.0,0.0,0.0,0.0,0.0,0.0,0.0,0.0,0.0,1379.15
3471,0.6416641664166417,0.0,0.0,0.1937193719371937,0.0044004400440044,0.0,0.0,0.0347034703470347,0.062006200620062,0.0,0.0427042704270427,0.0,0.0,0.0,0.0,0.0,0.0,0.0185018501850185,0.0,0.0,1303.15
3472,0.7925286724194823,0.0,0.0247977682008619,0.0,0.0,0.0,0.0,0.1446869781719645,0.0,0.0,0.0371966523012928,0.0,0.0,0.0,0.0,0.0,0.0,0.0,0.0,0.0,1444.15
3473,0.0,0.875,0.0,0.0,0.0,0.0,0.0,0.125,0.0,0.0,0.0,0.0,0.0,0.0,0.0,0.0,0.0,0.0,0.0,0.0,1021.15
3474,0.3,0.4,0.0,0.0,0.0,0.0,0.0,0.3,0.0,0.0,0.0,0.0,0.0,0.0,0.0,0.0,0.0,0.0,0.0,0.0,888.1499999999999
3475,0.0,0.7956,0.0,0.0,0.0,0.0,0.0,0.0,0.2044,0.0,0.0,0.0,0.0,0.0,0.0,0.0,0.0,0.0,0.0,0.0,1129.15
3476,0.5252,0.0,0.0,0.0,0.0,0.0,0.0,0.3485,0.0,0.0,0.0,0.0,0.1263,0.0,0.0,0.0,0.0,0.0,0.0,0.0,1096.15
3477,0.9539,0.0,0.0395,0.0,0.0,0.0,0.0,0.0,0.0066,0.0,0.0,0.0,0.0,0.0,0.0,0.0,0.0,0.0,0.0,0.0,1833.15
3478,0.0,0.7764,0.0,0.0,0.0,0.0,0.2236,0.0,0.0,0.0,0.0,0.0,0.0,0.0,0.0,0.0,0.0,0.0,0.0,0.0,1141.15
3479,0.6697,0.0,0.0,0.073,0.0504,0.0,0.0,0.2069,0.0,0.0,0.0,0.0,0.0,0.0,0.0,0.0,0.0,0.0,0.0,0.0,1118.15
3480,0.0,0.37,0.0,0.0,0.0,0.0,0.0,0.18,0.0,0.0,0.0,0.0,0.0,0.0,0.0,0.0,0.0,0.0,0.0,0.45,943.15
3481,0.7717,0.004,0.0417,0.0137,0.0111,0.0,0.0,0.0,0.1494,0.0,0.0077,0.0,0.0,0.0,0.0,0.0,0.0,0.0,0.0,0.0,1223.15
3482,0.6065999999999999,0.0,0.2183,0.0,0.0,0.0,0.0,0.1751,0.0,0.0,0.0,0.0,0.0,0.0,0.0,0.0,0.0,0.0,0.0,0.0,1739.15
3483,0.0,0.1724,0.0206,0.0958,0.0,0.2011,0.055,0.0527,0.0,0.0,0.0523,0.0,0.0,0.0,0.0,0.0,0.0,0.0,0.3500999999999999,0.0,1153.15
3484,0.7070000000000001,0.1008,0.0948,0.0125,0.0669,0.0,0.0,0.0,0.0,0.0,0.013,0.0,0.0,0.0,0.0,0.0,0.0,0.0,0.0,0.0,1413.15
3485,0.6661,0.0,0.0,0.0,0.0,0.0,0.0,0.0,0.3339,0.0,0.0,0.0,0.0,0.0,0.0,0.0,0.0,0.0,0.0,0.0,1318.15
3486,0.0,0.0,0.0,0.0,0.0,0.08,0.0,0.0,0.0,0.0,0.0,0.0,0.0,0.0,0.0,0.0,0.92,0.0,0.0,0.0,1633.15
3487,0.251025102510251,0.0,0.1479147914791479,0.2245224522452245,0.3765376537653765,0.0,0.0,0.0,0.0,0.0,0.0,0.0,0.0,0.0,0.0,0.0,0.0,0.0,0.0,0.0,1818.15
3488,0.6983698369836984,0.0,0.0144014401440144,0.0,0.0,0.0101010101010101,0.0,0.0111011101110111,0.1127112711271127,0.0,0.035003500350035,0.1168116811681168,0.0,0.0,0.0,0.0,0.0,0.0,0.0,0.0,973.15
3489,0.6753324667533247,0.0,0.0,0.0,0.0,0.0,0.033996600339966,0.1527847215278472,0.0143985601439856,0.0,0.0,0.0,0.0,0.0,0.0,0.0,0.0,0.1234876512348765,0.0,0.0,1461.15
3490,0.6468,0.0,0.1989999999999999,0.0,0.1493,0.0,0.0,0.0,0.0,0.0,0.0,0.0,0.0,0.0,0.0,0.0,0.0,0.0,0.0,0.0,1733.15
3491,0.8001,0.0,0.07,0.0,0.0,0.0,0.0,0.0,0.0,0.0,0.1299,0.0,0.0,0.0,0.0,0.0,0.0,0.0,0.0,0.0,1714.15
3492,0.62,0.0,0.047,0.044,0.075,0.0,0.1939999999999999,0.02,0.0,0.0,0.0,0.0,0.0,0.0,0.0,0.0,0.0,0.0,0.0,0.0,1253.15
3493,0.7195719571957195,0.0,0.0,0.0,0.0,0.0,0.0,0.24002400240024,0.0,0.0,0.0,0.0,0.0404040404040404,0.0,0.0,0.0,0.0,0.0,0.0,0.0,1103.15
3494,0.1826,0.4884,0.1184,0.0,0.0,0.0,0.0367,0.0,0.0,0.0,0.0,0.0,0.0,0.051,0.1229,0.0,0.0,0.0,0.0,0.0,1273.15
3495,0.7329000000000001,0.0,0.0046,0.0051,0.0085,0.0,0.0,0.1602,0.0109,0.0,0.0,0.0,0.0,0.0,0.0,0.0,0.0,0.0666,0.0,0.0,1493.15
3496,0.6874,0.0,0.026,0.0583,0.0849,0.0,0.0,0.1323,0.0096,0.0,0.0,0.0,0.0,0.0,0.0,0.0,0.0,0.0,0.0,0.0,1276.15
3497,0.5,0.0,0.0,0.1785999999999999,0.3214,0.0,0.0,0.0,0.0,0.0,0.0,0.0,0.0,0.0,0.0,0.0,0.0,0.0,0.0,0.0,1646.15
3498,0.632,0.0,0.184,0.0,0.052,0.0,0.0,0.0,0.132,0.0,0.0,0.0,0.0,0.0,0.0,0.0,0.0,0.0,0.0,0.0,1868.15
3499,0.5695,0.0,0.0,0.0,0.3691,0.0,0.0,0.0,0.0,0.0,0.0,0.0,0.0,0.0,0.0,0.0613999999999999,0.0,0.0,0.0,0.0,1668.15
3500,0.7675,0.0,0.0,0.0,0.1157,0.0,0.0,0.0,0.1168,0.0,0.0,0.0,0.0,0.0,0.0,0.0,0.0,0.0,0.0,0.0,1299.15
3501,0.4552,0.0711,0.0,0.0,0.0,0.0651,0.1123,0.0569,0.0,0.0,0.0,0.0793,0.0,0.0,0.0131,0.126,0.0,0.0197,0.0,0.0,1183.15
3502,0.5422,0.0,0.0883,0.0,0.1489,0.0,0.0438,0.0,0.0,0.0805,0.0,0.0,0.0,0.0,0.0,0.0963,0.0,0.0,0.0,0.0,1445.15
3503,0.6686,0.0,0.0,0.0,0.0,0.0,0.3308,0.0,0.0,0.0,0.0,0.0,0.0,0.0,0.0,0.0,0.0,0.0,0.0,0.0,1309.15
3504,0.2275,0.4453,0.0279999999999999,0.0,0.1358,0.0,0.0521999999999999,0.0,0.0,0.0,0.0167,0.0,0.0,0.0257,0.0684999999999999,0.0,0.0,0.0,0.0,0.0,1341.15
3505,0.2359,0.1731,0.0,0.0,0.0,0.0,0.1186,0.0,0.0,0.4615,0.0,0.0,0.0,0.0,0.0109,0.0,0.0,0.0,0.0,0.0,1193.15
3506,0.7230276972302769,0.0,0.0,0.0616938306169383,0.0643935606439356,0.0,0.0,0.1508849115088491,0.0,0.0,0.0,0.0,0.0,0.0,0.0,0.0,0.0,0.0,0.0,0.0,1183.15
3507,0.5004,0.0,0.0,0.0,0.0,0.0,0.2863,0.2133,0.0,0.0,0.0,0.0,0.0,0.0,0.0,0.0,0.0,0.0,0.0,0.0,1080.15
3508,0.5954,0.0,0.1494,0.0775,0.0,0.0,0.0,0.1502,0.0134,0.0,0.0,0.0,0.0,0.0,0.0,0.0,0.0,0.0118999999999999,0.0,0.0,1493.15
3509,0.5,0.0,0.0528,0.1085999999999999,0.3386,0.0,0.0,0.0,0.0,0.0,0.0,0.0,0.0,0.0,0.0,0.0,0.0,0.0,0.0,0.0,1563.15
3510,0.6797,0.0,0.1747,0.0291,0.0,0.0,0.0,0.0,0.0,0.0,0.0,0.0,0.0,0.0,0.1165,0.0,0.0,0.0,0.0,0.0,1453.15
3511,0.547,0.045,0.0384,0.0,0.1507,0.1429,0.0,0.0,0.0,0.0,0.0755,0.0,0.0,0.0,0.0,0.0,0.0,0.0,0.0,0.0,1423.15
3512,0.0,0.6,0.1,0.0,0.0,0.2,0.0,0.0,0.0,0.1,0.0,0.0,0.0,0.0,0.0,0.0,0.0,0.0,0.0,0.0,1043.15
3513,0.5006,0.0,0.2167,0.0666,0.2161,0.0,0.0,0.0,0.0,0.0,0.0,0.0,0.0,0.0,0.0,0.0,0.0,0.0,0.0,0.0,1767.15
3514,0.6269373062693732,0.0,0.2023797620237976,0.0,0.1706829317068293,0.0,0.0,0.0,0.0,0.0,0.0,0.0,0.0,0.0,0.0,0.0,0.0,0.0,0.0,0.0,1723.15
3515,0.3333333333333333,0.0,0.0,0.0,0.3911391139113911,0.2755275527552756,0.0,0.0,0.0,0.0,0.0,0.0,0.0,0.0,0.0,0.0,0.0,0.0,0.0,0.0,2084.15
3516,0.3851,0.0,0.139,0.1382,0.3377,0.0,0.0,0.0,0.0,0.0,0.0,0.0,0.0,0.0,0.0,0.0,0.0,0.0,0.0,0.0,1676.15
3517,0.7428,0.0,0.0369,0.0,0.0,0.0,0.2203,0.0,0.0,0.0,0.0,0.0,0.0,0.0,0.0,0.0,0.0,0.0,0.0,0.0,1348.15
3518,0.0,0.0,0.0,0.0,0.0,0.0,0.0,0.0,0.0,0.0,0.0,0.787,0.0,0.0,0.0,0.0,0.0,0.0,0.0,0.213,1188.15
3519,0.7109000000000001,0.0,0.0118999999999999,0.0601,0.0864,0.0,0.0202,0.0586,0.0482,0.0,0.0,0.0,0.0,0.0,0.0,0.0,0.0,0.0,0.0,0.0,1323.15
3520,0.5413,0.0,0.0,0.0,0.0,0.0,0.0,0.4347999999999999,0.0,0.0,0.0239,0.0,0.0,0.0,0.0,0.0,0.0,0.0,0.0,0.0,1325.15
3521,0.6881999999999999,0.0,0.1397,0.0,0.0,0.0,0.0,0.1721,0.0,0.0,0.0,0.0,0.0,0.0,0.0,0.0,0.0,0.0,0.0,0.0,1308.15
3522,0.6525,0.0046999999999999,0.1153999999999999,0.0486,0.0,0.0,0.0,0.1581,0.0139,0.0,0.0,0.0,0.0,0.0,0.0,0.0,0.0,0.0,0.0046,0.0,1302.15
3523,0.7015701570157017,0.0,0.0116011601160116,0.0574057405740574,0.0857085708570857,0.0,0.0,0.1437143714371437,0.0,0.0,0.0,0.0,0.0,0.0,0.0,0.0,0.0,0.0,0.0,0.0,1265.15
3524,0.6785,0.0394,0.1225,0.0521999999999999,0.0521999999999999,0.0347,0.0,0.0,0.0,0.0,0.0181,0.0,0.0,0.0,0.0,0.0,0.0,0.0,0.0,0.0,1413.15
3525,0.6699933000669993,0.0759992400075999,0.1249987500124998,0.0249997500024999,0.0729992700072999,0.0139998600013999,0.0,0.0,0.0,0.0,0.0169998300016999,0.0,0.0,0.0,0.0,0.0,0.0,0.0,0.0,0.0,1498.15
3526,0.6135,0.0,0.103,0.1433,0.1336999999999999,0.0,0.0,0.0,0.0065,0.0,0.0,0.0,0.0,0.0,0.0,0.0,0.0,0.0,0.0,0.0,1508.15
3527,0.6696,0.0,0.0395,0.0665,0.0,0.0,0.2244,0.0,0.0,0.0,0.0,0.0,0.0,0.0,0.0,0.0,0.0,0.0,0.0,0.0,1310.15
3528,0.6335000000000001,0.092,0.11,0.0645,0.073,0.0,0.0,0.0,0.0265,0.0,0.0,0.0,0.0,0.0,0.0,0.0,0.0,0.0,0.0,0.0,1338.15
3529,0.0789999999999999,0.754,0.0,0.0,0.0,0.1669999999999999,0.0,0.0,0.0,0.0,0.0,0.0,0.0,0.0,0.0,0.0,0.0,0.0,0.0,0.0,1120.15
