Repository: ychyn/algo_genetique

# algo_genetique
Ce code fait partie de notre mini-projet du MIG Verre 2024. L'objectif du mini-projet est l'obtention d'une composition de verre avec des qualités avantageuses pour une application potentiellement industrielle. 

On utilise l'outil de prediction des propriétés du verre à travers des réseaux de neuronnes codé par Franck Pigeonneau (qui constitue la plus grande partie de ce repo). On a codé l'algorithme génetique qui va, en utilisant ce réseau de neuronnes tenter d'obtenir une composition optimale dont on essaiera la fabrication dans le four situé à l'Ecole des Mines à Sophia Antipolis

File: DataBase/Tliqclean.csv (part 12 of 63)
,SiO2,B2O3,Al2O3,MgO,CaO,BaO,Li2O,Na2O,K2O,ZnO,SrO,PbO,Fe2O3,Y2O3,La2O3,TiO2,GeO2,ZrO2,P2O5,V2O5,Tliq
3530,0.0,0.0,0.0,0.0,0.4771,0.0,0.0,0.0,0.2155999999999999,0.0,0.0,0.0,0.0,0.0,0.0,0.0,0.0,0.0,0.3073,0.0,1474.15
3531,0.7617238276172383,0.0,0.0,0.0,0.0,0.0,0.0,0.1646835316468353,0.0,0.0,0.0,0.0,0.0,0.0,0.0,0.0735926407359264,0.0,0.0,0.0,0.0,1441.15
3532,0.7012,0.0,0.1494,0.0,0.0487999999999999,0.0,0.0,0.0518,0.0487999999999999,0.0,0.0,0.0,0.0,0.0,0.0,0.0,0.0,0.0,0.0,0.0,1593.15
3533,0.6727,0.0,0.122,0.1388,0.0665,0.0,0.0,0.0,0.0,0.0,0.0,0.0,0.0,0.0,0.0,0.0,0.0,0.0,0.0,0.0,1597.15
3534,0.5,0.0,0.0,0.0,0.0,0.0,0.2,0.0,0.3,0.0,0.0,0.0,0.0,0.0,0.0,0.0,0.0,0.0,0.0,0.0,1103.15
3535,0.0,0.59,0.0,0.0,0.0,0.0,0.0,0.0,0.41,0.0,0.0,0.0,0.0,0.0,0.0,0.0,0.0,0.0,0.0,0.0,1168.15
3536,0.6809000000000001,0.0,0.1386,0.0718,0.0818,0.0,0.0,0.0,0.0,0.0,0.0239,0.0,0.0,0.0,0.0,0.0,0.0,0.0,0.0,0.0,1568.15
3537,0.5745425457454255,0.0916908309169083,0.0,0.0,0.0,0.3337666233376662,0.0,0.0,0.0,0.0,0.0,0.0,0.0,0.0,0.0,0.0,0.0,0.0,0.0,0.0,1516.15
3538,0.7623,0.0,0.0254999999999999,0.0344999999999999,0.0377999999999999,0.0,0.0,0.1375999999999999,0.0,0.0,0.0,0.0,0.0,0.0,0.0,0.0,0.0,0.0,0.0,0.0,1266.15
3539,0.5287475872828555,0.1017091538238441,0.153613825244272,0.0,0.0,0.0,0.0,0.0,0.0,0.0,0.0,0.0,0.0,0.0792071286415777,0.0724065165864928,0.0634057065135862,0.0,0.0,0.0,0.0,1454.15
3540,0.6506934930650693,0.0,0.0833991660083399,0.0353996460035399,0.0370996290037099,0.0,0.0,0.1518984810151898,0.0227997720022799,0.0,0.0,0.0,0.0,0.0,0.0,0.0,0.0,0.0178998210017899,0.0,0.0,1221.15
3541,0.664,0.0969999999999999,0.108,0.0,0.095,0.0,0.0,0.0,0.0,0.0,0.035,0.0,0.0,0.0,0.0,0.0,0.0,0.0,0.0,0.0,1358.15
3542,0.649,0.0,0.11,0.06,0.0,0.0,0.0,0.16,0.02,0.0,0.0,0.0,0.0,0.0,0.0,0.0,0.0,0.0,0.0,0.0,1278.15
3543,0.8246,0.0,0.0,0.0768,0.0,0.0,0.0,0.0,0.0986,0.0,0.0,0.0,0.0,0.0,0.0,0.0,0.0,0.0,0.0,0.0,1388.15
3544,0.0,0.0,0.0,0.0,0.0,0.0475999999999999,0.4523999999999999,0.0,0.0,0.0,0.0,0.0,0.0,0.0,0.0,0.0,0.0,0.0,0.4999999999999999,0.0,907.15
3545,0.6033,0.0,0.1616,0.0,0.2351,0.0,0.0,0.0,0.0,0.0,0.0,0.0,0.0,0.0,0.0,0.0,0.0,0.0,0.0,0.0,1736.15
3546,0.0,0.4,0.0,0.0,0.0,0.0,0.0,0.0,0.0,0.6,0.0,0.0,0.0,0.0,0.0,0.0,0.0,0.0,0.0,0.0,1245.15
3547,0.1622016220162201,0.2711027110271102,0.0,0.0,0.0,0.0,0.1201012010120101,0.0,0.0,0.2244022440224402,0.0,0.0,0.0,0.07720077200772,0.1122011220112201,0.0,0.0,0.02330023300233,0.0,0.0,1314.15
3548,0.3317,0.0,0.0862,0.1745,0.4075999999999999,0.0,0.0,0.0,0.0,0.0,0.0,0.0,0.0,0.0,0.0,0.0,0.0,0.0,0.0,0.0,1686.15
3549,0.6486999999999999,0.0,0.0707999999999999,0.0431999999999999,0.1591999999999999,0.0,0.0297999999999999,0.0382999999999999,0.0,0.0,0.0,0.0,0.0,0.0,0.0,0.0099999999999999,0.0,0.0,0.0,0.0,1456.15
3550,0.637,0.047,0.141,0.073,0.015,0.0,0.057,0.0,0.0289999999999999,0.0,0.0,0.0,0.0,0.0,0.0,0.0,0.0,0.0,0.0,0.0,1433.15
3551,0.5294470552944707,0.1697830216978302,0.1448855114488551,0.0,0.00999900009999,0.0,0.0,0.1448855114488551,0.0,0.0,0.0,0.0,0.0,0.0,0.0,0.0,0.0,0.0,0.0,0.0,1013.15
3552,0.5438543854385438,0.0853085308530852,0.0,0.0,0.3708370837083707,0.0,0.0,0.0,0.0,0.0,0.0,0.0,0.0,0.0,0.0,0.0,0.0,0.0,0.0,0.0,1571.15
3553,0.6394,0.0,0.0,0.0,0.1906,0.0,0.0,0.17,0.0,0.0,0.0,0.0,0.0,0.0,0.0,0.0,0.0,0.0,0.0,0.0,1408.15
3554,0.4719,0.0,0.1489,0.0,0.2328,0.0,0.0,0.1464,0.0,0.0,0.0,0.0,0.0,0.0,0.0,0.0,0.0,0.0,0.0,0.0,1550.15
3555,0.6953,0.0,0.1345,0.1702,0.0,0.0,0.0,0.0,0.0,0.0,0.0,0.0,0.0,0.0,0.0,0.0,0.0,0.0,0.0,0.0,1697.15
3556,0.7582,0.0,0.0,0.0,0.1177,0.0,0.0,0.1241,0.0,0.0,0.0,0.0,0.0,0.0,0.0,0.0,0.0,0.0,0.0,0.0,1419.15
3557,0.7325000000000002,0.0,0.0238,0.0647,0.0542,0.0,0.0,0.03,0.0697,0.0,0.0241,0.0,0.0,0.0,0.0,0.0,0.0,0.0,0.0,0.0,1303.15
3558,0.7234000000000002,0.0,0.1069,0.0,0.1149,0.0402,0.0,0.0,0.0,0.0,0.0132,0.0,0.0,0.0,0.0,0.0,0.0,0.0,0.0,0.0,1488.15
3559,0.6712,0.0,0.0819,0.1707999999999999,0.0532,0.0,0.0,0.0,0.0,0.0,0.0229,0.0,0.0,0.0,0.0,0.0,0.0,0.0,0.0,0.0,1585.15
3560,0.5836583658365837,0.0,0.0,0.0,0.0,0.0,0.0,0.1308130813081308,0.0,0.0,0.0,0.2855285528552855,0.0,0.0,0.0,0.0,0.0,0.0,0.0,0.0,968.15
3561,0.7558,0.0,0.0101,0.0883,0.0,0.0,0.0,0.1061,0.0397,0.0,0.0,0.0,0.0,0.0,0.0,0.0,0.0,0.0,0.0,0.0,1135.15
3562,0.0,0.8190000000000001,0.0,0.0,0.0,0.0,0.181,0.0,0.0,0.0,0.0,0.0,0.0,0.0,0.0,0.0,0.0,0.0,0.0,0.0,1090.15
3563,0.6533000000000001,0.0749,0.0929,0.026,0.02,0.036,0.0,0.0,0.0,0.0,0.0959,0.0,0.0,0.0,0.0,0.0,0.0,0.0,0.0,0.0,1383.15
3564,0.125513806518717,0.3715408694956445,0.0,0.0,0.1398153796917661,0.0,0.1128124093650301,0.0,0.0,0.0855094060346638,0.0488053685905449,0.0,0.0,0.0306033663703007,0.0388042684695316,0.0,0.0,0.0363039934392783,0.0,0.0,1253.15
3565,0.4724755960953752,0.0510081613058089,0.0278044487117938,0.0,0.1012161945911345,0.0370059209473515,0.1662265962554008,0.0458073291726676,0.0,0.0087013922227556,0.0548087694031044,0.0,0.0,0.0,0.0174027844455112,0.0,0.0,0.0173027684429508,0.0,0.0,973.15
3566,0.7083708370837084,0.0,0.0,0.0,0.1481148114811481,0.0,0.0,0.0,0.1435143514351435,0.0,0.0,0.0,0.0,0.0,0.0,0.0,0.0,0.0,0.0,0.0,1378.15
3567,0.6890000000000001,0.036,0.094,0.048,0.0,0.0,0.0,0.125,0.0069999999999999,0.0,0.0,0.0,0.0,0.0,0.0,0.0,0.0,0.0,0.0,0.0,1311.15
3568,0.4996999999999999,0.1883999999999999,0.0634999999999999,0.0,0.0,0.2133999999999999,0.0280999999999999,0.0,0.0,0.0,0.0056999999999999,0.0,0.0,0.0,0.0,0.0,0.0,0.0,0.0,0.0,1168.15
3569,0.62,0.11,0.1,0.09,0.0,0.08,0.0,0.0,0.0,0.0,0.0,0.0,0.0,0.0,0.0,0.0,0.0,0.0,0.0,0.0,1353.15
3570,0.25,0.4,0.05,0.0,0.0,0.2,0.0,0.0,0.0,0.05,0.05,0.0,0.0,0.0,0.0,0.0,0.0,0.0,0.0,0.0,1068.15
3571,0.7295999999999999,0.0,0.1077999999999999,0.0343,0.0419,0.0316,0.0,0.0,0.0,0.0,0.0534,0.0,0.0,0.0,0.0,0.0,0.0,0.0,0.0,0.0,1513.15
3572,0.6404000000000001,0.0509,0.1377,0.0241,0.0,0.0,0.0,0.1365,0.0,0.0,0.0,0.0,0.0,0.0,0.0,0.0,0.0,0.0,0.0,0.0,1348.15
3573,0.6136613661366137,0.0,0.0,0.0,0.0,0.0,0.0,0.3667366736673668,0.0,0.0,0.0,0.0,0.0196019601960196,0.0,0.0,0.0,0.0,0.0,0.0,0.0,1098.15
3574,0.0,0.0,0.0,0.0,0.0,0.0,0.0,0.0,0.0,0.56,0.0,0.0,0.0,0.0,0.0,0.0,0.0,0.0,0.44,0.0,1350.15
3575,0.6448,0.0,0.0,0.1297,0.0,0.0,0.2255,0.0,0.0,0.0,0.0,0.0,0.0,0.0,0.0,0.0,0.0,0.0,0.0,0.0,1261.15
3576,0.0,0.0,0.0,0.0,0.0,0.0,0.0,0.0,0.0,0.0,0.0,0.0,0.0,0.0,0.08,0.0,0.0,0.0,0.92,0.0,1241.15
3577,0.0,0.0,0.0,0.0,0.0,0.0,0.0,0.325,0.25,0.0,0.0,0.0,0.0,0.0,0.0,0.0,0.0,0.0,0.425,0.0,860.1500000000001
3578,0.655,0.0849,0.099,0.0118999999999999,0.0939,0.0409999999999999,0.0,0.0,0.0,0.0,0.012,0.0,0.0,0.0,0.0,0.0,0.0,0.0,0.0,0.0,1353.15
3579,0.5896999999999999,0.0,0.0,0.072,0.2070999999999999,0.0,0.0,0.1311999999999999,0.0,0.0,0.0,0.0,0.0,0.0,0.0,0.0,0.0,0.0,0.0,0.0,1471.15
3580,0.8048000000000001,0.0,0.0977,0.0,0.0,0.0975,0.0,0.0,0.0,0.0,0.0,0.0,0.0,0.0,0.0,0.0,0.0,0.0,0.0,0.0,1632.15
3581,0.2422903083876645,0.2389904403823847,0.0203991840326386,0.0859965601375945,0.0864965401383944,0.0542978280868765,0.15539378424863,0.0223991040358385,0.0,0.0340986360545578,0.0400983960641574,0.0,0.0,0.0,0.0173993040278388,0.0,0.0,0.0,0.0,0.0,1191.15
3582,0.5,0.0,0.0,0.1418,0.3582,0.0,0.0,0.0,0.0,0.0,0.0,0.0,0.0,0.0,0.0,0.0,0.0,0.0,0.0,0.0,1656.15
3583,0.3399,0.2601,0.0,0.0,0.0,0.4,0.0,0.0,0.0,0.0,0.0,0.0,0.0,0.0,0.0,0.0,0.0,0.0,0.0,0.0,1273.15
3584,0.0,0.0,0.0,0.0,0.0,0.0,0.0,0.1976,0.0,0.4012,0.0,0.0,0.0,0.0,0.0,0.0,0.0,0.0,0.4012,0.0,869.1499999999999
3585,0.0,0.0,0.0,0.0,0.0,0.0,0.17,0.0,0.0,0.0,0.0,0.0,0.0,0.0,0.0,0.0,0.0,0.0,0.0,0.83,903.1500000000001
3586,0.6921999999999999,0.0199999999999999,0.1220999999999999,0.0541999999999999,0.0541999999999999,0.0372999999999999,0.0,0.0,0.0,0.0,0.0152999999999999,0.0,0.0,0.0,0.0,0.0,0.0,0.0,0.0,0.0,1443.15
3587,0.0,0.7823,0.0,0.0,0.0,0.2177,0.0,0.0,0.0,0.0,0.0,0.0,0.0,0.0,0.0,0.0,0.0,0.0,0.0,0.0,1145.15
3588,0.5,0.0,0.0,0.0,0.192,0.308,0.0,0.0,0.0,0.0,0.0,0.0,0.0,0.0,0.0,0.0,0.0,0.0,0.0,0.0,1353.15
3589,0.0,0.0,0.0,0.0,0.2853,0.0,0.0,0.3336,0.0,0.0,0.0,0.0,0.0,0.0,0.0,0.0,0.0,0.0,0.3811,0.0,993.15
3590,0.0,0.45,0.0,0.0,0.0,0.0,0.0,0.0,0.0,0.55,0.0,0.0,0.0,0.0,0.0,0.0,0.0,0.0,0.0,0.0,1238.15
3591,0.5895,0.0,0.1648,0.0,0.0,0.0,0.0,0.1757999999999999,0.0,0.0,0.0,0.0,0.0,0.0,0.0,0.0,0.0,0.0,0.0699,0.0,1013.15
3592,0.283028302830283,0.2877287728772877,0.0154015401540154,0.0,0.0,0.3546354635463546,0.0,0.0,0.0,0.0,0.0,0.0,0.0,0.0,0.0549054905490549,0.0,0.0,0.0,0.0,0.0,1245.15
3593,0.7172999999999999,0.0,0.1108999999999999,0.0,0.1410999999999999,0.0203999999999999,0.0,0.0,0.0,0.0,0.0102999999999999,0.0,0.0,0.0,0.0,0.0,0.0,0.0,0.0,0.0,1541.15
3594,0.6599999999999999,0.0,0.0549999999999999,0.0799999999999999,0.0,0.0,0.0339999999999999,0.1019999999999999,0.0339999999999999,0.0,0.0,0.0,0.0,0.0,0.0,0.0099999999999999,0.0,0.0249999999999999,0.0,0.0,1323.15
3595,0.736,0.0,0.0,0.073,0.0199,0.0,0.0,0.171,0.0,0.0,0.0,0.0,0.0,0.0,0.0,0.0,0.0,0.0,0.0,0.0,1196.15
3596,0.4897999999999999,0.0,0.0555,0.2528,0.2019,0.0,0.0,0.0,0.0,0.0,0.0,0.0,0.0,0.0,0.0,0.0,0.0,0.0,0.0,0.0,1626.15
3597,0.62,0.09,0.1,0.065,0.065,0.06,0.0,0.0,0.0,0.0,0.0,0.0,0.0,0.0,0.0,0.0,0.0,0.0,0.0,0.0,1383.15
3598,0.1138,0.3261,0.0,0.0,0.0,0.0245,0.0,0.0,0.0,0.219,0.0,0.0,0.0,0.0335,0.1184,0.1256,0.0,0.0391,0.0,0.0,1243.15
3599,0.8490000000000001,0.0,0.075,0.0,0.046,0.0,0.0,0.0,0.03,0.0,0.0,0.0,0.0,0.0,0.0,0.0,0.0,0.0,0.0,0.0,1543.15
3600,0.5853,0.0,0.1374,0.0414,0.0773,0.0,0.0,0.1077,0.0496,0.0,0.0,0.0,0.0,0.0,0.0,0.0,0.0,0.0,0.0,0.0,1373.15
3601,0.626,0.0,0.088,0.044,0.242,0.0,0.0,0.0,0.0,0.0,0.0,0.0,0.0,0.0,0.0,0.0,0.0,0.0,0.0,0.0,1438.15
3602,0.718,0.0,0.1621,0.0,0.0342,0.0,0.0,0.0,0.0,0.0,0.0,0.0,0.0,0.0,0.0857,0.0,0.0,0.0,0.0,0.0,1578.15
3603,0.6946694669466946,0.0255025502550255,0.084008400840084,0.1652165216521652,0.0,0.0306030603060306,0.0,0.0,0.0,0.0,0.0,0.0,0.0,0.0,0.0,0.0,0.0,0.0,0.0,0.0,1560.15
3604,0.631568421578921,0.0,0.1158942052897355,0.1401929903504824,0.0972951352432378,0.0,0.0,0.0,0.0,0.0,0.0,0.0,0.0,0.0141992900354982,0.0,0.0,0.0,0.0,0.0,0.0,1466.15
3605,0.802,0.0,0.0,0.0,0.0,0.0,0.0,0.198,0.0,0.0,0.0,0.0,0.0,0.0,0.0,0.0,0.0,0.0,0.0,0.0,1397.15
3606,0.2837,0.0,0.13,0.0,0.4397,0.0,0.0,0.0,0.0,0.0,0.0,0.0,0.0,0.0,0.0,0.0,0.0,0.0,0.1466,0.0,1692.15
3607,0.263,0.105,0.157,0.048,0.309,0.0,0.0,0.0,0.0,0.0,0.118,0.0,0.0,0.0,0.0,0.0,0.0,0.0,0.0,0.0,1453.15
3608,0.66,0.045,0.125,0.05,0.06,0.0,0.0,0.0,0.0,0.04,0.02,0.0,0.0,0.0,0.0,0.0,0.0,0.0,0.0,0.0,1583.15
3609,0.5728572857285729,0.0912091209120912,0.0133013301330133,0.0675067506750675,0.0774077407740774,0.0292029202920292,0.0,0.0774077407740774,0.0544054405440544,0.0167016701670167,0.0,0.0,0.0,0.0,0.0,0.0,0.0,0.0,0.0,0.0,1203.15
3610,0.6648000000000001,0.065,0.1273,0.0245,0.0511,0.0547,0.0,0.0,0.0,0.0,0.0125,0.0,0.0,0.0,0.0,0.0,0.0,0.0,0.0,0.0,1403.15
3611,0.0721,0.4607,0.0,0.0,0.1082,0.0,0.145,0.0,0.0,0.0852,0.0,0.0,0.0,0.0192,0.0559,0.0,0.0,0.0352,0.0,0.0,1203.15
3612,0.5,0.0,0.0913,0.1586999999999999,0.25,0.0,0.0,0.0,0.0,0.0,0.0,0.0,0.0,0.0,0.0,0.0,0.0,0.0,0.0,0.0,1548.15
3613,0.0,0.0,0.0,0.0,0.4165999999999999,0.0,0.0,0.0,0.2469,0.0,0.0,0.0,0.0,0.0,0.0,0.0,0.0,0.0,0.3364999999999999,0.0,1381.15
3614,0.14,0.2274,0.0,0.0,0.0,0.1283,0.0,0.0,0.0,0.0578,0.0,0.0,0.0,0.0,0.146,0.2299,0.0,0.0663,0.0,0.0,1414.15
3615,0.7140000000000001,0.04,0.025,0.04,0.04,0.0,0.0,0.0,0.12,0.0,0.02,0.0,0.0,0.0,0.0,0.0,0.0,0.0,0.0,0.0,1123.15
3616,0.4,0.0,0.0,0.0,0.075,0.15,0.0,0.0,0.0,0.0,0.075,0.0,0.0,0.0,0.0,0.23,0.0,0.07,0.0,0.0,1487.15
3617,0.3076,0.0,0.0769,0.0,0.0,0.0,0.0,0.0,0.0,0.0,0.0,0.6154999999999999,0.0,0.0,0.0,0.0,0.0,0.0,0.0,0.0,1008.15
3618,0.2127808497235249,0.226279634832865,0.0,0.0,0.0,0.0,0.1197892189702926,0.0,0.0,0.2236798688118069,0.0,0.0,0.0,0.0633942945134937,0.1212890839824415,0.0,0.0,0.023297903188713,0.0,0.0,1380.15
3619,0.571942805719428,0.0,0.0594940505949405,0.0,0.0850914908509148,0.1381861813818617,0.0,0.0,0.0,0.0,0.0850914908509148,0.0,0.0,0.0,0.0,0.0404959504049594,0.0,0.0196980301969803,0.0,0.0,1356.15
3620,0.7098000000000001,0.0,0.03,0.0,0.1101,0.0,0.0,0.15,0.0,0.0,0.0,0.0,0.0,0.0,0.0,0.0,0.0,0.0,0.0,0.0,1317.15
3621,0.6184618461846183,0.0368036803680367,0.0942094209420941,0.1096109610961096,0.1142114211421141,0.025102510251025,0.0,0.0,0.0,0.0,0.0,0.0,0.0,0.0,0.0,0.0,0.0,0.0,0.0,0.0,1417.15
3622,0.6765676567656767,0.0314031403140314,0.0797079707970797,0.1241124112411241,0.0669066906690669,0.0122012201220122,0.0,0.0,0.0,0.0,0.0091009100910091,0.0,0.0,0.0,0.0,0.0,0.0,0.0,0.0,0.0,1508.15
3623,0.6473647364736475,0.0,0.1644164416441644,0.0216021602160216,0.0,0.0,0.0,0.1644164416441644,0.0,0.0,0.0,0.0,0.0,0.0,0.0,0.0,0.0,0.0,0.0,0.0,1466.15
3624,0.0,0.0,0.0,0.0,0.0,0.2632,0.0,0.0263,0.0,0.0,0.2105,0.0,0.0,0.0,0.0,0.0,0.0,0.0,0.0,0.5,943.15
3625,0.6599999999999999,0.0,0.0549999999999999,0.0799999999999999,0.0,0.0,0.0339999999999999,0.1189999999999999,0.0169999999999999,0.0,0.0,0.0,0.0,0.0,0.0,0.0099999999999999,0.0,0.0249999999999999,0.0,0.0,1323.15
3626,0.63,0.0,0.04,0.0,0.13,0.03,0.0,0.04,0.05,0.0,0.0,0.0,0.0,0.0,0.0,0.04,0.0,0.04,0.0,0.0,1323.15
3627,0.0,0.97,0.0,0.0,0.0,0.0,0.03,0.0,0.0,0.0,0.0,0.0,0.0,0.0,0.0,0.0,0.0,0.0,0.0,0.0,922.15
3628,0.471,0.0,0.0,0.0,0.0,0.0,0.529,0.0,0.0,0.0,0.0,0.0,0.0,0.0,0.0,0.0,0.0,0.0,0.0,0.0,1470.15
3629,0.7411000000000001,0.0527,0.0,0.0,0.0,0.0527,0.0,0.0,0.1525,0.0,0.0,0.0,0.0,0.0,0.0,0.0,0.0,0.0,0.0,0.0,1168.15
3630,0.0,0.5265,0.0,0.0,0.0,0.3985,0.0,0.0,0.0,0.0,0.0,0.0,0.0,0.0,0.075,0.0,0.0,0.0,0.0,0.0,1296.15
3631,0.6218813435596932,0.0,0.1914942551723448,0.0524984250472485,0.0628981130566083,0.0091997240082797,0.0,0.0,0.0,0.0259992200233993,0.0203993880183594,0.0,0.0,0.0,0.0,0.0,0.0,0.0,0.0148995530134095,0.0,1491.15
3632,0.0988,0.5965999999999999,0.0,0.0,0.0,0.1214999999999999,0.0,0.0307999999999999,0.0,0.0,0.0,0.1523,0.0,0.0,0.0,0.0,0.0,0.0,0.0,0.0,1112.15
3633,0.68,0.0,0.0,0.0,0.006,0.0,0.0225,0.151,0.0171,0.0,0.0,0.0,0.0,0.0,0.0,0.0169,0.0,0.1065,0.0,0.0,1389.15
3634,0.56,0.2399,0.077,0.0547,0.0044,0.0,0.0,0.064,0.0,0.0,0.0,0.0,0.0,0.0,0.0,0.0,0.0,0.0,0.0,0.0,1412.15
3635,0.6727000000000001,0.0,0.033,0.1091,0.011,0.0,0.0,0.1612,0.0,0.0,0.0,0.0,0.0,0.0,0.0,0.0,0.0,0.013,0.0,0.0,1233.15
3636,0.6395360463953604,0.1421857814218578,0.0,0.0,0.0,0.0,0.0,0.0,0.0,0.0,0.0,0.2182781721827817,0.0,0.0,0.0,0.0,0.0,0.0,0.0,0.0,1353.15
3637,0.5858,0.0,0.1702,0.0177,0.0,0.0,0.0,0.1751,0.0,0.0,0.0,0.0,0.0,0.0,0.0,0.0,0.0,0.0,0.0488,0.0,1317.15
3638,0.1101,0.5702,0.0203,0.0,0.1475,0.0,0.0,0.0,0.0,0.0,0.0,0.0,0.0,0.0275,0.1244,0.0,0.0,0.0,0.0,0.0,1350.15
3639,0.53,0.22,0.15,0.0,0.0,0.1,0.0,0.0,0.0,0.0,0.0,0.0,0.0,0.0,0.0,0.0,0.0,0.0,0.0,0.0,1353.15
3640,0.6937000000000001,0.0,0.0,0.0,0.0,0.0,0.3063,0.0,0.0,0.0,0.0,0.0,0.0,0.0,0.0,0.0,0.0,0.0,0.0,0.0,1301.15
3641,0.7199999999999999,0.0,0.0189999999999999,0.0539999999999999,0.0579999999999999,0.0,0.0,0.0299999999999999,0.0699999999999999,0.0,0.0289999999999999,0.0,0.0,0.0,0.0,0.0199999999999999,0.0,0.0,0.0,0.0,1288.15
3642,0.0,0.0,0.0,0.0,0.0,0.0,0.0,0.46,0.15,0.0,0.0,0.0,0.0,0.0,0.0,0.0,0.0,0.0,0.39,0.0,975.15
3643,0.5738,0.0,0.0369,0.1762,0.1762,0.0,0.0,0.0,0.0369,0.0,0.0,0.0,0.0,0.0,0.0,0.0,0.0,0.0,0.0,0.0,1602.15
3644,0.4847999999999999,0.0,0.1478,0.0,0.0,0.0,0.0,0.3674,0.0,0.0,0.0,0.0,0.0,0.0,0.0,0.0,0.0,0.0,0.0,0.0,1323.15
3645,0.6607,0.0630999999999999,0.1251,0.047,0.0630999999999999,0.027,0.0,0.0,0.0,0.0,0.013,0.0,0.0,0.0,0.0,0.0,0.0,0.0,0.0,0.0,1398.15
3646,0.595,0.03,0.0,0.0,0.0,0.0,0.0,0.215,0.0,0.0,0.0,0.0,0.0,0.0,0.0,0.02,0.0,0.12,0.02,0.0,1573.15
3647,0.5,0.0,0.0649,0.0556,0.3795,0.0,0.0,0.0,0.0,0.0,0.0,0.0,0.0,0.0,0.0,0.0,0.0,0.0,0.0,0.0,1613.15
3648,0.606,0.0,0.0,0.0,0.0,0.0,0.183,0.211,0.0,0.0,0.0,0.0,0.0,0.0,0.0,0.0,0.0,0.0,0.0,0.0,1124.15
3649,0.7806000000000001,0.0,0.0,0.0,0.1233,0.0,0.0,0.0,0.0960999999999999,0.0,0.0,0.0,0.0,0.0,0.0,0.0,0.0,0.0,0.0,0.0,1325.15
3650,0.5,0.0,0.0,0.0,0.0,0.3,0.0,0.0,0.0,0.2,0.0,0.0,0.0,0.0,0.0,0.0,0.0,0.0,0.0,0.0,1443.15
3651,0.3853,0.0,0.0569,0.0989,0.4589,0.0,0.0,0.0,0.0,0.0,0.0,0.0,0.0,0.0,0.0,0.0,0.0,0.0,0.0,0.0,1653.15
3652,0.0,0.1851,0.0186,0.0863,0.0,0.1773999999999999,0.1202999999999999,0.0,0.011,0.0,0.0771,0.0,0.0,0.0,0.0,0.0,0.0,0.0,0.3151,0.0,1253.15
3653,0.5647,0.0,0.0,0.0,0.1008,0.0,0.0,0.0,0.3345,0.0,0.0,0.0,0.0,0.0,0.0,0.0,0.0,0.0,0.0,0.0,1255.15
3654,0.5431,0.0,0.1415,0.0,0.0,0.3154,0.0,0.0,0.0,0.0,0.0,0.0,0.0,0.0,0.0,0.0,0.0,0.0,0.0,0.0,1846.15
3655,0.7247782566523004,0.0,0.1041968740937771,0.0619981400557983,0.0,0.0,0.0689979300620981,0.0049998500044998,0.0,0.0,0.0,0.0,0.0,0.0,0.0,0.0140995770126896,0.0,0.0070997870063898,0.0087997360079197,0.0,1589.15
3656,0.6809000000000001,0.0,0.0067,0.0678,0.0671,0.0446,0.0,0.0331,0.0575,0.0,0.0,0.0,0.0,0.0,0.0,0.0,0.0,0.0388,0.0014,0.0,1331.15
3657,0.6715000000000001,0.0,0.0501,0.0137,0.0578,0.0,0.0,0.0523,0.0,0.0,0.1345,0.0,0.0,0.0,0.0,0.0,0.0,0.0201,0.0,0.0,1441.15
3658,0.6899000000000001,0.0,0.155,0.1163,0.0388,0.0,0.0,0.0,0.0,0.0,0.0,0.0,0.0,0.0,0.0,0.0,0.0,0.0,0.0,0.0,1705.15
3659,0.7315999999999999,0.0,0.0,0.0,0.0644,0.0,0.0,0.204,0.0,0.0,0.0,0.0,0.0,0.0,0.0,0.0,0.0,0.0,0.0,0.0,1098.15
3660,0.6209999999999999,0.0,0.0339999999999999,0.0,0.0869999999999999,0.1419999999999999,0.0,0.0,0.0,0.0,0.0389999999999999,0.0,0.0,0.0,0.0149999999999999,0.0419999999999999,0.0,0.0199999999999999,0.0,0.0,1279.15
3661,0.655,0.0,0.0,0.0,0.03,0.0,0.02,0.15,0.025,0.0,0.0,0.0,0.0,0.0,0.0,0.0,0.0,0.12,0.0,0.0,1568.15
3662,0.0,0.4669999999999999,0.0,0.0,0.0,0.0,0.4009999999999999,0.0,0.0,0.0,0.0,0.0,0.0,0.0,0.1319999999999999,0.0,0.0,0.0,0.0,0.0,1098.15
3663,0.6029,0.0467,0.0724,0.0,0.0,0.0,0.0,0.0960999999999999,0.0,0.0,0.0,0.0,0.0,0.0,0.0,0.1788,0.0,0.0,0.0,0.0,1643.15
3664,0.5734,0.0,0.1333,0.0674,0.0,0.0,0.0,0.1645,0.0361,0.0,0.0,0.0,0.0,0.0,0.0,0.0,0.0,0.0,0.0239,0.0,1328.15
3665,0.7569999999999999,0.0,0.1219999999999999,0.0,0.0339999999999999,0.0,0.0,0.0,0.0869999999999999,0.0,0.0,0.0,0.0,0.0,0.0,0.0,0.0,0.0,0.0,0.0,1528.15
3666,0.6086,0.0771,0.1361,0.0731,0.015,0.0,0.0621,0.0,0.028,0.0,0.0,0.0,0.0,0.0,0.0,0.0,0.0,0.0,0.0,0.0,1374.15
3667,0.6570000000000001,0.0,0.151,0.026,0.0,0.0,0.0,0.165,0.0,0.0,0.0,0.0,0.0,0.0,0.0,0.0,0.0,0.0,0.0,0.0,1401.15
3668,0.435,0.244,0.0,0.0,0.0,0.321,0.0,0.0,0.0,0.0,0.0,0.0,0.0,0.0,0.0,0.0,0.0,0.0,0.0,0.0,1277.15
3669,0.0,0.0,0.0,0.0,0.0,0.0,0.0,0.0,0.0,0.0,0.0,0.8,0.0,0.0,0.0,0.0,0.0,0.0,0.2,0.0,1254.15
3670,0.0,0.0,0.0,0.0,0.3902390239023902,0.0,0.0,0.2195219521952195,0.0,0.0,0.0,0.0,0.0,0.0,0.0,0.0,0.0,0.0,0.3902390239023902,0.0,1069.15
3671,0.5819,0.0,0.013,0.0,0.0,0.0,0.0,0.1606,0.0,0.2445,0.0,0.0,0.0,0.0,0.0,0.0,0.0,0.0,0.0,0.0,1298.15
3672,0.6493,0.0,0.1588999999999999,0.0819999999999999,0.0919999999999999,0.0104,0.0,0.0,0.0,0.0,0.0063999999999999,0.0,0.0,0.0,0.0,0.0,0.0,0.0,0.0,0.0,1553.15
3673,0.5873,0.0,0.1178,0.0,0.0,0.0,0.0,0.0,0.2949,0.0,0.0,0.0,0.0,0.0,0.0,0.0,0.0,0.0,0.0,0.0,1703.15
3674,0.3718628137186281,0.0,0.0,0.0,0.0,0.0,0.0,0.0,0.0790920907909209,0.549045095490451,0.0,0.0,0.0,0.0,0.0,0.0,0.0,0.0,0.0,0.0,1723.15
3675,0.6503,0.135,0.092,0.0245,0.0,0.0491,0.0,0.0,0.0,0.0,0.0491,0.0,0.0,0.0,0.0,0.0,0.0,0.0,0.0,0.0,1274.15
3676,0.2101,0.2235,0.0,0.0,0.0,0.0,0.1183,0.0,0.0,0.221,0.0,0.0,0.0,0.1028999999999999,0.0919,0.0,0.0,0.023,0.0,0.0,1420.15
3677,0.0426,0.5737,0.0,0.0,0.0,0.0,0.0,0.0,0.0,0.0877999999999999,0.0,0.0,0.0,0.0624,0.1686,0.0,0.0,0.0596,0.0,0.0,1333.15
3678,0.0,0.0,0.0,0.0,0.0,0.0,0.35,0.0,0.0,0.0,0.0,0.0,0.0,0.0,0.0,0.0,0.65,0.0,0.0,0.0,1323.15
3679,0.76,0.0,0.096,0.0,0.0,0.0,0.0,0.0,0.0,0.0,0.144,0.0,0.0,0.0,0.0,0.0,0.0,0.0,0.0,0.0,1679.15
3680,0.5192480751924806,0.0605939406059393,0.0413958604139585,0.0,0.0435956404359564,0.1770822917708228,0.0,0.0,0.0,0.0310968903109688,0.0642935706429356,0.0,0.0,0.0,0.0,0.0421957804219577,0.0,0.0204979502049794,0.0,0.0,1333.15
3681,0.656,0.0,0.092,0.101,0.0,0.0,0.0,0.141,0.0,0.01,0.0,0.0,0.0,0.0,0.0,0.0,0.0,0.0,0.0,0.0,1344.15
3682,0.6731,0.0,0.0949,0.0,0.0,0.0,0.1208,0.0899,0.0,0.0,0.0,0.0,0.0,0.0,0.0,0.01,0.0,0.01,0.0,0.0,1153.15
3683,0.6918000000000001,0.0,0.11,0.0308,0.0,0.0,0.0,0.1546,0.0,0.0,0.0,0.0,0.0,0.0,0.0,0.0,0.0,0.0,0.0128,0.0,1273.15
3684,0.4578457845784578,0.0,0.0,0.0,0.3312331233123312,0.0,0.0,0.2109210921092109,0.0,0.0,0.0,0.0,0.0,0.0,0.0,0.0,0.0,0.0,0.0,0.0,1513.15
3685,0.2679,0.2081,0.0,0.0,0.0,0.0,0.0,0.0,0.0,0.4944,0.0,0.0,0.0,0.0,0.0296,0.0,0.0,0.0,0.0,0.0,1223.15
3686,0.6079,0.0,0.1178999999999999,0.0259,0.1235,0.0,0.0,0.0907,0.034,0.0,0.0,0.0,0.0,0.0,0.0,0.0,0.0,0.0,0.0,0.0,1473.15
3687,0.6,0.0,0.0,0.0,0.0,0.3,0.0,0.0,0.0,0.1,0.0,0.0,0.0,0.0,0.0,0.0,0.0,0.0,0.0,0.0,1542.15
3688,0.7031999999999999,0.0214,0.0673,0.0,0.0,0.0651,0.0,0.0277,0.0324,0.0,0.0655,0.0,0.0,0.0,0.0,0.0,0.0,0.0151,0.0,0.0,1253.15
3689,0.6574,0.0,0.0599,0.0,0.0529,0.1399,0.0,0.0,0.0,0.0,0.0899,0.0,0.0,0.0,0.0,0.0,0.0,0.0,0.0,0.0,1403.15
3690,0.657,0.091,0.123,0.0,0.0,0.0,0.05,0.066,0.013,0.0,0.0,0.0,0.0,0.0,0.0,0.0,0.0,0.0,0.0,0.0,1233.15
3691,0.6645000000000001,0.0959,0.1113,0.0,0.0951999999999999,0.0,0.0,0.0,0.0,0.0,0.0322,0.0,0.0,0.0,0.0,0.0,0.0,0.0,0.0,0.0,1357.15
3692,0.6491,0.1202,0.1197,0.0208,0.0299,0.03,0.0,0.0,0.0,0.0,0.0303,0.0,0.0,0.0,0.0,0.0,0.0,0.0,0.0,0.0,1523.15
3693,0.59,0.0,0.09,0.13,0.07,0.0,0.0,0.0,0.0,0.07,0.0,0.05,0.0,0.0,0.0,0.0,0.0,0.0,0.0,0.0,1473.15
3694,0.62,0.0,0.1,0.0,0.0,0.28,0.0,0.0,0.0,0.0,0.0,0.0,0.0,0.0,0.0,0.0,0.0,0.0,0.0,0.0,1641.15
3695,0.5967,0.0,0.0,0.0,0.0,0.0048,0.0199,0.0775,0.0514,0.2072,0.0,0.0,0.0,0.0,0.0212,0.0,0.0,0.0211,0.0,0.0,1318.15
3696,0.6221622162216222,0.0,0.0608060806080608,0.1281128112811281,0.1281128112811281,0.0,0.0,0.0,0.0608060806080608,0.0,0.0,0.0,0.0,0.0,0.0,0.0,0.0,0.0,0.0,0.0,1580.15
3697,0.5903,0.0,0.045,0.042,0.0709,0.0,0.1848,0.019,0.0,0.0,0.0,0.0,0.0,0.0,0.0,0.048,0.0,0.0,0.0,0.0,1274.15
3698,0.6990000000000001,0.0,0.15,0.0,0.05,0.1,0.0,0.0,0.0,0.0,0.0,0.0,0.0,0.0,0.0,0.0,0.0,0.0,0.0,0.0,1671.15
3699,0.6095390460953904,0.0402959704029597,0.0997900209979002,0.078992100789921,0.1713828617138286,0.0,0.0,0.0,0.0,0.0,0.0,0.0,0.0,0.0,0.0,0.0,0.0,0.0,0.0,0.0,1394.15
3700,0.0,0.0,0.0,0.0,0.3847,0.0,0.0,0.2864,0.0,0.0,0.0,0.0,0.0,0.0,0.0,0.0,0.0,0.0,0.3289,0.0,1106.15
3701,0.2155,0.3223,0.0254,0.0,0.077,0.0338,0.1935,0.0,0.0,0.0424,0.0,0.0,0.0,0.0,0.0827,0.0,0.0,0.0,0.0,0.0,1296.15
3702,0.7669,0.0,0.1055,0.0762,0.0,0.0,0.0513999999999999,0.0,0.0,0.0,0.0,0.0,0.0,0.0,0.0,0.0,0.0,0.0,0.0,0.0,1618.15
3703,0.6617,0.0,0.0671999999999999,0.0,0.0,0.0,0.0,0.1769999999999999,0.0218,0.0,0.0,0.0,0.0,0.0,0.0,0.0,0.0,0.0722999999999999,0.0,0.0,1444.15
3704,0.0,0.3571357135713571,0.0,0.0,0.0,0.3571357135713571,0.0,0.2857285728572857,0.0,0.0,0.0,0.0,0.0,0.0,0.0,0.0,0.0,0.0,0.0,0.0,1233.15
3705,0.0,0.0,0.0,0.0,0.0,0.0,0.218,0.0,0.0,0.0,0.0,0.0,0.0,0.0,0.0,0.782,0.0,0.0,0.0,0.0,1675.15
3706,0.6061,0.0,0.0,0.0,0.0,0.0,0.0,0.0,0.0,0.0,0.3939,0.0,0.0,0.0,0.0,0.0,0.0,0.0,0.0,0.0,1722.15
3707,0.0,0.126,0.021,0.05,0.0,0.268,0.033,0.0,0.0,0.05,0.0,0.0,0.0,0.0,0.022,0.0,0.0,0.0,0.43,0.0,1313.15
3708,0.0,0.0,0.1181,0.0,0.0,0.0,0.0,0.0,0.235,0.0745,0.0,0.0,0.0,0.0,0.0,0.0,0.0,0.0,0.5724,0.0,1130.15
3709,0.6843,0.0,0.0527,0.0,0.0,0.0,0.263,0.0,0.0,0.0,0.0,0.0,0.0,0.0,0.0,0.0,0.0,0.0,0.0,0.0,1298.15
3710,0.535673216339183,0.0,0.0,0.0,0.0,0.0,0.0615969201539923,0.1059947002649867,0.0906954652267386,0.0,0.0,0.0,0.0,0.0,0.0,0.2055897205139742,0.0,0.0,0.0,0.0,1233.15
3711,0.7548,0.0,0.1572,0.0,0.0,0.0,0.0,0.0,0.088,0.0,0.0,0.0,0.0,0.0,0.0,0.0,0.0,0.0,0.0,0.0,1853.15
3712,0.4679999999999999,0.0,0.0213,0.0218,0.4889,0.0,0.0,0.0,0.0,0.0,0.0,0.0,0.0,0.0,0.0,0.0,0.0,0.0,0.0,0.0,1749.15
3713,0.627937206279372,0.0226977302269773,0.0291970802919708,0.0737926207379262,0.0756924307569243,0.0,0.0,0.1638836116388361,0.0067993200679932,0.0,0.0,0.0,0.0,0.0,0.0,0.0,0.0,0.0,0.0,0.0,1246.15
3714,0.6348,0.0047,0.1286,0.0311,0.0117,0.0,0.0,0.1722,0.0147,0.0,0.0,0.0,0.0,0.0,0.0,0.0,0.0,0.0,0.0,0.0,1299.15
3715,0.0,0.0,0.0,0.0,0.0,0.0,0.275,0.0,0.0,0.0,0.0,0.0,0.0,0.0,0.0,0.0,0.0,0.0,0.0,0.725,876.1500000000001
3716,0.6935,0.0,0.0122,0.0,0.0,0.0709,0.024,0.0737,0.0438999999999999,0.0,0.0605,0.0,0.0,0.0,0.0,0.0,0.0,0.0175,0.0,0.0,1160.15
3717,0.7697,0.1195,0.034,0.0,0.009,0.0,0.0,0.061,0.0067,0.0,0.0,0.0,0.0,0.0,0.0,0.0,0.0,0.0,0.0,0.0,1223.15
3718,0.5789578957895789,0.0,0.0,0.0,0.0395039503950395,0.0903090309030903,0.0,0.0,0.0,0.0395039503950395,0.0,0.2506250625062506,0.0,0.0,0.0,0.0,0.0,0.0,0.0,0.0,1020.15
3719,0.6136613661366137,0.0,0.152015201520152,0.0418041804180418,0.0541054105410541,0.0,0.0,0.087008700870087,0.0501050105010501,0.0,0.0,0.0,0.0,0.0,0.0,0.0,0.0,0.0,0.0,0.0,1383.15
3720,0.2146806787389134,0.2282794548490635,0.0,0.0,0.0,0.0,0.1034906858382745,0.0,0.0,0.2256796888280055,0.0,0.0,0.0,0.0913917747402733,0.1033906948374646,0.0,0.0,0.0234978851903328,0.0,0.0,1394.15
3721,0.675,0.0,0.0,0.0,0.0,0.0,0.0,0.175,0.0,0.0,0.0,0.0,0.0,0.0,0.0,0.15,0.0,0.0,0.0,0.0,1297.15
3722,0.6631999999999999,0.0,0.1222,0.1313,0.0833,0.0,0.0,0.0,0.0,0.0,0.0,0.0,0.0,0.0,0.0,0.0,0.0,0.0,0.0,0.0,1558.15
3723,0.1252062603130156,0.2863143157157858,0.0,0.0,0.0,0.0,0.0,0.0,0.0,0.5545277263863194,0.0254012700635031,0.0,0.0,0.0,0.0,0.0,0.0,0.0,0.0,0.0,1313.15
3724,0.5,0.0,0.1033,0.1467,0.25,0.0,0.0,0.0,0.0,0.0,0.0,0.0,0.0,0.0,0.0,0.0,0.0,0.0,0.0,0.0,1583.15
3725,0.613038696130387,0.0,0.0,0.1271872812718728,0.0,0.0,0.2597740225977402,0.0,0.0,0.0,0.0,0.0,0.0,0.0,0.0,0.0,0.0,0.0,0.0,0.0,1249.15
3726,0.53,0.0572,0.039,0.0593,0.0,0.1361,0.0,0.0,0.0,0.0293,0.0599,0.0,0.0,0.0,0.0,0.0698,0.0,0.0194,0.0,0.0,1277.15
3727,0.0,0.0,0.049004900490049,0.0,0.0,0.0,0.0,0.0,0.0,0.0,0.4014401440144014,0.0,0.0,0.0,0.0,0.0,0.0,0.0,0.5495549554955496,0.0,1240.15
3728,0.7384999999999999,0.0,0.1226,0.0334,0.012,0.0088,0.0,0.0,0.0,0.0834,0.0,0.0,0.0,0.0,0.0,0.0,0.0,0.0,0.0,0.0,1723.15
3729,0.5025999999999999,0.0,0.0,0.0,0.3203,0.0,0.1771,0.0,0.0,0.0,0.0,0.0,0.0,0.0,0.0,0.0,0.0,0.0,0.0,0.0,1475.15
3730,0.625,0.0,0.0,0.0,0.0,0.0,0.3,0.0,0.0,0.0,0.0,0.0,0.0,0.0,0.0,0.0,0.0,0.075,0.0,0.0,1623.15
3731,0.5455454454554544,0.0,0.177882211778822,0.0,0.0,0.004999500049995,0.0,0.2025797420257974,0.0,0.0,0.0,0.0,0.0,0.0,0.0,0.068993100689931,0.0,0.0,0.0,0.0,1505.15
3732,0.6308,0.0,0.2114,0.0,0.0,0.0,0.0,0.0,0.1578,0.0,0.0,0.0,0.0,0.0,0.0,0.0,0.0,0.0,0.0,0.0,1867.15
3733,0.6173,0.0461,0.107,0.0684,0.1155,0.0,0.0,0.0,0.0,0.0457,0.0,0.0,0.0,0.0,0.0,0.0,0.0,0.0,0.0,0.0,1498.15
3734,0.6679933200667992,0.0899991000089999,0.1399986000139998,0.0249997500024999,0.0469995300046999,0.0129998700012999,0.0,0.0,0.0,0.0,0.0169998300016999,0.0,0.0,0.0,0.0,0.0,0.0,0.0,0.0,0.0,1508.15
3735,0.2819,0.0,0.0859,0.1739,0.4583,0.0,0.0,0.0,0.0,0.0,0.0,0.0,0.0,0.0,0.0,0.0,0.0,0.0,0.0,0.0,1775.15
3736,0.675,0.0,0.01,0.0,0.02,0.0,0.025,0.135,0.015,0.0,0.0,0.0,0.0,0.0,0.0,0.0,0.0,0.12,0.0,0.0,1597.15
3737,0.78,0.0,0.02,0.0,0.0,0.0,0.0,0.05,0.0,0.0,0.1,0.0,0.0,0.0,0.0,0.0,0.0,0.05,0.0,0.0,1586.15
3738,0.0,0.6,0.1,0.0,0.1,0.1,0.0,0.0,0.0,0.05,0.05,0.0,0.0,0.0,0.0,0.0,0.0,0.0,0.0,0.0,1078.15
3739,0.5827,0.1451,0.0544,0.0094,0.0,0.0792,0.0,0.0,0.0,0.0224,0.063,0.0,0.0,0.0,0.0,0.0266,0.0,0.0092,0.008,0.0,1315.15
3740,0.6915691569156915,0.0,0.0543054305430543,0.0687068706870687,0.0,0.0,0.1854185418541853,0.0,0.0,0.0,0.0,0.0,0.0,0.0,0.0,0.0,0.0,0.0,0.0,0.0,1413.15
3741,0.4806480648064807,0.0,0.0196019601960196,0.2788278827882788,0.2209220922092209,0.0,0.0,0.0,0.0,0.0,0.0,0.0,0.0,0.0,0.0,0.0,0.0,0.0,0.0,0.0,1644.15
3742,0.3488348834883488,0.0,0.0856085608560856,0.2022202220222022,0.3633363336333632,0.0,0.0,0.0,0.0,0.0,0.0,0.0,0.0,0.0,0.0,0.0,0.0,0.0,0.0,0.0,1678.15
3743,0.6323,0.0899,0.0959,0.027,0.0289999999999999,0.0069999999999999,0.0,0.0,0.0,0.0,0.1178999999999999,0.0,0.0,0.0,0.0,0.0,0.0,0.0,0.0,0.0,1403.15
3744,0.6096,0.0403,0.0997,0.0789,0.1714,0.0,0.0,0.0,0.0,0.0,0.0,0.0,0.0,0.0,0.0,0.0,0.0,0.0,0.0,0.0,1394.15
3745,0.625,0.0,0.0,0.0,0.073,0.06,0.0,0.08,0.0,0.0,0.032,0.0,0.0,0.0,0.0,0.06,0.0,0.07,0.0,0.0,1523.15
3746,0.57,0.0,0.0,0.0,0.281,0.0,0.0,0.1369999999999999,0.0,0.0,0.0,0.0,0.0,0.0,0.0,0.0,0.0,0.0,0.012,0.0,1503.15
3747,0.6468,0.0,0.1841,0.0,0.0498,0.0596999999999999,0.0,0.0,0.0,0.0,0.0547,0.0,0.0,0.0,0.0,0.0,0.0,0.0,0.0,0.0,1730.15
3748,0.5045545900868921,0.0870921617054465,0.0395964363207311,0.0,0.0850923416892479,0.1381875631193192,0.0,0.0,0.0,0.0,0.0850923416892479,0.0,0.0,0.0,0.0,0.0404963553280204,0.0,0.0196982271595556,0.0,0.0,1225.15
3749,0.6297,0.1306,0.0966,0.0275,0.0305,0.0616,0.0,0.0,0.012,0.0,0.0105,0.0,0.0,0.0,0.0,0.0,0.0,0.0,0.0,0.0,1253.15
3750,0.68,0.0,0.09,0.0298,0.0448,0.0,0.08,0.0754,0.0,0.0,0.0,0.0,0.0,0.0,0.0,0.0,0.0,0.0,0.0,0.0,1314.15
3751,0.0,0.0,0.0,0.0,0.0,0.0,0.0,0.0,0.0,0.0,0.0,0.825,0.0,0.0,0.0,0.0,0.0,0.0,0.0,0.175,1073.15
3752,0.4039,0.1968,0.0,0.0,0.3993,0.0,0.0,0.0,0.0,0.0,0.0,0.0,0.0,0.0,0.0,0.0,0.0,0.0,0.0,0.0,1388.15
3753,0.525,0.0,0.0,0.0,0.0,0.275,0.2,0.0,0.0,0.0,0.0,0.0,0.0,0.0,0.0,0.0,0.0,0.0,0.0,0.0,1283.15
3754,0.6878380945714887,0.0,0.0517953384195422,0.0346968772810447,0.0362967332940035,0.0,0.0,0.1487866092051715,0.0222979931806137,0.0,0.0,0.0,0.0,0.0,0.0,0.0,0.0,0.0174984251417372,0.0,0.0,1131.15
3755,0.65006500650065,0.1359135913591359,0.2140214021402139,0.0,0.0,0.0,0.0,0.0,0.0,0.0,0.0,0.0,0.0,0.0,0.0,0.0,0.0,0.0,0.0,0.0,1993.15
3756,0.7,0.2,0.0,0.0,0.0,0.0,0.0,0.1,0.0,0.0,0.0,0.0,0.0,0.0,0.0,0.0,0.0,0.0,0.0,0.0,1300.15
3757,0.6740674067406741,0.0373037303730373,0.1267126712671267,0.0236023602360236,0.0,0.0,0.0,0.1374137413741374,0.0,0.0,0.0,0.0,0.0,0.0,0.0,0.0,0.0,0.0,0.0,0.0,1278.15
3758,0.6336999999999999,0.0,0.0,0.0,0.1235,0.0,0.0,0.0,0.2428,0.0,0.0,0.0,0.0,0.0,0.0,0.0,0.0,0.0,0.0,0.0,1197.15
3759,0.7936,0.0,0.0,0.04,0.0403,0.0,0.0,0.0625,0.0411,0.0,0.0,0.0225,0.0,0.0,0.0,0.0,0.0,0.0,0.0,0.0,1430.15
3760,0.7251000000000001,0.0,0.0589,0.0,0.0511,0.0,0.0,0.043,0.1204,0.0,0.0,0.0,0.0,0.0,0.0,0.0,0.0,0.0,0.0,0.0,1337.15
3761,0.667,0.025,0.123,0.025,0.0,0.0,0.0,0.145,0.0139999999999999,0.0,0.0,0.0,0.0,0.0,0.0,0.0,0.0,0.0,0.0,0.0,1279.15
3762,0.6672,0.0,0.0058,0.1318,0.0105,0.0,0.0,0.1534,0.0313,0.0,0.0,0.0,0.0,0.0,0.0,0.0,0.0,0.0,0.0,0.0,1173.15
3763,0.0,0.0,0.0,0.24,0.16,0.0,0.0,0.1,0.0,0.0,0.0,0.0,0.05,0.0,0.0,0.0,0.0,0.0,0.45,0.0,1132.15
3764,0.4631999999999999,0.0,0.0,0.0,0.0,0.0,0.0,0.5188999999999999,0.0,0.0,0.0179,0.0,0.0,0.0,0.0,0.0,0.0,0.0,0.0,0.0,1343.15
3765,0.226977302269773,0.5298470152984702,0.0,0.0,0.0,0.2431756824317568,0.0,0.0,0.0,0.0,0.0,0.0,0.0,0.0,0.0,0.0,0.0,0.0,0.0,0.0,1133.15
3766,0.7531,0.0,0.0608,0.0461,0.0,0.0,0.0,0.14,0.0,0.0,0.0,0.0,0.0,0.0,0.0,0.0,0.0,0.0,0.0,0.0,1209.15
3767,0.6531999999999999,0.0,0.154,0.0264,0.0,0.0,0.0,0.1642,0.0,0.0,0.0,0.0,0.0,0.0,0.0,0.0,0.0,0.0,0.0,0.0,1366.15
3768,0.6345365463453655,0.0,0.1017898210178982,0.0,0.0,0.0,0.0,0.2636736326367364,0.0,0.0,0.0,0.0,0.0,0.0,0.0,0.0,0.0,0.0,0.0,0.0,1158.15
3769,0.0643980680579582,0.5568832935011949,0.0,0.0,0.1654950351489455,0.0,0.0,0.0,0.0,0.071297861064168,0.0,0.0,0.0,0.0,0.0964971050868474,0.0,0.0,0.0373988780336589,0.0,0.0,1253.15
3770,0.6729999999999999,0.072,0.103,0.008,0.0,0.0,0.0,0.133,0.01,0.0,0.0,0.0,0.0,0.0,0.0,0.0,0.0,0.0,0.0,0.0,1215.15
3771,0.7467,0.0,0.012,0.0,0.0,0.0,0.0,0.2413,0.0,0.0,0.0,0.0,0.0,0.0,0.0,0.0,0.0,0.0,0.0,0.0,1053.15
3772,0.2777277727772778,0.0137013701370137,0.0875087508750875,0.1185118511851185,0.3271327132713272,0.0,0.0,0.0,0.0,0.0,0.0,0.0,0.0,0.0,0.0,0.1754175417541754,0.0,0.0,0.0,0.0,1615.15
3773,0.6430356964303571,0.1621837816218378,0.0740925907409259,0.0,0.0,0.0,0.0445955404459554,0.0634936506349365,0.0053994600539946,0.0,0.0,0.0,0.0,0.0,0.0,0.0,0.0,0.0,0.0,0.0,1072.15
3774,0.6354000000000001,0.1558,0.1099,0.0,0.0979,0.0,0.0,0.0,0.0,0.0,0.0,0.0,0.0,0.0,0.0,0.0,0.0,0.0,0.0,0.0,1383.15
3775,0.1356,0.5705,0.0,0.0,0.0,0.2939,0.0,0.0,0.0,0.0,0.0,0.0,0.0,0.0,0.0,0.0,0.0,0.0,0.0,0.0,1197.15
3776,0.7795000000000001,0.0968,0.0437,0.0,0.0034,0.0,0.0,0.0616,0.0141999999999999,0.0,0.0,0.0,0.0,0.0,0.0,0.0,0.0,0.0,0.0,0.0,1205.15
3777,0.4686531346865313,0.0,0.1017898210178982,0.0,0.3678632136786321,0.0,0.0,0.0,0.0,0.0,0.0,0.0,0.0,0.0,0.0,0.0616938306169383,0.0,0.0,0.0,0.0,1500.15
3778,0.4709,0.0,0.0,0.0,0.0177,0.0472,0.0,0.1783,0.0,0.0,0.0,0.0,0.0,0.0,0.0,0.2857,0.0,0.0,0.0,0.0,1313.15
3779,0.61,0.03,0.14,0.09,0.0,0.0,0.0,0.13,0.0,0.0,0.0,0.0,0.0,0.0,0.0,0.0,0.0,0.0,0.0,0.0,1512.15
3780,0.5,0.0,0.0,0.0,0.0,0.3,0.0,0.0,0.0,0.0,0.2,0.0,0.0,0.0,0.0,0.0,0.0,0.0,0.0,0.0,1665.15
3781,0.5730000000000001,0.0,0.1535,0.1786,0.0949,0.0,0.0,0.0,0.0,0.0,0.0,0.0,0.0,0.0,0.0,0.0,0.0,0.0,0.0,0.0,1600.15
3782,0.0,0.0,0.0,0.0,0.0,0.0,0.0,0.0,0.0,0.0,0.0,0.85,0.0,0.0,0.0,0.0,0.15,0.0,0.0,0.0,1048.15
3783,0.6335000000000001,0.0875,0.0,0.0,0.0,0.1018,0.0,0.0246,0.0242,0.0,0.0757,0.0,0.0,0.0,0.0,0.0429,0.0,0.0093,0.0,0.0,1253.15
3784,0.6416,0.0,0.1193999999999999,0.0513,0.0,0.0,0.0,0.168,0.0,0.0,0.0,0.0,0.0,0.0,0.0,0.0,0.0,0.0,0.0192,0.0,1248.15
3785,0.0,0.6,0.1,0.0,0.1,0.1,0.0,0.0,0.0,0.0,0.1,0.0,0.0,0.0,0.0,0.0,0.0,0.0,0.0,0.0,1063.15
3786,0.4943999999999999,0.2169,0.1437,0.0264,0.0818,0.0368,0.0,0.0,0.0,0.0,0.0,0.0,0.0,0.0,0.0,0.0,0.0,0.0,0.0,0.0,1393.15
3787,0.5657,0.1296,0.1741,0.0,0.0,0.0,0.0,0.0,0.0,0.0,0.0,0.0,0.0,0.1306,0.0,0.0,0.0,0.0,0.0,0.0,1537.15
3788,0.5466453354664533,0.058994100589941,0.0402959704029597,0.0,0.0424957504249575,0.1402859714028597,0.0,0.0,0.0,0.0,0.1101889811018898,0.0,0.0,0.0,0.0,0.0410958904109589,0.0,0.01999800019998,0.0,0.0,1311.15
3789,0.0,0.0,0.0,0.0,0.0,0.0,0.0,0.0,0.0,0.0,0.0,0.6659999999999999,0.0,0.0,0.0,0.0,0.0,0.0,0.3339999999999999,0.0,1105.15
3790,0.2555,0.0,0.1506,0.0,0.4454,0.0,0.0,0.0,0.0,0.0,0.0,0.0,0.0,0.0,0.0,0.0,0.0,0.0,0.1485,0.0,1686.15
3791,0.1304,0.5499,0.0196,0.0,0.0,0.2497,0.0,0.0,0.0503,0.0,0.0,0.0,0.0,0.0,0.0,0.0,0.0,0.0,0.0,0.0,1055.15
3792,0.6474,0.0,0.1578,0.0289999999999999,0.0,0.0,0.0,0.1648,0.0,0.0,0.0,0.0,0.0,0.0,0.0,0.0,0.0,0.0,0.0,0.0,1441.15
3793,0.603,0.0,0.0969999999999999,0.036,0.264,0.0,0.0,0.0,0.0,0.0,0.0,0.0,0.0,0.0,0.0,0.0,0.0,0.0,0.0,0.0,1423.15
3794,0.7028,0.0,0.039,0.0344,0.036,0.0,0.0,0.1475,0.0221,0.0,0.0,0.0,0.0,0.0,0.0,0.0,0.0,0.0174,0.0,0.0,1103.15
3795,0.5256000000000001,0.0422,0.0,0.0,0.0,0.0,0.1749,0.0515,0.0,0.1737,0.0,0.0,0.0,0.0,0.0,0.0,0.0,0.0,0.0121,0.0,1211.15
3796,0.6493000000000001,0.0,0.0926,0.0,0.2581,0.0,0.0,0.0,0.0,0.0,0.0,0.0,0.0,0.0,0.0,0.0,0.0,0.0,0.0,0.0,1495.15
3797,0.6166999999999999,0.0,0.0,0.0,0.2344999999999999,0.0,0.0,0.1445999999999999,0.0,0.0,0.0,0.0,0.0,0.0,0.0,0.0,0.0,0.0,0.0041999999999999,0.0,1431.15
3798,0.6362636263626362,0.0461046104610461,0.0882088208820882,0.0478047804780478,0.0,0.0,0.0,0.1659165916591659,0.0136013601360136,0.0,0.0,0.0,0.0,0.0,0.0,0.0,0.0,0.0,0.0,0.0,1198.15
3799,0.4874,0.0,0.0,0.0,0.0,0.0,0.0711,0.1558,0.0273,0.0,0.0,0.0,0.0,0.0,0.0,0.2579,0.0,0.0,0.0,0.0,1283.15
3800,0.8029999999999999,0.0,0.0248,0.0,0.1722,0.0,0.0,0.0,0.0,0.0,0.0,0.0,0.0,0.0,0.0,0.0,0.0,0.0,0.0,0.0,1615.15
3801,0.506,0.0,0.0,0.0,0.331,0.0,0.0,0.163,0.0,0.0,0.0,0.0,0.0,0.0,0.0,0.0,0.0,0.0,0.0,0.0,1546.15
3802,0.626,0.089,0.1077999999999999,0.0375,0.0452,0.0,0.0,0.0625,0.0,0.0,0.0311,0.0,0.0,0.0,0.0,0.0,0.0,0.0,0.0,0.0,1313.15
3803,0.0,0.81,0.0,0.0,0.0,0.0,0.0,0.19,0.0,0.0,0.0,0.0,0.0,0.0,0.0,0.0,0.0,0.0,0.0,0.0,1093.15
3804,0.6945305469453054,0.0,0.2022797720227977,0.0,0.0,0.0,0.0,0.1031896810318968,0.0,0.0,0.0,0.0,0.0,0.0,0.0,0.0,0.0,0.0,0.0,0.0,1884.15
3805,0.525,0.0,0.0,0.0,0.0,0.3,0.175,0.0,0.0,0.0,0.0,0.0,0.0,0.0,0.0,0.0,0.0,0.0,0.0,0.0,1353.15
3806,0.6098,0.049,0.0953,0.0,0.2459,0.0,0.0,0.0,0.0,0.0,0.0,0.0,0.0,0.0,0.0,0.0,0.0,0.0,0.0,0.0,1349.849951171875
3807,0.6434000000000001,0.0046,0.1194,0.0464,0.0,0.0,0.0216,0.158,0.0,0.0,0.0,0.0,0.0,0.0,0.0,0.0,0.0,0.0,0.0045,0.0,1236.15
3808,0.7000000000000001,0.0,0.025,0.096,0.041,0.0,0.0,0.132,0.006,0.0,0.0,0.0,0.0,0.0,0.0,0.0,0.0,0.0,0.0,0.0,1339.15
3809,0.66,0.01,0.07,0.01,0.0,0.0,0.0,0.18,0.015,0.024,0.0,0.0,0.0,0.0,0.0,0.0,0.0,0.02,0.01,0.0,1028.15
3810,0.6,0.0,0.04,0.05,0.0,0.06,0.0,0.1,0.1,0.0,0.05,0.0,0.0,0.0,0.0,0.0,0.0,0.0,0.0,0.0,1213.15
3811,0.7145,0.0302999999999999,0.0489,0.0,0.0513,0.0,0.0,0.0,0.1408,0.0,0.0133,0.0,0.0,0.0,0.0,0.0,0.0,0.0,0.0,0.0,1253.15
3812,0.0,0.1837183718371837,0.0184018401840184,0.0855085508550855,0.0,0.1761176117611761,0.1196119611961196,0.0,0.0109010901090109,0.0,0.0765076507650765,0.0,0.0,0.0,0.0,0.0,0.0,0.0,0.3127312731273127,0.0,1363.15
3813,0.6903897506675868,0.0,0.066008581115545,0.0181023533059297,0.0261033934411473,0.05920769700061,0.0,0.0271035234580495,0.0318041345374898,0.0,0.064208347085121,0.0,0.0,0.0,0.0,0.0,0.0,0.0148019242501525,0.0,0.0,1353.15
3814,0.76,0.0,0.132,0.054,0.054,0.0,0.0,0.0,0.0,0.0,0.0,0.0,0.0,0.0,0.0,0.0,0.0,0.0,0.0,0.0,1723.15
3815,0.5727,0.0,0.214,0.1873999999999999,0.0,0.0,0.0259,0.0,0.0,0.0,0.0,0.0,0.0,0.0,0.0,0.0,0.0,0.0,0.0,0.0,1758.15
3816,0.6693267730709227,0.0,0.0197007880315212,0.0,0.0,0.0,0.0,0.1168046721868874,0.0712028481139245,0.0,0.0,0.0,0.0,0.0,0.0,0.1175047001880074,0.0,0.0,0.0,0.0,1093.15
3817,0.6449,0.0047,0.1217,0.0473,0.0,0.0,0.0,0.16,0.0146,0.0,0.0,0.0,0.0,0.0,0.0,0.0,0.0,0.0,0.0046,0.0,1293.15
3818,0.7353000000000001,0.0,0.1077,0.0,0.0798,0.0409,0.0,0.0,0.0,0.0,0.0339,0.0,0.0,0.0,0.0,0.0,0.0,0.0,0.0,0.0,1523.15
3819,0.792,0.0,0.0972,0.0,0.0831,0.0,0.0,0.0,0.0,0.0,0.0,0.0,0.0,0.0,0.0,0.0,0.0,0.0,0.0277,0.0,1796.15
3820,0.63,0.0,0.065,0.06,0.0,0.035,0.0,0.015,0.065,0.0,0.065,0.0,0.0,0.0,0.02,0.02,0.0,0.025,0.0,0.0,1493.15
3821,0.5997999999999999,0.0211999999999999,0.0436,0.0,0.0,0.1658999999999999,0.0,0.0,0.0,0.0,0.1660999999999999,0.0,0.0,0.0,0.0,0.0,0.0,0.0,0.0,0.0,1418.15
3822,0.5,0.05,0.04,0.05,0.05,0.15,0.0,0.017,0.033,0.03,0.05,0.0,0.0,0.0,0.0,0.0,0.0,0.03,0.0,0.0,1302.15
3823,0.6675933240667593,0.0944990550094499,0.1129988700112998,0.0256997430025699,0.0752992470075299,0.0068999310006899,0.0,0.0,0.0,0.0,0.0169998300016999,0.0,0.0,0.0,0.0,0.0,0.0,0.0,0.0,0.0,1489.15
3824,0.638,0.0,0.1215,0.1024,0.0,0.0,0.1381,0.0,0.0,0.0,0.0,0.0,0.0,0.0,0.0,0.0,0.0,0.0,0.0,0.0,1602.15
3825,0.6682,0.0,0.1924,0.0,0.0,0.0,0.0,0.0,0.0,0.0,0.0,0.0,0.0,0.1394,0.0,0.0,0.0,0.0,0.0,0.0,1633.15
3826,0.6572685462907418,0.0046990601879624,0.1146770645870826,0.0483903219356128,0.0,0.0,0.0,0.1582683463307338,0.014497100579884,0.0,0.0,0.0,0.0,0.0,0.0,0.0,0.0,0.0,0.0,0.0,1317.15
3827,0.5386,0.1904999999999999,0.0389,0.0,0.0,0.2236999999999999,0.0070999999999999,0.0,0.0,0.0,0.0,0.0,0.0,0.0,0.0,0.0,0.0,0.0,0.0,0.0,1228.15
3828,0.5398,0.0721,0.1474,0.0,0.0,0.0,0.0,0.1755999999999999,0.0,0.0402,0.0,0.0,0.0,0.0,0.0,0.0,0.0,0.0,0.0249,0.0,1363.15
3829,0.633,0.092,0.114,0.0605999999999999,0.0537,0.0,0.0,0.0395999999999999,0.0060999999999999,0.0,0.0,0.0,0.0,0.0,0.0,0.0,0.0,0.0,0.0,0.0,1293.15
3830,0.6561656165616562,0.0094009400940094,0.1353135313531353,0.0326032603260326,0.0,0.0,0.0,0.1643164316431643,0.0,0.0,0.0,0.0,0.0,0.0,0.0,0.0,0.0,0.0,0.0,0.0,1302.15
3831,0.6402,0.0279999999999999,0.1494,0.0,0.0,0.0,0.0576999999999999,0.0883,0.0,0.0117,0.0,0.0,0.0,0.0,0.0,0.0,0.0,0.0,0.0243,0.0,1273.15
3832,0.6493000000000001,0.0,0.0769,0.0749,0.04,0.0,0.0,0.0929,0.01,0.0,0.0,0.0,0.0,0.0,0.0,0.039,0.0,0.017,0.0,0.0,1464.15
3833,0.585,0.02,0.0,0.0,0.0,0.0,0.0,0.215,0.0,0.0,0.0,0.0,0.0,0.0,0.0,0.0,0.0,0.12,0.06,0.0,1284.15
3834,0.6427,0.0,0.0799,0.0496,0.071,0.0174,0.0,0.0457,0.0583,0.0,0.0064,0.0,0.0,0.0,0.0,0.0168,0.0,0.0122,0.0,0.0,1425.15
3835,0.6483351664833517,0.0,0.0905909409059094,0.0,0.2610738926107389,0.0,0.0,0.0,0.0,0.0,0.0,0.0,0.0,0.0,0.0,0.0,0.0,0.0,0.0,0.0,1468.15
3836,0.16,0.437,0.0,0.0,0.0,0.4029999999999999,0.0,0.0,0.0,0.0,0.0,0.0,0.0,0.0,0.0,0.0,0.0,0.0,0.0,0.0,1263.15
3837,0.4059,0.2537999999999999,0.0034,0.0,0.0247,0.0271,0.0441,0.0447,0.0441,0.1243,0.0267,0.0,0.0,0.0,0.0,0.0,0.0,0.0,0.0,0.0,942.15
3838,0.664,0.0,0.0068,0.0,0.0431,0.0144,0.0,0.1561,0.0,0.0,0.0,0.0,0.0,0.0,0.0,0.0,0.0,0.1155,0.0,0.0,1463.15
3839,0.5357999999999999,0.1336999999999999,0.1619,0.0,0.0,0.0,0.0,0.0,0.0,0.0,0.0,0.0,0.0,0.1369999999999999,0.0316,0.0,0.0,0.0,0.0,0.0,1531.15
3840,0.056005600560056,0.7168716871687169,0.0,0.0,0.0,0.0,0.0,0.2271227122712271,0.0,0.0,0.0,0.0,0.0,0.0,0.0,0.0,0.0,0.0,0.0,0.0,1037.15
3841,0.5283,0.0,0.132,0.0139,0.1612,0.0,0.0,0.0892999999999999,0.0424,0.0,0.0,0.0,0.0329,0.0,0.0,0.0,0.0,0.0,0.0,0.0,1423.15
3842,0.0,0.0,0.0,0.0,0.4236999999999999,0.0,0.0,0.0,0.2398,0.0,0.0,0.0,0.0,0.0,0.0,0.0,0.0,0.0,0.3364999999999999,0.0,1367.15
3843,0.6253,0.0048,0.1168,0.0492,0.0118,0.0,0.0,0.1612,0.0147,0.0,0.0,0.0,0.0,0.0,0.0,0.0,0.0,0.0,0.0139999999999999,0.0,1381.15
