Repository: ychyn/algo_genetique

# algo_genetique
Ce code fait partie de notre mini-projet du MIG Verre 2024. L'objectif du mini-projet est l'obtention d'une composition de verre avec des qualités avantageuses pour une application potentiellement industrielle. 

On utilise l'outil de prediction des propriétés du verre à travers des réseaux de neuronnes codé par Franck Pigeonneau (qui constitue la plus grande partie de ce repo). On a codé l'algorithme génetique qui va, en utilisant ce réseau de neuronnes tenter d'obtenir une composition optimale dont on essaiera la fabrication dans le four situé à l'Ecole des Mines à Sophia Antipolis

File: DataBase/Tliqclean.csv (part 13 of 63)
,SiO2,B2O3,Al2O3,MgO,CaO,BaO,Li2O,Na2O,K2O,ZnO,SrO,PbO,Fe2O3,Y2O3,La2O3,TiO2,GeO2,ZrO2,P2O5,V2O5,Tliq
3844,0.0,0.14,0.0,0.0,0.0,0.0,0.0,0.06,0.0,0.0,0.0,0.0,0.0,0.0,0.0,0.0,0.0,0.0,0.0,0.8,889.1499999999999
3845,0.0,0.0,0.0,0.0,0.0,0.0,0.0,0.0,0.0,0.0,0.0,0.0,0.0,0.0,0.0,0.0,0.0,0.0,0.0,1.0,978.15
3846,0.7084,0.0,0.0417,0.0,0.0,0.2498999999999999,0.0,0.0,0.0,0.0,0.0,0.0,0.0,0.0,0.0,0.0,0.0,0.0,0.0,0.0,1562.15
3847,0.157,0.636,0.0,0.0,0.0,0.207,0.0,0.0,0.0,0.0,0.0,0.0,0.0,0.0,0.0,0.0,0.0,0.0,0.0,0.0,1068.15
3848,0.5714,0.0714,0.1429,0.0,0.0714,0.0,0.0,0.1429,0.0,0.0,0.0,0.0,0.0,0.0,0.0,0.0,0.0,0.0,0.0,0.0,1228.15
3849,0.5057,0.0,0.1536,0.0,0.1588,0.0,0.0,0.1819,0.0,0.0,0.0,0.0,0.0,0.0,0.0,0.0,0.0,0.0,0.0,0.0,1600.15
3850,0.4154,0.0,0.1624,0.0156,0.4065999999999999,0.0,0.0,0.0,0.0,0.0,0.0,0.0,0.0,0.0,0.0,0.0,0.0,0.0,0.0,0.0,1677.15
3851,0.6574,0.0908,0.1211999999999999,0.0194,0.0304,0.0403,0.0,0.0,0.0,0.0,0.0405,0.0,0.0,0.0,0.0,0.0,0.0,0.0,0.0,0.0,1523.15
3852,0.5208,0.0798,0.0391,0.0388,0.0419,0.1117,0.0,0.0,0.0,0.0298,0.0846,0.0,0.0,0.0,0.0,0.0353,0.0,0.0127,0.0055,0.0,1238.15
3853,0.6931,0.0,0.1782,0.0,0.0,0.0297,0.0,0.0,0.0,0.0,0.0,0.0,0.0,0.0,0.099,0.0,0.0,0.0,0.0,0.0,1488.15
3854,0.1699,0.2362999999999999,0.0,0.0,0.0,0.0,0.0,0.0,0.0,0.0792,0.0,0.0,0.0,0.0506,0.2178,0.1729,0.0,0.0733,0.0,0.0,1483.15
3855,0.6414641464146416,0.0465046504650465,0.1016101610161016,0.0482048204820482,0.0,0.0,0.0,0.1463146314631463,0.0138013801380138,0.0,0.0,0.0,0.0,0.0,0.0,0.0,0.0,0.0,0.0,0.0,1213.15
3856,0.5983598359835983,0.0,0.0315031503150315,0.1642164216421642,0.1908190819081908,0.0,0.0,0.0151015101510151,0.0,0.0,0.0,0.0,0.0,0.0,0.0,0.0,0.0,0.0,0.0,0.0,1507.5500244140626
3857,0.4152,0.0,0.1637,0.0235,0.3975999999999999,0.0,0.0,0.0,0.0,0.0,0.0,0.0,0.0,0.0,0.0,0.0,0.0,0.0,0.0,0.0,1684.15
3858,0.6156,0.0,0.0,0.0,0.0,0.0,0.3843999999999999,0.0,0.0,0.0,0.0,0.0,0.0,0.0,0.0,0.0,0.0,0.0,0.0,0.0,1372.15
3859,0.636,0.0,0.142,0.013,0.057,0.0,0.0,0.122,0.0289999999999999,0.0,0.0,0.0,0.0,0.0,0.0,0.0,0.0,0.0,0.0,0.0,1298.15
3860,0.0,0.0,0.0,0.0,0.4,0.0,0.0,0.0,0.0,0.0,0.0,0.0,0.0,0.0,0.0,0.6,0.0,0.0,0.0,0.0,2003.15
3861,0.1555,0.3354,0.0,0.0,0.0,0.1217999999999999,0.0,0.0,0.0,0.3443,0.0,0.0,0.0,0.0,0.043,0.0,0.0,0.0,0.0,0.0,1096.15
3862,0.1296,0.5495,0.0202,0.0,0.0,0.2501,0.0,0.0504999999999999,0.0,0.0,0.0,0.0,0.0,0.0,0.0,0.0,0.0,0.0,0.0,0.0,1226.15
3863,0.0955,0.5392,0.0,0.0,0.1042,0.0,0.0129,0.0,0.0,0.0885,0.0,0.0,0.0,0.0438999999999999,0.1158,0.0,0.0,0.0,0.0,0.0,1293.15
3864,0.6444,0.086,0.1071,0.0,0.1005,0.0504999999999999,0.0,0.0,0.0,0.0,0.0068,0.0,0.0,0.0,0.0,0.0,0.0,0.0,0.0,0.0,1299.15
3865,0.866,0.0,0.067,0.0,0.023,0.0,0.0,0.0,0.044,0.0,0.0,0.0,0.0,0.0,0.0,0.0,0.0,0.0,0.0,0.0,1473.15
3866,0.4258574142585741,0.0,0.0626937306269373,0.0725927407259274,0.3998600139986001,0.0,0.0,0.0,0.0,0.0,0.0,0.0,0.0,0.0,0.0,0.038996100389961,0.0,0.0,0.0,0.0,1532.15
3867,0.2721727827217278,0.5167483251674833,0.0,0.0,0.0,0.0,0.0,0.2110788921107889,0.0,0.0,0.0,0.0,0.0,0.0,0.0,0.0,0.0,0.0,0.0,0.0,931.15
3868,0.7293000000000001,0.0,0.0,0.0,0.0963,0.0,0.0,0.1743,0.0,0.0,0.0,0.0,0.0,0.0,0.0,0.0,0.0,0.0,0.0,0.0,1198.15
3869,0.6999699969997001,0.0,0.055005500550055,0.1043104310431043,0.0,0.0,0.1407140714071407,0.0,0.0,0.0,0.0,0.0,0.0,0.0,0.0,0.0,0.0,0.0,0.0,0.0,1445.15
3870,0.6666333366663334,0.0248975102489751,0.0,0.0,0.0,0.0,0.0,0.1691830816918308,0.0248975102489751,0.0,0.0,0.0,0.0,0.0,0.0,0.0,0.0,0.1143885611438856,0.0,0.0,1460.15
3871,0.51,0.0,0.07,0.12,0.11,0.0,0.0,0.0,0.0,0.105,0.035,0.0,0.0,0.0,0.0,0.04,0.0,0.01,0.0,0.0,1403.15
3872,0.4715999999999999,0.0683,0.0,0.0,0.0715,0.1646999999999999,0.0,0.0,0.0,0.1706,0.0,0.0,0.0,0.0,0.0,0.0256,0.0,0.0132,0.0,0.0,1238.15
3873,0.0,0.0,0.0,0.0,0.0,0.0,0.0,0.2658,0.0,0.3671,0.0,0.0,0.0,0.0,0.0,0.0,0.0,0.0,0.3671,0.0,977.15
3874,0.28997100289971,0.373962603739626,0.0,0.0,0.0,0.0,0.0,0.3360663933606639,0.0,0.0,0.0,0.0,0.0,0.0,0.0,0.0,0.0,0.0,0.0,0.0,1035.15
3875,0.7211000000000001,0.0527,0.04,0.0,0.0,0.0264,0.0,0.0,0.1325,0.0,0.0263,0.0,0.0,0.0,0.0,0.0,0.0,0.0,0.0,0.0,1193.15
3876,0.664,0.0,0.0,0.0,0.0375,0.0,0.0,0.0,0.2985,0.0,0.0,0.0,0.0,0.0,0.0,0.0,0.0,0.0,0.0,0.0,1277.15
3877,0.0,0.0,0.0,0.0,0.0,0.0,0.0,0.405,0.2,0.0,0.0,0.0,0.0,0.0,0.0,0.0,0.0,0.0,0.395,0.0,925.15
3878,0.6936,0.039,0.1196,0.039,0.057,0.043,0.0,0.0,0.0,0.0,0.0088,0.0,0.0,0.0,0.0,0.0,0.0,0.0,0.0,0.0,1413.15
3879,0.5172,0.085,0.0,0.0,0.0791,0.0965,0.0,0.0596,0.0392,0.0545,0.0070999999999999,0.0,0.0,0.0,0.0,0.0556,0.0,0.006,0.0,0.0,1273.15
3880,0.0,0.0,0.0,0.0,0.0,0.0,0.0,0.5,0.0,0.0,0.0,0.0,0.0,0.0,0.0,0.0,0.0,0.0,0.5,0.0,898.1500000000001
3881,0.132,0.2094,0.0,0.0,0.0,0.057,0.0,0.0,0.0,0.1834,0.0,0.0,0.0,0.0,0.1396,0.216,0.0,0.0625,0.0,0.0,1313.15
3882,0.6993300669933007,0.0261973802619738,0.0770922907709229,0.1560843915608439,0.0145985401459854,0.0266973302669733,0.0,0.0,0.0,0.0,0.0,0.0,0.0,0.0,0.0,0.0,0.0,0.0,0.0,0.0,1560.15
3883,0.6521652165216523,0.0533053305330533,0.0233023302330233,0.0329032903290329,0.081008100810081,0.0,0.0127012701270127,0.0711071107110711,0.0109010901090109,0.0346034603460346,0.0,0.0,0.0194019401940194,0.0,0.0,0.0,0.0,0.0,0.0,0.0,1315.15
3884,0.6127367642058522,0.018901134068044,0.0840050403024181,0.0490029401764105,0.0117007020421225,0.0,0.0,0.1594095645738744,0.0245014700882052,0.0,0.0,0.0,0.0,0.0,0.0,0.0124007440446426,0.0,0.0267016020961257,0.0,0.0,1178.15
3885,0.6174000000000001,0.0519,0.1007,0.1035,0.1265,0.0,0.0,0.0,0.0,0.0,0.0,0.0,0.0,0.0,0.0,0.0,0.0,0.0,0.0,0.0,1419.15
3886,0.615,0.1,0.105,0.07,0.06,0.05,0.0,0.0,0.0,0.0,0.0,0.0,0.0,0.0,0.0,0.0,0.0,0.0,0.0,0.0,1378.15
3887,0.6433,0.0,0.1012,0.0641,0.0,0.0,0.0,0.1563,0.0341,0.0,0.0,0.0,0.0,0.0,0.0,0.0,0.0,0.0,0.0,0.0,1253.15
3888,0.7084708470847084,0.0,0.0417041704170417,0.0,0.0,0.2498249824982498,0.0,0.0,0.0,0.0,0.0,0.0,0.0,0.0,0.0,0.0,0.0,0.0,0.0,0.0,1533.15
3889,0.2548254825482548,0.0,0.2145214521452145,0.0549054905490549,0.4757475747574757,0.0,0.0,0.0,0.0,0.0,0.0,0.0,0.0,0.0,0.0,0.0,0.0,0.0,0.0,0.0,1824.15
3890,0.6171,0.0,0.1838,0.0,0.0,0.0,0.0,0.1991,0.0,0.0,0.0,0.0,0.0,0.0,0.0,0.0,0.0,0.0,0.0,0.0,1548.15
3891,0.0,0.5989,0.0,0.0,0.0,0.0,0.0,0.0,0.382,0.0,0.0,0.0,0.0,0.0,0.0,0.0,0.0,0.0,0.0,0.0,1053.15
3892,0.8611,0.0,0.0,0.0,0.1057,0.0,0.0,0.0,0.0332,0.0,0.0,0.0,0.0,0.0,0.0,0.0,0.0,0.0,0.0,0.0,1814.15
3893,0.5703,0.0,0.0,0.0,0.3289999999999999,0.0,0.0,0.0,0.1007,0.0,0.0,0.0,0.0,0.0,0.0,0.0,0.0,0.0,0.0,0.0,1657.15
3894,0.55,0.0,0.0,0.0,0.0,0.0,0.05,0.0,0.4,0.0,0.0,0.0,0.0,0.0,0.0,0.0,0.0,0.0,0.0,0.0,1138.15
3895,0.6294,0.0,0.0,0.0,0.0,0.0,0.0,0.0,0.3706,0.0,0.0,0.0,0.0,0.0,0.0,0.0,0.0,0.0,0.0,0.0,1287.15
3896,0.0,0.005,0.204,0.0,0.0,0.0,0.0,0.4079,0.0,0.0,0.0,0.0,0.0,0.0,0.0,0.0,0.0,0.0,0.3831,0.0,1020.15
3897,0.6384000000000001,0.0236,0.1598,0.0,0.0,0.0,0.0977,0.0554,0.0,0.0,0.0,0.0,0.0,0.0,0.0,0.0,0.0,0.0,0.0246,0.0,1363.15
3898,0.5004,0.1664999999999999,0.0,0.0,0.1664,0.0,0.0,0.1667,0.0,0.0,0.0,0.0,0.0,0.0,0.0,0.0,0.0,0.0,0.0,0.0,1203.15
3899,0.0,0.0,0.0,0.0,0.0,0.0,0.0,0.0,0.1848999999999999,0.0,0.3151,0.0,0.0,0.0,0.0,0.0,0.0,0.0,0.5,0.0,1147.15
3900,0.6343,0.0213,0.0881,0.0,0.2171,0.0391,0.0,0.0,0.0,0.0,0.0,0.0,0.0,0.0,0.0,0.0,0.0,0.0,0.0,0.0,1353.15
3901,0.6294000000000002,0.116,0.103,0.0413,0.046,0.031,0.0,0.0,0.018,0.0,0.0143,0.0,0.0,0.0,0.0,0.0,0.0,0.0,0.0,0.0,1213.15
3902,0.53,0.22,0.15,0.04,0.0,0.06,0.0,0.0,0.0,0.0,0.0,0.0,0.0,0.0,0.0,0.0,0.0,0.0,0.0,0.0,1256.15
3903,0.7300730073007301,0.0,0.1599159915991599,0.0,0.0,0.0,0.0,0.0,0.0,0.0,0.0,0.0,0.0,0.0,0.11001100110011,0.0,0.0,0.0,0.0,0.0,1578.15
3904,0.0,0.0,0.0,0.0,0.0,0.0,0.283,0.0,0.0,0.0,0.0,0.0,0.0,0.0,0.0,0.7170000000000001,0.0,0.0,0.0,0.0,1596.15
3905,0.6659999999999999,0.063,0.129,0.047,0.057,0.027,0.0,0.0,0.0,0.0,0.01,0.0,0.0,0.0,0.0,0.0,0.0,0.0,0.0,0.0,1428.15
3906,0.6907,0.0701,0.1101,0.043,0.043,0.0,0.0,0.0,0.0,0.0,0.043,0.0,0.0,0.0,0.0,0.0,0.0,0.0,0.0,0.0,1613.15
3907,0.6901999999999999,0.0,0.0,0.0,0.0646,0.0,0.0,0.1553,0.0,0.0,0.0,0.0,0.0,0.0,0.0,0.0,0.0,0.0888,0.0,0.0,1473.15
3908,0.6149,0.0,0.0,0.0,0.0,0.0,0.3614,0.0237,0.0,0.0,0.0,0.0,0.0,0.0,0.0,0.0,0.0,0.0,0.0,0.0,1363.15
3909,0.7092,0.0626,0.0916,0.1236,0.0111,0.0,0.0,0.0,0.0,0.0,0.0,0.0,0.0,0.0,0.0,0.0,0.0,0.0,0.0,0.0,1423.15
3910,0.62,0.0,0.133,0.247,0.0,0.0,0.0,0.0,0.0,0.0,0.0,0.0,0.0,0.0,0.0,0.0,0.0,0.0,0.0,0.0,1684.15
3911,0.42,0.0,0.0,0.0,0.0,0.0,0.0,0.0,0.0,0.0,0.0,0.58,0.0,0.0,0.0,0.0,0.0,0.0,0.0,0.0,992.15
3912,0.4272145570885822,0.2426514697060588,0.012997400519896,0.0,0.0,0.2991401719656069,0.0,0.0,0.0,0.0,0.0,0.0,0.0,0.0,0.0,0.0,0.0,0.0,0.0,0.0,1203.15
3913,0.0,0.6037999999999999,0.0,0.0,0.0,0.0,0.0,0.0,0.3817,0.0,0.0,0.0,0.0,0.0,0.0,0.0,0.0,0.0,0.0,0.0,1045.15
3914,0.4147999999999999,0.0,0.1528,0.1546,0.2778,0.0,0.0,0.0,0.0,0.0,0.0,0.0,0.0,0.0,0.0,0.0,0.0,0.0,0.0,0.0,1608.15
3915,0.6859000000000001,0.0,0.0813,0.1493,0.0579999999999999,0.0,0.0,0.0,0.0,0.0,0.0255,0.0,0.0,0.0,0.0,0.0,0.0,0.0,0.0,0.0,1558.15
3916,0.5,0.0,0.0853999999999999,0.0703,0.3443,0.0,0.0,0.0,0.0,0.0,0.0,0.0,0.0,0.0,0.0,0.0,0.0,0.0,0.0,0.0,1520.15
3917,0.657,0.091,0.103,0.0,0.0,0.0,0.07,0.066,0.013,0.0,0.0,0.0,0.0,0.0,0.0,0.0,0.0,0.0,0.0,0.0,1153.15
3918,0.6020000000000001,0.0,0.004,0.1169999999999999,0.175,0.0,0.0,0.032,0.033,0.0,0.0,0.0,0.0,0.0,0.0,0.0,0.0,0.037,0.0,0.0,1573.15
3919,0.7064,0.01,0.0942,0.0472,0.0208,0.0,0.0,0.0636,0.0448,0.0,0.012,0.0,0.0,0.0,0.0,0.0,0.0,0.0,0.0,0.0,1383.15
3920,0.0,0.6,0.0,0.0,0.0,0.0,0.0,0.4,0.0,0.0,0.0,0.0,0.0,0.0,0.0,0.0,0.0,0.0,0.0,0.0,1162.15
3921,0.4673999999999999,0.2313999999999999,0.0123999999999999,0.0,0.0,0.2853,0.0,0.0,0.0,0.0,0.0,0.0,0.0,0.0,0.0,0.0,0.0,0.0,0.0,0.0,1165.15
3922,0.6129367762065723,0.018901134068044,0.0840050403024181,0.0490029401764105,0.0117007020421225,0.0,0.0,0.1594095645738744,0.0245014700882052,0.0,0.0,0.0,0.0,0.0,0.0,0.0124007440446426,0.0,0.0267016020961257,0.0,0.0,1178.15
3923,0.0,0.0,0.0,0.0,0.0,0.0,0.0,0.0,0.0,0.0,0.0,0.0,0.0,0.0,0.22,0.0,0.0,0.0,0.78,0.0,1696.15
3924,0.4222999999999999,0.0,0.0,0.0,0.3682999999999999,0.0,0.0,0.2094,0.0,0.0,0.0,0.0,0.0,0.0,0.0,0.0,0.0,0.0,0.0,0.0,1643.15
3925,0.1478852114788521,0.3596640335966403,0.0,0.0,0.1583841615838416,0.0,0.1486851314868513,0.0,0.0,0.0694930506949305,0.0,0.0,0.0,0.033996600339966,0.0445955404459554,0.0,0.0,0.0327967203279672,0.0,0.0,1203.15
3926,0.6743325667433258,0.0045995400459954,0.0795920407959204,0.0534946505349465,0.0,0.0,0.0,0.1677832216778322,0.0201979802019798,0.0,0.0,0.0,0.0,0.0,0.0,0.0,0.0,0.0,0.0,0.0,1153.15
3927,0.6335000000000001,0.092,0.114,0.0655,0.0645,0.0,0.0,0.0,0.03,0.0,0.0,0.0,0.0,0.0,0.0,0.0,0.0,0.0,0.0,0.0,1343.15
3928,0.0584999999999999,0.5605,0.0,0.0,0.0,0.0,0.0,0.0,0.0,0.0782,0.0,0.0,0.0,0.0575,0.1725,0.0,0.0,0.068,0.0,0.0,1333.15
3929,0.0,0.0,0.0,0.0,0.0,0.0,0.2667,0.0,0.0,0.4,0.0,0.0,0.0,0.0,0.0,0.0,0.0,0.0,0.3333,0.0,1001.15
3930,0.0,0.0418,0.0685,0.1445,0.0,0.1142,0.0,0.0,0.0,0.0716,0.0,0.0,0.0,0.0,0.0,0.0,0.0,0.0,0.5447000000000001,0.0,1260.15
3931,0.6236,0.0,0.0803,0.0,0.2661,0.0,0.0,0.0,0.0,0.0,0.0,0.0,0.0,0.0,0.0,0.03,0.0,0.0,0.0,0.0,1469.2499755859376
3932,0.809,0.0,0.095,0.0,0.081,0.0,0.0,0.0,0.015,0.0,0.0,0.0,0.0,0.0,0.0,0.0,0.0,0.0,0.0,0.0,1618.15
3933,0.615,0.0,0.0,0.0,0.0,0.15,0.235,0.0,0.0,0.0,0.0,0.0,0.0,0.0,0.0,0.0,0.0,0.0,0.0,0.0,1273.15
3934,0.0,0.0,0.103,0.0,0.0,0.0,0.0,0.0,0.0,0.431,0.0,0.0,0.0,0.0,0.0,0.0,0.0,0.0,0.466,0.0,1473.15
3935,0.6335000000000001,0.092,0.114,0.063,0.047,0.0,0.0,0.032,0.018,0.0,0.0,0.0,0.0,0.0,0.0,0.0,0.0,0.0,0.0,0.0,1303.15
3936,0.7101000000000001,0.0,0.18,0.0,0.0,0.0,0.0,0.0,0.0,0.0,0.0,0.0,0.0,0.0,0.1099,0.0,0.0,0.0,0.0,0.0,1558.15
3937,0.4477,0.0,0.0106,0.0834,0.4583,0.0,0.0,0.0,0.0,0.0,0.0,0.0,0.0,0.0,0.0,0.0,0.0,0.0,0.0,0.0,1693.15
3938,0.6983,0.0397,0.1189,0.027,0.0579999999999999,0.0492,0.0,0.0,0.0,0.0,0.0089,0.0,0.0,0.0,0.0,0.0,0.0,0.0,0.0,0.0,1413.15
3939,0.0,0.0,0.0,0.0,0.4698,0.0,0.0,0.2794,0.0,0.0,0.0,0.0,0.0,0.0,0.0,0.0,0.0,0.0,0.2507999999999999,0.0,2043.15
3940,0.615,0.103,0.107,0.064,0.052,0.023,0.0,0.0,0.0,0.0,0.035,0.0,0.0,0.0,0.0,0.0,0.0,0.0,0.0,0.0,1343.15
3941,0.6057,0.0,0.1404,0.1515,0.0244,0.0,0.0737,0.0043,0.0,0.0,0.0,0.0,0.0,0.0,0.0,0.0,0.0,0.0,0.0,0.0,1525.15
3942,0.1907,0.4552,0.0,0.0,0.0,0.3540999999999999,0.0,0.0,0.0,0.0,0.0,0.0,0.0,0.0,0.0,0.0,0.0,0.0,0.0,0.0,1275.15
3943,0.6787000000000001,0.0,0.0254,0.0,0.1501,0.0127,0.0,0.0521999999999999,0.0275,0.0,0.0,0.0,0.0,0.0,0.0,0.0324,0.0,0.021,0.0,0.0,1323.15
3944,0.6528,0.1552,0.0996,0.0,0.0911,0.0,0.0,0.0,0.0,0.0,0.0,0.0,0.0,0.0,0.0,0.0,0.0,0.0,0.0,0.0,1373.15
3945,0.5949,0.0,0.0,0.0,0.0,0.0,0.0,0.0615,0.3436,0.0,0.0,0.0,0.0,0.0,0.0,0.0,0.0,0.0,0.0,0.0,1116.15
3946,0.821,0.0,0.0,0.0,0.0,0.0,0.0,0.1492,0.0,0.0,0.0298,0.0,0.0,0.0,0.0,0.0,0.0,0.0,0.0,0.0,1575.15
3947,0.4,0.0,0.0,0.0,0.0,0.25,0.0,0.0,0.0,0.0,0.0,0.0,0.0,0.0,0.0,0.35,0.0,0.0,0.0,0.0,1491.15
3948,0.7281000000000001,0.008,0.048,0.0574,0.0223,0.0,0.0,0.0399,0.0801,0.0,0.0155,0.0,0.0,0.0,0.0,0.0,0.0,0.0,0.0,0.0,1203.15
3949,0.6198628082315061,0.0,0.0331980081195128,0.0,0.0,0.0,0.0,0.1507909525428474,0.0718956862588244,0.0,0.0,0.0,0.0,0.0,0.0,0.1186928784272943,0.0,0.0,0.0,0.0,1108.15
3950,0.6,0.0,0.0,0.0,0.075,0.15,0.0,0.0,0.0,0.0,0.075,0.0,0.0,0.0,0.0,0.0825,0.0,0.0175,0.0,0.0,1417.15
3951,0.6303369663033697,0.0472952704729527,0.1091890810918908,0.0711928807119288,0.0711928807119288,0.0707929207079292,0.0,0.0,0.0,0.0,0.0,0.0,0.0,0.0,0.0,0.0,0.0,0.0,0.0,0.0,1456.15
3952,0.7521,0.0,0.0,0.0,0.1674,0.0,0.0,0.0,0.0805,0.0,0.0,0.0,0.0,0.0,0.0,0.0,0.0,0.0,0.0,0.0,1470.15
3953,0.35,0.0,0.0,0.0,0.0,0.35,0.0,0.0,0.0,0.0,0.0,0.0,0.0,0.0,0.0,0.3,0.0,0.0,0.0,0.0,1696.15
3954,0.5007,0.0,0.0,0.0,0.2944,0.0,0.0,0.2048999999999999,0.0,0.0,0.0,0.0,0.0,0.0,0.0,0.0,0.0,0.0,0.0,0.0,1445.15
3955,0.6224000000000001,0.0,0.0129,0.0,0.0,0.0,0.0548,0.0549,0.0541,0.2009,0.0,0.0,0.0,0.0,0.0,0.0,0.0,0.0,0.0,0.0,1268.15
3956,0.6827682768276828,0.0,0.0062006200620062,0.0316031603160316,0.1134113411341134,0.0,0.0,0.077007700770077,0.0371037103710371,0.0,0.0184018401840184,0.0,0.0,0.0,0.0,0.0,0.0,0.0335033503350335,0.0,0.0,1393.15
3957,0.0,0.7093,0.05,0.0,0.0,0.1299,0.0,0.0599,0.0,0.0,0.0,0.05,0.0,0.0,0.0,0.0,0.0,0.0,0.0,0.0,1102.15
3958,0.5,0.0,0.0,0.0,0.0,0.0,0.5,0.0,0.0,0.0,0.0,0.0,0.0,0.0,0.0,0.0,0.0,0.0,0.0,0.0,1484.15
3959,0.6692,0.0237,0.1227999999999999,0.0245,0.0,0.0,0.0,0.1436,0.0139999999999999,0.0,0.0,0.0,0.0,0.0,0.0,0.0,0.0,0.0,0.0,0.0,1277.15
3960,0.5659000000000001,0.0,0.2264,0.0,0.0,0.0,0.0,0.2077,0.0,0.0,0.0,0.0,0.0,0.0,0.0,0.0,0.0,0.0,0.0,0.0,1678.15
3961,0.635,0.02,0.0,0.0,0.04,0.0,0.0,0.175,0.01,0.0,0.0,0.0,0.0,0.0,0.0,0.0,0.0,0.12,0.0,0.0,1511.15
3962,0.2916,0.3414999999999999,0.0,0.0,0.0,0.3669,0.0,0.0,0.0,0.0,0.0,0.0,0.0,0.0,0.0,0.0,0.0,0.0,0.0,0.0,1281.15
3963,0.5610775568977241,0.0,0.0,0.0,0.0,0.0,0.0381984720611175,0.2253909843606255,0.0397984080636774,0.0,0.0,0.0,0.0,0.0,0.0,0.1350945962161513,0.0,0.0,0.0,0.0,1163.15
3964,0.635,0.02,0.0,0.0,0.04,0.0,0.0,0.125,0.06,0.0,0.0,0.0,0.0,0.0,0.0,0.0,0.0,0.12,0.0,0.0,1483.15
3965,0.0,0.52,0.0,0.0,0.0,0.0,0.0,0.0,0.48,0.0,0.0,0.0,0.0,0.0,0.0,0.0,0.0,0.0,0.0,0.0,1221.15
3966,0.5,0.0,0.0,0.0,0.3,0.0,0.2,0.0,0.0,0.0,0.0,0.0,0.0,0.0,0.0,0.0,0.0,0.0,0.0,0.0,1443.15
3967,0.5263,0.0,0.1246,0.009,0.1532,0.0,0.0,0.0745,0.0613,0.0,0.0,0.0,0.0511,0.0,0.0,0.0,0.0,0.0,0.0,0.0,1433.15
3968,0.6773,0.0896,0.113,0.0126,0.0517,0.0432,0.0,0.0,0.0,0.0,0.0126,0.0,0.0,0.0,0.0,0.0,0.0,0.0,0.0,0.0,1308.15
3969,0.0,0.5,0.0,0.0,0.0,0.0,0.0,0.5,0.0,0.0,0.0,0.0,0.0,0.0,0.0,0.0,0.0,0.0,0.0,0.0,1237.15
3970,0.6494649464946495,0.0,0.0294029402940294,0.0,0.3211321132113211,0.0,0.0,0.0,0.0,0.0,0.0,0.0,0.0,0.0,0.0,0.0,0.0,0.0,0.0,0.0,1663.15
3971,0.7407740774077407,0.0,0.0373037303730373,0.0,0.0,0.0,0.0,0.0,0.2219221922192219,0.0,0.0,0.0,0.0,0.0,0.0,0.0,0.0,0.0,0.0,0.0,1123.15
3972,0.0,0.0,0.0,0.0,0.0,0.0,0.0,0.0,0.0,0.0,0.0,0.0,0.0,0.0,0.0,0.0,1.0,0.0,0.0,0.0,1388.15
3973,0.0643064306430643,0.5737573757375738,0.0,0.0,0.0,0.0,0.0086008600860086,0.0,0.0,0.0792079207920792,0.0,0.0,0.0,0.0,0.2112211221122112,0.0,0.0,0.0523052305230523,0.0,0.0,1373.15
3974,0.6154999999999999,0.1002,0.1108,0.0638,0.0847,0.0,0.0,0.0,0.0243,0.0,0.0,0.0,0.0,0.0,0.0,0.0,0.0,0.0,0.0,0.0,1298.15
3975,0.5,0.0,0.0,0.0134,0.4866,0.0,0.0,0.0,0.0,0.0,0.0,0.0,0.0,0.0,0.0,0.0,0.0,0.0,0.0,0.0,1805.15
3976,0.6689999999999999,0.0744,0.1247999999999999,0.0245999999999999,0.0515,0.0430999999999999,0.0,0.0,0.0,0.0,0.0125999999999999,0.0,0.0,0.0,0.0,0.0,0.0,0.0,0.0,0.0,1353.15
3977,0.685,0.0352,0.0432,0.0515,0.0621,0.0,0.0,0.0,0.1083,0.0,0.0139999999999999,0.0,0.0,0.0,0.0,0.0,0.0,0.0,0.0,0.0,1323.15
3978,0.521,0.172,0.021,0.0,0.0,0.0,0.14,0.092,0.0,0.0289999999999999,0.009,0.0,0.0,0.0,0.0,0.015,0.0,0.0,0.0,0.0,929.15
3979,0.565,0.0,0.218,0.0,0.152,0.0,0.0,0.0,0.065,0.0,0.0,0.0,0.0,0.0,0.0,0.0,0.0,0.0,0.0,0.0,1733.15
3980,0.0,0.0,0.0,0.0,0.0,0.0,0.0,0.0,0.0,0.28,0.0,0.0,0.0,0.0,0.0,0.0,0.72,0.0,0.0,0.0,1553.15
3981,0.5928592859285928,0.0515051505150515,0.0,0.0,0.0,0.0,0.0,0.201020102010201,0.0,0.0,0.0,0.0,0.0,0.0,0.0,0.0,0.0,0.1237123712371237,0.0309030903090309,0.0,1573.15
3982,0.692,0.0,0.1539999999999999,0.0,0.1539999999999999,0.0,0.0,0.0,0.0,0.0,0.0,0.0,0.0,0.0,0.0,0.0,0.0,0.0,0.0,0.0,1708.15
3983,0.5445564354851612,0.0482961363090952,0.040996720262379,0.0,0.0438964882809375,0.1438884889208863,0.0,0.0,0.0,0.031197504199664,0.0965922726181905,0.0,0.0,0.0,0.0,0.036997040236781,0.0,0.0132989360851131,0.0,0.0,1213.15
3984,0.58335916485846,0.0869939104262701,0.0179987400881938,0.0,0.0,0.0447968642195046,0.1685881988260821,0.0296979211455198,0.0,0.0,0.049296549241553,0.0,0.0,0.0,0.0187986840921135,0.0,0.0,0.0,0.0,0.0,1040.15
3985,0.1307,0.3885,0.0,0.0,0.1556,0.0,0.1168,0.0,0.0,0.0965,0.0,0.0,0.0,0.0348,0.0588999999999999,0.0,0.0,0.0070999999999999,0.0,0.0,1193.15
3986,0.665,0.0,0.0,0.0,0.0,0.125,0.21,0.0,0.0,0.0,0.0,0.0,0.0,0.0,0.0,0.0,0.0,0.0,0.0,0.0,1228.15
3987,0.032,0.688,0.048,0.0,0.0,0.126,0.0,0.0,0.0579999999999999,0.0,0.0,0.048,0.0,0.0,0.0,0.0,0.0,0.0,0.0,0.0,974.15
3988,0.6572,0.0915,0.1249,0.1264,0.0,0.0,0.0,0.0,0.0,0.0,0.0,0.0,0.0,0.0,0.0,0.0,0.0,0.0,0.0,0.0,1631.15
3989,0.6187237447489499,0.0,0.04000800160032,0.0,0.0871174234846969,0.141128225645129,0.0,0.0,0.0,0.0,0.047009401880376,0.0,0.0,0.0,0.01500300060012,0.031006201240248,0.0,0.02000400080016,0.0,0.0,1324.15
3990,0.7281000000000001,0.008,0.048,0.0574,0.0223,0.0,0.0,0.04,0.08,0.0,0.0155,0.0,0.0,0.0,0.0,0.0,0.0,0.0,0.0,0.0,1203.15
3991,0.5169638125331227,0.1196916215864889,0.0229983901126921,0.0,0.0,0.0417970742048056,0.1843870929034967,0.0355975081744277,0.0,0.0,0.0564960452768306,0.0,0.0,0.0,0.0215984881058325,0.0,0.0,0.0,0.0,0.0,1053.15
3992,0.7055,0.0172,0.0329,0.07,0.0324,0.0,0.0,0.0312,0.0994,0.0,0.0104,0.0,0.0,0.0,0.0,0.0,0.0,0.0,0.0,0.0,1183.15
3993,0.0,0.7659999999999999,0.0,0.0,0.0,0.2339999999999999,0.0,0.0,0.0,0.0,0.0,0.0,0.0,0.0,0.0,0.0,0.0,0.0,0.0,0.0,1141.15
3994,0.565,0.0,0.12,0.02,0.02,0.08,0.0,0.0275,0.04,0.0,0.065,0.0,0.0,0.0,0.0175,0.02,0.0,0.025,0.0,0.0,1573.15
3995,0.6268,0.0403,0.015,0.0379,0.075,0.0,0.0,0.1927,0.0123,0.0,0.0,0.0,0.0,0.0,0.0,0.0,0.0,0.0,0.0,0.0,1163.15
3996,0.0,0.02,0.19,0.0,0.0,0.0,0.0,0.4,0.0,0.0,0.0,0.0,0.0,0.0,0.0,0.0,0.0,0.0,0.39,0.0,1015.15
3997,0.654,0.0093,0.12,0.0639,0.0,0.0,0.0,0.1507,0.0,0.0,0.0,0.0,0.0,0.0,0.0,0.0,0.0,0.0,0.0,0.0,1457.15
3998,0.639,0.163,0.073,0.0,0.0,0.0,0.035,0.03,0.06,0.0,0.0,0.0,0.0,0.0,0.0,0.0,0.0,0.0,0.0,0.0,1043.15
3999,0.7289854202915943,0.0,0.1119977600447991,0.0510989780204396,0.0,0.0,0.0730985380292394,0.0059998800023999,0.0,0.0,0.0,0.0,0.0,0.0,0.0,0.0124997500049999,0.0,0.0075998480030399,0.0034999300013999,0.0,1594.15
4000,0.3,0.5,0.0,0.0,0.0,0.0,0.0,0.2,0.0,0.0,0.0,0.0,0.0,0.0,0.0,0.0,0.0,0.0,0.0,0.0,943.15
4001,0.1025,0.2756,0.0,0.0,0.0,0.0,0.0,0.0,0.0,0.4343,0.0,0.0,0.0,0.0387,0.0827,0.0429,0.0,0.0233,0.0,0.0,1233.15
4002,0.7943000000000001,0.0,0.0,0.0403,0.0,0.0,0.0,0.0,0.1654,0.0,0.0,0.0,0.0,0.0,0.0,0.0,0.0,0.0,0.0,0.0,1038.15
4003,0.615,0.02,0.0,0.0,0.0,0.0,0.0,0.215,0.0,0.0,0.0,0.0,0.0,0.0,0.0,0.0,0.0,0.12,0.03,0.0,1438.15
4004,0.3984,0.0196,0.1006,0.0,0.244,0.0,0.0,0.0,0.0,0.126,0.0,0.0,0.0,0.0,0.0,0.1113,0.0,0.0,0.0,0.0,1555.15
4005,0.468953104689531,0.0,0.0863913608639136,0.2038796120387961,0.2407759224077592,0.0,0.0,0.0,0.0,0.0,0.0,0.0,0.0,0.0,0.0,0.0,0.0,0.0,0.0,0.0,1557.15
4006,0.6667000000000001,0.0,0.1133,0.0,0.0,0.0,0.0,0.22,0.0,0.0,0.0,0.0,0.0,0.0,0.0,0.0,0.0,0.0,0.0,0.0,1163.15
4007,0.6533653365336533,0.0412041204120412,0.0198019801980198,0.0424042404240424,0.0773077307730773,0.0,0.0,0.1517151715171517,0.0115011501150114,0.0,0.0,0.0,0.0,0.0,0.0,0.0,0.0,0.0,0.0,0.0,1180.15
4008,0.6435000000000001,0.0,0.0,0.0731,0.0399,0.0,0.0,0.2435,0.0,0.0,0.0,0.0,0.0,0.0,0.0,0.0,0.0,0.0,0.0,0.0,1135.15
4009,0.647,0.0,0.0,0.0,0.02,0.0,0.022,0.17,0.025,0.0,0.0,0.0,0.0,0.0,0.0,0.0,0.0,0.1159999999999999,0.0,0.0,1534.15
4010,0.5856585658565856,0.1755175517551755,0.0946094609460946,0.0638063806380638,0.0459045904590459,0.0,0.0,0.0,0.0,0.0,0.0,0.0,0.0,0.0,0.0,0.0129012901290129,0.0,0.0047004700470047,0.0,0.0,1423.15
4011,0.0,0.6102000000000001,0.0,0.0,0.0,0.0,0.0,0.0,0.0,0.261,0.0,0.0,0.0,0.0,0.1141,0.0,0.0,0.0,0.0,0.0,1263.15
4012,0.317,0.319,0.0,0.0,0.0,0.364,0.0,0.0,0.0,0.0,0.0,0.0,0.0,0.0,0.0,0.0,0.0,0.0,0.0,0.0,1265.15
4013,0.6783,0.0188,0.0833,0.0,0.0233,0.0,0.0,0.1687,0.0139,0.0,0.0,0.0,0.0,0.0,0.0,0.0,0.0,0.0133,0.0,0.0,1173.15
4014,0.3917391739173917,0.0,0.1704170417041704,0.0624062406240624,0.3754375437543754,0.0,0.0,0.0,0.0,0.0,0.0,0.0,0.0,0.0,0.0,0.0,0.0,0.0,0.0,0.0,1707.15
4015,0.6756932430675694,0.0768992310076899,0.1207987920120799,0.0348996510034899,0.0857991420085799,0.0,0.0,0.0,0.0,0.0,0.0,0.0,0.0,0.0,0.0,0.0,0.0,0.0,0.0,0.0,1518.15
4016,0.0,0.7217,0.0,0.0,0.0,0.0,0.2783,0.0,0.0,0.0,0.0,0.0,0.0,0.0,0.0,0.0,0.0,0.0,0.0,0.0,1171.15
4017,0.5651434856514348,0.0,0.0396960303969603,0.0,0.0850914908509148,0.1381861813818617,0.0,0.0,0.0,0.0,0.0615938406159383,0.0,0.0,0.0,0.0,0.070892910708929,0.0,0.0393960603939606,0.0,0.0,1363.15
4018,0.3,0.0,0.0,0.0,0.0625,0.125,0.0,0.0,0.0,0.0,0.1125,0.0,0.0,0.0,0.0,0.4,0.0,0.0,0.0,0.0,1468.15
4019,0.7243,0.0,0.1071,0.0,0.1028,0.0313,0.0,0.0,0.0,0.0,0.0331,0.0,0.0,0.0,0.0,0.0,0.0,0.0,0.0,0.0,1513.15
4020,0.0,0.8647,0.0,0.0,0.0,0.0,0.0,0.0,0.1353,0.0,0.0,0.0,0.0,0.0,0.0,0.0,0.0,0.0,0.0,0.0,995.15
4021,0.6454354564543546,0.0,0.0,0.0,0.0,0.1590840915908409,0.0,0.1954804519548045,0.0,0.0,0.0,0.0,0.0,0.0,0.0,0.0,0.0,0.0,0.0,0.0,1274.15
4022,0.63,0.0,0.0,0.0,0.0,0.35,0.0,0.0,0.0,0.0,0.0,0.0,0.0,0.0,0.02,0.0,0.0,0.0,0.0,0.0,1665.15
4023,0.645,0.0,0.0,0.0,0.043,0.04,0.0,0.11,0.01,0.0,0.022,0.0,0.0,0.0,0.0,0.04,0.0,0.09,0.0,0.0,1523.15
4024,0.0,0.82,0.0,0.0,0.0,0.0,0.0,0.0,0.18,0.0,0.0,0.0,0.0,0.0,0.0,0.0,0.0,0.0,0.0,0.0,1099.15
4025,0.0,0.0,0.0,0.0,0.0,0.0,0.0,0.475,0.15,0.0,0.0,0.0,0.0,0.0,0.0,0.0,0.0,0.0,0.375,0.0,1069.15
4026,0.3797,0.3147,0.0,0.0,0.0,0.0,0.0,0.0,0.0,0.0,0.0,0.3056,0.0,0.0,0.0,0.0,0.0,0.0,0.0,0.0,1098.15
4027,0.6008000000000001,0.0,0.1599,0.0565,0.0238,0.0,0.0,0.1467,0.0107,0.0,0.0,0.0,0.0,0.0,0.0,0.0,0.0,0.0,0.0,0.0,1433.15
4028,0.5977940220597794,0.0966990330096699,0.0,0.0,0.0,0.0731992680073199,0.1251987480125198,0.0,0.0,0.0082999170008299,0.0721992780072199,0.0,0.0,0.0,0.0162998370016299,0.0,0.0,0.0,0.0,0.0,1013.15
4029,0.6558344165583443,0.0206979302069793,0.1243875612438756,0.0323967603239676,0.0,0.0,0.0,0.1644835516448355,0.0,0.0,0.0,0.0,0.0,0.0,0.0,0.0,0.0,0.0,0.0,0.0,1202.15
4030,0.8297170282971703,0.0,0.0980901909809019,0.0,0.0,0.0,0.0,0.0,0.0721927807219278,0.0,0.0,0.0,0.0,0.0,0.0,0.0,0.0,0.0,0.0,0.0,1643.15
4031,0.52,0.0,0.0,0.0,0.32,0.0,0.0,0.16,0.0,0.0,0.0,0.0,0.0,0.0,0.0,0.0,0.0,0.0,0.0,0.0,1571.0500000000002
4032,0.1306,0.2932,0.0,0.0,0.0,0.0,0.0,0.0,0.0,0.2842,0.0,0.0,0.0,0.0267,0.1211999999999999,0.1147,0.0,0.0294,0.0,0.0,1243.15
4033,0.671067106710671,0.0,0.0499049904990499,0.0415041504150415,0.0621062106210621,0.0,0.0,0.0519051905190519,0.0,0.0,0.1034103410341034,0.0,0.0,0.0,0.0,0.0,0.0,0.0201020102010201,0.0,0.0,1342.15
4034,0.5979597959795981,0.0,0.085008500850085,0.0874087408740874,0.0546054605460546,0.0,0.0,0.06000600060006,0.0588058805880588,0.0,0.0113011301130113,0.0,0.0,0.0,0.0,0.0449044904490449,0.0,0.0,0.0,0.0,1400.15
4035,0.4845,0.0,0.0982,0.0,0.0,0.0,0.0,0.4172999999999999,0.0,0.0,0.0,0.0,0.0,0.0,0.0,0.0,0.0,0.0,0.0,0.0,1228.15
4036,0.66,0.0,0.075,0.075,0.04,0.0,0.01,0.07,0.025,0.0,0.0,0.0,0.0,0.0,0.0,0.03,0.0,0.015,0.0,0.0,1424.15
4037,0.2192,0.5166,0.0,0.0,0.0,0.0,0.0,0.2642,0.0,0.0,0.0,0.0,0.0,0.0,0.0,0.0,0.0,0.0,0.0,0.0,907.15
4038,0.653,0.0842,0.1143,0.0451,0.0634,0.0,0.0,0.0,0.0,0.0,0.04,0.0,0.0,0.0,0.0,0.0,0.0,0.0,0.0,0.0,1393.15
4039,0.6711,0.0252,0.0544,0.0423,0.078,0.0143,0.0,0.0401,0.0495,0.0,0.0241,0.0,0.0,0.0,0.0,0.0,0.0,0.0,0.0,0.0,1363.15
4040,0.752,0.0,0.0,0.0,0.0,0.0,0.0,0.188,0.0,0.0,0.0,0.0,0.0,0.0,0.0,0.06,0.0,0.0,0.0,0.0,1358.15
4041,0.0,0.0192,0.0203,0.0,0.0326,0.1826,0.0,0.1277,0.0,0.1376,0.047,0.0,0.0,0.0,0.0,0.0,0.0,0.0,0.4236,0.0,1173.15
4042,0.162,0.4193,0.0,0.0,0.0,0.0,0.0,0.4186999999999999,0.0,0.0,0.0,0.0,0.0,0.0,0.0,0.0,0.0,0.0,0.0,0.0,1133.15
4043,0.2736,0.0,0.1861,0.1568999999999999,0.3834,0.0,0.0,0.0,0.0,0.0,0.0,0.0,0.0,0.0,0.0,0.0,0.0,0.0,0.0,0.0,1840.15
4044,0.3354999999999999,0.0,0.0549,0.2501,0.3595,0.0,0.0,0.0,0.0,0.0,0.0,0.0,0.0,0.0,0.0,0.0,0.0,0.0,0.0,0.0,1700.15
4045,0.6282,0.0179,0.0899,0.0774,0.1557,0.0,0.0,0.0221,0.0086,0.0,0.0,0.0,0.0,0.0,0.0,0.0,0.0,0.0,0.0,0.0,1498.15
4046,0.6454129082581652,0.0,0.0797015940318806,0.0652013040260805,0.0,0.0,0.0,0.2089041780835616,0.0,0.0,0.0,0.0,0.0,0.0,0.0,0.0,0.0,0.0,0.0,0.0,1113.15
4047,0.6327999999999999,0.0327999999999999,0.0,0.0,0.1450999999999999,0.0,0.0,0.1892999999999999,0.0,0.0,0.0,0.0,0.0,0.0,0.0,0.0,0.0,0.0,0.0,0.0,1263.15
4048,0.55,0.0,0.07,0.14,0.04,0.0,0.1,0.0,0.0,0.0,0.0,0.0,0.0,0.02,0.0,0.055,0.0,0.025,0.0,0.0,1513.15
4049,0.6106,0.0,0.0798,0.0,0.1896,0.02,0.0,0.0103,0.0,0.0702,0.0,0.0,0.0,0.0,0.0195,0.0,0.0,0.0,0.0,0.0,1390.15
4050,0.0,0.8108,0.0,0.0,0.0,0.0,0.0,0.0,0.0,0.0,0.0,0.1892,0.0,0.0,0.0,0.0,0.0,0.0,0.0,0.0,1023.15
4051,0.4282428242824282,0.0,0.0841084108410841,0.2837283728372837,0.2039203920392039,0.0,0.0,0.0,0.0,0.0,0.0,0.0,0.0,0.0,0.0,0.0,0.0,0.0,0.0,0.0,1679.15
4052,0.0,0.124987501249875,0.0176982301769823,0.0495950404959504,0.2674732526747325,0.2347765223477652,0.0,0.0,0.0,0.1228877112288771,0.0,0.0,0.0,0.0,0.0,0.0,0.0,0.0,0.1760823917608239,0.0,1157.15
4053,0.0,0.0471,0.0,0.0,0.0,0.1712,0.0,0.0265,0.0,0.0,0.0,0.316,0.0,0.0,0.0,0.0,0.0,0.0,0.4392,0.0,983.15
4054,0.63,0.0,0.11,0.08,0.03,0.0,0.0,0.075,0.055,0.0,0.0,0.0,0.0,0.0,0.0,0.01,0.0,0.01,0.0,0.0,1518.15
4055,0.6638999999999999,0.0550999999999999,0.1247999999999999,0.0700999999999999,0.0559999999999999,0.0,0.0,0.0,0.0,0.0,0.0300999999999999,0.0,0.0,0.0,0.0,0.0,0.0,0.0,0.0,0.0,1443.15
4056,0.6199,0.0,0.0,0.0,0.3643,0.0,0.0,0.0,0.0,0.0,0.0,0.0,0.0,0.0,0.0,0.0,0.0,0.0,0.0,0.0,1968.15
4057,0.6580341965803419,0.0391960803919608,0.1002899710028997,0.0,0.157984201579842,0.0444955504449555,0.0,0.0,0.0,0.0,0.0,0.0,0.0,0.0,0.0,0.0,0.0,0.0,0.0,0.0,1359.15
4058,0.6996,0.0,0.106,0.1341,0.0,0.0,0.0603,0.0,0.0,0.0,0.0,0.0,0.0,0.0,0.0,0.0,0.0,0.0,0.0,0.0,1539.15
4059,0.5,0.25,0.0,0.0,0.25,0.0,0.0,0.0,0.0,0.0,0.0,0.0,0.0,0.0,0.0,0.0,0.0,0.0,0.0,0.0,1303.15
4060,0.783921607839216,0.0,0.0666933306669333,0.0,0.0,0.0,0.0,0.0,0.1493850614938506,0.0,0.0,0.0,0.0,0.0,0.0,0.0,0.0,0.0,0.0,0.0,1268.15
4061,0.6663,0.0,0.0,0.0,0.0,0.0,0.0,0.3327,0.0,0.0,0.0,0.0,0.0,0.0,0.0,0.0,0.0,0.0,0.0,0.0,1160.15
4062,0.5750000000000001,0.0,0.0,0.0,0.2125,0.0,0.0,0.2125,0.0,0.0,0.0,0.0,0.0,0.0,0.0,0.0,0.0,0.0,0.0,0.0,1498.15
4063,0.6859999999999999,0.0,0.0,0.0,0.0,0.0,0.0,0.0,0.314,0.0,0.0,0.0,0.0,0.0,0.0,0.0,0.0,0.0,0.0,0.0,1318.15
4064,0.6809000000000001,0.0,0.0,0.0,0.0,0.0,0.0,0.2729,0.0462,0.0,0.0,0.0,0.0,0.0,0.0,0.0,0.0,0.0,0.0,0.0,1065.15
4065,0.8818,0.0,0.0583,0.0199,0.0,0.0,0.0,0.0,0.04,0.0,0.0,0.0,0.0,0.0,0.0,0.0,0.0,0.0,0.0,0.0,1543.15
4066,0.6855999999999999,0.0,0.1714999999999999,0.0286999999999999,0.0,0.0,0.0,0.0,0.0,0.0,0.0,0.0,0.0,0.0,0.1141999999999999,0.0,0.0,0.0,0.0,0.0,1473.15
4067,0.6991699169916992,0.0549054905490549,0.0406040604060406,0.0268026802680268,0.0227022702270227,0.0,0.0383038303830383,0.0462046204620462,0.0338033803380338,0.0117011701170117,0.0,0.0,0.0,0.0,0.0,0.0,0.0,0.0258025802580258,0.0,0.0,1213.15
4068,0.5229,0.1253,0.0393,0.0,0.042,0.102,0.0,0.0,0.0,0.0299,0.0849,0.0,0.0,0.0,0.0,0.0354,0.0,0.0128,0.0055,0.0,1313.15
4069,0.73987780366589,0.0,0.0866973990780276,0.0,0.0,0.0,0.0,0.1298961031169065,0.0430987070387888,0.0,0.0,0.0,0.0,0.0,0.0,0.0,0.0,0.0,0.0,0.0,1155.15
4070,0.63,0.0,0.1295,0.1804,0.0601,0.0,0.0,0.0,0.0,0.0,0.0,0.0,0.0,0.0,0.0,0.0,0.0,0.0,0.0,0.0,1588.15
4071,0.7388517196203734,0.0,0.0867060694248597,0.0,0.0,0.0,0.043803066214635,0.0433030312121848,0.0869060834258398,0.0,0.0,0.0,0.0,0.0,0.0,0.0,0.0,0.0,0.0,0.0,1286.15
4072,0.4728,0.0,0.0,0.0,0.4559,0.0,0.0,0.0458,0.0,0.0,0.0,0.0,0.0,0.0,0.0,0.0,0.0,0.0,0.0255,0.0,1313.15
4073,0.4055594440555944,0.0,0.0581941805819418,0.0720927907209279,0.4641535846415358,0.0,0.0,0.0,0.0,0.0,0.0,0.0,0.0,0.0,0.0,0.0,0.0,0.0,0.0,0.0,1613.15
4074,0.665,0.0,0.0625,0.11,0.0425,0.0,0.0,0.0475,0.045,0.0,0.01,0.0,0.0,0.0,0.0,0.0,0.0,0.0175,0.0,0.0,1513.15
4075,0.0,0.3803380338033804,0.0,0.0,0.0,0.0,0.0,0.0,0.0,0.488048804880488,0.0,0.0,0.0,0.0,0.0406040604060406,0.0552055205520552,0.0,0.0358035803580358,0.0,0.0,1096.15
4076,0.6818000000000001,0.0,0.0,0.0,0.0,0.0,0.0386,0.1205,0.0432,0.0,0.0,0.0,0.0,0.0,0.0,0.0,0.0,0.1158,0.0,0.0,1518.15
4077,0.0,0.66,0.0,0.0,0.0,0.0,0.34,0.0,0.0,0.0,0.0,0.0,0.0,0.0,0.0,0.0,0.0,0.0,0.0,0.0,1192.15
4078,0.55,0.0,0.0,0.0,0.0,0.0,0.125,0.0,0.325,0.0,0.0,0.0,0.0,0.0,0.0,0.0,0.0,0.0,0.0,0.0,1153.15
4079,0.5980820575382738,0.0044998650040498,0.0,0.0,0.0,0.0,0.0,0.3488895333140005,0.0,0.0,0.0,0.0,0.0,0.0,0.0,0.0275991720248392,0.0,0.0204993850184494,0.0,0.0,1103.15
4080,0.4999999999999999,0.0,0.0866999999999999,0.0648,0.3485,0.0,0.0,0.0,0.0,0.0,0.0,0.0,0.0,0.0,0.0,0.0,0.0,0.0,0.0,0.0,1520.15
4081,0.7958,0.0,0.1082,0.0,0.0,0.096,0.0,0.0,0.0,0.0,0.0,0.0,0.0,0.0,0.0,0.0,0.0,0.0,0.0,0.0,1627.15
4082,0.0,0.0,0.0,0.0,0.0,0.0,0.0,0.0,0.0,0.0,0.0,0.0,0.0,0.1333133313331333,0.0333033303330333,0.0,0.0,0.0,0.8333833383338334,0.0,1643.15
4083,0.55,0.0426,0.006,0.0,0.0,0.0,0.1791,0.0147,0.0161,0.1782,0.0,0.0,0.0,0.0,0.0,0.0,0.0,0.0,0.0133,0.0,1234.15
4084,0.7343000000000001,0.0,0.2163,0.0,0.0,0.0,0.0,0.0,0.0494,0.0,0.0,0.0,0.0,0.0,0.0,0.0,0.0,0.0,0.0,0.0,1923.15
4085,0.7696,0.0917,0.0438999999999999,0.0,0.0113999999999999,0.0062,0.0,0.0618,0.0136,0.0,0.0,0.0,0.0,0.0,0.0,0.0,0.0,0.0,0.0,0.0,1203.15
4086,0.4882,0.0504,0.0398,0.0,0.0707,0.2503,0.0,0.0,0.0,0.0499,0.0204999999999999,0.0,0.0,0.0302,0.0,0.0,0.0,0.0,0.0,0.0,1373.15
4087,0.0,0.2543254325432543,0.028002800280028,0.0,0.1051105110511051,0.021002100210021,0.043004300430043,0.02000200020002,0.014001400140014,0.2673267326732674,0.0,0.0,0.0,0.0,0.0,0.0,0.0,0.0,0.2462246224622462,0.0,1113.15
4088,0.0,0.0,0.0,0.0,0.0,0.0,0.0,0.0,0.0,0.0,0.0,0.6859999999999999,0.0,0.0,0.0,0.0,0.0,0.0,0.314,0.0,1168.15
4089,0.7288,0.0,0.0,0.0,0.1605,0.0,0.0,0.1065,0.0,0.0,0.0,0.0,0.0,0.0,0.0,0.0,0.0,0.0,0.0042,0.0,1533.15
4090,0.5919,0.0,0.0,0.0723,0.1664,0.0,0.0,0.1694,0.0,0.0,0.0,0.0,0.0,0.0,0.0,0.0,0.0,0.0,0.0,0.0,1393.15
4091,0.4978,0.0,0.0,0.0,0.0,0.0626999999999999,0.0,0.4395,0.0,0.0,0.0,0.0,0.0,0.0,0.0,0.0,0.0,0.0,0.0,0.0,1261.15
4092,0.4439,0.093,0.03,0.0,0.092,0.154,0.0,0.0,0.0,0.0,0.0414,0.0,0.0,0.0,0.0236,0.1061999999999999,0.0,0.0156,0.0,0.0,1226.15
4093,0.5954,0.0,0.0,0.0,0.1606,0.0,0.0,0.244,0.0,0.0,0.0,0.0,0.0,0.0,0.0,0.0,0.0,0.0,0.0,0.0,1293.15
4094,0.65,0.0,0.0,0.0,0.0,0.0,0.0,0.25,0.0,0.0,0.0,0.0,0.0,0.0,0.0,0.1,0.0,0.0,0.0,0.0,1123.15
4095,0.0,0.0,0.0,0.0,0.3939,0.0,0.1061,0.0,0.0,0.0,0.0,0.0,0.0,0.0,0.0,0.0,0.0,0.0,0.5,0.0,1129.15
4096,0.0,0.0,0.0,0.0,0.0,0.348,0.0,0.0,0.0,0.0,0.0,0.0,0.0,0.0,0.0,0.652,0.0,0.0,0.0,0.0,1703.15
4097,0.6386638663866387,0.047004700470047,0.1361136113611361,0.0681068106810681,0.02000200020002,0.0,0.0621062106210621,0.0,0.028002800280028,0.0,0.0,0.0,0.0,0.0,0.0,0.0,0.0,0.0,0.0,0.0,1434.15
4098,0.0,0.0537946205379462,0.0,0.0,0.0,0.104989501049895,0.0,0.0,0.0,0.0628937106289371,0.0,0.2627737226277372,0.0,0.0,0.0,0.5155484451554845,0.0,0.0,0.0,0.0,1523.15
4099,0.8946999999999999,0.0,0.0125,0.0,0.0,0.0,0.0,0.0,0.0928,0.0,0.0,0.0,0.0,0.0,0.0,0.0,0.0,0.0,0.0,0.0,1568.15
4100,0.3298329832983299,0.0,0.0555055505550555,0.2107210721072107,0.403940394039404,0.0,0.0,0.0,0.0,0.0,0.0,0.0,0.0,0.0,0.0,0.0,0.0,0.0,0.0,0.0,1737.15
4101,0.7297,0.00078,0.0247,0.0222,0.0298,0.0,0.0,0.005,0.1262,0.0,0.0595,0.0,0.0,0.0,0.0,0.0,0.0,0.0,0.0,0.0,1193.15
4102,0.72,0.24,0.0,0.0,0.0,0.0,0.0,0.0,0.0,0.0,0.0,0.0,0.0,0.0,0.0,0.0,0.0,0.0,0.04,0.0,1166.15
4103,0.0,0.0,0.0,0.0,0.0,0.0,0.0,0.0,0.0,0.58,0.0,0.0,0.0,0.0,0.0,0.0,0.0,0.0,0.42,0.0,1446.15
4104,0.4825482548254826,0.0,0.1415141514151415,0.0,0.2288228822882288,0.0,0.0,0.1471147114711471,0.0,0.0,0.0,0.0,0.0,0.0,0.0,0.0,0.0,0.0,0.0,0.0,1546.15
4105,0.6461516921353708,0.0761060884870789,0.0068005440435234,0.0,0.0037002960236818,0.0527042163373069,0.0,0.0731058484678774,0.0511040883270661,0.0111008880710456,0.0,0.0,0.0,0.0,0.0,0.0785062805024401,0.0,0.0,0.0,0.0,1113.15
4106,0.6930693069306931,0.0,0.1782178217821782,0.0,0.0,0.0,0.0,0.0,0.0,0.0,0.0,0.0,0.0,0.0,0.1188118811881188,0.0,0.0,0.0099009900990099,0.0,0.0,1518.15
4107,0.6890999999999999,0.0993999999999999,0.104,0.0197999999999999,0.0745,0.0,0.0,0.0,0.0,0.0,0.0125,0.0,0.0,0.0,0.0,0.0,0.0,0.0,0.0,0.0,1393.15
4108,0.357,0.0,0.1433,0.0,0.0,0.0,0.0,0.4997,0.0,0.0,0.0,0.0,0.0,0.0,0.0,0.0,0.0,0.0,0.0,0.0,1783.15
4109,0.6890999999999999,0.0,0.1231,0.152,0.0,0.0,0.0358,0.0,0.0,0.0,0.0,0.0,0.0,0.0,0.0,0.0,0.0,0.0,0.0,0.0,1636.15
4110,0.6265000000000001,0.0414,0.1136,0.1056,0.0817,0.0299,0.0,0.0,0.0,0.0,0.0,0.0,0.0,0.0,0.0,0.0,0.0,0.0,0.0,0.0,1424.15
4111,0.5013000000000001,0.0,0.0,0.0,0.0,0.0,0.2218,0.0,0.0959,0.0,0.0,0.0,0.0,0.0,0.0,0.181,0.0,0.0,0.0,0.0,1363.15
4112,0.67,0.08,0.11,0.02,0.05,0.05,0.0,0.0,0.0,0.0,0.02,0.0,0.0,0.0,0.0,0.0,0.0,0.0,0.0,0.0,1523.15
4113,0.6554655465546555,0.0,0.038003800380038,0.0592059205920592,0.1064106410641064,0.0,0.01000100010001,0.1309130913091309,0.0,0.0,0.0,0.0,0.0,0.0,0.0,0.0,0.0,0.0,0.0,0.0,1363.15
4114,0.0,0.5425542554255426,0.0,0.0,0.0,0.0,0.4094409440944094,0.0,0.0,0.0,0.0,0.0,0.0,0.0,0.048004800480048,0.0,0.0,0.0,0.0,0.0,1031.15
4115,0.8715999999999999,0.0,0.1284,0.0,0.0,0.0,0.0,0.0,0.0,0.0,0.0,0.0,0.0,0.0,0.0,0.0,0.0,0.0,0.0,0.0,2017.15
4116,0.5485,0.0,0.0,0.0,0.0,0.0,0.0,0.4515,0.0,0.0,0.0,0.0,0.0,0.0,0.0,0.0,0.0,0.0,0.0,0.0,1304.15
4117,0.6127612761276128,0.0,0.0319031903190319,0.1509150915091509,0.1979197919791979,0.0,0.0,0.0065006500650065,0.0,0.0,0.0,0.0,0.0,0.0,0.0,0.0,0.0,0.0,0.0,0.0,1605.950048828125
4118,0.508,0.038,0.115,0.109,0.0,0.0,0.177,0.043,0.0,0.0,0.0,0.0,0.0,0.0,0.0,0.0,0.0,0.0,0.01,0.0,1349.15
4119,0.684,0.0289999999999999,0.115,0.017,0.0,0.0,0.0,0.154,0.0,0.0,0.0,0.0,0.0,0.0,0.0,0.0,0.0,0.0,0.0,0.0,1288.15
4120,0.6903690369036903,0.0,0.1069106910691069,0.0559055905590559,0.004000400040004,0.0,0.0,0.0709070907090709,0.0719071907190719,0.0,0.0,0.0,0.0,0.0,0.0,0.0,0.0,0.0,0.0,0.0,1268.15
4121,0.8,0.0,0.1,0.02,0.0,0.0,0.0,0.0,0.0,0.0,0.08,0.0,0.0,0.0,0.0,0.0,0.0,0.0,0.0,0.0,1681.15
4122,0.59005900590059,0.0,0.0231023102310231,0.17001700170017,0.2104210421042104,0.0,0.0,0.0064006400640064,0.0,0.0,0.0,0.0,0.0,0.0,0.0,0.0,0.0,0.0,0.0,0.0,1613.15
4123,0.0,0.0,0.0,0.0,0.18,0.0,0.0,0.0,0.0,0.0,0.0,0.0,0.0,0.0,0.0,0.0,0.8200000000000001,0.0,0.0,0.0,1548.15
4124,0.54,0.0,0.0,0.0,0.0,0.0,0.0,0.46,0.0,0.0,0.0,0.0,0.0,0.0,0.0,0.0,0.0,0.0,0.0,0.0,1324.15
4125,0.67,0.0,0.0,0.0,0.0,0.12,0.21,0.0,0.0,0.0,0.0,0.0,0.0,0.0,0.0,0.0,0.0,0.0,0.0,0.0,1193.15
4126,0.2257,0.0,0.2097,0.081,0.4836,0.0,0.0,0.0,0.0,0.0,0.0,0.0,0.0,0.0,0.0,0.0,0.0,0.0,0.0,0.0,1803.15
4127,0.3621,0.0,0.0,0.0,0.4433999999999999,0.0,0.0,0.0,0.0,0.0,0.0,0.0,0.0,0.0,0.0,0.1944999999999999,0.0,0.0,0.0,0.0,1700.15
4128,0.6904,0.0355999999999999,0.0243,0.0,0.0993999999999999,0.0,0.0,0.1198999999999999,0.0,0.0303999999999999,0.0,0.0,0.0,0.0,0.0,0.0,0.0,0.0,0.0,0.0,1393.15
4129,0.6756324367563242,0.063993600639936,0.086991300869913,0.0197980201979802,0.012998700129987,0.01999800019998,0.0,0.0,0.0,0.0,0.1188881111888811,0.0,0.0,0.0,0.0,0.0,0.0,0.0,0.0,0.0,1373.15
4130,0.67,0.0,0.0,0.0,0.0,0.0,0.0,0.33,0.0,0.0,0.0,0.0,0.0,0.0,0.0,0.0,0.0,0.0,0.0,0.0,1147.15
4131,0.0219021902190219,0.6233623362336234,0.0,0.0,0.0,0.3547354735473547,0.0,0.0,0.0,0.0,0.0,0.0,0.0,0.0,0.0,0.0,0.0,0.0,0.0,0.0,1170.15
4132,0.0,0.0,0.0,0.0,0.0,0.0,0.0,0.4524,0.0,0.0,0.0475999999999999,0.0,0.0,0.0,0.0,0.0,0.0,0.0,0.0,0.5,892.1500000000001
4133,0.3198999999999999,0.2801,0.0,0.0,0.0,0.4,0.0,0.0,0.0,0.0,0.0,0.0,0.0,0.0,0.0,0.0,0.0,0.0,0.0,0.0,1268.15
4134,0.6671667166716672,0.0,0.1667166716671667,0.0,0.0,0.0,0.1661166116611661,0.0,0.0,0.0,0.0,0.0,0.0,0.0,0.0,0.0,0.0,0.0,0.0,0.0,1696.15
4135,0.5914591459145915,0.1392139213921392,0.0,0.0,0.1375137513751375,0.0,0.0,0.1318131813181318,0.0,0.0,0.0,0.0,0.0,0.0,0.0,0.0,0.0,0.0,0.0,0.0,1187.15
4136,0.7034,0.01,0.0289999999999999,0.1011,0.0287,0.0,0.0,0.0311,0.0866,0.0,0.0091,0.0,0.0,0.0,0.0,0.0,0.0,0.0,0.0,0.0,1343.15
4137,0.633,0.092,0.114,0.053,0.047,0.0,0.0,0.052,0.008,0.0,0.0,0.0,0.0,0.0,0.0,0.0,0.0,0.0,0.0,0.0,1293.15
4138,0.0,0.6357635763576358,0.0,0.0,0.0,0.0,0.0,0.0,0.3571357135713571,0.0,0.0,0.0,0.0,0.0,0.0,0.0,0.0,0.0,0.0,0.0,1053.15
4139,0.3117,0.0,0.0861,0.1743,0.4279,0.0,0.0,0.0,0.0,0.0,0.0,0.0,0.0,0.0,0.0,0.0,0.0,0.0,0.0,0.0,1721.15
4140,0.0,0.7530999999999999,0.0,0.0,0.0,0.2176,0.0,0.0,0.0,0.0,0.0,0.0,0.0,0.0,0.0292999999999999,0.0,0.0,0.0,0.0,0.0,1233.15
4141,0.653,0.062,0.114,0.09,0.0,0.0,0.0,0.062,0.008,0.01,0.0,0.0,0.0,0.0,0.0,0.0,0.0,0.0,0.0,0.0,1433.15
4142,0.4999,0.0,0.0,0.0,0.0,0.0,0.0,0.1036,0.3964999999999999,0.0,0.0,0.0,0.0,0.0,0.0,0.0,0.0,0.0,0.0,0.0,1175.15
4143,0.6767000000000001,0.0,0.1244,0.0227,0.0,0.0,0.0,0.174,0.0,0.0,0.0,0.0,0.0,0.0,0.0,0.0,0.0,0.0,0.0,0.0,1249.15
4144,0.0,0.7989,0.0,0.0,0.0,0.0,0.0,0.0,0.2011,0.0,0.0,0.0,0.0,0.0,0.0,0.0,0.0,0.0,0.0,0.0,1130.15
4145,0.6870999999999999,0.0,0.0,0.0,0.1598,0.0,0.0,0.1531,0.0,0.0,0.0,0.0,0.0,0.0,0.0,0.0,0.0,0.0,0.0,0.0,1347.15
4146,0.5998,0.0,0.126,0.0,0.0,0.0,0.0,0.2742,0.0,0.0,0.0,0.0,0.0,0.0,0.0,0.0,0.0,0.0,0.0,0.0,1328.15
4147,0.6679999999999999,0.004,0.0235,0.129,0.024,0.0,0.0,0.0,0.136,0.0,0.0144999999999999,0.0,0.0,0.0,0.0,0.0,0.0,0.0,0.0,0.0,1353.15
4148,0.6857,0.0,0.1712999999999999,0.0,0.0,0.0,0.0,0.0,0.0,0.0,0.0,0.0,0.0,0.143,0.0,0.0,0.0,0.0,0.0,0.0,1673.15
4149,0.7321732173217322,0.0,0.0,0.0413041304130413,0.0416041604160416,0.0,0.0,0.1075107510751075,0.0425042504250425,0.0,0.0,0.0349034903490349,0.0,0.0,0.0,0.0,0.0,0.0,0.0,0.0,1052.15
4150,0.5259,0.0908,0.0186,0.0,0.0677,0.0453,0.1692,0.0102,0.0,0.0233,0.0488,0.0,0.0,0.0,0.0,0.0,0.0,0.0,0.0,0.0,973.15
4151,0.1316,0.2271999999999999,0.0,0.0,0.0,0.0,0.2647,0.0,0.0,0.2429,0.0,0.0,0.0,0.105,0.0,0.0099,0.0,0.0128,0.0,0.0,1241.15
4152,0.7,0.0,0.1751,0.0,0.0,0.0,0.0,0.0,0.0,0.0,0.0,0.0,0.0,0.0,0.1249,0.0,0.0,0.0,0.0,0.0,1503.15
4153,0.37,0.0,0.0,0.0,0.0,0.0,0.0,0.0,0.0,0.0,0.0,0.63,0.0,0.0,0.0,0.0,0.0,0.0,0.0,0.0,1017.15
4154,0.6696000000000001,0.0699,0.1235,0.04,0.057,0.0,0.0,0.0,0.0,0.0,0.04,0.0,0.0,0.0,0.0,0.0,0.0,0.0,0.0,0.0,1423.15
4155,0.1494,0.6033,0.0,0.0,0.0,0.2473,0.0,0.0,0.0,0.0,0.0,0.0,0.0,0.0,0.0,0.0,0.0,0.0,0.0,0.0,1114.15
4156,0.6759999999999999,0.0,0.085,0.06,0.0,0.0,0.0409999999999999,0.085,0.037,0.015,0.0,0.0,0.0,0.0,0.0,0.0,0.0,0.0,0.0,0.0,1281.15
4157,0.5363999999999999,0.0578999999999999,0.0394999999999999,0.0579999999999999,0.0,0.1533999999999999,0.0,0.0,0.0,0.0296999999999999,0.0847999999999999,0.0,0.0,0.0,0.0,0.0402999999999999,0.0,0.0,0.0,0.0,1247.15
4158,0.615,0.2,0.0,0.0,0.0,0.0,0.0,0.0,0.185,0.0,0.0,0.0,0.0,0.0,0.0,0.0,0.0,0.0,0.0,0.0,1407.15
4159,0.34,0.0,0.0,0.0,0.0,0.23,0.0,0.0,0.0,0.0,0.0,0.0,0.0,0.0,0.07,0.3,0.0,0.06,0.0,0.0,1552.15
4160,0.7954000000000001,0.0,0.1018,0.0,0.0,0.1027999999999999,0.0,0.0,0.0,0.0,0.0,0.0,0.0,0.0,0.0,0.0,0.0,0.0,0.0,0.0,1637.15
4161,0.5973597359735974,0.0,0.0293029302930293,0.0,0.3733373337333733,0.0,0.0,0.0,0.0,0.0,0.0,0.0,0.0,0.0,0.0,0.0,0.0,0.0,0.0,0.0,1686.15
