Repository: ychyn/algo_genetique

# algo_genetique
Ce code fait partie de notre mini-projet du MIG Verre 2024. L'objectif du mini-projet est l'obtention d'une composition de verre avec des qualités avantageuses pour une application potentiellement industrielle. 

On utilise l'outil de prediction des propriétés du verre à travers des réseaux de neuronnes codé par Franck Pigeonneau (qui constitue la plus grande partie de ce repo). On a codé l'algorithme génetique qui va, en utilisant ce réseau de neuronnes tenter d'obtenir une composition optimale dont on essaiera la fabrication dans le four situé à l'Ecole des Mines à Sophia Antipolis

File: DataBase/Tliqclean.csv (part 14 of 63)
,SiO2,B2O3,Al2O3,MgO,CaO,BaO,Li2O,Na2O,K2O,ZnO,SrO,PbO,Fe2O3,Y2O3,La2O3,TiO2,GeO2,ZrO2,P2O5,V2O5,Tliq
4162,0.0161016101610161,0.2422242224222422,0.0,0.0702070207020702,0.0,0.1444144414441444,0.1713171317131712,0.0,0.0187018701870187,0.0,0.016001600160016,0.0,0.0,0.0,0.0,0.0,0.0,0.0,0.321032103210321,0.0,1183.15
4163,0.5311,0.0,0.1248,0.0087,0.1692,0.0,0.0,0.0737,0.0604,0.0,0.0,0.0,0.0321,0.0,0.0,0.0,0.0,0.0,0.0,0.0,1433.15
4164,0.8098000000000001,0.0,0.1058,0.0,0.0,0.0,0.0,0.0,0.0843999999999999,0.0,0.0,0.0,0.0,0.0,0.0,0.0,0.0,0.0,0.0,0.0,1588.15
4165,0.647,0.0,0.13,0.0,0.0,0.0,0.1119999999999999,0.065,0.03,0.0,0.0,0.0,0.0,0.0,0.0,0.01,0.0,0.006,0.0,0.0,1353.15
4166,0.5513,0.0,0.0,0.0,0.0,0.044,0.0,0.0602,0.0,0.0,0.0,0.3432,0.0,0.0,0.0,0.0,0.0,0.0,0.0,0.0,976.15
4167,0.75,0.0,0.0,0.0,0.0,0.0,0.0,0.25,0.0,0.0,0.0,0.0,0.0,0.0,0.0,0.0,0.0,0.0,0.0,0.0,1133.15
4168,0.6857,0.0,0.1714999999999999,0.0,0.0,0.0,0.0,0.0,0.0,0.0,0.0285,0.0,0.0,0.0,0.1143,0.0,0.0,0.0,0.0,0.0,1538.15
4169,0.0,0.0,0.0091,0.0,0.0,0.0,0.0687,0.3006,0.0,0.1144,0.0611,0.0,0.0,0.0,0.0,0.14,0.0,0.0,0.2953,0.0,993.15
4170,0.6453354664533547,0.0,0.097890210978902,0.020997900209979,0.2357764223577642,0.0,0.0,0.0,0.0,0.0,0.0,0.0,0.0,0.0,0.0,0.0,0.0,0.0,0.0,0.0,1438.15
4171,0.554,0.0693,0.1780999999999999,0.0,0.0198,0.0,0.0,0.1780999999999999,0.0,0.0,0.0,0.0,0.0,0.0,0.0,0.0,0.0,0.0,0.0,0.0,1273.15
4172,0.703,0.0,0.0,0.0,0.06,0.0,0.0,0.0,0.237,0.0,0.0,0.0,0.0,0.0,0.0,0.0,0.0,0.0,0.0,0.0,1167.15
4173,0.7070000000000001,0.021,0.057,0.0,0.0,0.065,0.0,0.016,0.048,0.0,0.066,0.0,0.0,0.0,0.0,0.0,0.0,0.018,0.0,0.0,1293.15
4174,0.6796999999999999,0.0800999999999999,0.1099999999999999,0.0199999999999999,0.0550999999999999,0.0,0.0,0.0,0.0,0.0,0.0550999999999999,0.0,0.0,0.0,0.0,0.0,0.0,0.0,0.0,0.0,1583.15
4175,0.1293,0.5122,0.0197,0.0,0.0,0.2898,0.049,0.0,0.0,0.0,0.0,0.0,0.0,0.0,0.0,0.0,0.0,0.0,0.0,0.0,1189.15
4176,0.68,0.0,0.08,0.09,0.07,0.0,0.0,0.06,0.0,0.0,0.0,0.0,0.0,0.0,0.0,0.02,0.0,0.0,0.0,0.0,1484.15
4177,0.63,0.0,0.163,0.0,0.0579999999999999,0.0,0.0,0.103,0.046,0.0,0.0,0.0,0.0,0.0,0.0,0.0,0.0,0.0,0.0,0.0,1333.15
4178,0.7487,0.0,0.0,0.0,0.1033,0.0,0.0,0.148,0.0,0.0,0.0,0.0,0.0,0.0,0.0,0.0,0.0,0.0,0.0,0.0,1338.15
4179,0.4978502149785021,0.0,0.0,0.0,0.0,0.1383861613838616,0.0,0.3637636236376362,0.0,0.0,0.0,0.0,0.0,0.0,0.0,0.0,0.0,0.0,0.0,0.0,1176.15
4180,0.6603,0.1582,0.0744,0.0,0.0,0.0,0.0444,0.0521,0.0,0.0,0.0,0.0,0.0,0.0,0.0,0.0,0.0,0.0,0.0,0.0,1197.15
4181,0.6921,0.0,0.0,0.0752,0.0768,0.0,0.0,0.1369,0.0,0.0,0.0,0.0,0.019,0.0,0.0,0.0,0.0,0.0,0.0,0.0,1294.15
4182,0.679,0.0,0.15,0.0,0.1,0.05,0.0,0.0,0.0,0.0,0.0,0.0,0.0,0.0,0.0,0.0,0.0,0.0,0.02,0.0,1562.15
4183,0.0,0.0,0.0,0.0,0.0,0.0,0.2334,0.0,0.0,0.0,0.0,0.0,0.0,0.0,0.0,0.0,0.7666,0.0,0.0,0.0,1259.15
4184,0.4446,0.0,0.0,0.0,0.2025,0.0,0.0,0.0,0.0,0.3529,0.0,0.0,0.0,0.0,0.0,0.0,0.0,0.0,0.0,0.0,1545.15
4185,0.0885,0.5402,0.0,0.0,0.0,0.0,0.0,0.0,0.0,0.0335,0.0,0.0,0.0,0.1068,0.1524,0.0,0.0,0.0727,0.0,0.0,1353.15
4186,0.5417,0.0,0.1886999999999999,0.0814,0.1881999999999999,0.0,0.0,0.0,0.0,0.0,0.0,0.0,0.0,0.0,0.0,0.0,0.0,0.0,0.0,0.0,1736.15
4187,0.0,0.0,0.0279999999999999,0.0,0.0,0.0,0.0,0.0,0.0,0.4479999999999999,0.0,0.0,0.0,0.0,0.0,0.0,0.0,0.0,0.524,0.0,1103.15
4188,0.0987,0.5815,0.0154,0.0,0.0,0.1215,0.0,0.0155,0.0153,0.0,0.0,0.1521,0.0,0.0,0.0,0.0,0.0,0.0,0.0,0.0,964.15
4189,0.7045,0.0,0.0,0.073,0.076,0.0,0.0,0.1356,0.0,0.0,0.0,0.0,0.0109,0.0,0.0,0.0,0.0,0.0,0.0,0.0,1283.15
4190,0.7701,0.0,0.02,0.0,0.0333,0.0333,0.0,0.025,0.025,0.0,0.0333,0.0,0.0,0.0,0.0,0.0,0.0,0.06,0.0,0.0,1444.15
4191,0.6680663867226554,0.0293941211757648,0.1286742651469706,0.0163967206558688,0.0,0.0,0.0,0.1552689462107578,0.0,0.0,0.0,0.0,0.0,0.0,0.0,0.0,0.0,0.0,0.0,0.0,1300.15
4192,0.0,0.0,0.07,0.15,0.0,0.0,0.1,0.0,0.0,0.0,0.0,0.0,0.0,0.0,0.01,0.0,0.0,0.0,0.65,0.0,1288.15
4193,0.6413358664133587,0.0151984801519848,0.0,0.0,0.0252974702529747,0.0151984801519848,0.0,0.1615838416158384,0.0201979802019798,0.0,0.0,0.0,0.0,0.0,0.0,0.0,0.0,0.1211878812118788,0.0,0.0,1529.15
4194,0.65,0.0,0.0,0.0,0.0,0.0,0.025,0.0,0.325,0.0,0.0,0.0,0.0,0.0,0.0,0.0,0.0,0.0,0.0,0.0,1293.15
4195,0.649,0.0,0.11,0.06,0.0,0.0,0.0,0.14,0.04,0.0,0.0,0.0,0.0,0.0,0.0,0.0,0.0,0.0,0.0,0.0,1273.15
4196,0.615,0.0,0.0,0.0,0.0,0.125,0.26,0.0,0.0,0.0,0.0,0.0,0.0,0.0,0.0,0.0,0.0,0.0,0.0,0.0,1288.15
4197,0.6981,0.04,0.1189,0.027,0.0581,0.049,0.0,0.0,0.0,0.0,0.0089,0.0,0.0,0.0,0.0,0.0,0.0,0.0,0.0,0.0,1408.15
4198,0.657,0.111,0.113,0.0,0.0,0.0,0.046,0.062,0.011,0.0,0.0,0.0,0.0,0.0,0.0,0.0,0.0,0.0,0.0,0.0,1153.15
4199,0.72,0.0134,0.0,0.0,0.0681,0.0,0.0,0.0955,0.0481,0.0472,0.0,0.0,0.0,0.0,0.0,0.0,0.0,0.0069,0.0,0.0,1138.15
4200,0.7728999999999999,0.0,0.0,0.0,0.0,0.0,0.0,0.0636999999999999,0.1633999999999999,0.0,0.0,0.0,0.0,0.0,0.0,0.0,0.0,0.0,0.0,0.0,973.15
4201,0.08,0.0,0.0,0.0,0.076,0.1159999999999999,0.0,0.0,0.0,0.0,0.208,0.0,0.0,0.0,0.0,0.2,0.0,0.0,0.32,0.0,1808.15
4202,0.35,0.0,0.0,0.0,0.0,0.0,0.0,0.35,0.0,0.0,0.0,0.0,0.0,0.0,0.0,0.3,0.0,0.0,0.0,0.0,1232.15
4203,0.0,0.0,0.0,0.0,0.3804,0.0,0.0,0.0911,0.0,0.0,0.0,0.0,0.0,0.0,0.0,0.047,0.0,0.0,0.4815,0.0,1285.7499755859376
4204,0.5529999999999999,0.0,0.0,0.0,0.447,0.0,0.0,0.0,0.0,0.0,0.0,0.0,0.0,0.0,0.0,0.0,0.0,0.0,0.0,0.0,1769.15
4205,0.0,0.3448344834483449,0.0,0.0,0.0,0.3448344834483449,0.0,0.3103310331033104,0.0,0.0,0.0,0.0,0.0,0.0,0.0,0.0,0.0,0.0,0.0,0.0,1309.15
4206,0.5307999999999999,0.0,0.0,0.1413,0.1625,0.0,0.0,0.1654,0.0,0.0,0.0,0.0,0.0,0.0,0.0,0.0,0.0,0.0,0.0,0.0,1387.15
4207,0.0736,0.4445,0.0,0.0,0.1419,0.1038,0.0,0.0,0.0,0.1955,0.0,0.0,0.0,0.0,0.0407,0.0,0.0,0.0,0.0,0.0,1149.15
4208,0.6975,0.0,0.1730999999999999,0.0,0.013,0.0,0.0,0.0,0.0,0.0,0.0,0.0,0.0,0.0,0.1164,0.0,0.0,0.0,0.0,0.0,1483.15
4209,0.6851,0.0,0.0,0.1481,0.0,0.0,0.0,0.0,0.1668,0.0,0.0,0.0,0.0,0.0,0.0,0.0,0.0,0.0,0.0,0.0,1328.15
4210,0.6992300769923007,0.1011898810118987,0.0997900209979002,0.0080991900809919,0.070892910708929,0.0,0.0,0.0,0.0,0.0,0.0187981201879811,0.0,0.0,0.0,0.0,0.0,0.0,0.0,0.0,0.0,1423.15
4211,0.6104999999999999,0.0542,0.1037,0.0,0.0921,0.0,0.0,0.1394,0.0,0.0,0.0,0.0,0.0,0.0,0.0,0.0,0.0,0.0,0.0,0.0,1334.15
4212,0.669,0.017,0.13,0.088,0.051,0.0,0.0,0.0,0.0,0.0,0.045,0.0,0.0,0.0,0.0,0.0,0.0,0.0,0.0,0.0,1518.15
4213,0.0,0.5424,0.0,0.0,0.0,0.0,0.0,0.0,0.4576,0.0,0.0,0.0,0.0,0.0,0.0,0.0,0.0,0.0,0.0,0.0,1185.15
4214,0.5342,0.1268,0.1584,0.0,0.0,0.0,0.0,0.0,0.0,0.0,0.0,0.0,0.0,0.1504,0.0302,0.0,0.0,0.0,0.0,0.0,1557.15
4215,0.4523,0.0,0.0,0.0,0.2962,0.0,0.0,0.2387,0.0,0.0,0.0,0.0,0.0,0.0,0.0,0.0,0.0,0.0,0.0128,0.0,1394.15
4216,0.0,0.9,0.0,0.0,0.0,0.0,0.0,0.1,0.0,0.0,0.0,0.0,0.0,0.0,0.0,0.0,0.0,0.0,0.0,0.0,989.15
4217,0.0751,0.3887,0.0,0.0,0.1544,0.1129,0.0,0.0,0.0,0.2128,0.0,0.0,0.0,0.0,0.0415,0.0,0.0,0.0146,0.0,0.0,1182.15
4218,0.8034,0.0,0.0,0.1691,0.0,0.0,0.0,0.0275,0.0,0.0,0.0,0.0,0.0,0.0,0.0,0.0,0.0,0.0,0.0,0.0,1878.15
4219,0.7984,0.0,0.2016,0.0,0.0,0.0,0.0,0.0,0.0,0.0,0.0,0.0,0.0,0.0,0.0,0.0,0.0,0.0,0.0,0.0,2050.15
4220,0.0,0.0,0.0,0.0,0.0,0.0,0.0,0.0,0.0,0.0,0.0,0.633,0.0,0.0,0.0,0.0,0.367,0.0,0.0,0.0,1013.15
4221,0.1260063003150157,0.288014400720036,0.0,0.0,0.0,0.0,0.0,0.0,0.0,0.5579278963948198,0.0255012750637531,0.0,0.0,0.0,0.0,0.0,0.0,0.0,0.0,0.0,1313.15
4222,0.671,0.0,0.135,0.098,0.053,0.0,0.0,0.0,0.0,0.0,0.043,0.0,0.0,0.0,0.0,0.0,0.0,0.0,0.0,0.0,1573.15
4223,0.6675,0.0018,0.0757,0.0518,0.0,0.0,0.0,0.1837,0.0195,0.0,0.0,0.0,0.0,0.0,0.0,0.0,0.0,0.0,0.0,0.0,1133.15
4224,0.4654,0.0,0.0914,0.0,0.4432,0.0,0.0,0.0,0.0,0.0,0.0,0.0,0.0,0.0,0.0,0.0,0.0,0.0,0.0,0.0,1618.15
4225,0.6931000000000002,0.0,0.1782,0.0,0.0,0.0,0.0,0.0,0.0,0.0,0.0,0.0,0.0,0.0,0.1188,0.0,0.0,0.0,0.0,0.0,1518.15
4226,0.0,0.6,0.0,0.0,0.0,0.0,0.0,0.0,0.4,0.0,0.0,0.0,0.0,0.0,0.0,0.0,0.0,0.0,0.0,0.0,1155.15
4227,0.68,0.0,0.1119999999999999,0.208,0.0,0.0,0.0,0.0,0.0,0.0,0.0,0.0,0.0,0.0,0.0,0.0,0.0,0.0,0.0,0.0,1734.15
4228,0.6076,0.0091,0.1334,0.1334,0.1072,0.0,0.0,0.0,0.0,0.0,0.0,0.0,0.0,0.0,0.0,0.0,0.0,0.0077,0.0,0.0,1509.15
4229,0.6584000000000001,0.1242,0.0932,0.0248,0.0,0.0497,0.0,0.0,0.0,0.0,0.0497,0.0,0.0,0.0,0.0,0.0,0.0,0.0,0.0,0.0,1315.15
4230,0.7394,0.0,0.0867,0.0,0.0,0.0,0.0867,0.0867,0.0,0.0,0.0,0.0,0.0,0.0,0.0,0.0,0.0,0.0,0.0,0.0,1198.15
4231,0.5,0.0,0.0,0.0,0.0,0.12,0.0,0.0,0.0,0.38,0.0,0.0,0.0,0.0,0.0,0.0,0.0,0.0,0.0,0.0,1577.15
4232,0.5481999999999999,0.0266999999999999,0.0151999999999999,0.0769999999999999,0.1378999999999999,0.0162,0.0,0.1448999999999999,0.0098999999999999,0.0,0.0239999999999999,0.0,0.0,0.0,0.0,0.0,0.0,0.0,0.0,0.0,1336.15
4233,0.0,0.8436,0.0,0.0,0.0,0.1564,0.0,0.0,0.0,0.0,0.0,0.0,0.0,0.0,0.0,0.0,0.0,0.0,0.0,0.0,1140.15
4234,0.7043,0.0,0.0,0.0,0.1028999999999999,0.0,0.0,0.1582,0.0,0.0,0.0,0.0,0.0346,0.0,0.0,0.0,0.0,0.0,0.0,0.0,1273.15
4235,0.6785,0.0,0.0847,0.0594,0.0,0.0,0.0401,0.0853999999999999,0.0368,0.0147,0.0,0.0,0.0,0.0,0.0,0.0,0.0,0.0,0.0,0.0,1281.15
4236,0.63,0.0,0.075,0.06,0.05,0.015,0.015,0.02,0.0625,0.0,0.0175,0.0,0.0,0.0,0.01,0.015,0.0,0.03,0.0,0.0,1573.15
4237,0.67,0.0,0.135,0.1,0.05,0.0,0.0,0.0,0.0,0.0,0.045,0.0,0.0,0.0,0.0,0.0,0.0,0.0,0.0,0.0,1558.15
4238,0.5367536753675368,0.0,0.2017201720172017,0.1611161116111611,0.1004100410041004,0.0,0.0,0.0,0.0,0.0,0.0,0.0,0.0,0.0,0.0,0.0,0.0,0.0,0.0,0.0,1677.15
4239,0.6187999999999999,0.0314,0.0291999999999999,0.0738999999999999,0.0757999999999999,0.0,0.0,0.1640999999999999,0.0068,0.0,0.0,0.0,0.0,0.0,0.0,0.0,0.0,0.0,0.0,0.0,1237.15
4240,0.5265,0.0987,0.004,0.0221,0.0662,0.0,0.0,0.1553,0.0073,0.0,0.0,0.0,0.0,0.0,0.0,0.0,0.0,0.1199,0.0,0.0,1443.15
4241,0.6047604760476047,0.0,0.046004600460046,0.1405140514051405,0.1993199319931993,0.0,0.0,0.0094009400940094,0.0,0.0,0.0,0.0,0.0,0.0,0.0,0.0,0.0,0.0,0.0,0.0,1515.349951171875
4242,0.6868000000000001,0.0,0.1557,0.1575,0.0,0.0,0.0,0.0,0.0,0.0,0.0,0.0,0.0,0.0,0.0,0.0,0.0,0.0,0.0,0.0,1751.15
4243,0.0,0.0269,0.0428,0.0628,0.0,0.2448,0.0,0.0,0.0,0.1226999999999999,0.0,0.0,0.0,0.0,0.0,0.0,0.0,0.0,0.4843,0.0,1157.15
4244,0.0,0.67,0.0,0.0,0.0,0.0,0.33,0.0,0.0,0.0,0.0,0.0,0.0,0.0,0.0,0.0,0.0,0.0,0.0,0.0,1181.15
4245,0.481,0.0,0.07,0.0,0.0,0.0,0.0,0.0,0.0,0.449,0.0,0.0,0.0,0.0,0.0,0.0,0.0,0.0,0.0,0.0,1618.15
4246,0.57,0.09,0.01,0.0,0.0,0.0,0.0,0.16,0.05,0.0,0.0,0.0,0.0,0.0,0.0,0.0,0.0,0.1,0.0,0.0,1341.15
4247,0.6822545803664294,0.0,0.1091087286982958,0.0,0.0,0.0,0.103508280662453,0.1047083766701336,0.0,0.0,0.0,0.0,0.0,0.0,0.0,0.0,0.0,0.0,0.0,0.0,1193.15
4248,0.4389,0.1058,0.0076,0.0,0.1936,0.133,0.0104,0.0,0.0,0.0,0.0524,0.0,0.0,0.0,0.0,0.0291,0.0,0.0283,0.0,0.0,1253.15
4249,0.2072,0.3488,0.0,0.0,0.444,0.0,0.0,0.0,0.0,0.0,0.0,0.0,0.0,0.0,0.0,0.0,0.0,0.0,0.0,0.0,1324.15
4250,0.5115,0.0782,0.0953,0.0,0.1045,0.0,0.0,0.2105,0.0,0.0,0.0,0.0,0.0,0.0,0.0,0.0,0.0,0.0,0.0,0.0,1208.15
4251,0.6555,0.0,0.1248,0.1842,0.0,0.0,0.0355,0.0,0.0,0.0,0.0,0.0,0.0,0.0,0.0,0.0,0.0,0.0,0.0,0.0,1583.15
4252,0.7535999999999999,0.0,0.0,0.0253999999999999,0.0535999999999999,0.0,0.0,0.1425999999999999,0.0,0.0,0.0,0.0,0.0,0.0,0.0,0.0247999999999999,0.0,0.0,0.0,0.0,1465.15
4253,0.4554999999999999,0.0,0.0699,0.0,0.4352,0.0,0.0,0.0394,0.0,0.0,0.0,0.0,0.0,0.0,0.0,0.0,0.0,0.0,0.0,0.0,1535.15
4254,0.0,0.7824,0.0,0.0,0.2176,0.0,0.0,0.0,0.0,0.0,0.0,0.0,0.0,0.0,0.0,0.0,0.0,0.0,0.0,0.0,1243.15
4255,0.5,0.0,0.03,0.1,0.08,0.0,0.1,0.05,0.0,0.0,0.0,0.0,0.0,0.0,0.0,0.12,0.0,0.0,0.0,0.0,1423.15
4256,0.706,0.02,0.108,0.0,0.104,0.0409999999999999,0.0,0.0,0.0,0.0,0.02,0.0,0.0,0.0,0.0,0.0,0.0,0.0,0.0,0.0,1443.15
4257,0.7076000000000001,0.0,0.0088,0.0427,0.0766,0.0,0.0,0.1343,0.0,0.0,0.0,0.0,0.0,0.0,0.0,0.0,0.0,0.03,0.0,0.0,1298.15
4258,0.7359735973597359,0.0,0.0,0.0,0.1126112611261126,0.0,0.0,0.1456145614561456,0.0,0.0,0.0058005800580057,0.0,0.0,0.0,0.0,0.0,0.0,0.0,0.0,0.0,1318.15
4259,0.5349,0.0,0.0,0.1424,0.0819,0.0,0.0,0.2408,0.0,0.0,0.0,0.0,0.0,0.0,0.0,0.0,0.0,0.0,0.0,0.0,1357.15
4260,0.4752,0.0,0.119,0.0033,0.2713,0.0,0.0,0.0681,0.0526,0.0,0.0,0.0,0.0105,0.0,0.0,0.0,0.0,0.0,0.0,0.0,1473.15
4261,0.556,0.0,0.0,0.0,0.0,0.0,0.111,0.0,0.3329999999999999,0.0,0.0,0.0,0.0,0.0,0.0,0.0,0.0,0.0,0.0,0.0,1148.15
4262,0.5917,0.1233,0.0222,0.0532,0.0547,0.0,0.0,0.1484,0.0065,0.0,0.0,0.0,0.0,0.0,0.0,0.0,0.0,0.0,0.0,0.0,1116.15
4263,0.6695000000000001,0.0,0.0342,0.1321,0.0105,0.0,0.0,0.1537,0.0,0.0,0.0,0.0,0.0,0.0,0.0,0.0,0.0,0.0,0.0,0.0,1303.15
4264,0.0,0.0,0.0,0.0,0.0,0.0,0.0,0.38,0.0,0.0,0.0,0.0,0.0,0.0,0.0,0.62,0.0,0.0,0.0,0.0,1275.15
4265,0.4783,0.2731,0.0,0.0,0.0,0.0,0.0,0.2486,0.0,0.0,0.0,0.0,0.0,0.0,0.0,0.0,0.0,0.0,0.0,0.0,1039.15
4266,0.6686267450698028,0.0,0.0,0.0,0.0,0.0,0.3308132325293011,0.0,0.0,0.0,0.0,0.0,0.0,0.0,0.0,0.0,0.0,0.0,0.0,0.0,1309.15
4267,0.6963303669633037,0.0,0.0250974902509749,0.0821917808219178,0.0560943905609439,0.0,0.0,0.1342865713428657,0.005999400059994,0.0,0.0,0.0,0.0,0.0,0.0,0.0,0.0,0.0,0.0,0.0,1330.15
4268,0.6614,0.0,0.0,0.0149,0.0322,0.0,0.0,0.2915,0.0,0.0,0.0,0.0,0.0,0.0,0.0,0.0,0.0,0.0,0.0,0.0,997.15
4269,0.6177,0.1446,0.0741,0.1249,0.0,0.0,0.0,0.0,0.0,0.0387,0.0,0.0,0.0,0.0,0.0,0.0,0.0,0.0,0.0,0.0,1463.15
4270,0.6988301169883012,0.0,0.0276972302769723,0.0,0.0,0.0,0.0,0.0,0.2734726527347265,0.0,0.0,0.0,0.0,0.0,0.0,0.0,0.0,0.0,0.0,0.0,1208.15
4271,0.5996880062398752,0.0,0.0501989960200795,0.0,0.0,0.0500989980200396,0.0,0.2998940021199576,0.0,0.0,0.0,0.0,0.0,0.0,0.0,0.0,0.0,0.0,0.0,0.0,1053.15
4272,0.6755472883101817,0.0,0.0,0.0595041652915704,0.0891062374366205,0.0239016731171182,0.0,0.0,0.0771053973778164,0.0,0.0740051803626253,0.0,0.0,0.0,0.0,0.0,0.0,0.0,0.0,0.0,1422.15
4273,0.6279,0.0,0.1780999999999999,0.0,0.1493,0.0398,0.0,0.0,0.0,0.0,0.0,0.0,0.0,0.0,0.0,0.0,0.0,0.0,0.0,0.0,1733.15
4274,0.4654534546545344,0.2107789221077892,0.0,0.0,0.0,0.0,0.0,0.3237676232376762,0.0,0.0,0.0,0.0,0.0,0.0,0.0,0.0,0.0,0.0,0.0,0.0,939.15
4275,0.1109,0.3394,0.0,0.0,0.0,0.0,0.0,0.0,0.0,0.308,0.0,0.0,0.0,0.0,0.1348,0.0791,0.0,0.0274,0.0,0.0,1253.15
4276,0.7296,0.0085,0.0,0.0531,0.0552,0.0,0.0,0.1536,0.0,0.0,0.0,0.0,0.0,0.0,0.0,0.0,0.0,0.0,0.0,0.0,1247.15
4277,0.5350464953504649,0.1301869813018698,0.1601839816018398,0.0,0.0,0.0,0.0,0.0,0.0,0.0,0.0,0.0,0.0,0.1436856314368563,0.0308969103089691,0.0,0.0,0.0,0.0,0.0,1491.15
4278,0.7867000000000001,0.0,0.0465,0.0,0.0,0.0,0.0,0.0,0.1668,0.0,0.0,0.0,0.0,0.0,0.0,0.0,0.0,0.0,0.0,0.0,1178.15
4279,0.0,0.05,0.0,0.0,0.475,0.0,0.0,0.0,0.0,0.0,0.0,0.0,0.0,0.0,0.0,0.0,0.0,0.0,0.475,0.0,1195.15
4280,0.3849,0.0,0.0553,0.2379,0.3218999999999999,0.0,0.0,0.0,0.0,0.0,0.0,0.0,0.0,0.0,0.0,0.0,0.0,0.0,0.0,0.0,1628.15
4281,0.68,0.0,0.005,0.0,0.02,0.0,0.025,0.135,0.015,0.0,0.0,0.0,0.0,0.0,0.0,0.0,0.0,0.12,0.0,0.0,1593.15
4282,0.5984,0.0466,0.1082,0.1127,0.0960999999999999,0.0212,0.0,0.0,0.0,0.0159,0.0,0.0,0.0,0.0,0.0,0.0,0.0,0.0,0.0,0.0,1383.15
4283,0.5413,0.0,0.0694,0.016,0.2986,0.0,0.0,0.0259,0.0171,0.0,0.0,0.0,0.0093,0.0,0.0,0.0,0.0,0.0209,0.0,0.0,1483.15
4284,0.5682,0.0467,0.0399,0.0,0.0841,0.1485,0.0,0.0,0.0,0.0,0.0785,0.0,0.0,0.0,0.0,0.0,0.0,0.033,0.0,0.0,1281.15
4285,0.425,0.0,0.0,0.0,0.0,0.25,0.0,0.0,0.0,0.0,0.0,0.0,0.0,0.0,0.0,0.325,0.0,0.0,0.0,0.0,1510.15
4286,0.6,0.0,0.0,0.0,0.0,0.0,0.0,0.4,0.0,0.0,0.0,0.0,0.0,0.0,0.0,0.0,0.0,0.0,0.0,0.0,1163.15
4287,0.7896,0.0,0.1104,0.0,0.0,0.0,0.0,0.0,0.0,0.0,0.1,0.0,0.0,0.0,0.0,0.0,0.0,0.0,0.0,0.0,1660.15
4288,0.6489351064893512,0.0,0.052994700529947,0.0743925607439256,0.213978602139786,0.0,0.0,0.0096990300969903,0.0,0.0,0.0,0.0,0.0,0.0,0.0,0.0,0.0,0.0,0.0,0.0,1583.7499755859376
4289,0.0,0.0,0.0,0.28,0.0,0.0,0.0,0.0,0.0,0.0,0.0,0.0,0.0,0.0,0.0,0.0,0.72,0.0,0.0,0.0,1751.15
4290,0.6674332566743326,0.0,0.0,0.0,0.0,0.0,0.3287671232876712,0.0,0.0,0.0,0.0,0.0,0.0,0.0,0.0,0.0,0.0,0.0,0.0,0.0,1307.15
4291,0.7169,0.0,0.0,0.0,0.1461,0.0,0.0,0.1369999999999999,0.0,0.0,0.0,0.0,0.0,0.0,0.0,0.0,0.0,0.0,0.0,0.0,1323.15
4292,0.655,0.0,0.0,0.0,0.025,0.0,0.02,0.15,0.025,0.0,0.0,0.0,0.0,0.0,0.0,0.0,0.0,0.125,0.0,0.0,1573.15
4293,0.5009,0.0,0.0,0.0,0.2196999999999999,0.2794,0.0,0.0,0.0,0.0,0.0,0.0,0.0,0.0,0.0,0.0,0.0,0.0,0.0,0.0,1553.15
4294,0.703,0.0,0.122,0.0,0.0,0.0,0.0,0.0,0.0,0.175,0.0,0.0,0.0,0.0,0.0,0.0,0.0,0.0,0.0,0.0,1773.15
4295,0.6563540552161349,0.0496965212435129,0.084494085414021,0.0,0.136790424670273,0.0713950023498355,0.0,0.0,0.0,0.0,0.0,0.0,0.0,0.0,0.0,0.0,0.0,0.0,0.0,0.0,1378.15
4296,0.7433000000000001,0.0,0.0,0.0,0.0,0.0,0.1868,0.0,0.0,0.0,0.0,0.0,0.0,0.0,0.0,0.0699,0.0,0.0,0.0,0.0,1573.15
4297,0.0,0.0,0.0,0.0,0.0767923207679232,0.0,0.0,0.0,0.4618538146185381,0.0,0.0,0.0,0.0,0.0,0.0,0.0,0.0,0.0,0.4613538646135386,0.0,1094.15
4298,0.6509999999999999,0.0,0.0893,0.0,0.2597,0.0,0.0,0.0,0.0,0.0,0.0,0.0,0.0,0.0,0.0,0.0,0.0,0.0,0.0,0.0,1349.15
4299,0.513,0.0,0.0,0.0,0.487,0.0,0.0,0.0,0.0,0.0,0.0,0.0,0.0,0.0,0.0,0.0,0.0,0.0,0.0,0.0,1809.15
4300,0.6582658265826582,0.0,0.1206120612061206,0.0,0.1953195319531953,0.0,0.0,0.0,0.0,0.0,0.0,0.0,0.0,0.0,0.0,0.0,0.0,0.0,0.0258025802580258,0.0,1581.15
4301,0.6025397460253975,0.0,0.198980101989801,0.0,0.0,0.0,0.1984801519848015,0.0,0.0,0.0,0.0,0.0,0.0,0.0,0.0,0.0,0.0,0.0,0.0,0.0,1685.15
4302,0.4552,0.0,0.0,0.0,0.0,0.0,0.4543999999999999,0.0,0.0,0.0,0.0,0.0,0.0,0.0,0.0,0.0904,0.0,0.0,0.0,0.0,1445.15
4303,0.53,0.0,0.06,0.14,0.09,0.0,0.04,0.0,0.0,0.08,0.0,0.0,0.0,0.0279999999999999,0.0,0.02,0.0,0.012,0.0,0.0,1383.15
4304,0.0,0.0,0.0,0.0,0.2307999999999999,0.0,0.2692,0.0,0.0,0.0,0.0,0.0,0.0,0.0,0.0,0.0,0.0,0.0,0.5,0.0,1018.15
4305,0.0,0.0,0.0,0.0,0.0,0.0,0.0,0.0,0.0,0.0,0.0,0.59,0.0,0.0,0.0,0.0,0.41,0.0,0.0,0.0,991.15
4306,0.0,0.58,0.0,0.0,0.0,0.0,0.0,0.42,0.0,0.0,0.0,0.0,0.0,0.0,0.0,0.0,0.0,0.0,0.0,0.0,1183.15
4307,0.0,0.1989999999999999,0.027,0.0,0.107,0.078,0.05,0.037,0.037,0.336,0.0,0.0,0.0,0.0,0.0,0.0,0.0,0.0,0.129,0.0,1043.15
4308,0.0,0.0,0.0,0.0,0.0,0.3,0.0,0.0,0.0,0.0,0.0,0.0,0.0,0.0,0.0,0.0,0.7,0.0,0.0,0.0,1623.15
4309,0.8156,0.0,0.1012,0.0,0.0,0.0,0.0,0.0832,0.0,0.0,0.0,0.0,0.0,0.0,0.0,0.0,0.0,0.0,0.0,0.0,1523.15
4310,0.5540999999999999,0.124,0.0363,0.0688,0.066,0.0,0.0,0.1443,0.0065,0.0,0.0,0.0,0.0,0.0,0.0,0.0,0.0,0.0,0.0,0.0,1199.85
4311,0.6093609360936094,0.0,0.1092109210921092,0.0,0.0,0.0,0.0,0.0,0.2814281428142814,0.0,0.0,0.0,0.0,0.0,0.0,0.0,0.0,0.0,0.0,0.0,1623.15
4312,0.53,0.0,0.0,0.0,0.0,0.4,0.0,0.0,0.0,0.0,0.0,0.0,0.0,0.0,0.07,0.0,0.0,0.0,0.0,0.0,1695.15
4313,0.691,0.0,0.085,0.0565,0.0,0.0,0.0,0.1491,0.0,0.0,0.0,0.0,0.0,0.0,0.0,0.0,0.0,0.0,0.0,0.0,1238.15
4314,0.6609999999999999,0.03,0.138,0.01,0.13,0.0,0.0,0.0,0.0,0.0,0.03,0.0,0.0,0.0,0.0,0.0,0.0,0.0,0.0,0.0,1463.15
4315,0.7202279772022798,0.01999800019998,0.1068893110688931,0.0,0.1038896110388961,0.035996400359964,0.0,0.0,0.0,0.0,0.011998800119988,0.0,0.0,0.0,0.0,0.0,0.0,0.0,0.0,0.0,1503.15
4316,0.6456999999999999,0.0094,0.0839,0.0326,0.0235,0.0,0.0,0.1486,0.0349,0.0,0.0,0.0,0.0,0.0,0.0,0.0,0.0,0.0214,0.0,0.0,1133.15
4317,0.5720572057205721,0.047004700470047,0.0401040104010401,0.0,0.0846084608460846,0.1761176117611761,0.0,0.0,0.0,0.0,0.079007900790079,0.0,0.0,0.0,0.0,0.0,0.0,0.0,0.0,0.0,1274.15
4318,0.6424,0.005,0.1578,0.0289999999999999,0.0,0.0,0.0,0.1648,0.0,0.0,0.0,0.0,0.0,0.0,0.0,0.0,0.0,0.0,0.0,0.0,1444.15
4319,0.6814,0.0,0.1391,0.0213,0.0,0.0,0.0,0.1564,0.0,0.0,0.0,0.0,0.0,0.0,0.0,0.0,0.0,0.0,0.0,0.0,1354.15
4320,0.7018000000000001,0.0,0.1491,0.0,0.0482,0.0,0.0,0.0768,0.0241,0.0,0.0,0.0,0.0,0.0,0.0,0.0,0.0,0.0,0.0,0.0,1608.15
4321,0.0,0.01,0.192,0.0,0.0,0.0,0.0,0.4039999999999999,0.0,0.0,0.0,0.0,0.0,0.0,0.0,0.0,0.0,0.0,0.394,0.0,1013.15
4322,0.68,0.0,0.0,0.0,0.0,0.25,0.0,0.0,0.0,0.0,0.0,0.0,0.0,0.0,0.07,0.0,0.0,0.0,0.0,0.0,1519.15
4323,0.0,0.74,0.0,0.0,0.0,0.0,0.0,0.0,0.26,0.0,0.0,0.0,0.0,0.0,0.0,0.0,0.0,0.0,0.0,0.0,1063.15
4324,0.6159,0.0759,0.0972,0.0,0.1768,0.0,0.0,0.0,0.0,0.0,0.0319,0.0,0.0,0.0,0.0,0.0,0.0,0.0,0.0,0.0,1408.15
4325,0.1966,0.7190000000000001,0.0,0.0,0.0,0.0,0.0,0.0843999999999999,0.0,0.0,0.0,0.0,0.0,0.0,0.0,0.0,0.0,0.0,0.0,0.0,952.15
4326,0.3809380938093809,0.1374137413741374,0.0174017401740174,0.0,0.0,0.0,0.0,0.1006100610061006,0.0624062406240624,0.3012301230123012,0.0,0.0,0.0,0.0,0.0,0.0,0.0,0.0,0.0,0.0,1358.15
4327,0.2128,0.2262,0.0,0.0,0.0,0.0,0.1198,0.0,0.0,0.2237,0.0,0.0,0.0,0.0634,0.1213,0.0,0.0,0.0233,0.0,0.0,1380.15
4328,0.6732,0.077,0.1125,0.0246,0.0513,0.0429,0.0,0.0,0.0,0.0,0.0125,0.0,0.0,0.0,0.0,0.0,0.0,0.0,0.0,0.0,1328.15
4329,0.7494,0.0,0.0,0.1368,0.0,0.0,0.0,0.0,0.1138,0.0,0.0,0.0,0.0,0.0,0.0,0.0,0.0,0.0,0.0,0.0,1318.15
4330,0.0,0.598,0.0,0.0,0.0,0.0,0.0,0.0,0.402,0.0,0.0,0.0,0.0,0.0,0.0,0.0,0.0,0.0,0.0,0.0,1158.15
4331,0.6967,0.0,0.0,0.0,0.0959,0.0,0.0,0.1508,0.0,0.0,0.0,0.0,0.0,0.0,0.0,0.0566,0.0,0.0,0.0,0.0,1261.15
4332,0.761,0.0,0.0,0.0,0.0814,0.0139999999999999,0.0,0.1039,0.0397,0.0,0.0,0.0,0.0,0.0,0.0,0.0,0.0,0.0,0.0,0.0,1165.15
4333,0.0547,0.6781,0.0,0.0,0.0,0.0,0.0,0.2672,0.0,0.0,0.0,0.0,0.0,0.0,0.0,0.0,0.0,0.0,0.0,0.0,1005.15
4334,0.7236276372362764,0.0,0.1384861513848615,0.0,0.0,0.0,0.0,0.0,0.1378862113788621,0.0,0.0,0.0,0.0,0.0,0.0,0.0,0.0,0.0,0.0,0.0,1872.15
4335,0.68,0.0,0.1,0.08,0.0,0.0,0.0,0.14,0.0,0.0,0.0,0.0,0.0,0.0,0.0,0.0,0.0,0.0,0.0,0.0,1498.15
4336,0.0,0.0,0.0,0.0,0.0,0.0,0.0,0.3157999999999999,0.0,0.3421,0.0,0.0,0.0,0.0,0.0,0.0,0.0,0.0,0.3421,0.0,1048.15
4337,0.0,0.0139,0.0,0.0,0.0,0.2264,0.1052,0.1051,0.0434,0.1386,0.0,0.0,0.0,0.0,0.0,0.0,0.0,0.0,0.3605,0.0,1023.15
4338,0.6184381561843816,0.0323967603239676,0.0997900209979002,0.1146885311468853,0.1171882811718828,0.00999900009999,0.0,0.0074992500749925,0.0,0.0,0.0,0.0,0.0,0.0,0.0,0.0,0.0,0.0,0.0,0.0,1383.15
4339,0.7332266773322668,0.0,0.0,0.0,0.0968903109689031,0.0,0.0,0.1655834416558343,0.0,0.0,0.0,0.0,0.0,0.0,0.0,0.0,0.0,0.0,0.0042995700429957,0.0,1358.15
4340,0.58,0.0,0.21,0.0,0.0,0.0,0.0,0.14,0.02,0.0,0.0,0.0,0.0,0.0,0.0,0.0,0.0,0.0,0.05,0.0,1203.15
4341,0.698,0.0,0.0,0.0,0.0,0.0,0.302,0.0,0.0,0.0,0.0,0.0,0.0,0.0,0.0,0.0,0.0,0.0,0.0,0.0,1310.15
4342,0.6623,0.0727,0.0922,0.0,0.0774,0.0661,0.0,0.0,0.0,0.0,0.0279,0.0,0.0,0.0,0.0,0.0,0.0,0.0,0.0,0.0,1333.15
4343,0.575,0.0,0.0,0.0,0.0,0.0,0.0,0.4,0.0,0.0,0.0,0.0,0.0,0.025,0.0,0.0,0.0,0.0,0.0,0.0,1441.15
4344,0.8806,0.0,0.0725,0.0,0.0,0.0,0.0,0.0469,0.0,0.0,0.0,0.0,0.0,0.0,0.0,0.0,0.0,0.0,0.0,0.0,1573.15
4345,0.3742,0.1780999999999999,0.0128,0.0252,0.1099,0.0397,0.148,0.0211,0.0,0.0365,0.0154,0.0,0.0,0.0,0.0389,0.0,0.0,0.0,0.0,0.0,1198.15
4346,0.6668,0.0,0.0,0.0,0.0,0.0,0.2761999999999999,0.0569999999999999,0.0,0.0,0.0,0.0,0.0,0.0,0.0,0.0,0.0,0.0,0.0,0.0,1261.15
4347,0.6423000000000001,0.0,0.0916,0.0,0.0,0.0,0.0,0.2661,0.0,0.0,0.0,0.0,0.0,0.0,0.0,0.0,0.0,0.0,0.0,0.0,1098.15
4348,0.6114,0.0999,0.1249,0.0,0.0,0.0,0.0,0.1568,0.006,0.0,0.0,0.0,0.0,0.0,0.0,0.0,0.0,0.0,0.0,0.0,1228.15
4349,0.5,0.0,0.0,0.0,0.3333,0.0,0.0,0.1667,0.0,0.0,0.0,0.0,0.0,0.0,0.0,0.0,0.0,0.0,0.0,0.0,1550.15
4350,0.9441,0.0,0.0,0.0,0.0,0.0,0.0,0.0,0.0559,0.0,0.0,0.0,0.0,0.0,0.0,0.0,0.0,0.0,0.0,0.0,1778.15
4351,0.4423442344234423,0.0,0.1161116111611161,0.0,0.0,0.0,0.0,0.4415441544154415,0.0,0.0,0.0,0.0,0.0,0.0,0.0,0.0,0.0,0.0,0.0,0.0,1218.15
4352,0.6900000000000001,0.0,0.1394999999999999,0.0426,0.1278999999999999,0.0,0.0,0.0,0.0,0.0,0.0,0.0,0.0,0.0,0.0,0.0,0.0,0.0,0.0,0.0,1604.15
4353,0.5,0.0,0.0,0.0,0.0,0.0,0.0,0.3,0.0,0.0,0.0,0.2,0.0,0.0,0.0,0.0,0.0,0.0,0.0,0.0,1117.15
4354,0.5533446655334466,0.0598940105989401,0.040995900409959,0.0,0.0,0.1418858114188581,0.0,0.0,0.0,0.030996900309969,0.1108889111088891,0.0,0.0,0.0,0.0,0.041995800419958,0.0,0.01999800019998,0.0,0.0,1294.15
4355,0.6667000000000001,0.0,0.0,0.0,0.0,0.0,0.3333,0.0,0.0,0.0,0.0,0.0,0.0,0.0,0.0,0.0,0.0,0.0,0.0,0.0,1306.15
4356,0.0,0.0,0.0,0.0,0.0,0.0,0.0,0.0,0.0,0.0,0.0,0.5465,0.0,0.0,0.0,0.0,0.4535,0.0,0.0,0.0,1064.15
4357,0.8192180781921808,0.0,0.0896910308969103,0.0763923607639236,0.0,0.0,0.0,0.0,0.0146985301469853,0.0,0.0,0.0,0.0,0.0,0.0,0.0,0.0,0.0,0.0,0.0,1683.15
4358,0.0,0.0,0.0,0.0,0.0,0.0,0.0,0.3,0.0,0.0,0.0,0.0,0.0,0.0,0.0,0.0,0.7,0.0,0.0,0.0,1188.15
4359,0.0,0.5390460953904609,0.0,0.0,0.0,0.2797720227977202,0.0,0.0,0.0,0.1317868213178682,0.0,0.0,0.0,0.0,0.0493950604939506,0.0,0.0,0.0,0.0,0.0,1124.15
4360,0.7153,0.0,0.0,0.0,0.1186999999999999,0.0,0.0,0.166,0.0,0.0,0.0,0.0,0.0,0.0,0.0,0.0,0.0,0.0,0.0,0.0,1274.15
4361,0.4568456845684568,0.0,0.1854185418541853,0.2421242124212421,0.0544054405440544,0.0,0.0612061206120612,0.0,0.0,0.0,0.0,0.0,0.0,0.0,0.0,0.0,0.0,0.0,0.0,0.0,1768.15
4362,0.67,0.0,0.0,0.0,0.0,0.0,0.33,0.0,0.0,0.0,0.0,0.0,0.0,0.0,0.0,0.0,0.0,0.0,0.0,0.0,1303.15
4363,0.649,0.0,0.031,0.139,0.011,0.0,0.0,0.161,0.0,0.0,0.0,0.0,0.0,0.0,0.0,0.0,0.0,0.009,0.0,0.0,1303.15
4364,0.6191619161916192,0.0286028602860286,0.1368136813681368,0.033003300330033,0.0,0.0,0.0,0.1661166116611661,0.0141014101410141,0.0,0.0,0.0,0.0,0.0,0.0,0.0,0.0,0.0,0.0,0.0,1250.15
4365,0.6404,0.0,0.0463999999999999,0.1939,0.0463999999999999,0.0,0.0,0.0477999999999999,0.0,0.0,0.0250999999999999,0.0,0.0,0.0,0.0,0.0,0.0,0.0,0.0,0.0,1490.15
4366,0.4603,0.0,0.0,0.0,0.0,0.0,0.2702,0.0,0.0,0.0,0.0,0.0,0.0,0.0,0.0,0.2695,0.0,0.0,0.0,0.0,1463.15
4367,0.544,0.059,0.04,0.0,0.044,0.145,0.0,0.0,0.0,0.01,0.088,0.0,0.0,0.0,0.0,0.057,0.0,0.013,0.0,0.0,1261.15
4368,0.64,0.0,0.1,0.092,0.0,0.0,0.048,0.12,0.0,0.0,0.0,0.0,0.0,0.0,0.0,0.0,0.0,0.0,0.0,0.0,1423.15
4369,0.8001,0.0,0.1002,0.0,0.0193,0.0,0.0,0.0,0.0,0.0,0.0804,0.0,0.0,0.0,0.0,0.0,0.0,0.0,0.0,0.0,1701.15
4370,0.6097,0.0,0.034,0.0711,0.011,0.0,0.2052,0.015,0.0,0.0,0.035,0.0,0.0,0.0,0.0,0.0,0.0,0.019,0.0,0.0,1215.15
4371,0.6503650365036504,0.0,0.1578157815781578,0.026002600260026,0.0,0.0,0.0,0.1648164816481648,0.0,0.0,0.0,0.0,0.0,0.0,0.0,0.0,0.0,0.0,0.0,0.0,1462.15
4372,0.542,0.0579999999999999,0.024,0.0,0.044,0.144,0.0,0.0,0.0,0.03,0.088,0.0,0.0,0.0,0.0,0.057,0.0,0.013,0.0,0.0,1251.15
4373,0.6027,0.0,0.1598,0.0,0.0,0.0799,0.0,0.156,0.0,0.0,0.0,0.0,0.0,0.0,0.0,0.0,0.0,0.0,0.0,0.0,1513.15
4374,0.3236,0.4504999999999999,0.0,0.0,0.0,0.0,0.0,0.2259,0.0,0.0,0.0,0.0,0.0,0.0,0.0,0.0,0.0,0.0,0.0,0.0,978.15
4375,0.6,0.0,0.05,0.017,0.05,0.186,0.0,0.0,0.0,0.0,0.0969999999999999,0.0,0.0,0.0,0.0,0.0,0.0,0.0,0.0,0.0,1333.15
4376,0.0,0.7503,0.0,0.0,0.0,0.0,0.2496999999999999,0.0,0.0,0.0,0.0,0.0,0.0,0.0,0.0,0.0,0.0,0.0,0.0,0.0,1159.15
4377,0.7051,0.0,0.0,0.0,0.0,0.0,0.0,0.2083999999999999,0.0,0.0,0.0,0.0,0.0865,0.0,0.0,0.0,0.0,0.0,0.0,0.0,1202.15
4378,0.6467999999999999,0.0,0.0,0.0314,0.0510999999999999,0.0264999999999999,0.0,0.1462999999999999,0.0,0.0,0.0,0.0,0.0,0.0,0.0,0.0158999999999999,0.0,0.0725,0.0,0.0,1427.15
4379,0.1923884566925984,0.4096754194748315,0.0226986380817151,0.0,0.0824950502969821,0.0301981881087134,0.1727896326220427,0.0,0.0,0.0378977261364318,0.0,0.0,0.0,0.0,0.0430974141551506,0.0,0.0,0.0,0.0,0.0,1164.15
4380,0.7316,0.0,0.0,0.0,0.0644,0.0,0.0,0.204,0.0,0.0,0.0,0.0,0.0,0.0,0.0,0.0,0.0,0.0,0.0,0.0,1098.15
4381,0.6986698669866986,0.0,0.0823082308230823,0.0,0.0,0.219021902190219,0.0,0.0,0.0,0.0,0.0,0.0,0.0,0.0,0.0,0.0,0.0,0.0,0.0,0.0,1523.15
4382,0.5798,0.0,0.0,0.0,0.35,0.0,0.0,0.0,0.0,0.0,0.0,0.0,0.0,0.0,0.0,0.0,0.0,0.0702,0.0,0.0,1693.15
4383,0.4113,0.0,0.1553999999999999,0.0943,0.3389999999999999,0.0,0.0,0.0,0.0,0.0,0.0,0.0,0.0,0.0,0.0,0.0,0.0,0.0,0.0,0.0,1589.15
4384,0.6,0.11,0.16,0.03,0.03,0.035,0.0,0.0,0.0,0.0,0.035,0.0,0.0,0.0,0.0,0.0,0.0,0.0,0.0,0.0,1473.15
4385,0.3,0.0,0.0,0.0,0.0,0.275,0.0,0.0,0.0,0.0,0.025,0.0,0.0,0.0,0.0,0.4,0.0,0.0,0.0,0.0,1584.15
4386,0.0,0.0,0.0,0.0,0.0,0.0,0.0,0.0,0.0,0.0,0.0,0.82,0.0,0.0,0.0,0.0,0.18,0.0,0.0,0.0,1012.15
4387,0.6053999999999999,0.0,0.0302999999999999,0.0,0.0,0.3643,0.0,0.0,0.0,0.0,0.0,0.0,0.0,0.0,0.0,0.0,0.0,0.0,0.0,0.0,1652.15
4388,0.238,0.321,0.0,0.0,0.0,0.441,0.0,0.0,0.0,0.0,0.0,0.0,0.0,0.0,0.0,0.0,0.0,0.0,0.0,0.0,1226.15
4389,0.6675667566756676,0.0046004600460046,0.1142114211421142,0.0481048104810481,0.0,0.0,0.0,0.1565156515651565,0.0069006900690069,0.0,0.0,0.0,0.0,0.0,0.0,0.0,0.0,0.0,0.0,0.0,1282.15
4390,0.6178,0.1028999999999999,0.1289,0.0,0.0,0.0,0.0,0.1389,0.0103,0.0,0.0,0.0,0.0,0.0,0.0,0.0,0.0,0.0,0.0,0.0,993.15
4391,0.6744,0.0,0.0415,0.0,0.0,0.0,0.2841,0.0,0.0,0.0,0.0,0.0,0.0,0.0,0.0,0.0,0.0,0.0,0.0,0.0,1263.15
4392,0.5785,0.0872,0.0181,0.0,0.0,0.0396,0.1688,0.0297,0.0,0.0084,0.0487,0.0,0.0,0.0,0.0204999999999999,0.0,0.0,0.0,0.0,0.0,1031.15
4393,0.579,0.0,0.004,0.083,0.161,0.021,0.0,0.031,0.033,0.0,0.0,0.0,0.0,0.0,0.0,0.021,0.0,0.067,0.0,0.0,1573.15
4394,0.5177362415369077,0.1116078125468783,0.2048143370035902,0.0,0.0,0.0,0.0,0.0,0.0,0.0,0.0,0.0,0.0,0.0786055023851669,0.0736051523606652,0.0127008890622343,0.0,0.0,0.0,0.0,1525.15
4395,0.616,0.047,0.126,0.078,0.02,0.0,0.062,0.0,0.03,0.02,0.0,0.0,0.0,0.0,0.0,0.0,0.0,0.0,0.0,0.0,1388.15
4396,0.70997099709971,0.0,0.0116011601160116,0.0587058705870587,0.0833083308330833,0.0,0.0,0.1279127912791279,0.0069006900690069,0.0,0.0,0.0,0.0,0.0,0.0,0.0,0.0,0.0,0.0,0.0,1311.15
4397,0.0,0.0,0.0138,0.0394,0.0,0.0,0.0,0.3878,0.0268,0.0,0.0271,0.0,0.0,0.0,0.0,0.1838,0.0,0.0,0.3143,0.0,1118.15
4398,0.0,0.0,0.0283,0.0,0.0,0.4892,0.0,0.0,0.0,0.0354,0.0,0.0,0.0,0.0,0.0,0.0,0.0,0.0,0.4471,0.0,1133.15
4399,0.628,0.046,0.107,0.0922,0.0922,0.0346,0.0,0.0,0.0,0.0,0.0,0.0,0.0,0.0,0.0,0.0,0.0,0.0,0.0,0.0,1373.15
4400,0.201,0.555,0.0,0.0,0.0,0.244,0.0,0.0,0.0,0.0,0.0,0.0,0.0,0.0,0.0,0.0,0.0,0.0,0.0,0.0,1139.15
4401,0.66,0.0,0.055,0.08,0.0,0.0,0.084,0.04,0.046,0.0,0.0,0.0,0.0,0.0,0.0,0.01,0.0,0.025,0.0,0.0,1373.15
4402,0.632,0.0901,0.1059,0.0,0.1242,0.0454,0.0,0.0,0.0,0.0,0.0,0.0,0.0,0.0,0.0,0.0,0.0,0.0,0.0,0.0,1293.15
4403,0.525,0.0,0.2183,0.0,0.0,0.0,0.0,0.191,0.0,0.0,0.0,0.0,0.0,0.0,0.0,0.0657,0.0,0.0,0.0,0.0,1533.15
4404,0.7290270972902709,0.0,0.0,0.1520847915208479,0.0,0.0,0.1188881111888811,0.0,0.0,0.0,0.0,0.0,0.0,0.0,0.0,0.0,0.0,0.0,0.0,0.0,1733.15
4405,0.0,0.0,0.0,0.0,0.0,0.0,0.0,0.467,0.2,0.0,0.0,0.0,0.0,0.0,0.0,0.0,0.0,0.0,0.3329999999999999,0.0,1171.15
4406,0.6581000000000001,0.1013,0.1208,0.03,0.0799,0.0,0.0,0.0,0.0,0.0,0.0,0.0,0.0,0.0,0.0,0.0,0.0,0.0,0.0,0.0,1483.15
4407,0.5,0.0,0.0,0.0,0.0,0.0,0.0,0.25,0.0,0.0,0.0,0.25,0.0,0.0,0.0,0.0,0.0,0.0,0.0,0.0,1015.15
4408,0.6481,0.0,0.0533,0.1207,0.0043,0.0,0.0,0.1104,0.0632,0.0,0.0,0.0,0.0,0.0,0.0,0.0,0.0,0.0,0.0,0.0,1373.15
4409,0.637,0.0,0.065,0.04,0.02,0.03,0.0,0.015,0.067,0.0,0.07,0.0,0.0,0.0,0.015,0.015,0.0,0.026,0.0,0.0,1483.15
4410,0.0,0.5157,0.0,0.0,0.0,0.4292,0.0,0.0,0.0,0.0,0.0,0.0,0.0,0.0,0.0550999999999999,0.0,0.0,0.0,0.0,0.0,1302.15
4411,0.8116999999999999,0.0933999999999999,0.0158999999999999,0.0,0.0,0.0211999999999999,0.0,0.0366999999999999,0.0,0.0,0.0,0.0,0.0,0.0,0.0,0.0,0.0,0.0210999999999999,0.0,0.0,1483.15
4412,0.5939,0.0,0.0733999999999999,0.0,0.2671,0.0,0.0,0.0,0.0,0.0,0.0,0.0,0.0,0.0,0.0,0.0,0.0,0.0,0.0655999999999999,0.0,1872.15
4413,0.7,0.0,0.0,0.0,0.0,0.25,0.0,0.0,0.0,0.0,0.0,0.0,0.0,0.0,0.0,0.05,0.0,0.0,0.0,0.0,1681.15
4414,0.6960696069606961,0.0,0.01000100010001,0.0,0.0286028602860286,0.0,0.0364036403640364,0.0372037203720372,0.034003400340034,0.0519051905190519,0.0136013601360136,0.0,0.0,0.0,0.0,0.0922092209220922,0.0,0.0,0.0,0.0,1353.15
4415,0.5358999999999999,0.0,0.1894999999999999,0.1597999999999999,0.1147999999999999,0.0,0.0,0.0,0.0,0.0,0.0,0.0,0.0,0.0,0.0,0.0,0.0,0.0,0.0,0.0,1653.15
4416,0.6837000000000002,0.0299,0.1204,0.0545,0.0545,0.0363,0.0,0.0,0.0,0.0,0.0182,0.0,0.0,0.0,0.0,0.0,0.0,0.0,0.0,0.0,1428.15
4417,0.6501,0.0,0.0797,0.0,0.0,0.0,0.0,0.0,0.0,0.0,0.2702,0.0,0.0,0.0,0.0,0.0,0.0,0.0,0.0,0.0,1423.15
4418,0.0463,0.6944,0.0278,0.0,0.0,0.0,0.2314999999999999,0.0,0.0,0.0,0.0,0.0,0.0,0.0,0.0,0.0,0.0,0.0,0.0,0.0,1124.15
4419,0.6231,0.1438,0.0892,0.0137,0.0152,0.0914,0.0,0.0,0.0059,0.0,0.0167,0.0,0.0,0.0,0.0,0.0,0.0,0.0,0.0,0.0,1253.15
4420,0.0,0.6441644164416441,0.0,0.0,0.0,0.0,0.0,0.0169016901690169,0.322032203220322,0.0,0.0,0.0,0.0,0.0,0.0,0.0,0.0,0.0,0.0,0.0,1031.15
4421,0.0,0.6629999999999999,0.0,0.0,0.0,0.0,0.0,0.337,0.0,0.0,0.0,0.0,0.0,0.0,0.0,0.0,0.0,0.0,0.0,0.0,1016.15
4422,0.4221999999999999,0.0,0.0565,0.1717,0.3496,0.0,0.0,0.0,0.0,0.0,0.0,0.0,0.0,0.0,0.0,0.0,0.0,0.0,0.0,0.0,1624.15
4423,0.38,0.0,0.0414,0.1572,0.4214,0.0,0.0,0.0,0.0,0.0,0.0,0.0,0.0,0.0,0.0,0.0,0.0,0.0,0.0,0.0,1673.15
4424,0.4581458145814582,0.208020802080208,0.0,0.0,0.0,0.0,0.0,0.3338333833383339,0.0,0.0,0.0,0.0,0.0,0.0,0.0,0.0,0.0,0.0,0.0,0.0,950.15
4425,0.3878999999999999,0.2007999999999999,0.0,0.0,0.4113,0.0,0.0,0.0,0.0,0.0,0.0,0.0,0.0,0.0,0.0,0.0,0.0,0.0,0.0,0.0,1361.15
4426,0.647,0.0515,0.174,0.0,0.0,0.0,0.0,0.1275,0.0,0.0,0.0,0.0,0.0,0.0,0.0,0.0,0.0,0.0,0.0,0.0,1682.15
4427,0.5857585758575857,0.3926392639263926,0.0,0.0,0.0,0.0,0.0,0.0216021602160216,0.0,0.0,0.0,0.0,0.0,0.0,0.0,0.0,0.0,0.0,0.0,0.0,1098.15
4428,0.8,0.0,0.0,0.0,0.0,0.0,0.0,0.2,0.0,0.0,0.0,0.0,0.0,0.0,0.0,0.0,0.0,0.0,0.0,0.0,1378.15
4429,0.7325,0.0,0.0260999999999999,0.0494,0.0516999999999999,0.0,0.0,0.1373,0.0,0.0,0.0,0.0,0.0,0.0,0.0,0.0,0.0,0.0,0.0,0.0,1189.15
4430,0.6950999999999999,0.0,0.1735,0.0150999999999999,0.0,0.0,0.0,0.0,0.0,0.0,0.0,0.0,0.0,0.0,0.1162999999999999,0.0,0.0,0.0,0.0,0.0,1473.15
4431,0.2608,0.3754999999999999,0.0,0.0,0.0,0.3636999999999999,0.0,0.0,0.0,0.0,0.0,0.0,0.0,0.0,0.0,0.0,0.0,0.0,0.0,0.0,1281.15
4432,0.3159999999999999,0.0,0.0,0.0,0.3357999999999999,0.0,0.0,0.0,0.0,0.0,0.0,0.0,0.0,0.0,0.0,0.3308999999999999,0.0,0.0,0.0,0.0,1652.15
4433,0.575,0.0,0.175,0.0,0.0,0.0,0.0,0.0,0.0,0.25,0.0,0.0,0.0,0.0,0.0,0.0,0.0,0.0,0.0,0.0,1746.15
4434,0.4154,0.1041,0.0118,0.0,0.0,0.1313,0.0538999999999999,0.0,0.0,0.0693,0.0776999999999999,0.0,0.0,0.0,0.0,0.121,0.0,0.015,0.0,0.0,1251.15
4435,0.78,0.0,0.02,0.0,0.0,0.05,0.0,0.05,0.0,0.0,0.05,0.0,0.0,0.0,0.0,0.0,0.0,0.05,0.0,0.0,1572.15
4436,0.7186,0.0,0.0475,0.0566,0.0346,0.0,0.0,0.0393,0.079,0.0,0.0237,0.0,0.0,0.0,0.0,0.0,0.0,0.0,0.0,0.0,1263.15
4437,0.4936,0.0369,0.1246,0.0219,0.0747,0.0,0.0,0.2071,0.0323,0.0,0.0,0.0,0.0089,0.0,0.0,0.0,0.0,0.0,0.0,0.0,1383.15
4438,0.0,0.0,0.0,0.0,0.0,0.0,0.0,0.0,0.0102,0.0,0.0,0.4897999999999999,0.0,0.0,0.0,0.0,0.0,0.0,0.5,0.0,918.15
4439,0.5695,0.07,0.1749,0.0,0.0,0.0,0.0,0.1848999999999999,0.0,0.0,0.0,0.0,0.0,0.0,0.0,0.0,0.0,0.0,0.0,0.0,1273.15
4440,0.5888,0.0875999999999999,0.0188999999999999,0.0629,0.0946999999999999,0.0,0.0,0.1470999999999999,0.0,0.0,0.0,0.0,0.0,0.0,0.0,0.0,0.0,0.0,0.0,0.0,1200.15
4441,0.5428999999999999,0.0,0.0,0.0,0.4236,0.0,0.0,0.0,0.0335,0.0,0.0,0.0,0.0,0.0,0.0,0.0,0.0,0.0,0.0,0.0,1757.15
4442,0.0,0.0,0.0,0.0,0.0,0.0,0.1,0.0,0.0,0.0,0.0,0.0,0.0,0.0,0.0,0.0,0.0,0.0,0.0,0.9,922.15
4443,0.0,0.0,0.0,0.0,0.0,0.0,0.5112,0.0,0.0,0.0,0.0,0.0,0.0,0.0,0.0,0.0,0.4888,0.0,0.0,0.0,1500.15
4444,0.5392460753924608,0.0,0.0,0.0,0.2844715528447155,0.0,0.0,0.0,0.0,0.0,0.0,0.0,0.0,0.0,0.0,0.1762823717628237,0.0,0.0,0.0,0.0,1823.15
4445,0.6487,0.0,0.0658,0.0488,0.1187,0.0,0.0215,0.0911999999999999,0.0053,0.0,0.0,0.0,0.0,0.0,0.0,0.0,0.0,0.0,0.0,0.0,1437.15
4446,0.5958,0.0,0.1542,0.1419,0.0,0.0,0.0,0.0,0.1081,0.0,0.0,0.0,0.0,0.0,0.0,0.0,0.0,0.0,0.0,0.0,1768.15
4447,0.6315,0.098,0.109,0.0623,0.066,0.0,0.0,0.0,0.0325,0.0,0.0,0.0,0.0,0.0,0.0,0.0,0.0,0.0,0.0,0.0,1273.15
4448,0.5,0.0,0.0210999999999999,0.0136,0.4653,0.0,0.0,0.0,0.0,0.0,0.0,0.0,0.0,0.0,0.0,0.0,0.0,0.0,0.0,0.0,1768.15
4449,0.0,0.0,0.0,0.12,0.0,0.0,0.0,0.0,0.0,0.0,0.0,0.0,0.0,0.0,0.0,0.0,0.88,0.0,0.0,0.0,1754.15
4450,0.6316557840951132,0.0,0.1156919015668903,0.1405901586888917,0.0869939104262701,0.0,0.0,0.0,0.0,0.0,0.0,0.0,0.0,0.0241983061185716,0.0,0.0,0.0,0.0,0.0,0.0,1453.15
4451,0.7835000000000001,0.0,0.0,0.0,0.0782,0.0,0.0,0.0,0.1383,0.0,0.0,0.0,0.0,0.0,0.0,0.0,0.0,0.0,0.0,0.0,1203.15
4452,0.1083,0.3918,0.0,0.0,0.0,0.0,0.4999,0.0,0.0,0.0,0.0,0.0,0.0,0.0,0.0,0.0,0.0,0.0,0.0,0.0,1097.15
4453,0.6812,0.0,0.0896,0.1263,0.0582,0.0434,0.0,0.0,0.0,0.0,0.0,0.0,0.0,0.0,0.0,0.0,0.0,0.0,0.0,0.0,1553.15
4454,0.76,0.0,0.108,0.0,0.132,0.0,0.0,0.0,0.0,0.0,0.0,0.0,0.0,0.0,0.0,0.0,0.0,0.0,0.0,0.0,1729.15
4455,0.6920000000000001,0.0,0.0074,0.0,0.0226,0.0279,0.0207,0.102,0.0535,0.0,0.0402,0.0,0.0,0.0,0.0,0.0,0.0,0.0336,0.0,0.0,1312.15
4456,0.6617000000000001,0.0,0.1301,0.038,0.0,0.0,0.0,0.1692,0.0,0.0,0.0,0.0,0.0,0.0,0.0,0.0,0.0,0.0,0.0,0.0,1286.15
4457,0.5505,0.0,0.0,0.0501999999999999,0.2897,0.0,0.0,0.04,0.0,0.0,0.0,0.0,0.0,0.0,0.0,0.0,0.0,0.0497,0.0,0.0,1523.15
4458,0.6242,0.0,0.1305,0.2251,0.0,0.0,0.0202,0.0,0.0,0.0,0.0,0.0,0.0,0.0,0.0,0.0,0.0,0.0,0.0,0.0,1632.15
4459,0.0,0.4548,0.0,0.0,0.0,0.059,0.0,0.0,0.0,0.4446,0.0,0.0,0.0,0.0,0.0416,0.0,0.0,0.0,0.0,0.0,1139.15
4460,0.2891,0.0,0.1521,0.1384999999999999,0.4203,0.0,0.0,0.0,0.0,0.0,0.0,0.0,0.0,0.0,0.0,0.0,0.0,0.0,0.0,0.0,1758.15
4461,0.6126,0.0,0.0449,0.1377,0.1973,0.0,0.0,0.0075,0.0,0.0,0.0,0.0,0.0,0.0,0.0,0.0,0.0,0.0,0.0,0.0,1524.849951171875
4462,0.6604000000000001,0.0602,0.1399,0.0200999999999999,0.0796,0.0,0.0,0.0,0.0,0.0,0.0398,0.0,0.0,0.0,0.0,0.0,0.0,0.0,0.0,0.0,1573.15
4463,0.6867686768676867,0.0078007800780078,0.0869086908690869,0.0,0.0,0.0,0.1746174617461746,0.0147014701470147,0.0,0.0,0.0,0.0,0.0,0.0,0.0,0.0,0.0,0.0177017701770177,0.0115011501150114,0.0,1473.15
4464,0.7018000000000001,0.0,0.0,0.0,0.0521999999999999,0.0,0.0291,0.0984,0.0291,0.0,0.0,0.0,0.0,0.0,0.0,0.0,0.0,0.0894,0.0,0.0,1423.15
4465,0.6916308369163084,0.0,0.1192880711928807,0.0,0.0,0.0,0.0,0.0,0.1890810918908109,0.0,0.0,0.0,0.0,0.0,0.0,0.0,0.0,0.0,0.0,0.0,1793.15
4466,0.7404999999999999,0.1,0.081,0.0,0.073,0.0,0.0,0.0,0.0,0.0,0.0,0.0,0.0,0.0,0.0,0.0,0.0,0.0,0.0,0.0,1393.15
4467,0.7035999999999999,0.0954999999999999,0.0983999999999999,0.0114999999999999,0.0580999999999999,0.0,0.0,0.0,0.0,0.0,0.0289,0.0,0.0,0.0,0.0,0.0,0.0,0.0,0.0,0.0,1438.15
4468,0.55,0.0,0.0,0.0,0.075,0.15,0.0,0.0,0.0,0.0,0.075,0.0,0.0,0.0,0.0,0.124,0.0,0.026,0.0,0.0,1441.15
4469,0.6227,0.0,0.0128,0.0,0.0,0.0,0.0,0.1636,0.0,0.2009,0.0,0.0,0.0,0.0,0.0,0.0,0.0,0.0,0.0,0.0,1153.15
4470,0.6897,0.0,0.1773,0.0,0.0148,0.0,0.0,0.0,0.0,0.0,0.0,0.0,0.0,0.0,0.1182,0.0,0.0,0.0,0.0,0.0,1498.15
4471,0.8,0.0,0.1,0.0,0.0,0.0,0.0,0.0,0.0,0.04,0.06,0.0,0.0,0.0,0.0,0.0,0.0,0.0,0.0,0.0,1716.15
4472,0.6073,0.0,0.0805,0.0,0.0,0.2975,0.0,0.0147,0.0,0.0,0.0,0.0,0.0,0.0,0.0,0.0,0.0,0.0,0.0,0.0,1551.15
4473,0.5025,0.0,0.0,0.0,0.1694999999999999,0.0,0.3279999999999999,0.0,0.0,0.0,0.0,0.0,0.0,0.0,0.0,0.0,0.0,0.0,0.0,0.0,1310.15
4474,0.5903,0.0,0.045,0.042,0.0709,0.0,0.1558,0.019,0.0,0.0,0.0289999999999999,0.0,0.0,0.0,0.0,0.048,0.0,0.0,0.0,0.0,1280.15
4475,0.5411999999999999,0.0663999999999999,0.1470999999999999,0.0,0.0,0.0,0.0,0.1760999999999999,0.0,0.0397,0.0,0.0,0.0,0.0,0.0,0.0,0.0,0.0,0.0295,0.0,1093.15
4476,0.512,0.0839,0.0411,0.0,0.044,0.139,0.0,0.0,0.0,0.0313,0.0889,0.0,0.0,0.0,0.0,0.0371,0.0,0.0134,0.0093,0.0,1241.15
4477,0.0,0.0,0.0,0.2246224622462246,0.0,0.0,0.0,0.0,0.0,0.0,0.0,0.365036503650365,0.0,0.0,0.0,0.0,0.0,0.0,0.3933393339333932,0.0,883.1499999999999
4478,0.7242000000000001,0.0,0.1069,0.0,0.1149,0.04,0.0,0.0,0.0,0.0,0.013,0.0,0.0,0.0,0.0,0.0,0.0,0.0,0.0,0.0,1488.15
4479,0.7706999999999999,0.0,0.1284,0.0,0.0,0.0,0.0,0.0,0.1009,0.0,0.0,0.0,0.0,0.0,0.0,0.0,0.0,0.0,0.0,0.0,1653.15
4480,0.4707,0.0,0.0,0.0,0.241,0.0,0.0,0.2484,0.0,0.0,0.0,0.0,0.0,0.0,0.0,0.0,0.0,0.0,0.0398,0.0,1406.15
4481,0.0524,0.6145,0.0,0.0,0.0,0.2212,0.0317,0.0,0.0,0.0,0.0,0.0802,0.0,0.0,0.0,0.0,0.0,0.0,0.0,0.0,1054.15
4482,0.4471,0.0,0.0,0.0,0.0,0.0,0.0,0.4353,0.0,0.0,0.0,0.0,0.0,0.0,0.0,0.0,0.0,0.0,0.1176,0.0,1279.15
4483,0.7918999999999999,0.0,0.0764,0.0,0.0,0.0,0.0,0.0,0.1317,0.0,0.0,0.0,0.0,0.0,0.0,0.0,0.0,0.0,0.0,0.0,1343.15
4484,0.7426999999999999,0.0,0.0,0.0,0.0,0.0,0.0,0.0,0.2573,0.0,0.0,0.0,0.0,0.0,0.0,0.0,0.0,0.0,0.0,0.0,1153.15
4485,0.6990000000000001,0.0,0.15,0.025,0.1,0.025,0.0,0.0,0.0,0.0,0.0,0.0,0.0,0.0,0.0,0.0,0.0,0.0,0.0,0.0,1595.849951171875
4486,0.74,0.0,0.13,0.0,0.13,0.0,0.0,0.0,0.0,0.0,0.0,0.0,0.0,0.0,0.0,0.0,0.0,0.0,0.0,0.0,1728.15
4487,0.6531999999999999,0.0,0.1396,0.2,0.0,0.0,0.0072,0.0,0.0,0.0,0.0,0.0,0.0,0.0,0.0,0.0,0.0,0.0,0.0,0.0,1685.15
4488,0.615,0.103,0.107,0.044,0.052,0.023,0.0,0.0,0.0,0.0,0.055,0.0,0.0,0.0,0.0,0.0,0.0,0.0,0.0,0.0,1308.15
4489,0.5694569456945695,0.0699069906990699,0.1648164816481648,0.0,0.0,0.0,0.0,0.1948194819481948,0.0,0.0,0.0,0.0,0.0,0.0,0.0,0.0,0.0,0.0,0.0,0.0,1243.15
4490,0.7567999999999998,0.0,0.0,0.0229999999999999,0.0253999999999999,0.0,0.0,0.1456999999999999,0.0,0.0,0.0,0.0,0.0,0.0,0.0,0.0239999999999999,0.0,0.0250999999999999,0.0,0.0,1292.15
4491,0.6289,0.0896,0.1054,0.0172,0.1113,0.0452,0.0,0.0,0.0,0.0,0.0,0.0,0.0,0.0,0.0,0.0,0.0,0.0,0.0,0.0,1298.15
4492,0.6966,0.0,0.099,0.01,0.1425,0.0402,0.0,0.0,0.0,0.0,0.0117,0.0,0.0,0.0,0.0,0.0,0.0,0.0,0.0,0.0,1449.15
