Repository: ychyn/algo_genetique

# algo_genetique
Ce code fait partie de notre mini-projet du MIG Verre 2024. L'objectif du mini-projet est l'obtention d'une composition de verre avec des qualités avantageuses pour une application potentiellement industrielle. 

On utilise l'outil de prediction des propriétés du verre à travers des réseaux de neuronnes codé par Franck Pigeonneau (qui constitue la plus grande partie de ce repo). On a codé l'algorithme génetique qui va, en utilisant ce réseau de neuronnes tenter d'obtenir une composition optimale dont on essaiera la fabrication dans le four situé à l'Ecole des Mines à Sophia Antipolis

File: DataBase/Tliqclean.csv (part 15 of 63)
,SiO2,B2O3,Al2O3,MgO,CaO,BaO,Li2O,Na2O,K2O,ZnO,SrO,PbO,Fe2O3,Y2O3,La2O3,TiO2,GeO2,ZrO2,P2O5,V2O5,Tliq
4493,0.6536653665366537,0.0,0.0,0.0,0.0,0.0,0.0,0.3267326732673267,0.0,0.0,0.0,0.0,0.0196019601960196,0.0,0.0,0.0,0.0,0.0,0.0,0.0,1117.15
4494,0.653,0.008,0.004,0.065,0.126,0.0,0.0,0.033,0.062,0.0,0.0,0.0,0.0,0.0,0.0,0.0,0.0,0.049,0.0,0.0,1453.15
4495,0.6878000000000001,0.1832,0.0625,0.0316,0.0341,0.0,0.0,0.0,0.0,0.0,0.0,0.0,0.0,0.0,0.0,0.0,0.0,0.0,0.0,0.0,1423.15
4496,0.5824,0.1443,0.0545,0.0,0.0,0.0794,0.0,0.0098,0.0,0.0225,0.0631,0.0,0.0,0.0,0.0,0.0267,0.0,0.0093,0.008,0.0,1285.15
4497,0.73,0.0,0.08,0.0,0.0,0.0,0.0,0.0,0.0,0.0,0.19,0.0,0.0,0.0,0.0,0.0,0.0,0.0,0.0,0.0,1482.15
4498,0.7478000000000001,0.0,0.0,0.0,0.0646,0.0,0.0,0.1553,0.0,0.0,0.0,0.0,0.0,0.0,0.0,0.0,0.0,0.0299,0.0,0.0,1243.15
4499,0.2269,0.4131,0.0,0.0,0.0,0.36,0.0,0.0,0.0,0.0,0.0,0.0,0.0,0.0,0.0,0.0,0.0,0.0,0.0,0.0,1278.15
4500,0.679,0.0,0.123,0.0275,0.0144999999999999,0.0,0.0,0.148,0.0,0.0,0.0069999999999999,0.0,0.0,0.0,0.0,0.0,0.0,0.0,0.0,0.0,1313.15
4501,0.5837,0.0191,0.1041,0.0329,0.0237,0.0,0.0,0.1711,0.0141,0.0,0.0,0.0,0.0,0.0,0.0,0.0374,0.0,0.0135,0.0,0.0,1203.15
4502,0.4681,0.0,0.1139,0.2158,0.2022,0.0,0.0,0.0,0.0,0.0,0.0,0.0,0.0,0.0,0.0,0.0,0.0,0.0,0.0,0.0,1576.15
4503,0.5333533353335335,0.1049104910491049,0.1743174317431743,0.0,0.0,0.0,0.0,0.0,0.0,0.0,0.0,0.0,0.0,0.0791079107910791,0.0725072507250725,0.0358035803580358,0.0,0.0,0.0,0.0,1377.15
4504,0.0,0.0,0.0,0.0,0.3854999999999999,0.0,0.0,0.0,0.0,0.0,0.0,0.0,0.0,0.0,0.0,0.0,0.0,0.0,0.6145,0.0,1045.15
4505,0.0751075107510751,0.6221622162216222,0.0,0.0,0.0,0.3027302730273027,0.0,0.0,0.0,0.0,0.0,0.0,0.0,0.0,0.0,0.0,0.0,0.0,0.0,0.0,1163.15
4506,0.5078,0.0914,0.0126,0.0107,0.0828,0.1513,0.0,0.0,0.0,0.0,0.0406,0.0,0.0,0.0,0.0259,0.0613,0.0,0.0153,0.0,0.0,1203.15
4507,0.675,0.0,0.08,0.045,0.035,0.01,0.0,0.06,0.065,0.0,0.01,0.0,0.0,0.0,0.0,0.0,0.0,0.02,0.0,0.0,1558.15
4508,0.34,0.18,0.03,0.0,0.08,0.09,0.067,0.02,0.0,0.0,0.0,0.0,0.0,0.0,0.192,0.0,0.0,0.0,0.0,0.0,1118.15
4509,0.5289528952895289,0.0,0.141014101410141,0.0139013901390139,0.1614161416141614,0.0,0.0,0.0939093909390939,0.0283028302830283,0.0,0.0,0.0,0.0325032503250325,0.0,0.0,0.0,0.0,0.0,0.0,0.0,1453.15
4510,0.669,0.0289999999999999,0.125,0.1,0.013,0.032,0.0,0.0,0.0,0.0,0.032,0.0,0.0,0.0,0.0,0.0,0.0,0.0,0.0,0.0,1535.15
4511,0.5922,0.1344,0.0447,0.0,0.0,0.0793,0.0,0.0,0.0,0.0224,0.0631,0.0,0.0,0.0,0.0,0.0466,0.0,0.0093,0.008,0.0,1344.15
4512,0.6207,0.1071,0.1110999999999999,0.046,0.0541,0.024,0.0,0.0,0.0,0.0,0.036,0.0,0.0,0.0,0.0,0.0,0.0,0.0,0.0,0.0,1343.15
4513,0.7501000000000001,0.0,0.0,0.0,0.0501999999999999,0.0,0.0491,0.1506,0.0,0.0,0.0,0.0,0.0,0.0,0.0,0.0,0.0,0.0,0.0,0.0,1100.15
4514,0.6412641264126413,0.0467046704670467,0.1258125812581258,0.0879087908790878,0.0,0.0,0.072007200720072,0.0,0.0253025302530253,0.0,0.0,0.0,0.0,0.0,0.0,0.0,0.0,0.0,0.0,0.0,1463.15
4515,0.0,0.6662,0.0,0.0,0.0,0.0,0.0,0.0,0.3338,0.0,0.0,0.0,0.0,0.0,0.0,0.0,0.0,0.0,0.0,0.0,1088.15
4516,0.6624337566243377,0.0,0.0841915808419158,0.0,0.2103789621037896,0.0,0.0,0.0,0.0,0.0,0.0,0.0,0.0,0.0,0.0,0.0,0.0,0.0,0.042995700429957,0.0,1817.15
4517,0.6791932080679194,0.0960990390096099,0.0992990070099299,0.0417995820041799,0.0497995020049799,0.0,0.0,0.0,0.0,0.0,0.0337996620033799,0.0,0.0,0.0,0.0,0.0,0.0,0.0,0.0,0.0,1538.15
4518,0.6829999999999999,0.0,0.139,0.081,0.078,0.0,0.0,0.0,0.0,0.0,0.019,0.0,0.0,0.0,0.0,0.0,0.0,0.0,0.0,0.0,1568.15
4519,0.3063,0.4625,0.0,0.0,0.0,0.0,0.2312,0.0,0.0,0.0,0.0,0.0,0.0,0.0,0.0,0.0,0.0,0.0,0.0,0.0,1105.15
4520,0.6524000000000001,0.0758,0.1236,0.0477,0.0631,0.0,0.0,0.0,0.0,0.0,0.0374,0.0,0.0,0.0,0.0,0.0,0.0,0.0,0.0,0.0,1413.15
4521,0.5219,0.1291,0.0,0.0,0.057,0.0,0.0,0.0516,0.0212,0.2192,0.0,0.0,0.0,0.0,0.0,0.0,0.0,0.0,0.0,0.0,1283.15
4522,0.6411,0.0565,0.1405,0.0,0.0,0.0,0.0574,0.0677,0.0,0.0118,0.0,0.0,0.0,0.0,0.0,0.0,0.0,0.0,0.0245,0.0,1258.15
4523,0.6306,0.0,0.0751,0.0670999999999999,0.0,0.0,0.0591,0.1131,0.0,0.0,0.0,0.0,0.0,0.0,0.0,0.04,0.0,0.015,0.0,0.0,1273.15
4524,0.6214,0.0948,0.1074,0.0399,0.0484,0.0,0.0,0.054,0.0,0.0,0.0332,0.0,0.0,0.0,0.0,0.0,0.0,0.0,0.0,0.0,1313.15
4525,0.0,0.0,0.0,0.0,0.0,0.0,0.24,0.0,0.0,0.0,0.0,0.0,0.0,0.0,0.0,0.76,0.0,0.0,0.0,0.0,1587.15
4526,0.5817,0.0,0.1532,0.0107,0.0,0.0,0.0,0.1651,0.0227999999999999,0.0,0.0,0.0,0.0,0.0,0.0,0.0,0.0,0.0,0.0655,0.0,1053.15
4527,0.0,0.6,0.0,0.0,0.0,0.0,0.0,0.0,0.4,0.0,0.0,0.0,0.0,0.0,0.0,0.0,0.0,0.0,0.0,0.0,1157.15
4528,0.3721,0.0,0.0266999999999999,0.2706,0.3306,0.0,0.0,0.0,0.0,0.0,0.0,0.0,0.0,0.0,0.0,0.0,0.0,0.0,0.0,0.0,1708.15
4529,0.7025140502810057,0.0,0.0719014380287605,0.0,0.0185003700074001,0.0531010620212404,0.0,0.0275005500110002,0.0322006440128802,0.0,0.0650013000260005,0.0,0.0,0.0,0.0,0.0,0.0,0.0270005400108002,0.0,0.0,1358.15
4530,0.0,0.0,0.0,0.0,0.0,0.0,0.0,0.3445344534453445,0.0,0.0,0.0,0.0,0.0,0.0756075607560756,0.0,0.0,0.0,0.0,0.5798579857985797,0.0,1231.15
4531,0.6889000000000001,0.0996,0.104,0.0198,0.0745,0.0,0.0,0.0,0.0,0.0,0.0125,0.0,0.0,0.0,0.0,0.0,0.0,0.0,0.0,0.0,1393.15
4532,0.62,0.0,0.08,0.0,0.0,0.3,0.0,0.0,0.0,0.0,0.0,0.0,0.0,0.0,0.0,0.0,0.0,0.0,0.0,0.0,1439.15
4533,0.6567,0.0774,0.1161999999999999,0.0365999999999999,0.0513999999999999,0.0430999999999999,0.0,0.0,0.0,0.0,0.0125999999999999,0.0,0.0,0.0,0.0,0.0,0.0,0.0,0.0,0.0,1343.15
4534,0.0,0.8035,0.0,0.0,0.0,0.1964999999999999,0.0,0.0,0.0,0.0,0.0,0.0,0.0,0.0,0.0,0.0,0.0,0.0,0.0,0.0,1148.15
4535,0.7214,0.0,0.0411,0.0,0.0,0.0,0.0,0.0,0.2375,0.0,0.0,0.0,0.0,0.0,0.0,0.0,0.0,0.0,0.0,0.0,1158.15
4536,0.0507050705070507,0.58005800580058,0.0,0.0,0.0,0.2765276527652764,0.0149014901490149,0.0,0.0,0.0,0.0,0.0778077807780778,0.0,0.0,0.0,0.0,0.0,0.0,0.0,0.0,1170.15
4537,0.7328047353844,0.0,0.0998870146880905,0.0631917850679411,0.0,0.0,0.0685910831591893,0.004999350084489,0.0,0.0,0.0,0.0,0.0,0.0,0.0,0.0139981802365692,0.0,0.0070990771199744,0.0056992590963174,0.0,1586.15
4538,0.617,0.0,0.1123,0.0361,0.0378,0.0,0.0,0.1549,0.0232,0.0,0.0,0.0,0.0,0.0,0.0,0.0,0.0,0.0183,0.0,0.0,1200.15
4539,0.5176948230517696,0.0635993640063599,0.1634983650163498,0.0,0.0907990920090799,0.0,0.0,0.1634983650163498,0.0,0.0,0.0,0.0,0.0,0.0,0.0,0.0,0.0,0.0,0.0,0.0,1343.15
4540,0.6606339366063393,0.0,0.1317868213178682,0.1666833316668333,0.0,0.0,0.0408959104089591,0.0,0.0,0.0,0.0,0.0,0.0,0.0,0.0,0.0,0.0,0.0,0.0,0.0,1623.15
4541,0.0,0.758,0.0,0.0,0.0,0.0,0.242,0.0,0.0,0.0,0.0,0.0,0.0,0.0,0.0,0.0,0.0,0.0,0.0,0.0,1147.15
4542,0.6,0.0,0.0,0.0,0.0,0.16,0.0,0.0,0.0,0.24,0.0,0.0,0.0,0.0,0.0,0.0,0.0,0.0,0.0,0.0,1400.15
4543,0.0,0.7081000000000001,0.0,0.0,0.0,0.0,0.0,0.0,0.2919,0.0,0.0,0.0,0.0,0.0,0.0,0.0,0.0,0.0,0.0,0.0,1079.15
4544,0.0,0.0,0.0,0.0,0.0,0.0,0.0,0.0,0.0,0.0,0.0,0.8370000000000001,0.0,0.0,0.0,0.0,0.163,0.0,0.0,0.0,1010.15
4545,0.7683,0.0,0.0047,0.0,0.0,0.0,0.0,0.1383,0.0109,0.0,0.0,0.0,0.0,0.0,0.0,0.0,0.0,0.0667,0.0,0.0,1523.15
4546,0.0,0.0,0.0,0.0,0.3686999999999999,0.0,0.0,0.0,0.3815999999999999,0.0,0.0,0.0,0.0,0.0,0.0,0.0,0.0,0.0,0.2496999999999999,0.0,1826.15
4547,0.6741,0.0,0.0847,0.0,0.0,0.0,0.041,0.0853,0.0369,0.06,0.0,0.0,0.0,0.0,0.0,0.0169,0.0,0.0,0.0,0.0,1248.15
4548,0.6675,0.0,0.0968,0.0201,0.0262,0.0,0.0,0.1597,0.0283999999999999,0.0,0.0,0.0,0.0,0.0,0.0,0.0,0.0,0.0,0.0002,0.0,1013.15
4549,0.6689267570702828,0.0,0.1342053682147286,0.0974038961558462,0.0525021000840033,0.0,0.0,0.0,0.0,0.0,0.0436017440697628,0.0,0.0,0.0,0.0,0.0,0.0,0.0,0.0,0.0,1563.15
4550,0.0,0.0,0.0,0.0,0.0,0.22,0.0,0.0,0.0,0.0,0.0,0.0,0.0,0.0,0.0,0.0,0.0,0.0,0.0,0.78,903.1500000000001
4551,0.7079000000000001,0.0,0.0924,0.0483,0.051,0.036,0.0565,0.0,0.0,0.0,0.0,0.0,0.0,0.0,0.0,0.0,0.0,0.0079,0.0,0.0,1499.849951171875
4552,0.0,0.0,0.0141999999999999,0.0,0.0,0.0,0.0,0.3959,0.0482,0.0,0.0373,0.0,0.0,0.0,0.0,0.1741,0.0,0.0,0.3253,0.0,1093.15
4553,0.6984,0.0,0.0143,0.0,0.0,0.0101,0.0,0.0111,0.1127,0.0,0.035,0.1168,0.0,0.0,0.0,0.0,0.0,0.0,0.0,0.0,973.15
4554,0.6725,0.0,0.0475,0.0,0.0,0.0,0.28,0.0,0.0,0.0,0.0,0.0,0.0,0.0,0.0,0.0,0.0,0.0,0.0,0.0,1258.15
4555,0.7386,0.0,0.0,0.0,0.1604,0.0,0.0,0.0968,0.0,0.0,0.0,0.0,0.0,0.0,0.0,0.0,0.0,0.0,0.0042,0.0,1582.15
4556,0.0,0.0,0.0,0.0,0.0,0.0,0.0,0.0,0.0,0.0,0.0,0.65,0.0,0.0,0.0,0.0,0.0,0.0,0.0,0.35,1010.15
4557,0.668,0.0,0.078,0.0,0.0227,0.0,0.0,0.2313,0.0,0.0,0.0,0.0,0.0,0.0,0.0,0.0,0.0,0.0,0.0,0.0,1023.15
4558,0.66,0.0,0.0,0.0,0.025,0.0,0.02,0.16,0.01,0.0,0.0,0.0,0.0,0.0,0.0,0.0,0.0,0.125,0.0,0.0,1566.15
4559,0.7371262873712628,0.0,0.0203979602039796,0.0,0.0,0.0,0.0,0.0,0.2424757524247575,0.0,0.0,0.0,0.0,0.0,0.0,0.0,0.0,0.0,0.0,0.0,1093.15
4560,0.8,0.0,0.0,0.0,0.0,0.0,0.0,0.2,0.0,0.0,0.0,0.0,0.0,0.0,0.0,0.0,0.0,0.0,0.0,0.0,1423.15
4561,0.6719999999999999,0.0,0.0539999999999999,0.1089999999999999,0.0,0.0,0.0,0.0389999999999999,0.0859999999999999,0.0,0.0,0.0,0.0,0.0,0.0,0.0399999999999999,0.0,0.0,0.0,0.0,1463.15
4562,0.6200565960382772,0.0753947223694341,0.0964932454728169,0.0,0.1754877158598898,0.0,0.0,0.0,0.0,0.0,0.0316977811553191,0.0,0.0,0.0,0.0,0.0,0.0,0.0,0.0,0.0,1408.15
4563,0.0,0.5999999999999999,0.0,0.0,0.0,0.0,0.0,0.0,0.3845999999999999,0.0,0.0,0.0,0.0,0.0,0.0,0.0,0.0,0.0,0.0,0.0,1057.15
4564,0.6709999999999999,0.0,0.135,0.098,0.053,0.0,0.0,0.0,0.0,0.0,0.043,0.0,0.0,0.0,0.0,0.0,0.0,0.0,0.0,0.0,1573.15
4565,0.6289,0.0,0.0,0.0,0.0,0.0144999999999999,0.0,0.1034,0.0501,0.0124,0.0,0.0,0.0,0.0,0.0,0.1901,0.0,0.0,0.0,0.0,1178.15
4566,0.6352,0.0,0.088,0.0761999999999999,0.2005999999999999,0.0,0.0,0.0,0.0,0.0,0.0,0.0,0.0,0.0,0.0,0.0,0.0,0.0,0.0,0.0,1486.15
4567,0.5162,0.0,0.1153999999999999,0.2532999999999999,0.1151,0.0,0.0,0.0,0.0,0.0,0.0,0.0,0.0,0.0,0.0,0.0,0.0,0.0,0.0,0.0,1592.15
4568,0.625,0.0,0.0,0.0,0.0,0.0,0.1,0.0,0.275,0.0,0.0,0.0,0.0,0.0,0.0,0.0,0.0,0.0,0.0,0.0,1133.15
4569,0.7615000000000001,0.0,0.0,0.0,0.0,0.2385,0.0,0.0,0.0,0.0,0.0,0.0,0.0,0.0,0.0,0.0,0.0,0.0,0.0,0.0,1680.15
4570,0.65,0.0,0.06,0.0559999999999999,0.0,0.0,0.06,0.011,0.0,0.02,0.1,0.0,0.0,0.0,0.0,0.034,0.0,0.009,0.0,0.0,1363.15
4571,0.5607,0.0055,0.0,0.0,0.0,0.0,0.0,0.0,0.0218,0.0,0.0,0.412,0.0,0.0,0.0,0.0,0.0,0.0,0.0,0.0,958.15
4572,0.545156387489001,0.0609951203903687,0.0416966642668586,0.0,0.0436965042796576,0.1437884969202464,0.0,0.0,0.0,0.031097512199024,0.0882929365650748,0.0,0.0,0.0,0.0,0.0316974642028637,0.0,0.0132989360851131,0.0,0.0,1226.15
4573,0.4036,0.0,0.1664,0.039,0.391,0.0,0.0,0.0,0.0,0.0,0.0,0.0,0.0,0.0,0.0,0.0,0.0,0.0,0.0,0.0,1682.15
4574,0.0,0.0,0.2,0.0,0.0,0.1,0.0,0.0,0.0,0.0,0.0,0.0,0.0,0.0,0.0,0.0,0.0,0.0,0.7,0.0,1604.15
4575,0.6944,0.0573,0.124,0.0182,0.083,0.0087,0.0,0.0,0.0,0.0,0.0135,0.0,0.0,0.0,0.0,0.0,0.0,0.0,0.0,0.0,1470.15
4576,0.7543000000000001,0.0,0.0,0.0,0.0215,0.0,0.0,0.2242,0.0,0.0,0.0,0.0,0.0,0.0,0.0,0.0,0.0,0.0,0.0,0.0,1113.15
4577,0.4808,0.1581,0.0324,0.0,0.0074,0.0404,0.1842,0.0,0.0,0.0254,0.0530999999999999,0.0,0.0,0.0,0.0177,0.0,0.0,0.0,0.0,0.0,1125.15
4578,0.503,0.0,0.1009999999999999,0.081,0.0,0.0,0.303,0.0,0.0,0.0,0.0,0.0,0.0,0.0,0.0,0.0,0.0,0.0,0.012,0.0,1413.15
4579,0.64,0.0,0.1,0.072,0.0,0.0,0.0579999999999999,0.115,0.0,0.0,0.0,0.0,0.0,0.0,0.0,0.0,0.0,0.015,0.0,0.0,1373.15
4580,0.4398999999999999,0.0,0.0588999999999999,0.0297999999999999,0.4713999999999999,0.0,0.0,0.0,0.0,0.0,0.0,0.0,0.0,0.0,0.0,0.0,0.0,0.0,0.0,0.0,1625.15
4581,0.4851,0.0,0.1009,0.1863,0.2277,0.0,0.0,0.0,0.0,0.0,0.0,0.0,0.0,0.0,0.0,0.0,0.0,0.0,0.0,0.0,1561.15
4582,0.7637999999999999,0.0,0.0067,0.0,0.0,0.0,0.0,0.0,0.2294999999999999,0.0,0.0,0.0,0.0,0.0,0.0,0.0,0.0,0.0,0.0,0.0,1013.15
4583,0.7201000000000001,0.0,0.1028,0.0,0.1519,0.0149,0.0,0.0,0.0,0.0,0.0095,0.0,0.0,0.0,0.0,0.0,0.0,0.0,0.0,0.0,1573.15
4584,0.5723,0.047,0.0402,0.0,0.0847,0.1762,0.0,0.0,0.0,0.0,0.079,0.0,0.0,0.0,0.0,0.0,0.0,0.0,0.0,0.0,1273.15
4585,0.9001900190019002,0.0,0.0564056405640564,0.0,0.0,0.0,0.0,0.0,0.0434043404340434,0.0,0.0,0.0,0.0,0.0,0.0,0.0,0.0,0.0,0.0,0.0,1545.15
4586,0.6242375762423757,0.0,0.1124887511248875,0.1460853914608539,0.1105889411058894,0.0,0.0,0.0,0.0,0.0,0.0,0.0,0.0,0.0,0.0,0.0,0.0,0.0,0.0065993400659934,0.0,1483.15
4587,0.633,0.092,0.114,0.062,0.0559999999999999,0.0,0.0,0.042,0.0,0.0,0.0,0.0,0.0,0.0,0.0,0.0,0.0,0.0,0.0,0.0,1333.15
4588,0.7757224277572243,0.0,0.0945905409459054,0.0,0.0,0.0,0.0,0.1296870312968703,0.0,0.0,0.0,0.0,0.0,0.0,0.0,0.0,0.0,0.0,0.0,0.0,1318.15
4589,0.0,0.0,0.0312,0.0,0.0,0.4932999999999999,0.0,0.0,0.0,0.0,0.0,0.0,0.0,0.0,0.0,0.0,0.0,0.0,0.4592,0.0,1063.15
4590,0.6335000000000001,0.092,0.114,0.053,0.047,0.0,0.0,0.0,0.06,0.0,0.0,0.0,0.0,0.0,0.0,0.0,0.0,0.0,0.0,0.0,1253.15
4591,0.415,0.0,0.0,0.0,0.0,0.0,0.0,0.0,0.0,0.585,0.0,0.0,0.0,0.0,0.0,0.0,0.0,0.0,0.0,0.0,1763.15
4592,0.6903309669033098,0.0,0.0,0.058994100589941,0.0615938406159384,0.0,0.0794920507949205,0.1095890410958904,0.0,0.0,0.0,0.0,0.0,0.0,0.0,0.0,0.0,0.0,0.0,0.0,1175.15
4593,0.7639999999999999,0.0,0.118,0.0,0.0239999999999999,0.0,0.0,0.0,0.0939999999999999,0.0,0.0,0.0,0.0,0.0,0.0,0.0,0.0,0.0,0.0,0.0,1558.15
4594,0.6667000000000001,0.0,0.0,0.0,0.0,0.0,0.0,0.3333,0.0,0.0,0.0,0.0,0.0,0.0,0.0,0.0,0.0,0.0,0.0,0.0,1138.15
4595,0.0,0.0,0.0,0.0,0.0,0.0,0.0,0.3,0.0,0.0,0.0,0.0,0.0,0.0,0.0,0.7,0.0,0.0,0.0,0.0,1373.15
4596,0.515,0.0,0.0409999999999999,0.195,0.052,0.0,0.062,0.0,0.0,0.051,0.0,0.0,0.0,0.0409999999999999,0.0,0.022,0.0,0.021,0.0,0.0,1503.15
4597,0.6718000000000001,0.0,0.0256,0.1134,0.0401999999999999,0.0,0.0,0.1427,0.0063,0.0,0.0,0.0,0.0,0.0,0.0,0.0,0.0,0.0,0.0,0.0,1328.15
4598,0.7212999999999999,0.0165,0.0844999999999999,0.1109,0.0227999999999999,0.0083,0.0,0.0,0.0,0.0,0.0356999999999999,0.0,0.0,0.0,0.0,0.0,0.0,0.0,0.0,0.0,1585.15
4599,0.545,0.0,0.0,0.0,0.0,0.0,0.0,0.361,0.0,0.0,0.0,0.0,0.0,0.094,0.0,0.0,0.0,0.0,0.0,0.0,1635.15
4600,0.6709999999999999,0.0252,0.0544,0.0424,0.078,0.0144,0.0,0.0401,0.0494,0.0,0.0241,0.0,0.0,0.0,0.0,0.0,0.0,0.0,0.0,0.0,1363.15
4601,0.6790999999999999,0.0,0.0069999999999999,0.0,0.0,0.0,0.0,0.0,0.3139,0.0,0.0,0.0,0.0,0.0,0.0,0.0,0.0,0.0,0.0,0.0,1303.15
4602,0.7376,0.0,0.0,0.0,0.0484,0.0,0.0,0.214,0.0,0.0,0.0,0.0,0.0,0.0,0.0,0.0,0.0,0.0,0.0,0.0,1046.15
4603,0.6695,0.1101,0.12,0.0105,0.01,0.0202,0.0,0.0,0.0,0.0,0.0596999999999999,0.0,0.0,0.0,0.0,0.0,0.0,0.0,0.0,0.0,1613.15
4604,0.625,0.0,0.1,0.02,0.02,0.025,0.0,0.04,0.04,0.0,0.07,0.0,0.0,0.0,0.015,0.015,0.0,0.03,0.0,0.0,1513.15
4605,0.7084999999999999,0.0,0.0,0.1458,0.0,0.0,0.0,0.0,0.1457,0.0,0.0,0.0,0.0,0.0,0.0,0.0,0.0,0.0,0.0,0.0,1357.15
4606,0.1277,0.6492,0.0,0.0,0.0,0.2231,0.0,0.0,0.0,0.0,0.0,0.0,0.0,0.0,0.0,0.0,0.0,0.0,0.0,0.0,1099.15
4607,0.5346000000000001,0.0,0.1323,0.1434,0.1489,0.0167,0.0,0.0,0.0,0.0,0.0,0.0,0.0,0.0,0.0,0.0241,0.0,0.0,0.0,0.0,1556.15
4608,0.7286,0.0,0.1077,0.0343,0.0542,0.0405,0.0,0.0,0.0,0.0,0.0333,0.0,0.0,0.0,0.0,0.0,0.0,0.0,0.0,0.0,1497.15
4609,0.6355,0.0894,0.1052,0.0,0.1234,0.0451,0.0,0.0,0.0,0.0,0.0,0.0,0.0,0.0,0.0,0.0,0.0,0.0,0.0,0.0,1293.15
4610,0.3206679332066793,0.3737626237376262,0.0,0.0,0.0,0.3055694430556944,0.0,0.0,0.0,0.0,0.0,0.0,0.0,0.0,0.0,0.0,0.0,0.0,0.0,0.0,1259.15
4611,0.0,0.0,0.0,0.0,0.0,0.4211421142114211,0.0,0.0,0.0,0.0,0.0,0.1808180818081808,0.0,0.0,0.0,0.0,0.0,0.0,0.398039803980398,0.0,1013.15
4612,0.0,0.0,0.0,0.0,0.0,0.0,0.0,0.0,0.0,0.0,0.0,0.762,0.0,0.0,0.0,0.0,0.0,0.0,0.0,0.238,1226.15
4613,0.7087000000000001,0.0,0.0137,0.0,0.0,0.0574,0.0,0.0764,0.063,0.0,0.0802,0.0,0.0,0.0,0.0,0.0,0.0,0.0,0.0,0.0,1258.15
4614,0.7144785656430309,0.0,0.0993970180894573,0.0784976450706479,0.0,0.0110996670099897,0.0571982840514784,0.0071997840064798,0.0,0.0077997660070197,0.0,0.0,0.0,0.0,0.0,0.0110996670099897,0.0,0.0081997540073797,0.0021999340019799,0.0,1589.15
4615,0.639,0.0,0.18,0.09,0.0,0.09,0.0,0.0,0.0,0.0,0.0,0.0,0.0,0.0,0.0,0.0,0.0,0.0,0.0,0.0,1648.950048828125
4616,0.0,0.6479,0.0,0.0,0.0,0.0,0.0,0.0,0.3521,0.0,0.0,0.0,0.0,0.0,0.0,0.0,0.0,0.0,0.0,0.0,1057.15
4617,0.527,0.057,0.039,0.059,0.0409999999999999,0.135,0.0,0.0,0.0,0.0,0.083,0.0,0.0,0.0,0.0,0.04,0.0,0.019,0.0,0.0,1248.15
4618,0.0,0.7173999999999999,0.0,0.0,0.0,0.0,0.0,0.2826,0.0,0.0,0.0,0.0,0.0,0.0,0.0,0.0,0.0,0.0,0.0,0.0,983.15
4619,0.508,0.038,0.115,0.109,0.0,0.0,0.0,0.177,0.043,0.0,0.0,0.0,0.0,0.0,0.0,0.0,0.0,0.0,0.01,0.0,1352.15
4620,0.5347,0.0,0.1515,0.2146,0.0992,0.0,0.0,0.0,0.0,0.0,0.0,0.0,0.0,0.0,0.0,0.0,0.0,0.0,0.0,0.0,1588.15
4621,0.6703,0.0046,0.0031,0.0535,0.1369,0.0,0.0,0.0327,0.0552,0.0,0.0,0.0,0.0,0.0,0.0,0.0,0.0,0.0422,0.0,0.0,1473.15
4622,0.0,0.667,0.0,0.0,0.0,0.0,0.0,0.0,0.3329999999999999,0.0,0.0,0.0,0.0,0.0,0.0,0.0,0.0,0.0,0.0,0.0,1057.15
4623,0.7027,0.0,0.0366999999999999,0.0046,0.0853999999999999,0.0,0.0,0.1682999999999999,0.0,0.0,0.0,0.0,0.0,0.0,0.0,0.0,0.0,0.0,0.0,0.0,1216.15
4624,0.0,0.0,0.1639999999999999,0.0,0.0,0.0,0.0,0.3279999999999999,0.0,0.0,0.0,0.0,0.1,0.0,0.0,0.0,0.0,0.0,0.408,0.0,1133.15
4625,0.6196,0.0465,0.0889,0.0482,0.0,0.0,0.0,0.1672,0.0275,0.0,0.0,0.0,0.0,0.0,0.0,0.0,0.0,0.0,0.0,0.0,1163.15
4626,0.1089,0.3189,0.0,0.0,0.0,0.0,0.0,0.0,0.0,0.3242,0.0,0.0,0.0,0.0515,0.0969,0.0778,0.0,0.0218,0.0,0.0,1213.15
4627,0.5972,0.0,0.0791999999999999,0.0,0.0,0.0,0.3236,0.0,0.0,0.0,0.0,0.0,0.0,0.0,0.0,0.0,0.0,0.0,0.0,0.0,1323.15
4628,0.8051999999999999,0.0,0.0,0.0,0.0,0.0,0.0,0.0,0.1948,0.0,0.0,0.0,0.0,0.0,0.0,0.0,0.0,0.0,0.0,0.0,1042.15
4629,0.3,0.0,0.0,0.0,0.0,0.25,0.0,0.0,0.0,0.0,0.0,0.0,0.0,0.0,0.0,0.45,0.0,0.0,0.0,0.0,1550.15
4630,0.6979,0.0169999999999999,0.1236999999999999,0.0498999999999999,0.0532,0.0377999999999999,0.0,0.0,0.0,0.0,0.0148999999999999,0.0,0.0,0.0,0.0,0.0,0.0,0.0,0.0,0.0,1453.15
4631,0.6441355864413558,0.0,0.0,0.0,0.3185681431856814,0.0,0.0,0.0,0.0,0.0,0.0,0.0,0.0,0.0,0.0,0.0372962703729627,0.0,0.0,0.0,0.0,1905.15
4632,0.5721828345149644,0.0469985900422987,0.0400987970360889,0.0,0.0846974590762277,0.1761947141585752,0.0,0.0,0.0,0.0,0.0789976300710978,0.0,0.0,0.0,0.0,0.0,0.0,0.0,0.0,0.0,1253.15
4633,0.5476095219043808,0.0591118223644728,0.04000800160032,0.0,0.042008401680336,0.140128025605121,0.0,0.0,0.0,0.0,0.1101220244048809,0.0,0.0,0.0,0.0,0.041008201640328,0.0,0.02000400080016,0.0,0.0,1311.15
4634,0.0,0.0,0.0,0.0,0.0,0.0,0.0,0.334,0.333,0.0,0.0,0.0,0.0,0.0,0.0,0.0,0.0,0.0,0.333,0.0,1173.15
4635,0.5779000000000001,0.0466,0.1018,0.0483,0.0,0.0,0.0,0.2094,0.0138,0.0,0.0,0.0,0.0,0.0,0.0,0.0,0.0,0.0,0.0,0.0,1188.15
4636,0.0,0.0,0.0,0.0,0.2,0.0,0.0,0.3,0.0,0.0,0.0,0.0,0.0,0.0,0.0,0.0,0.0,0.0,0.5,0.0,1033.15
4637,0.6275999999999999,0.0,0.1913,0.0,0.0,0.0,0.0,0.1810999999999999,0.0,0.0,0.0,0.0,0.0,0.0,0.0,0.0,0.0,0.0,0.0,0.0,1508.15
4638,0.6297,0.0,0.0,0.0,0.0,0.0,0.0,0.0,0.0,0.0,0.0,0.3703,0.0,0.0,0.0,0.0,0.0,0.0,0.0,0.0,1153.15
4639,0.7559999999999999,0.0,0.0,0.0,0.0,0.0,0.0,0.244,0.0,0.0,0.0,0.0,0.0,0.0,0.0,0.0,0.0,0.0,0.0,0.0,1152.15
4640,0.6653,0.064,0.086,0.02,0.008,0.04,0.0,0.0,0.0,0.0,0.115,0.0,0.0,0.0,0.0,0.0,0.0,0.0,0.0,0.0,1348.15
4641,0.7095709570957095,0.0153015301530153,0.075007500750075,0.171117111711171,0.0,0.029002900290029,0.0,0.0,0.0,0.0,0.0,0.0,0.0,0.0,0.0,0.0,0.0,0.0,0.0,0.0,1535.15
4642,0.6017,0.0,0.0,0.0,0.3428,0.0,0.0,0.0,0.0555,0.0,0.0,0.0,0.0,0.0,0.0,0.0,0.0,0.0,0.0,0.0,1698.15
4643,0.6018,0.0,0.0378,0.0,0.0,0.3604,0.0,0.0,0.0,0.0,0.0,0.0,0.0,0.0,0.0,0.0,0.0,0.0,0.0,0.0,1653.15
4644,0.6136,0.0,0.0,0.0,0.1864,0.0,0.0,0.1091,0.0,0.0,0.0,0.0,0.0,0.0,0.0,0.0,0.0,0.0909,0.0,0.0,1516.15
4645,0.6584,0.0,0.0,0.0,0.0586,0.0,0.0,0.0,0.283,0.0,0.0,0.0,0.0,0.0,0.0,0.0,0.0,0.0,0.0,0.0,1241.15
4646,0.6345000000000001,0.0,0.0,0.0,0.0,0.0,0.0960999999999999,0.2694,0.0,0.0,0.0,0.0,0.0,0.0,0.0,0.0,0.0,0.0,0.0,0.0,1018.15
4647,0.6675667566756676,0.0,0.0202020202020202,0.1459145914591459,0.1461146114611461,0.0,0.0,0.0202020202020202,0.0,0.0,0.0,0.0,0.0,0.0,0.0,0.0,0.0,0.0,0.0,0.0,1695.15
4648,0.6855,0.0,0.0132,0.0,0.0481,0.033,0.0452,0.0436,0.0215,0.0,0.0195,0.0,0.0,0.0,0.0,0.0465,0.0,0.0438,0.0,0.0,1276.15
4649,0.8247,0.0,0.0,0.0,0.0,0.0,0.0,0.0,0.1753,0.0,0.0,0.0,0.0,0.0,0.0,0.0,0.0,0.0,0.0,0.0,1133.15
4650,0.6563,0.0,0.0454,0.0728,0.0732,0.0,0.0,0.0305,0.09,0.0,0.0101,0.0,0.0,0.0,0.0,0.0,0.0,0.0217,0.0,0.0,1373.15
4651,0.6863313668633136,0.0,0.0,0.0,0.0,0.0,0.0336966303369663,0.1514848515148485,0.0141985801419858,0.0,0.0,0.0,0.0,0.0,0.0,0.0,0.0,0.1142885711428857,0.0,0.0,1411.15
4652,0.8200000000000001,0.0,0.1,0.0,0.0,0.0,0.0,0.0,0.0,0.0,0.08,0.0,0.0,0.0,0.0,0.0,0.0,0.0,0.0,0.0,1734.15
4653,0.0,0.175,0.025,0.175,0.125,0.05,0.125,0.0,0.0,0.0,0.025,0.0,0.0,0.0,0.0,0.0,0.0,0.0,0.3,0.0,1183.15
4654,0.0,0.0151,0.0,0.0,0.0,0.2297,0.1039,0.1041,0.0399,0.1401,0.0,0.0,0.0,0.0,0.0,0.0,0.0,0.0,0.3602,0.0,1023.15
4655,0.7111000000000001,0.1127,0.0,0.0,0.0,0.0,0.0,0.0,0.1225,0.0,0.0527,0.0,0.0,0.0,0.0,0.0,0.0,0.0,0.0,0.0,1273.15
4656,0.6622,0.0,0.0126,0.0,0.0,0.0,0.0561,0.0550999999999999,0.0555,0.1585,0.0,0.0,0.0,0.0,0.0,0.0,0.0,0.0,0.0,0.0,1113.15
4657,0.48,0.0,0.0,0.0,0.0,0.28,0.0,0.0,0.0,0.24,0.0,0.0,0.0,0.0,0.0,0.0,0.0,0.0,0.0,0.0,1534.15
4658,0.3358201492089525,0.1723103386203172,0.0163009780586835,0.0,0.259615576934616,0.0289017341040462,0.1322079324759485,0.0201012060723643,0.0,0.0,0.0,0.0,0.0,0.0,0.0345020701242074,0.0,0.0,0.0,0.0,0.0,1177.15
4659,0.0,0.0,0.0,0.0,0.0,0.0,0.0,0.0,0.109,0.0,0.0,0.0,0.0,0.0,0.0,0.0,0.8909999999999999,0.0,0.0,0.0,1228.15
4660,0.65,0.0,0.175,0.0,0.026,0.0,0.0,0.0,0.149,0.0,0.0,0.0,0.0,0.0,0.0,0.0,0.0,0.0,0.0,0.0,1920.15
4661,0.667,0.01,0.078,0.0,0.155,0.0,0.0,0.0,0.0,0.0,0.09,0.0,0.0,0.0,0.0,0.0,0.0,0.0,0.0,0.0,1467.15
4662,0.6668999999999999,0.0,0.0,0.0,0.0,0.0,0.3051,0.0279999999999999,0.0,0.0,0.0,0.0,0.0,0.0,0.0,0.0,0.0,0.0,0.0,0.0,1286.15
4663,0.8418,0.0,0.0483999999999999,0.0,0.0,0.0,0.0,0.0,0.1098,0.0,0.0,0.0,0.0,0.0,0.0,0.0,0.0,0.0,0.0,0.0,1178.15
4664,0.7120000000000001,0.0,0.144,0.0,0.038,0.0,0.0,0.0,0.106,0.0,0.0,0.0,0.0,0.0,0.0,0.0,0.0,0.0,0.0,0.0,1683.15
4665,0.625,0.05,0.005,0.0,0.0,0.0,0.0,0.185,0.02,0.0,0.0,0.0,0.0,0.0,0.0,0.0,0.0,0.115,0.0,0.0,1476.15
4666,0.5872587258725873,0.0,0.0416041604160416,0.0538053805380538,0.2177217721772177,0.0,0.0,0.08000800080008,0.0196019601960196,0.0,0.0,0.0,0.0,0.0,0.0,0.0,0.0,0.0,0.0,0.0,1545.15
4667,0.6698000000000001,0.0,0.1678,0.0,0.0,0.0,0.1624,0.0,0.0,0.0,0.0,0.0,0.0,0.0,0.0,0.0,0.0,0.0,0.0,0.0,1700.15
4668,0.635,0.0,0.0,0.0,0.055,0.05,0.0,0.12,0.0,0.0,0.0,0.0,0.0,0.0,0.0,0.06,0.0,0.08,0.0,0.0,1369.15
4669,0.5993999999999999,0.0,0.0997,0.0298,0.0504,0.0,0.0,0.0353,0.0501999999999999,0.0,0.0797,0.0,0.0,0.0,0.0,0.0354,0.0,0.0200999999999999,0.0,0.0,1443.15
4670,0.4093,0.1903999999999999,0.0083,0.0,0.0916,0.033,0.1488,0.0309,0.0,0.0,0.0333,0.0,0.0,0.0,0.0525,0.0,0.0,0.0,0.0,0.0,1237.15
4671,0.6990000000000001,0.0,0.15,0.0,0.05,0.05,0.0,0.0,0.0,0.0,0.05,0.0,0.0,0.0,0.0,0.0,0.0,0.0,0.0,0.0,1664.349951171875
4672,0.0472047204720472,0.7187718771877187,0.0,0.0287028702870287,0.0,0.0,0.2053205320532053,0.0,0.0,0.0,0.0,0.0,0.0,0.0,0.0,0.0,0.0,0.0,0.0,0.0,1105.15
4673,0.5708,0.1227999999999999,0.127,0.0472,0.0,0.0,0.0,0.1309,0.0,0.0,0.0,0.0,0.0,0.0,0.0,0.0,0.0,0.0,0.0,0.0,1332.15
4674,0.7554,0.1652999999999999,0.0250999999999999,0.0,0.0,0.0062999999999999,0.0,0.0277999999999999,0.0182999999999999,0.0,0.0,0.0,0.0,0.0,0.0,0.0,0.0,0.0,0.0,0.0,1153.15
4675,0.5559000000000001,0.0,0.0,0.0,0.0,0.0,0.0,0.4025999999999999,0.0,0.0,0.0,0.0,0.0,0.0,0.0,0.0,0.0,0.0,0.0415,0.0,1237.15
4676,0.7172000000000001,0.0132,0.0132,0.0,0.0,0.0,0.23,0.0,0.0264,0.0,0.0,0.0,0.0,0.0,0.0,0.0,0.0,0.0,0.0,0.0,1254.15
4677,0.0,0.0,0.0,0.0,0.0,0.0,0.0,0.475,0.025,0.0,0.0,0.0,0.0,0.0,0.0,0.0,0.0,0.0,0.0,0.5,889.1499999999999
4678,0.545,0.0,0.0,0.0,0.0,0.245,0.0,0.0,0.0,0.0,0.0,0.0,0.0,0.0,0.0,0.21,0.0,0.0,0.0,0.0,1520.15
4679,0.6725,0.0,0.0235,0.0625,0.0675,0.02,0.0,0.03,0.09,0.0,0.033,0.0,0.0,0.0,0.0,0.0,0.0,0.0,0.0,0.0,1288.15
4680,0.5917,0.0,0.0064,0.0725,0.1656,0.0,0.0,0.15,0.0138,0.0,0.0,0.0,0.0,0.0,0.0,0.0,0.0,0.0,0.0,0.0,1396.15
4681,0.7173999999999999,0.0,0.1109,0.0,0.1411,0.0203,0.0,0.0,0.0,0.0,0.0102,0.0,0.0,0.0,0.0,0.0,0.0,0.0,0.0,0.0,1541.15
4682,0.7138,0.0200999999999999,0.1089,0.0,0.0922,0.0501,0.0,0.0,0.0,0.0,0.0135,0.0,0.0,0.0,0.0,0.0,0.0,0.0,0.0,0.0,1432.15
4683,0.5510551055105511,0.0,0.1623162316231623,0.0,0.0,0.0,0.0,0.2003200320032003,0.0,0.0,0.0,0.0,0.0,0.0,0.0,0.0863086308630863,0.0,0.0,0.0,0.0,1502.15
4684,0.5434380406628464,0.1819127338913723,0.0065004550318522,0.0,0.0475033252327662,0.0217015191063374,0.1494104587321112,0.0,0.0,0.0246017221205484,0.0,0.0,0.0,0.0,0.0229016031122178,0.0,0.0,0.0,0.0,0.0,1215.15
4685,0.6505,0.0,0.0200999999999999,0.0448,0.1009999999999999,0.0,0.0,0.1778,0.0058,0.0,0.0,0.0,0.0,0.0,0.0,0.0,0.0,0.0,0.0,0.0,1123.15
4686,0.5672,0.0929,0.082,0.0,0.0,0.1899,0.0,0.0,0.068,0.0,0.0,0.0,0.0,0.0,0.0,0.0,0.0,0.0,0.0,0.0,1335.349951171875
4687,0.1566905985640861,0.4491730496170229,0.0,0.0,0.1025938443693378,0.0,0.0,0.0,0.0,0.0513969161850288,0.0,0.0,0.0,0.0,0.1283922964622122,0.0392976421414715,0.0,0.0720956742595444,0.0,0.0,1303.15
4688,0.7268000000000001,0.0,0.059,0.0,0.0274,0.0,0.0,0.0647,0.1206,0.0,0.0,0.0,0.0,0.0,0.0,0.0,0.0,0.0,0.0,0.0,1198.15
4689,0.6839999999999999,0.0289999999999999,0.1149999999999999,0.0169999999999999,0.0,0.0,0.0,0.1539999999999999,0.0,0.0,0.0,0.0,0.0,0.0,0.0,0.0,0.0,0.0,0.0,0.0,1288.15
4690,0.6630000000000001,0.063,0.116,0.008,0.0,0.0,0.0,0.138,0.011,0.0,0.0,0.0,0.0,0.0,0.0,0.0,0.0,0.0,0.0,0.0,1250.15
4691,0.6402000000000001,0.0,0.0643,0.0,0.0,0.0,0.0,0.0,0.2955,0.0,0.0,0.0,0.0,0.0,0.0,0.0,0.0,0.0,0.0,0.0,1303.15
4692,0.5953,0.0,0.0,0.0,0.1606,0.0,0.0,0.2441,0.0,0.0,0.0,0.0,0.0,0.0,0.0,0.0,0.0,0.0,0.0,0.0,1293.15
4693,0.685,0.0,0.135,0.085,0.085,0.0,0.0,0.0,0.0,0.0,0.01,0.0,0.0,0.0,0.0,0.0,0.0,0.0,0.0,0.0,1560.15
4694,0.66,0.0,0.075,0.09,0.06,0.05,0.0,0.0,0.0,0.0,0.05,0.0,0.0,0.0,0.0,0.0,0.0,0.015,0.0,0.0,1493.15
4695,0.7008560684854789,0.0087006960556844,0.0107008560684854,0.0405032402592207,0.0680054404352348,0.0,0.0,0.1591127290183215,0.0083006640531242,0.0,0.0,0.0,0.0,0.0,0.0,0.0,0.0,0.0,0.0034002720217617,0.0,1121.15
4696,0.6907,0.0,0.0,0.0,0.1176,0.0,0.0,0.1917,0.0,0.0,0.0,0.0,0.0,0.0,0.0,0.0,0.0,0.0,0.0,0.0,1258.15
4697,0.624,0.0,0.0,0.0,0.027,0.088,0.0,0.065,0.0,0.0,0.021,0.0,0.0,0.0,0.0,0.122,0.0,0.053,0.0,0.0,1353.15
4698,0.7568,0.0,0.1274,0.0,0.1158,0.0,0.0,0.0,0.0,0.0,0.0,0.0,0.0,0.0,0.0,0.0,0.0,0.0,0.0,0.0,1628.15
4699,0.6285691426056866,0.0,0.009801078118593,0.0,0.0,0.0492054125953854,0.0296032563581994,0.0688075688325715,0.0557061276740441,0.0885097360709677,0.0492054125953854,0.0,0.0,0.0,0.0,0.0,0.0,0.019602156237186,0.0,0.0,1108.15
4700,0.6586341365863415,0.0,0.0657934206579342,0.0334966503349665,0.203979602039796,0.0,0.0380961903809619,0.0,0.0,0.0,0.0,0.0,0.0,0.0,0.0,0.0,0.0,0.0,0.0,0.0,1443.15
4701,0.7,0.0,0.025,0.055,0.055,0.0,0.0,0.165,0.0,0.0,0.0,0.0,0.0,0.0,0.0,0.0,0.0,0.0,0.0,0.0,1158.15
4702,0.4932506749325068,0.157984201579842,0.038996100389961,0.0,0.0416958304169583,0.0910908909109089,0.0,0.0,0.0,0.0296970302969703,0.0993900609939006,0.0,0.0,0.0,0.0,0.0351964803519648,0.0,0.0126987301269873,0.0,0.0,1275.15
4703,0.5,0.0,0.0,0.0,0.0,0.23,0.0,0.0,0.0,0.0,0.0,0.0,0.0,0.0,0.0,0.27,0.0,0.0,0.0,0.0,1535.15
4704,0.6524000000000001,0.0,0.0,0.143,0.0,0.0,0.0,0.2046,0.0,0.0,0.0,0.0,0.0,0.0,0.0,0.0,0.0,0.0,0.0,0.0,1260.15
4705,0.0,0.0,0.0,0.0,0.0,0.0,0.0,0.025,0.475,0.0,0.0,0.0,0.0,0.0,0.0,0.5,0.0,0.0,0.0,0.0,1090.15
4706,0.0,0.6456999999999999,0.0,0.0,0.0,0.0,0.0499,0.0,0.0,0.0550999999999999,0.0,0.0,0.0,0.0759,0.1682,0.0,0.0,0.0052,0.0,0.0,1293.15
4707,0.4186837367473494,0.2064412882576515,0.048509701940388,0.0,0.0302060412082416,0.026505301060212,0.1724344868973794,0.0,0.0,0.0,0.0870174034806961,0.0,0.0,0.0,0.0102020404080816,0.0,0.0,0.0,0.0,0.0,993.15
4708,0.7021,0.0858,0.0891,0.0161,0.0856,0.0,0.0,0.0,0.0,0.0,0.0213,0.0,0.0,0.0,0.0,0.0,0.0,0.0,0.0,0.0,1537.15
4709,0.472,0.094,0.0672,0.0,0.3668,0.0,0.0,0.0,0.0,0.0,0.0,0.0,0.0,0.0,0.0,0.0,0.0,0.0,0.0,0.0,1423.15
4710,0.4213,0.0,0.1172,0.1508,0.3107,0.0,0.0,0.0,0.0,0.0,0.0,0.0,0.0,0.0,0.0,0.0,0.0,0.0,0.0,0.0,1560.15
4711,0.5890058900589005,0.01930019300193,0.0955009550095501,0.050000500005,0.0120001200012,0.0,0.0,0.1625016250162501,0.03560035600356,0.0,0.0,0.0,0.0,0.0,0.0,0.0,0.0,0.03540035400354,0.0,0.0,1273.15
4712,0.0,0.1657,0.0289999999999999,0.0926999999999999,0.0,0.1896,0.0725,0.0,0.0723,0.0,0.0,0.0,0.0,0.0,0.0,0.0,0.0,0.0,0.3782,0.0,1183.15
4713,0.6647,0.0,0.0904,0.0915,0.1534,0.0,0.0,0.0,0.0,0.0,0.0,0.0,0.0,0.0,0.0,0.0,0.0,0.0,0.0,0.0,1574.15
4714,0.6745,0.0,0.1183,0.1466,0.0,0.0,0.0605999999999999,0.0,0.0,0.0,0.0,0.0,0.0,0.0,0.0,0.0,0.0,0.0,0.0,0.0,1534.15
4715,0.6231062310623106,0.1438014380143801,0.08920089200892,0.01370013700137,0.01520015200152,0.09140091400914,0.0,0.0,0.00590005900059,0.0,0.01670016700167,0.0,0.0,0.0,0.0,0.0,0.0,0.0,0.0,0.0,1253.15
4716,0.5932813437312539,0.011997600479904,0.03999200159968,0.0,0.042991401719656,0.143871225754849,0.0,0.0,0.0,0.02999400119976,0.0878824235152969,0.0,0.0,0.0,0.0,0.036992601479704,0.0,0.012997400519896,0.0,0.0,1357.15
4717,0.4215,0.0,0.154,0.0,0.3557,0.0,0.0,0.0,0.0,0.0,0.0,0.0,0.0,0.0,0.0,0.0,0.0,0.0,0.0688,0.0,1686.15
4718,0.0,0.0,0.0,0.0,0.0,0.0,0.0,0.0,0.0,0.0,0.3,0.0,0.0,0.0,0.0,0.0,0.7,0.0,0.0,0.0,1513.15
4719,0.7714,0.004,0.0417,0.0136,0.0111,0.0,0.0,0.0,0.1498,0.0,0.0077,0.0,0.0,0.0,0.0,0.0,0.0,0.0,0.0,0.0,1223.15
4720,0.509,0.0,0.0,0.0,0.341,0.0,0.0,0.15,0.0,0.0,0.0,0.0,0.0,0.0,0.0,0.0,0.0,0.0,0.0,0.0,1566.15
4721,0.6009,0.0,0.0794,0.0926999999999999,0.0666,0.0,0.0,0.1406,0.0197999999999999,0.0,0.0,0.0,0.0,0.0,0.0,0.0,0.0,0.0,0.0,0.0,1213.15
4722,0.6887000000000001,0.0,0.1143,0.103,0.0,0.0,0.0,0.0,0.0,0.0,0.0931,0.0,0.0,0.0,0.0,0.0,0.0,0.0,0.0,0.0,1584.15
4723,0.663,0.0,0.1041,0.0,0.0129,0.0,0.0823,0.1189,0.0,0.0,0.0,0.0,0.0,0.0,0.0,0.0,0.0,0.0099,0.0,0.0,1223.15
4724,0.7648999999999999,0.0,0.0131,0.0,0.0,0.0,0.0,0.1592,0.0,0.0,0.062,0.0,0.0,0.0,0.0,0.0,0.0,0.0,0.0,0.0,1319.15
4725,0.1193,0.5406,0.0202,0.0,0.0,0.2689,0.051,0.0,0.0,0.0,0.0,0.0,0.0,0.0,0.0,0.0,0.0,0.0,0.0,0.0,1112.15
4726,0.0,0.0,0.0,0.0,0.2287,0.0,0.0,0.0,0.4760999999999999,0.0,0.0,0.0,0.0,0.0,0.0,0.0,0.0,0.0,0.2952,0.0,1480.15
4727,0.0,0.3902390239023902,0.0,0.0,0.0,0.3902390239023902,0.0,0.2195219521952195,0.0,0.0,0.0,0.0,0.0,0.0,0.0,0.0,0.0,0.0,0.0,0.0,1110.15
4728,0.0,0.09,0.0,0.0,0.0,0.0,0.0,0.04,0.0,0.0,0.0,0.0,0.0,0.0,0.0,0.0,0.0,0.0,0.0,0.87,897.1499999999999
4729,0.675,0.028,0.123,0.079,0.062,0.026,0.0,0.0,0.0,0.0,0.006,0.0,0.0,0.0,0.0,0.0,0.0,0.0,0.0,0.0,1455.15
4730,0.6058,0.0,0.1762999999999999,0.0,0.0,0.0,0.0,0.0,0.2178999999999999,0.0,0.0,0.0,0.0,0.0,0.0,0.0,0.0,0.0,0.0,0.0,1888.15
4731,0.6720000000000002,0.028,0.123,0.082,0.063,0.022,0.0,0.0,0.0,0.0,0.006,0.0,0.0,0.0,0.0,0.0,0.0,0.0,0.003,0.0,1492.15
4732,0.715,0.0,0.025,0.0279999999999999,0.0,0.0,0.223,0.0,0.0,0.0,0.0,0.0,0.0,0.0,0.0,0.0,0.0,0.0,0.009,0.0,1422.15
4733,0.6492805215843523,0.0,0.0816975490735277,0.0825975220743377,0.0,0.0,0.0,0.1322960311190664,0.0536983890483285,0.0,0.0,0.0,0.0,0.0,0.0,0.0,0.0,0.0,0.0,0.0,1113.15
4734,0.1568,0.4046,0.0,0.0,0.0,0.0,0.0826,0.0,0.0,0.2988,0.0,0.0,0.0,0.0,0.0199,0.0,0.0,0.0194,0.0,0.0,1253.15
4735,0.6304189125673771,0.0049001470044101,0.0135004050121503,0.0,0.0,0.0,0.0,0.1256037681130434,0.0731021930657919,0.0,0.0,0.0,0.0,0.0,0.0,0.1379041371241137,0.0,0.0,0.0,0.0,1123.15
4736,0.4125999999999999,0.1886,0.0215,0.0,0.1041,0.0428,0.1636,0.0235,0.0,0.0,0.0,0.0,0.0,0.0,0.043,0.0,0.0,0.0,0.0,0.0,1118.15
4737,0.6752,0.0207,0.1247,0.0228,0.0,0.0,0.0,0.1544,0.0,0.0,0.0,0.0,0.0,0.0,0.0,0.0,0.0,0.0,0.0,0.0,1185.15
4738,0.0,0.0,0.0,0.0,0.3041,0.0,0.0,0.0,0.4462,0.0,0.0,0.0,0.0,0.0,0.0,0.0,0.0,0.0,0.2496999999999999,0.0,1891.15
4739,0.7245999999999999,0.0,0.0,0.0,0.0,0.0,0.2754,0.0,0.0,0.0,0.0,0.0,0.0,0.0,0.0,0.0,0.0,0.0,0.0,0.0,1444.15
4740,0.404736426278365,0.101609144823034,0.0173015571401426,0.0,0.0,0.2422217999619965,0.038503465311878,0.0,0.0,0.0543048874398695,0.0085007650688561,0.0,0.0,0.0,0.0,0.1107099638967507,0.0,0.0215019351741656,0.0,0.0,1308.15
4741,0.67,0.0,0.0,0.0,0.0,0.0,0.0,0.0,0.33,0.0,0.0,0.0,0.0,0.0,0.0,0.0,0.0,0.0,0.0,0.0,1317.15
4742,0.7548,0.0,0.0,0.0,0.0,0.0,0.0,0.0,0.1258,0.0,0.0,0.0,0.1193999999999999,0.0,0.0,0.0,0.0,0.0,0.0,0.0,1364.15
4743,0.58,0.0,0.0,0.0,0.0,0.39,0.0,0.0,0.0,0.03,0.0,0.0,0.0,0.0,0.0,0.0,0.0,0.0,0.0,0.0,1680.15
4744,0.8245175482451754,0.054994500549945,0.0150984901509849,0.0,0.0054994500549945,0.0,0.0,0.0367963203679632,0.0090990900909909,0.053994600539946,0.0,0.0,0.0,0.0,0.0,0.0,0.0,0.0,0.0,0.0,1492.15
4745,0.6475359825563369,0.0,0.0497104391922303,0.0336070574820712,0.0267056081777173,0.0396083177467268,0.0,0.061012812690665,0.0530111323377909,0.0,0.0613128757038978,0.0,0.0,0.0,0.0,0.0,0.0,0.0266055871733064,0.0,0.0,1283.15
4746,0.6727000000000001,0.0,0.0841,0.0912,0.0546,0.0,0.0348,0.0296,0.0,0.0,0.0,0.0,0.0,0.0,0.0,0.033,0.0,0.0,0.0,0.0,1452.5500244140626
4747,0.6607999999999999,0.0725999999999999,0.0919999999999999,0.0,0.0771999999999999,0.0705999999999999,0.0,0.0,0.0,0.0,0.0208999999999999,0.0,0.0,0.0,0.0,0.0,0.0,0.0058999999999999,0.0,0.0,1373.15
4748,0.0,0.0,0.016,0.0,0.0387,0.085,0.0545,0.0666,0.0,0.347,0.0,0.0,0.0,0.0,0.0,0.0,0.0,0.0,0.3826,0.0,1138.15
4749,0.6979000000000001,0.0,0.0046,0.0,0.0,0.0,0.0,0.2203,0.0,0.0,0.0,0.0,0.0,0.0,0.0,0.0,0.0,0.0664,0.0,0.0,1463.15
4750,0.6890999999999999,0.0994,0.104,0.0198,0.0745,0.0,0.0,0.0,0.0,0.0,0.0125,0.0,0.0,0.0,0.0,0.0,0.0,0.0,0.0,0.0,1393.15
4751,0.2119,0.2744,0.0,0.0,0.0,0.0,0.0,0.5136999999999999,0.0,0.0,0.0,0.0,0.0,0.0,0.0,0.0,0.0,0.0,0.0,0.0,1149.15
4752,0.6933,0.0,0.0992,0.1477,0.0,0.0,0.0598,0.0,0.0,0.0,0.0,0.0,0.0,0.0,0.0,0.0,0.0,0.0,0.0,0.0,1536.15
4753,0.7514000000000001,0.0,0.0241,0.0,0.0163999999999999,0.0,0.0,0.2080999999999999,0.0,0.0,0.0,0.0,0.0,0.0,0.0,0.0,0.0,0.0,0.0,0.0,1009.15
4754,0.42,0.0,0.06,0.02,0.08,0.0,0.04,0.08,0.0,0.0,0.0,0.0,0.0,0.0,0.0,0.3,0.0,0.0,0.0,0.0,1483.15
4755,0.6048,0.0,0.046,0.1405,0.1993,0.0,0.0,0.0094,0.0,0.0,0.0,0.0,0.0,0.0,0.0,0.0,0.0,0.0,0.0,0.0,1512.15
4756,0.6995,0.0,0.1101,0.0,0.0501,0.0,0.0,0.1393,0.0,0.0,0.0,0.0,0.0,0.0,0.0,0.0,0.0,0.0,0.0,0.0,1343.15
4757,0.6156384361563844,0.0,0.0,0.2141785821417858,0.0,0.0,0.0,0.0,0.1701829817018298,0.0,0.0,0.0,0.0,0.0,0.0,0.0,0.0,0.0,0.0,0.0,1408.15
4758,0.8857885788578858,0.0,0.0566056605660566,0.0431043104310431,0.0,0.0,0.0,0.0,0.0145014501450145,0.0,0.0,0.0,0.0,0.0,0.0,0.0,0.0,0.0,0.0,0.0,1748.15
4759,0.7807000000000001,0.0,0.1091,0.0,0.0,0.1102,0.0,0.0,0.0,0.0,0.0,0.0,0.0,0.0,0.0,0.0,0.0,0.0,0.0,0.0,1678.15
4760,0.2797,0.0,0.1177,0.1638,0.4388,0.0,0.0,0.0,0.0,0.0,0.0,0.0,0.0,0.0,0.0,0.0,0.0,0.0,0.0,0.0,1713.15
4761,0.7175143502870058,0.0564011280225604,0.0418008360167203,0.0,0.0310006200124002,0.0158003160063201,0.0,0.0,0.1045020900418008,0.0,0.0321006420128402,0.0,0.0,0.0,0.0,0.0,0.0,0.0,0.0,0.0,1183.15
4762,0.6511195335860077,0.0,0.1599047971439143,0.113203396101883,0.0581017430522915,0.0,0.0,0.0,0.0,0.0,0.0170005100153004,0.0,0.0,0.0,0.0,0.0,0.0,0.0,0.0,0.0,1563.15
4763,0.5829,0.0,0.045,0.171,0.1946,0.0,0.0,0.0065,0.0,0.0,0.0,0.0,0.0,0.0,0.0,0.0,0.0,0.0,0.0,0.0,1536.450048828125
4764,0.7,0.0,0.0,0.0,0.0,0.0,0.0,0.3,0.0,0.0,0.0,0.0,0.0,0.0,0.0,0.0,0.0,0.0,0.0,0.0,1107.15
4765,0.6203620362036203,0.0,0.0147014701470147,0.0,0.0,0.0,0.0,0.0,0.0,0.0,0.0,0.3649364936493649,0.0,0.0,0.0,0.0,0.0,0.0,0.0,0.0,1053.15
4766,0.6661,0.0,0.0,0.0,0.1193,0.0,0.0,0.0,0.2146,0.0,0.0,0.0,0.0,0.0,0.0,0.0,0.0,0.0,0.0,0.0,1228.15
4767,0.484,0.0,0.0,0.0,0.208,0.0,0.0,0.282,0.0,0.0,0.0,0.0,0.0,0.0,0.0,0.0,0.0,0.0,0.026,0.0,1408.15
4768,0.6691,0.0607,0.076,0.035,0.0628,0.069,0.0,0.0,0.0,0.0,0.0272,0.0,0.0,0.0,0.0,0.0,0.0,0.0,0.0,0.0,1423.15
4769,0.605,0.0,0.17,0.0,0.08,0.0,0.0,0.1,0.045,0.0,0.0,0.0,0.0,0.0,0.0,0.0,0.0,0.0,0.0,0.0,1353.15
4770,0.6482,0.0,0.0701,0.0301,0.03,0.0,0.0,0.2001,0.02,0.0,0.0,0.0,0.0,0.0,0.0,0.0,0.0,0.0,0.0,0.0,1264.15
4771,0.6698000000000001,0.0652,0.1355,0.0197,0.015,0.0,0.0702,0.0237999999999999,0.0,0.0,0.0,0.0,0.0,0.0,0.0,0.0,0.0,0.0,0.0003,0.0,1373.15
4772,0.0,0.629,0.0,0.0,0.371,0.0,0.0,0.0,0.0,0.0,0.0,0.0,0.0,0.0,0.0,0.0,0.0,0.0,0.0,0.0,1258.15
4773,0.0,0.0,0.0,0.0,0.3197319731973197,0.0,0.0,0.3605360536053605,0.0,0.0,0.0,0.0,0.0,0.0,0.0,0.0,0.0,0.0,0.3197319731973197,0.0,1388.15
4774,0.685,0.0,0.025,0.081,0.035,0.0,0.0,0.168,0.006,0.0,0.0,0.0,0.0,0.0,0.0,0.0,0.0,0.0,0.0,0.0,1180.15
4775,0.636,0.047,0.126,0.078,0.025,0.0,0.057,0.0,0.03,0.0,0.0,0.0,0.0,0.0,0.0,0.0,0.0,0.0,0.0,0.0,1440.15
4776,0.0,0.0,0.0,0.0,0.3872,0.0,0.0,0.0,0.2095,0.0,0.0,0.0,0.0,0.0,0.0,0.0,0.0,0.0,0.4033,0.0,1342.15
4777,0.6233,0.0,0.0,0.1798,0.0,0.0,0.1969,0.0,0.0,0.0,0.0,0.0,0.0,0.0,0.0,0.0,0.0,0.0,0.0,0.0,1358.15
4778,0.7219000000000001,0.0,0.0272,0.0513,0.0555,0.02,0.0,0.03,0.0659,0.0,0.0272,0.0,0.0,0.0,0.0,0.0,0.0,0.0,0.0,0.0,1288.15
4779,0.75,0.0,0.0,0.0,0.0,0.0,0.0,0.0,0.0,0.0,0.25,0.0,0.0,0.0,0.0,0.0,0.0,0.0,0.0,0.0,1743.15
4780,0.596,0.0,0.1635999999999999,0.1414,0.0,0.0,0.0,0.0,0.0989999999999999,0.0,0.0,0.0,0.0,0.0,0.0,0.0,0.0,0.0,0.0,0.0,1763.15
4781,0.45,0.0,0.0,0.0,0.0,0.35,0.0,0.0,0.0,0.0,0.0,0.0,0.0,0.0,0.0,0.2,0.0,0.0,0.0,0.0,1688.15
4782,0.0,0.0588999999999999,0.0232,0.0,0.0,0.3322,0.1455,0.0,0.0,0.0,0.0,0.0,0.0,0.0,0.0,0.0,0.0,0.0,0.4402,0.0,1088.15
4783,0.0,0.0,0.0,0.0,0.0,0.0,0.0,0.0,0.0,0.0,0.0,0.775,0.0,0.0,0.0,0.0,0.0,0.0,0.0,0.225,1212.15
4784,0.7110000000000001,0.062,0.095,0.06,0.051,0.0,0.0,0.0,0.0,0.0,0.021,0.0,0.0,0.0,0.0,0.0,0.0,0.0,0.0,0.0,1560.15
4785,0.6186752529898802,0.0135994560217591,0.0957961681532738,0.170393184272629,0.0864965401383944,0.0,0.0,0.0,0.0,0.0,0.0,0.0,0.0,0.014199432022719,0.0,0.0,0.0,0.0,0.0,0.0,1549.15
4786,0.15,0.45,0.1,0.0,0.0,0.2,0.0,0.0,0.0,0.1,0.0,0.0,0.0,0.0,0.0,0.0,0.0,0.0,0.0,0.0,1123.15
4787,0.0611938806119388,0.4528547145285472,0.0051994800519948,0.0,0.0,0.0,0.0,0.0,0.0,0.1678832116788321,0.0303969603039696,0.0,0.0,0.0,0.1128887111288871,0.1183881611838816,0.0,0.0511948805119488,0.0,0.0,1203.15
4788,0.7173,0.0,0.1109,0.0,0.1518,0.0,0.0,0.0,0.0,0.0,0.02,0.0,0.0,0.0,0.0,0.0,0.0,0.0,0.0,0.0,1548.15
4789,0.1104,0.295,0.0,0.0,0.0,0.0,0.0,0.0,0.0,0.3124,0.0,0.0,0.0,0.0258,0.1166,0.1138,0.0,0.026,0.0,0.0,1223.15
4790,0.856,0.0,0.0993,0.0,0.0,0.0442,0.0,0.0,0.0,0.0,0.0,0.0,0.0,0.0,0.0,0.0,0.0,0.0,0.0,0.0,1788.15
4791,0.4062,0.0,0.0,0.1227,0.4711000000000001,0.0,0.0,0.0,0.0,0.0,0.0,0.0,0.0,0.0,0.0,0.0,0.0,0.0,0.0,0.0,1703.15
4792,0.6147,0.0,0.0,0.1557,0.0,0.2296,0.0,0.0,0.0,0.0,0.0,0.0,0.0,0.0,0.0,0.0,0.0,0.0,0.0,0.0,1448.15
4793,0.655,0.06,0.01,0.0,0.015,0.0,0.0,0.1,0.03,0.0,0.0,0.0,0.0,0.0,0.0,0.0,0.0,0.115,0.0,0.0,1638.15
4794,0.535,0.0,0.014,0.096,0.156,0.043,0.0,0.0,0.0,0.0,0.039,0.0,0.0,0.0,0.0,0.088,0.0,0.029,0.0,0.0,1467.15
4795,0.5621562156215621,0.1383138313831383,0.0545054505450545,0.0,0.0,0.2105210521052105,0.0278027802780278,0.0,0.0,0.0,0.0056005600560056,0.0,0.0,0.0,0.0,0.0,0.0,0.0,0.0,0.0,1128.15
4796,0.675,0.09,0.105,0.04,0.045,0.005,0.0,0.0,0.0,0.0,0.02,0.0,0.0,0.0,0.0,0.0,0.0,0.0,0.0,0.0,1563.15
4797,0.7238,0.0,0.0,0.0,0.1475,0.0,0.0,0.1286999999999999,0.0,0.0,0.0,0.0,0.0,0.0,0.0,0.0,0.0,0.0,0.0,0.0,1349.15
4798,0.5784,0.0,0.0,0.0,0.1006,0.09,0.0,0.0,0.0,0.0395999999999999,0.0,0.19,0.0,0.0,0.0,0.0,0.0,0.0,0.0,0.0,1284.15
4799,0.6407,0.0,0.0,0.1074,0.0,0.0,0.2519,0.0,0.0,0.0,0.0,0.0,0.0,0.0,0.0,0.0,0.0,0.0,0.0,0.0,1234.15
4800,0.8607,0.0,0.0383,0.0,0.0,0.0,0.0,0.0,0.101,0.0,0.0,0.0,0.0,0.0,0.0,0.0,0.0,0.0,0.0,0.0,1318.15
4801,0.5971000000000001,0.0,0.1599,0.1375,0.0814,0.0,0.0,0.0,0.0,0.0,0.0138,0.0,0.0,0.0,0.0,0.0,0.0,0.0,0.0091,0.0,1503.15
4802,0.6643999999999999,0.0,0.0996,0.1038999999999999,0.0,0.0,0.0658999999999999,0.0,0.0,0.0662,0.0,0.0,0.0,0.0,0.0,0.0,0.0,0.0,0.0,0.0,1538.7499755859376
4803,0.5,0.0,0.1007,0.0287,0.3706,0.0,0.0,0.0,0.0,0.0,0.0,0.0,0.0,0.0,0.0,0.0,0.0,0.0,0.0,0.0,1563.15
4804,0.7722772277227723,0.0,0.1139113911391139,0.0,0.0,0.0,0.0,0.0,0.1138113811381138,0.0,0.0,0.0,0.0,0.0,0.0,0.0,0.0,0.0,0.0,0.0,1728.15
4805,0.5700000000000001,0.183,0.093,0.154,0.0,0.0,0.0,0.0,0.0,0.0,0.0,0.0,0.0,0.0,0.0,0.0,0.0,0.0,0.0,0.0,1403.15
4806,0.263,0.105,0.157,0.095,0.238,0.0,0.0,0.0,0.0,0.0,0.142,0.0,0.0,0.0,0.0,0.0,0.0,0.0,0.0,0.0,1373.15
4807,0.6294,0.0,0.0,0.0,0.0,0.0,0.0557,0.3148999999999999,0.0,0.0,0.0,0.0,0.0,0.0,0.0,0.0,0.0,0.0,0.0,0.0,1071.15
4808,0.9798,0.0,0.0,0.0,0.0,0.0202,0.0,0.0,0.0,0.0,0.0,0.0,0.0,0.0,0.0,0.0,0.0,0.0,0.0,0.0,1963.15
4809,0.6774,0.0027,0.0810999999999999,0.0489,0.0,0.0,0.0,0.1682999999999999,0.0216,0.0,0.0,0.0,0.0,0.0,0.0,0.0,0.0,0.0,0.0,0.0,1133.15
4810,0.6866,0.0,0.0,0.0,0.0,0.0,0.3134,0.0,0.0,0.0,0.0,0.0,0.0,0.0,0.0,0.0,0.0,0.0,0.0,0.0,1300.15
