Repository: ychyn/algo_genetique

# algo_genetique
Ce code fait partie de notre mini-projet du MIG Verre 2024. L'objectif du mini-projet est l'obtention d'une composition de verre avec des qualités avantageuses pour une application potentiellement industrielle. 

On utilise l'outil de prediction des propriétés du verre à travers des réseaux de neuronnes codé par Franck Pigeonneau (qui constitue la plus grande partie de ce repo). On a codé l'algorithme génetique qui va, en utilisant ce réseau de neuronnes tenter d'obtenir une composition optimale dont on essaiera la fabrication dans le four situé à l'Ecole des Mines à Sophia Antipolis

File: DataBase/Tliqclean.csv (part 16 of 63)
,SiO2,B2O3,Al2O3,MgO,CaO,BaO,Li2O,Na2O,K2O,ZnO,SrO,PbO,Fe2O3,Y2O3,La2O3,TiO2,GeO2,ZrO2,P2O5,V2O5,Tliq
4811,0.58,0.0,0.0,0.0,0.0,0.37,0.0,0.0,0.0,0.0,0.0,0.0,0.0,0.0,0.05,0.0,0.0,0.0,0.0,0.0,1595.15
4812,0.4664999999999999,0.0,0.1474,0.1548,0.2312999999999999,0.0,0.0,0.0,0.0,0.0,0.0,0.0,0.0,0.0,0.0,0.0,0.0,0.0,0.0,0.0,1741.15
4813,0.0,0.3,0.0,0.0,0.0,0.0,0.5,0.0,0.0,0.0,0.0,0.0,0.0,0.0,0.0,0.0,0.0,0.0,0.0,0.2,1003.15
4814,0.7141,0.0,0.0,0.0,0.0,0.0,0.2859,0.0,0.0,0.0,0.0,0.0,0.0,0.0,0.0,0.0,0.0,0.0,0.0,0.0,1301.15
4815,0.7364,0.0,0.0,0.0,0.1234,0.0,0.0,0.1359,0.0,0.0,0.0,0.0,0.0,0.0,0.0,0.0,0.0,0.0,0.0042,0.0,1435.15
4816,0.6409999999999999,0.065,0.1115,0.1153,0.0672,0.0,0.0,0.0,0.0,0.0,0.0,0.0,0.0,0.0,0.0,0.0,0.0,0.0,0.0,0.0,1513.15
4817,0.575,0.0,0.0,0.0,0.0,0.225,0.2,0.0,0.0,0.0,0.0,0.0,0.0,0.0,0.0,0.0,0.0,0.0,0.0,0.0,1293.15
4818,0.7123712371237124,0.0,0.1053105310531053,0.0,0.1372137213721372,0.0308030803080308,0.0,0.0,0.0,0.0,0.013001300130013,0.0,0.0,0.0,0.0,0.0,0.0,0.0,0.0,0.0,1488.15
4819,0.473,0.0,0.0,0.0,0.0,0.0,0.2491,0.2779,0.0,0.0,0.0,0.0,0.0,0.0,0.0,0.0,0.0,0.0,0.0,0.0,1111.15
4820,0.5925592559255926,0.0,0.0,0.0,0.0,0.0,0.1824182418241824,0.225022502250225,0.0,0.0,0.0,0.0,0.0,0.0,0.0,0.0,0.0,0.0,0.0,0.0,1122.15
4821,0.3976602339766023,0.0,0.062893710628937,0.1445855414458554,0.3948605139486051,0.0,0.0,0.0,0.0,0.0,0.0,0.0,0.0,0.0,0.0,0.0,0.0,0.0,0.0,0.0,1642.15
4822,0.0,0.0,0.0,0.0,0.0,0.0,0.0,0.0,0.0,0.0,0.0,0.12,0.0,0.0,0.0,0.0,0.88,0.0,0.0,0.0,1318.15
4823,0.6955,0.0,0.0045,0.0654,0.0654,0.0210999999999999,0.0,0.0453,0.0444,0.0,0.0371,0.0,0.0,0.0,0.0,0.0,0.0,0.0213,0.0,0.0,1353.15
4824,0.6391,0.0,0.0,0.0566,0.0,0.0,0.3043,0.0,0.0,0.0,0.0,0.0,0.0,0.0,0.0,0.0,0.0,0.0,0.0,0.0,1282.15
4825,0.6190433330333123,0.0045003150220515,0.0062004340303821,0.0,0.0,0.0,0.0,0.3164221495504685,0.0,0.0,0.0,0.0,0.0,0.0,0.0,0.0356024921744522,0.0,0.0,0.0178012460872261,0.0,1173.15
4826,0.695,0.0,0.1805,0.0,0.0,0.0,0.0,0.0,0.0,0.0,0.0,0.0,0.0,0.0,0.1245,0.0,0.0,0.0,0.0,0.0,1498.15
4827,0.7031999999999999,0.01,0.0289999999999999,0.1009999999999999,0.0286,0.0,0.0,0.0312,0.0864,0.0,0.0091,0.0,0.0,0.0,0.0,0.0,0.0,0.0,0.0,0.0,1343.15
4828,0.3,0.0,0.0,0.0,0.0875,0.175,0.0,0.0,0.0,0.0,0.0375,0.0,0.0,0.0,0.0,0.4,0.0,0.0,0.0,0.0,1466.15
4829,0.0,0.0,0.0,0.0,0.0,0.08,0.0,0.0,0.0,0.0,0.0,0.0,0.0,0.0,0.0,0.0,0.0,0.0,0.0,0.92,939.15
4830,0.66,0.0,0.17,0.0,0.123,0.0,0.0,0.0,0.047,0.0,0.0,0.0,0.0,0.0,0.0,0.0,0.0,0.0,0.0,0.0,1722.15
4831,0.5933593359335932,0.0,0.0388038803880388,0.0,0.0833083308330833,0.1354135413541353,0.0,0.0,0.0,0.0,0.0604060406040604,0.0,0.0,0.0,0.0,0.0694069406940694,0.0,0.0193019301930193,0.0,0.0,1361.15
4832,0.7335999999999999,0.0,0.0,0.0433999999999999,0.0431999999999999,0.0,0.0,0.1324999999999999,0.0,0.0,0.0,0.0472999999999999,0.0,0.0,0.0,0.0,0.0,0.0,0.0,0.0,1269.15
4833,0.5195000000000001,0.1356,0.039,0.0,0.0418,0.0911,0.0,0.0,0.0,0.0297,0.0844,0.0,0.0,0.0,0.0,0.0352,0.0,0.0127,0.011,0.0,1355.15
4834,0.8011,0.0,0.0462,0.0,0.0,0.0,0.0,0.0,0.1527,0.0,0.0,0.0,0.0,0.0,0.0,0.0,0.0,0.0,0.0,0.0,1173.15
4835,0.6423000000000001,0.0,0.0,0.073,0.0598,0.0,0.0,0.2249,0.0,0.0,0.0,0.0,0.0,0.0,0.0,0.0,0.0,0.0,0.0,0.0,1190.15
4836,0.615,0.02,0.0,0.0,0.0,0.0,0.02,0.175,0.02,0.0,0.0,0.0,0.0,0.0,0.0,0.0,0.0,0.12,0.03,0.0,1438.15
4837,0.74,0.0234,0.0506,0.005,0.0508,0.0,0.0,0.0319,0.0983,0.0,0.0,0.0,0.0,0.0,0.0,0.0,0.0,0.0,0.0,0.0,1183.15
4838,0.0,0.6338,0.0,0.0,0.0,0.3661999999999999,0.0,0.0,0.0,0.0,0.0,0.0,0.0,0.0,0.0,0.0,0.0,0.0,0.0,0.0,1162.15
4839,0.0,0.0,0.175,0.0,0.0,0.15,0.0,0.0,0.0,0.0,0.0,0.0,0.0,0.0,0.0,0.0,0.0,0.0,0.675,0.0,1503.15
4840,0.9883,0.0,0.0,0.0,0.0,0.0,0.0,0.0,0.0,0.0,0.0116999999999999,0.0,0.0,0.0,0.0,0.0,0.0,0.0,0.0,0.0,1983.15
4841,0.687,0.0,0.0209,0.0,0.0,0.0,0.0,0.0,0.2921,0.0,0.0,0.0,0.0,0.0,0.0,0.0,0.0,0.0,0.0,0.0,1258.15
4842,0.6879000000000001,0.0,0.0062,0.0547,0.1202999999999999,0.0,0.0,0.1041,0.0268,0.0,0.0,0.0,0.0,0.0,0.0,0.0,0.0,0.0,0.0,0.0,1385.15
4843,0.4844,0.0,0.0,0.0,0.2076,0.0,0.0,0.2818,0.0,0.0,0.0,0.0,0.0,0.0,0.0,0.0,0.0,0.0,0.0262,0.0,1408.15
4844,0.6325000000000001,0.0048,0.1292,0.0495,0.0118999999999999,0.0,0.0,0.1299,0.0353,0.0,0.0,0.0,0.0,0.0,0.0,0.0,0.0,0.0,0.0047,0.0,1349.15
4845,0.0,0.6169,0.0,0.0,0.0,0.3500999999999999,0.0,0.0,0.0,0.0,0.0,0.0,0.0,0.0,0.033,0.0,0.0,0.0,0.0,0.0,1182.15
4846,0.8542000000000001,0.0,0.0,0.0,0.0,0.0141,0.0,0.035,0.0384,0.0,0.0,0.0583,0.0,0.0,0.0,0.0,0.0,0.0,0.0,0.0,1708.15
4847,0.0,0.4174,0.0,0.0,0.0,0.0,0.0,0.0,0.0,0.5826,0.0,0.0,0.0,0.0,0.0,0.0,0.0,0.0,0.0,0.0,1260.15
4848,0.6517000000000001,0.0702,0.1036999999999999,0.0149,0.0065,0.0,0.0274,0.0911,0.024,0.0,0.0,0.0,0.0,0.0,0.0,0.0,0.0,0.008,0.0,0.0,1098.15
4849,0.64,0.0,0.12,0.06,0.0,0.0,0.128,0.032,0.0,0.0,0.0,0.0,0.0,0.0,0.0,0.0,0.0,0.02,0.0,0.0,1523.15
4850,0.6862,0.0,0.1765,0.0,0.0,0.0,0.0,0.0,0.0,0.0,0.0196,0.0,0.0,0.0,0.1177,0.0,0.0,0.0,0.0,0.0,1523.15
4851,0.7143999999999999,0.0,0.0,0.0,0.0,0.0,0.0,0.2448,0.0408,0.0,0.0,0.0,0.0,0.0,0.0,0.0,0.0,0.0,0.0,0.0,1053.15
4852,0.6990000000000001,0.0,0.15,0.0,0.075,0.075,0.0,0.0,0.0,0.0,0.0,0.0,0.0,0.0,0.0,0.0,0.0,0.0,0.0,0.0,1661.15
4853,0.6990000000000001,0.0,0.13,0.0,0.085,0.085,0.0,0.0,0.0,0.0,0.0,0.0,0.0,0.0,0.0,0.0,0.0,0.0,0.0,0.0,1600.7499755859376
4854,0.7008,0.0176,0.0536,0.05,0.0331,0.0,0.0,0.032,0.1014,0.0,0.0107,0.0,0.0,0.0,0.0,0.0,0.0,0.0,0.0,0.0,1283.15
4855,0.6099,0.0,0.067,0.0426999999999999,0.2203999999999999,0.0,0.048,0.0,0.0,0.0,0.0,0.0,0.0,0.0,0.0,0.012,0.0,0.0,0.0,0.0,1437.15
4856,0.0,0.0,0.0,0.0,0.0,0.0,0.5,0.0,0.0,0.0,0.0,0.0,0.0,0.0,0.0,0.0,0.0,0.0,0.0,0.5,889.1499999999999
4857,0.6888,0.036,0.1081,0.016,0.0,0.0,0.0,0.1431,0.0069999999999999,0.0,0.0,0.0,0.0,0.0,0.0,0.0,0.0,0.0,0.0,0.0,1201.15
4858,0.7068000000000001,0.0019,0.1067,0.0033,0.1566,0.0107,0.0,0.0,0.0,0.0,0.0127,0.0,0.0,0.0,0.0,0.0,0.0,0.0,0.0,0.0,1523.15
4859,0.5596440355964403,0.0,0.148985101489851,0.2614738526147385,0.0,0.0,0.0,0.0,0.0298970102989701,0.0,0.0,0.0,0.0,0.0,0.0,0.0,0.0,0.0,0.0,0.0,1693.15
4860,0.539,0.0579999999999999,0.04,0.0,0.043,0.133,0.0,0.0,0.0,0.03,0.087,0.0,0.0,0.0,0.0,0.057,0.0,0.013,0.0,0.0,1240.15
4861,0.483,0.036,0.109,0.103,0.052,0.0,0.1669999999999999,0.04,0.0,0.0,0.0,0.0,0.0,0.0,0.0,0.0,0.0,0.0,0.01,0.0,1322.15
4862,0.6506000000000001,0.0,0.0199,0.0250999999999999,0.1021,0.0,0.0,0.0489,0.0537,0.0,0.0586,0.0,0.0,0.0,0.0,0.0,0.0,0.0409999999999999,0.0,0.0,1428.15
4863,0.6657,0.0,0.0911999999999999,0.0769,0.0553,0.0,0.0519,0.0,0.0,0.0229,0.0,0.0,0.0,0.0,0.0,0.0311,0.0,0.005,0.0,0.0,1419.2499755859376
4864,0.6885,0.0,0.1598,0.0162,0.0116,0.0,0.0872,0.0084,0.0,0.016,0.0,0.0,0.0,0.0,0.0,0.0,0.0,0.0063,0.0,0.0,1593.15
4865,0.5022,0.0,0.0185,0.0,0.4793,0.0,0.0,0.0,0.0,0.0,0.0,0.0,0.0,0.0,0.0,0.0,0.0,0.0,0.0,0.0,1808.15
4866,0.0,0.0,0.0,0.0,0.0,0.0,0.0,0.5,0.0,0.0,0.0,0.0,0.0,0.0,0.0,0.0,0.0,0.0,0.5,0.0,923.15
4867,0.7773,0.0,0.0,0.0,0.1067999999999999,0.0,0.0,0.1159,0.0,0.0,0.0,0.0,0.0,0.0,0.0,0.0,0.0,0.0,0.0,0.0,1541.15
4868,0.8262999999999999,0.0,0.1043,0.0,0.0,0.0694,0.0,0.0,0.0,0.0,0.0,0.0,0.0,0.0,0.0,0.0,0.0,0.0,0.0,0.0,1513.15
4869,0.74,0.0,0.0,0.0,0.0,0.0,0.0,0.26,0.0,0.0,0.0,0.0,0.0,0.0,0.0,0.0,0.0,0.0,0.0,0.0,1169.15
4870,0.5875,0.0,0.1626999999999999,0.0,0.0,0.0,0.0,0.0,0.2498,0.0,0.0,0.0,0.0,0.0,0.0,0.0,0.0,0.0,0.0,0.0,1868.15
4871,0.6409,0.0,0.0,0.2084,0.0,0.1507,0.0,0.0,0.0,0.0,0.0,0.0,0.0,0.0,0.0,0.0,0.0,0.0,0.0,0.0,1563.15
4872,0.6223,0.0904,0.129,0.0521,0.0462,0.0,0.0,0.0412999999999999,0.0177,0.0,0.0,0.0,0.0,0.0,0.0,0.0,0.0,0.0,0.0,0.0,1333.15
4873,0.0,0.0,0.0,0.0,0.0,0.0,0.0,0.427,0.24,0.0,0.0,0.0,0.0,0.0,0.0,0.0,0.0,0.0,0.3329999999999999,0.0,1163.15
4874,0.061,0.77,0.0,0.0,0.0,0.075,0.0,0.0,0.0,0.0,0.0,0.094,0.0,0.0,0.0,0.0,0.0,0.0,0.0,0.0,912.15
4875,0.6905,0.0198,0.0203,0.0343,0.0369,0.0451,0.0,0.0335,0.088,0.0,0.0267,0.0,0.0,0.0,0.0,0.0,0.0,0.0,0.0048,0.0,993.15
4876,0.6524,0.0,0.0,0.143,0.0,0.0,0.0,0.2046,0.0,0.0,0.0,0.0,0.0,0.0,0.0,0.0,0.0,0.0,0.0,0.0,1260.15
4877,0.7,0.0,0.0,0.0,0.0,0.2,0.1,0.0,0.0,0.0,0.0,0.0,0.0,0.0,0.0,0.0,0.0,0.0,0.0,0.0,1458.15
4878,0.7211000000000001,0.0727,0.0,0.0,0.0,0.0264,0.0,0.0,0.1525,0.0,0.0263,0.0,0.0,0.0,0.0,0.0,0.0,0.0,0.0,0.0,1253.15
4879,0.7000000000000001,0.0,0.0,0.0,0.0,0.0,0.3,0.0,0.0,0.0,0.0,0.0,0.0,0.0,0.0,0.0,0.0,0.0,0.0,0.0,1363.15
4880,0.27,0.0,0.0,0.0,0.0,0.0,0.0,0.0,0.0,0.0,0.0,0.73,0.0,0.0,0.0,0.0,0.0,0.0,0.0,0.0,993.15
4881,0.2976,0.0,0.1168999999999999,0.1921999999999999,0.3933,0.0,0.0,0.0,0.0,0.0,0.0,0.0,0.0,0.0,0.0,0.0,0.0,0.0,0.0,0.0,1757.15
4882,0.61,0.11,0.1,0.06,0.06,0.0,0.0,0.0,0.0,0.01,0.02,0.0,0.0,0.0,0.0,0.02,0.0,0.01,0.0,0.0,1444.15
4883,0.639,0.0,0.16,0.1,0.0,0.0,0.0,0.0,0.0,0.0,0.1,0.0,0.0,0.0,0.0,0.0,0.0,0.0,0.0,0.0,1647.0300000000002
4884,0.0,0.0,0.0,0.0,0.0,0.2941294129412941,0.0,0.0882088208820882,0.0,0.0,0.1176117611761176,0.0,0.0,0.0,0.0,0.0,0.0,0.0,0.0,0.5000500050005001,925.15
4885,0.44,0.0,0.0,0.14,0.14,0.0,0.04,0.05,0.0,0.0,0.0,0.0,0.0,0.0,0.0,0.15,0.0,0.02,0.0,0.0,1453.15
4886,0.7807,0.0,0.0533,0.0,0.0,0.0,0.0,0.0,0.166,0.0,0.0,0.0,0.0,0.0,0.0,0.0,0.0,0.0,0.0,0.0,1218.15
4887,0.7459,0.0,0.0,0.0,0.0,0.0731,0.0,0.181,0.0,0.0,0.0,0.0,0.0,0.0,0.0,0.0,0.0,0.0,0.0,0.0,1313.15
4888,0.4431,0.0,0.0,0.0,0.1079,0.0,0.0,0.449,0.0,0.0,0.0,0.0,0.0,0.0,0.0,0.0,0.0,0.0,0.0,0.0,1256.15
4889,0.7545000000000001,0.0,0.0,0.0499,0.0484999999999999,0.0,0.0,0.1471,0.0,0.0,0.0,0.0,0.0,0.0,0.0,0.0,0.0,0.0,0.0,0.0,1445.15
4890,0.6572342765723429,0.0132986701329867,0.0907909209079092,0.0918908109189081,0.054994500549945,0.0,0.030996900309969,0.0298970102989701,0.0,0.0,0.0,0.0,0.0,0.0,0.0,0.0308969103089691,0.0,0.0,0.0,0.0,1466.450048828125
4891,0.0,0.0,0.0091,0.0,0.0,0.0,0.0622,0.2997,0.0,0.0856,0.0672,0.0,0.0,0.0,0.0,0.1745,0.0,0.0,0.2944,0.0,1023.15
4892,0.7103,0.0,0.0,0.0,0.0,0.0,0.0,0.0,0.2897,0.0,0.0,0.0,0.0,0.0,0.0,0.0,0.0,0.0,0.0,0.0,1253.15
4893,0.7453745374537453,0.0,0.1306130613061306,0.0,0.0,0.0,0.0,0.07000700070007,0.054005400540054,0.0,0.0,0.0,0.0,0.0,0.0,0.0,0.0,0.0,0.0,0.0,1348.15
4894,0.5934,0.0,0.0,0.1097,0.0,0.0,0.0,0.0,0.2969,0.0,0.0,0.0,0.0,0.0,0.0,0.0,0.0,0.0,0.0,0.0,1258.15
4895,0.6222,0.0,0.1159999999999999,0.15,0.0867,0.0,0.0,0.0,0.0,0.0,0.0,0.0,0.0,0.0242,0.0,0.0,0.0,0.0,0.0,0.0,1468.15
4896,0.5833999999999999,0.0,0.0128999999999999,0.1953999999999999,0.1953999999999999,0.0,0.0,0.0,0.0128999999999999,0.0,0.0,0.0,0.0,0.0,0.0,0.0,0.0,0.0,0.0,0.0,1632.15
4897,0.0,0.03,0.1,0.1,0.0,0.0,0.05,0.0,0.12,0.0,0.0,0.0,0.0,0.0,0.0,0.0,0.0,0.0,0.6,0.0,1293.15
4898,0.5108,0.0,0.2195,0.2697,0.0,0.0,0.0,0.0,0.0,0.0,0.0,0.0,0.0,0.0,0.0,0.0,0.0,0.0,0.0,0.0,1737.15
4899,0.6729999999999999,0.072,0.103,0.008,0.0,0.0,0.0,0.133,0.01,0.0,0.0,0.0,0.0,0.0,0.0,0.0,0.0,0.0,0.0,0.0,1259.15
4900,0.6181,0.0368,0.0941999999999999,0.1127999999999999,0.1129999999999999,0.0250999999999999,0.0,0.0,0.0,0.0,0.0,0.0,0.0,0.0,0.0,0.0,0.0,0.0,0.0,0.0,1413.15
4901,0.0,0.0,0.0,0.0,0.0,0.0,0.0,0.0,0.3016,0.0,0.0,0.1984,0.0,0.0,0.0,0.0,0.0,0.0,0.5,0.0,929.15
4902,0.0,0.0,0.0,0.0,0.0,0.0,0.0173,0.0,0.0,0.0,0.0,0.0,0.0,0.0,0.0,0.0,0.9827,0.0,0.0,0.0,1363.15
4903,0.8724,0.0,0.0254,0.0,0.0,0.0,0.0,0.0,0.1022,0.0,0.0,0.0,0.0,0.0,0.0,0.0,0.0,0.0,0.0,0.0,1428.15
4904,0.4203,0.0,0.1548,0.1097,0.3152,0.0,0.0,0.0,0.0,0.0,0.0,0.0,0.0,0.0,0.0,0.0,0.0,0.0,0.0,0.0,1609.15
4905,0.4582,0.0,0.1057,0.2488,0.1873,0.0,0.0,0.0,0.0,0.0,0.0,0.0,0.0,0.0,0.0,0.0,0.0,0.0,0.0,0.0,1624.15
4906,0.6169616961696169,0.0093009300930093,0.1339133913391339,0.0645064506450645,0.0,0.0,0.0,0.1731173117311731,0.0,0.0,0.0,0.0,0.0,0.0,0.0,0.0,0.0,0.0,0.0,0.0,1424.15
4907,0.5307,0.0,0.0,0.0,0.0,0.0,0.2118,0.2575,0.0,0.0,0.0,0.0,0.0,0.0,0.0,0.0,0.0,0.0,0.0,0.0,1128.15
4908,0.0,0.4038596140385961,0.0,0.0,0.2506749325067493,0.0,0.0,0.0,0.0,0.3454654534546545,0.0,0.0,0.0,0.0,0.0,0.0,0.0,0.0,0.0,0.0,1093.15
4909,0.7033,0.0,0.0451,0.0,0.0,0.0,0.0219,0.1484,0.0069999999999999,0.0,0.0,0.0,0.0,0.0,0.0,0.0197,0.0,0.0533,0.0,0.0,1533.15
4910,0.6,0.0,0.0,0.0,0.0,0.0,0.0,0.0,0.15,0.0,0.0,0.0,0.0,0.0,0.0,0.0,0.0,0.0,0.25,0.0,1433.15
4911,0.3665633436656334,0.0,0.0,0.1834816518348165,0.44995500449955,0.0,0.0,0.0,0.0,0.0,0.0,0.0,0.0,0.0,0.0,0.0,0.0,0.0,0.0,0.0,1873.15
4912,0.672,0.034,0.1009999999999999,0.049,0.0,0.0,0.0,0.13,0.013,0.0,0.0,0.0,0.0,0.0,0.0,0.0,0.0,0.0,0.0,0.0,1272.15
4913,0.45,0.0,0.0,0.0,0.0,0.0,0.0,0.2,0.0,0.0,0.0,0.0,0.0,0.0,0.0,0.35,0.0,0.0,0.0,0.0,1451.15
4914,0.3332666733326667,0.0,0.0,0.2076792320767923,0.459054094590541,0.0,0.0,0.0,0.0,0.0,0.0,0.0,0.0,0.0,0.0,0.0,0.0,0.0,0.0,0.0,1993.15
4915,0.0,0.0,0.0,0.0,0.0,0.0,0.0,0.45,0.05,0.0,0.0,0.0,0.0,0.0,0.0,0.0,0.0,0.0,0.0,0.5,886.1499999999999
4916,0.3,0.0,0.0,0.03,0.0,0.11,0.0,0.04,0.0,0.03,0.06,0.0,0.0,0.0,0.0,0.4,0.0,0.03,0.0,0.0,1553.15
4917,0.6839000000000001,0.0,0.1406,0.1474,0.0,0.0,0.0281,0.0,0.0,0.0,0.0,0.0,0.0,0.0,0.0,0.0,0.0,0.0,0.0,0.0,1684.15
4918,0.6969,0.0,0.0,0.0,0.0,0.0,0.0113,0.1634,0.0215,0.0,0.0,0.0,0.0,0.0,0.0,0.0,0.0,0.1069,0.0,0.0,1433.15
4919,0.447,0.0,0.0,0.0,0.0,0.263,0.0,0.0,0.0,0.0,0.0,0.0,0.0,0.0,0.0,0.29,0.0,0.0,0.0,0.0,1545.15
4920,0.6817,0.2803,0.038,0.0,0.0,0.0,0.0,0.0,0.0,0.0,0.0,0.0,0.0,0.0,0.0,0.0,0.0,0.0,0.0,0.0,1638.15
4921,0.7042000000000002,0.0,0.0847,0.0,0.0,0.0,0.041,0.0852,0.0369,0.03,0.0,0.0,0.0,0.0,0.0,0.0169,0.0,0.0,0.0,0.0,1168.15
4922,0.6800999999999999,0.0,0.0,0.0,0.0059999999999999,0.0,0.0269999999999999,0.1378999999999999,0.0171999999999999,0.0,0.0,0.0,0.0,0.0,0.0,0.0252999999999999,0.0,0.1064999999999999,0.0,0.0,1368.15
4923,0.0,0.0,0.0,0.0,0.095,0.0,0.0,0.0,0.0,0.0,0.0,0.0,0.0,0.0,0.0,0.0,0.905,0.0,0.0,0.0,1518.15
4924,0.5766,0.0405,0.1254,0.129,0.1285,0.0,0.0,0.0,0.0,0.0,0.0,0.0,0.0,0.0,0.0,0.0,0.0,0.0,0.0,0.0,1456.15
4925,0.5652,0.0464,0.0396,0.0,0.0836,0.1476,0.0,0.0,0.0,0.0,0.1169999999999999,0.0,0.0,0.0,0.0,0.0,0.0,0.0,0.0,0.0,1313.15
4926,0.7490000000000001,0.0,0.0,0.0,0.0,0.0,0.0,0.0,0.251,0.0,0.0,0.0,0.0,0.0,0.0,0.0,0.0,0.0,0.0,0.0,1206.15
4927,0.5656,0.0,0.0129,0.0,0.0925,0.1542,0.0,0.0,0.0,0.0,0.0617,0.0,0.0,0.0,0.0,0.0802,0.0,0.0175,0.0,0.0,1358.15
4928,0.5929,0.1126,0.0069999999999999,0.0,0.0,0.0131,0.1755999999999999,0.0366,0.0,0.0103,0.0156,0.0,0.0,0.0,0.0203,0.0,0.0,0.0158,0.0,0.0,1119.15
4929,0.7561243875612439,0.0,0.1031896810318968,0.0,0.022997700229977,0.0,0.0,0.1176882311768823,0.0,0.0,0.0,0.0,0.0,0.0,0.0,0.0,0.0,0.0,0.0,0.0,1328.15
4930,0.0,0.0,0.0,0.0,0.0,0.0,0.2,0.0,0.0,0.0,0.0,0.0,0.0,0.0,0.0,0.0,0.0,0.0,0.0,0.8,882.1499999999999
4931,0.4986049860498605,0.04180041800418,0.07480074800748,0.02080020800208,0.04930049300493,0.0,0.07440074400744,0.1856018560185602,0.0,0.0,0.0,0.0,0.02820028200282,0.0,0.0,0.01420014200142,0.0,0.0,0.0,0.0,1186.15
4932,0.6376637663766378,0.0,0.0963096309630963,0.0759075907590759,0.0767076707670767,0.0,0.0,0.0353035303530353,0.0108010801080108,0.0,0.0,0.0,0.0521052105210521,0.0,0.0,0.0114011401140114,0.0,0.0,0.0016001600160016,0.0,1563.15
4933,0.6,0.0,0.0,0.0,0.0,0.125,0.275,0.0,0.0,0.0,0.0,0.0,0.0,0.0,0.0,0.0,0.0,0.0,0.0,0.0,1318.15
4934,0.6951999999999999,0.0,0.0964,0.1076999999999999,0.0,0.0,0.0605,0.0,0.0,0.017,0.0,0.0,0.0,0.0,0.0,0.0,0.0,0.0073,0.0,0.0,1566.450048828125
4935,0.5354,0.0416,0.0,0.0,0.0737,0.1079,0.0,0.1094,0.0,0.0,0.0,0.0519,0.0,0.0,0.0,0.0311,0.0,0.0483,0.0,0.0,1211.15
4936,0.0,0.4559999999999999,0.0,0.0,0.0,0.0,0.3919999999999999,0.0,0.0,0.0,0.0,0.0,0.0,0.0,0.1519999999999999,0.0,0.0,0.0,0.0,0.0,1089.15
4937,0.15,0.0,0.2273,0.0,0.467,0.0,0.0,0.0,0.0,0.0,0.0,0.0,0.0,0.0,0.0,0.0,0.0,0.0,0.1557,0.0,1888.15
4938,0.5268999999999999,0.0,0.1474,0.0892,0.0892,0.0,0.0,0.1473,0.0,0.0,0.0,0.0,0.0,0.0,0.0,0.0,0.0,0.0,0.0,0.0,1471.15
4939,0.6653,0.0,0.0,0.0,0.0,0.0,0.0,0.2714,0.0633,0.0,0.0,0.0,0.0,0.0,0.0,0.0,0.0,0.0,0.0,0.0,1031.15
4940,0.5060645754797165,0.2085853990220684,0.0328976971611987,0.0,0.1266911316207865,0.0473966822322437,0.0213985021048526,0.0,0.0,0.0,0.0091993560450768,0.0,0.0,0.0,0.0474966752327337,0.0,0.0,0.0,0.0,0.0,1289.15
4941,0.6668333166683331,0.0,0.0303969603039696,0.0,0.0,0.0,0.0,0.3027697230276972,0.0,0.0,0.0,0.0,0.0,0.0,0.0,0.0,0.0,0.0,0.0,0.0,1108.15
4942,0.7039999999999998,0.0,0.1017999999999999,0.0461999999999999,0.0461999999999999,0.0,0.0,0.0,0.1017999999999999,0.0,0.0,0.0,0.0,0.0,0.0,0.0,0.0,0.0,0.0,0.0,1643.15
4943,0.9338,0.0,0.0,0.0,0.0,0.0,0.0,0.0,0.0662,0.0,0.0,0.0,0.0,0.0,0.0,0.0,0.0,0.0,0.0,0.0,1748.15
4944,0.412,0.0,0.0609999999999999,0.1443999999999999,0.3421999999999999,0.0,0.0,0.0,0.0,0.0,0.0,0.0,0.0,0.0,0.0,0.0403999999999999,0.0,0.0,0.0,0.0,1532.15
4945,0.7197,0.0,0.106,0.0,0.1307,0.0,0.0,0.0,0.0,0.0,0.0,0.0,0.0,0.0,0.0,0.0,0.0,0.0,0.0436,0.0,1785.15
4946,0.7558999999999999,0.0,0.0,0.0567999999999999,0.0,0.0,0.0,0.0,0.1872999999999999,0.0,0.0,0.0,0.0,0.0,0.0,0.0,0.0,0.0,0.0,0.0,1133.15
4947,0.7241,0.0,0.0,0.0,0.0,0.0,0.0,0.0134,0.2625,0.0,0.0,0.0,0.0,0.0,0.0,0.0,0.0,0.0,0.0,0.0,1224.15
4948,0.6990000000000001,0.0,0.13,0.0,0.0,0.085,0.0,0.0,0.0,0.0,0.085,0.0,0.0,0.0,0.0,0.0,0.0,0.0,0.0,0.0,1711.349951171875
4949,0.0,0.3650634936506349,0.0,0.0,0.0,0.0,0.0,0.0,0.0,0.4684531546845316,0.0,0.0,0.0,0.0,0.025997400259974,0.1060893910608939,0.0,0.0343965603439656,0.0,0.0,1213.15
4950,0.7212,0.0,0.0,0.0716,0.0745,0.0,0.0,0.1224999999999999,0.0,0.0087,0.0,0.0,0.0,0.0,0.0,0.0,0.0,0.0,0.0,0.0,1289.15
4951,0.615,0.02,0.0,0.0,0.0,0.0,0.0,0.215,0.0,0.0,0.0,0.0,0.0,0.0,0.0,0.0,0.0,0.12,0.03,0.0,1553.15
4952,0.5001500150015002,0.0488048804880488,0.1267126712671267,0.0219021902190219,0.0521052105210521,0.0,0.0,0.2084208420842084,0.0325032503250325,0.0,0.0,0.0,0.0094009400940094,0.0,0.0,0.0,0.0,0.0,0.0,0.0,1353.15
4953,0.6473000000000001,0.0095,0.1451,0.0214,0.0,0.0,0.0,0.1745,0.0,0.0,0.0,0.0,0.0,0.0,0.0,0.0,0.0,0.0,0.0,0.0,1331.15
4954,0.0,0.0,0.0,0.0,0.0,0.0,0.0,0.0,0.0,0.5939,0.0,0.0,0.0,0.0,0.0,0.0,0.0,0.0,0.4061,0.0,1248.15
4955,0.64,0.078,0.1119999999999999,0.033,0.039,0.0,0.0,0.07,0.0,0.0,0.027,0.0,0.0,0.0,0.0,0.0,0.0,0.0,0.0,0.0,1293.15
4956,0.751,0.0,0.0241,0.0,0.0218,0.0,0.0,0.203,0.0,0.0,0.0,0.0,0.0,0.0,0.0,0.0,0.0,0.0,0.0,0.0,1095.15
4957,0.6554310862172434,0.0770154030806161,0.1116223244648929,0.0509101820364072,0.0448089617923584,0.0,0.0,0.008501700340068,0.0,0.0,0.0517103420684136,0.0,0.0,0.0,0.0,0.0,0.0,0.0,0.0,0.0,1543.15
4958,0.66,0.08,0.1,0.05,0.07,0.0,0.0,0.0,0.0,0.0,0.04,0.0,0.0,0.0,0.0,0.0,0.0,0.0,0.0,0.0,1533.15
4959,0.7395,0.0,0.0569,0.0297,0.0,0.0,0.0359,0.0712,0.0355,0.0302,0.0,0.0,0.0,0.0,0.0,0.0,0.0,0.0,0.0,0.0,1073.15
4960,0.5,0.0,0.0,0.0,0.0,0.2,0.0,0.0,0.0,0.0,0.0,0.0,0.0,0.0,0.0,0.3,0.0,0.0,0.0,0.0,1737.15
4961,0.6409,0.0,0.1487,0.0264,0.0,0.0,0.0,0.1782,0.0,0.0,0.0,0.0,0.0,0.0,0.0,0.0,0.0,0.0049,0.0,0.0,1385.15
4962,0.8284999999999999,0.0,0.0,0.0,0.0,0.0,0.0,0.0,0.1714999999999999,0.0,0.0,0.0,0.0,0.0,0.0,0.0,0.0,0.0,0.0,0.0,1165.15
4963,0.7547754775477548,0.0,0.0296029602960296,0.0,0.2156215621562156,0.0,0.0,0.0,0.0,0.0,0.0,0.0,0.0,0.0,0.0,0.0,0.0,0.0,0.0,0.0,1843.15
4964,0.6729999999999999,0.0279999999999999,0.122,0.079,0.062,0.022,0.0,0.0,0.0,0.0,0.013,0.0,0.0,0.0,0.0,0.0,0.0,0.0,0.0,0.0,1454.15
4965,0.65,0.1101999999999999,0.1201,0.0243999999999999,0.0250999999999999,0.0349,0.0,0.0,0.0,0.0,0.0353,0.0,0.0,0.0,0.0,0.0,0.0,0.0,0.0,0.0,1523.15
4966,0.0,0.0,0.0,0.0,0.0,0.0,0.0,0.0,0.1639999999999999,0.0,0.0,0.0,0.0,0.0,0.0,0.0,0.836,0.0,0.0,0.0,1287.15
4967,0.8075,0.0,0.0,0.0,0.0,0.0,0.0,0.0,0.1925,0.0,0.0,0.0,0.0,0.0,0.0,0.0,0.0,0.0,0.0,0.0,1033.15
4968,0.654,0.0,0.158,0.022,0.0,0.0,0.0,0.165,0.0,0.0,0.0,0.0,0.0,0.0,0.0,0.0,0.0,0.0,0.0,0.0,1440.15
4969,0.7214,0.0099,0.1142,0.0256,0.0725,0.0449,0.0,0.0,0.0,0.0,0.01,0.0,0.0,0.0,0.0,0.0,0.0,0.0,0.0,0.0,1511.15
4970,0.8614,0.0,0.0693,0.0,0.0,0.0,0.0693,0.0,0.0,0.0,0.0,0.0,0.0,0.0,0.0,0.0,0.0,0.0,0.0,0.0,1655.15
4971,0.5395,0.0428999999999999,0.0,0.0,0.0,0.0,0.1800999999999999,0.0481999999999999,0.0,0.1792999999999999,0.0,0.0,0.0,0.0,0.0,0.0,0.0,0.0,0.0,0.0,1239.15
4972,0.0,0.015,0.0,0.0,0.0,0.2265,0.104,0.104,0.04,0.14,0.0,0.0,0.0,0.0,0.0,0.0,0.0,0.0,0.3600000000000001,0.0,1023.15
4973,0.5643435656434357,0.0,0.0526947305269473,0.0560943905609439,0.0201979802019798,0.0,0.1607839216078392,0.1458854114588541,0.0,0.0,0.0,0.0,0.0,0.0,0.0,0.0,0.0,0.0,0.0,0.0,1353.15
4974,0.5934,0.0,0.0565,0.2858,0.0,0.0,0.0643,0.0,0.0,0.0,0.0,0.0,0.0,0.0,0.0,0.0,0.0,0.0,0.0,0.0,1665.15
4975,0.682,0.0936,0.1086,0.0162,0.0929,0.0,0.0,0.0,0.0,0.0,0.0063,0.0,0.0,0.0,0.0,0.0,0.0,0.0,0.0,0.0,1396.15
4976,0.5150000000000001,0.0,0.1535,0.0,0.135,0.0,0.0,0.0364,0.0371,0.0,0.123,0.0,0.0,0.0,0.0,0.0,0.0,0.0,0.0,0.0,1583.15
4977,0.0,0.0,0.0,0.0,0.0,0.0,0.0,0.0,0.0,0.0,0.0,0.706,0.0,0.0,0.0,0.0,0.0,0.0,0.294,0.0,1221.15
4978,0.398,0.175,0.015,0.0,0.055,0.078,0.066,0.021,0.0,0.0,0.021,0.0,0.0,0.0,0.17,0.0,0.0,0.0,0.0,0.0,1131.15
4979,0.5146000000000001,0.0686,0.0536,0.0101,0.0,0.0,0.1037,0.1685,0.0,0.0,0.0,0.0,0.0329,0.0,0.0,0.0,0.0,0.0332,0.0,0.0,1288.15
4980,0.0,0.0,0.0,0.0,0.0,0.0,0.0,0.42,0.2,0.0,0.0,0.0,0.0,0.0,0.0,0.0,0.0,0.0,0.38,0.0,1010.15
4981,0.0,0.0,0.0,0.0,0.0,0.0,0.025,0.0,0.0,0.0,0.0,0.0,0.0,0.0,0.0,0.0,0.0,0.0,0.0,0.975,942.15
4982,0.7275,0.0,0.0,0.0,0.0,0.0,0.0,0.0,0.2725,0.0,0.0,0.0,0.0,0.0,0.0,0.0,0.0,0.0,0.0,0.0,1210.15
4983,0.6903,0.0195,0.1402,0.0742,0.0,0.0,0.0,0.0,0.0,0.0,0.0749,0.0,0.0,0.0,0.0,0.0,0.0,0.0,0.0,0.0,1565.15
4984,0.4271,0.1871,0.0081,0.0,0.0899,0.0324,0.1461,0.0304,0.0,0.0,0.0255,0.0,0.0,0.0,0.0515,0.0,0.0,0.0,0.0,0.0,1237.15
4985,0.6458,0.0,0.0885,0.0877,0.0,0.0,0.0,0.1558,0.0214,0.0,0.0,0.0,0.0,0.0,0.0,0.0,0.0,0.0,0.0,0.0,1173.15
4986,0.5655,0.0,0.0,0.0,0.0,0.0,0.0,0.4135999999999999,0.0,0.0,0.0209,0.0,0.0,0.0,0.0,0.0,0.0,0.0,0.0,0.0,1283.15
4987,0.6325999999999999,0.0,0.0,0.0,0.1313,0.0,0.0,0.2361,0.0,0.0,0.0,0.0,0.0,0.0,0.0,0.0,0.0,0.0,0.0,0.0,1333.15
4988,0.6412000000000001,0.0569,0.098,0.066,0.0681,0.0,0.0,0.0,0.0409999999999999,0.0,0.0281,0.0,0.0,0.0,0.0,0.0,0.0,0.0,0.0,0.0,1353.15
4989,0.7499,0.0,0.0,0.0,0.0,0.0,0.0,0.2501,0.0,0.0,0.0,0.0,0.0,0.0,0.0,0.0,0.0,0.0,0.0,0.0,1084.15
4990,0.7131000000000001,0.0078,0.047,0.0563,0.0343,0.0,0.0,0.039,0.0783,0.0,0.0235,0.0,0.0,0.0,0.0,0.0,0.0,0.0,0.0,0.0,1273.15
4991,0.56,0.0,0.0,0.0,0.0,0.16,0.0,0.0,0.0,0.28,0.0,0.0,0.0,0.0,0.0,0.0,0.0,0.0,0.0,0.0,1435.15
4992,0.5605,0.0,0.0944,0.0,0.0,0.3450999999999999,0.0,0.0,0.0,0.0,0.0,0.0,0.0,0.0,0.0,0.0,0.0,0.0,0.0,0.0,1627.15
4993,0.381,0.0,0.1003999999999999,0.1082,0.4104,0.0,0.0,0.0,0.0,0.0,0.0,0.0,0.0,0.0,0.0,0.0,0.0,0.0,0.0,0.0,1664.15
4994,0.5874,0.0046999999999999,0.109,0.0,0.2797,0.0179,0.0,0.0,0.0,0.0,0.0,0.0,0.0,0.0,0.0,0.0,0.0,0.0,0.0,0.0,1523.15
4995,0.6961,0.0,0.1765,0.0,0.0,0.0294,0.0,0.0,0.0,0.0,0.0,0.0,0.0,0.0,0.098,0.0,0.0,0.0,0.0,0.0,1458.15
4996,0.8323,0.113,0.0141999999999999,0.0,0.0045,0.0,0.0,0.0,0.036,0.0,0.0,0.0,0.0,0.0,0.0,0.0,0.0,0.0,0.0,0.0,1253.15
4997,0.3368336833683368,0.1557155715571557,0.0,0.0,0.0,0.0,0.2177217721772177,0.0,0.0230023002300229,0.2220222022202219,0.0,0.0,0.0,0.0,0.0410041004100409,0.0,0.0,0.0,0.0,0.0,1113.15
4998,0.58,0.07,0.05,0.0,0.17,0.05,0.02,0.01,0.0,0.05,0.0,0.0,0.0,0.0,0.0,0.0,0.0,0.0,0.0,0.0,1310.15
4999,0.6799999999999999,0.0,0.0899999999999999,0.0297999999999999,0.0448,0.0,0.0799999999999999,0.0754,0.0,0.0,0.0,0.0,0.0,0.0,0.0,0.0,0.0,0.0,0.0,0.0,1314.15
5000,0.5604439556044396,0.0,0.0,0.0,0.0763923607639236,0.1528847115288471,0.0,0.0,0.0,0.0,0.0763923607639236,0.0,0.0,0.0,0.0,0.0945905409459054,0.0,0.0200979902009799,0.0,0.0,1403.15
5001,0.66,0.0,0.0,0.0,0.0,0.0,0.0,0.0,0.0,0.0,0.0,0.34,0.0,0.0,0.0,0.0,0.0,0.0,0.0,0.0,1375.15
5002,0.5598,0.0,0.1549,0.0,0.0,0.0,0.0,0.1994,0.0,0.0,0.0,0.0,0.0,0.0,0.0,0.0859,0.0,0.0,0.0,0.0,1511.15
5003,0.7033070330703308,0.02140021400214,0.05990059900599,0.0,0.0,0.06030060300603,0.0,0.02770027700277,0.03240032400324,0.0,0.06550065500655,0.0,0.0,0.0,0.0,0.0,0.0,0.02720027200272,0.0,0.0,1223.15
5004,0.5,0.05,0.04,0.1,0.0,0.1,0.0,0.017,0.033,0.03,0.1,0.0,0.0,0.0,0.0,0.0,0.0,0.03,0.0,0.0,1296.15
5005,0.0,0.0,0.0,0.0,0.0,0.0,0.0,0.0,0.0,0.38,0.0,0.0,0.0,0.0,0.0,0.0,0.62,0.0,0.0,0.0,1559.15
5006,0.0,0.0,0.0,0.0,0.0,0.0,0.0,0.0,0.0,0.0,0.0,0.78,0.0,0.0,0.0,0.0,0.0,0.0,0.22,0.0,1247.15
5007,0.8227,0.1227,0.0136,0.0,0.0,0.0,0.0,0.0,0.0409999999999999,0.0,0.0,0.0,0.0,0.0,0.0,0.0,0.0,0.0,0.0,0.0,1253.15
5008,0.0,0.0,0.0,0.0,0.0,0.05,0.0,0.0,0.0,0.0,0.0,0.3159,0.0,0.0,0.0612,0.1919,0.381,0.0,0.0,0.0,1298.15
5009,0.0,0.0,0.0,0.2362,0.1621999999999999,0.0,0.0,0.1071,0.0,0.0,0.0,0.0,0.0,0.0,0.0,0.0,0.0,0.0,0.4945,0.0,1136.15
5010,0.6499999999999999,0.0,0.0599999999999999,0.0749999999999999,0.0549999999999999,0.0,0.0649999999999999,0.0149999999999999,0.0169999999999999,0.0,0.0139999999999999,0.0,0.0,0.0169999999999999,0.0,0.0199999999999999,0.0,0.0119999999999999,0.0,0.0,1373.15
5011,0.54,0.0,0.0,0.0,0.0,0.0,0.46,0.0,0.0,0.0,0.0,0.0,0.0,0.0,0.0,0.0,0.0,0.0,0.0,0.0,1465.15
5012,0.599,0.0,0.0,0.0,0.0,0.0,0.0,0.0,0.401,0.0,0.0,0.0,0.0,0.0,0.0,0.0,0.0,0.0,0.0,0.0,1168.15
5013,0.1698,0.2362999999999999,0.0,0.0,0.0,0.0,0.0,0.0,0.0,0.0942,0.0,0.0,0.0,0.0548,0.1987,0.1728,0.0,0.0733,0.0,0.0,1473.15
5014,0.5892589258925892,0.0432043204320432,0.0417041704170417,0.0,0.0108010801080108,0.198019801980198,0.0,0.0,0.0,0.0,0.1122112211221122,0.0,0.0,0.0,0.0,0.0,0.0,0.0,0.0,0.0,1348.15
5015,0.6661,0.0,0.1846999999999999,0.0,0.1361,0.0,0.0,0.0,0.0,0.0,0.0131,0.0,0.0,0.0,0.0,0.0,0.0,0.0,0.0,0.0,1705.950048828125
5016,0.5197999999999999,0.0561,0.0383,0.0581,0.0404,0.1182,0.0,0.0,0.0,0.0288,0.0822,0.0,0.0,0.0,0.0,0.0391,0.0,0.019,0.0,0.0,1224.15
5017,0.472,0.0,0.0,0.0,0.3147,0.0,0.0559999999999999,0.1573,0.0,0.0,0.0,0.0,0.0,0.0,0.0,0.0,0.0,0.0,0.0,0.0,1482.15
5018,0.0,0.0,0.0,0.0,0.14,0.0,0.0,0.0,0.0,0.0,0.0,0.0,0.0,0.0,0.0,0.0,0.86,0.0,0.0,0.0,1511.15
5019,0.3701,0.0052,0.0,0.0,0.0,0.0,0.0,0.2083,0.1713,0.0,0.0,0.0,0.0,0.0,0.0,0.2424,0.0,0.0,0.0,0.0,1003.15
5020,0.7,0.0,0.0,0.0,0.0,0.2,0.0,0.0,0.0,0.1,0.0,0.0,0.0,0.0,0.0,0.0,0.0,0.0,0.0,0.0,1630.15
5021,0.576,0.0,0.2119999999999999,0.0,0.1739999999999999,0.0,0.0,0.0131999999999999,0.0247999999999999,0.0,0.0,0.0,0.0,0.0,0.0,0.0,0.0,0.0,0.0,0.0,1768.15
5022,0.7059000000000001,0.0,0.1725,0.0,0.0113999999999999,0.0,0.0,0.0,0.0,0.0,0.0,0.0,0.0,0.0,0.1101999999999999,0.0,0.0,0.0,0.0,0.0,1488.15
5023,0.6729999999999999,0.048,0.127,0.0279999999999999,0.086,0.026,0.0,0.0,0.0,0.0,0.012,0.0,0.0,0.0,0.0,0.0,0.0,0.0,0.0,0.0,1433.15
5024,0.6384000000000001,0.0,0.0483,0.0698,0.0250999999999999,0.0412999999999999,0.0,0.0454,0.0523,0.0,0.0611,0.0,0.0,0.0,0.0,0.0,0.0,0.0171,0.0,0.0,1253.15
5025,0.607,0.0,0.0409999999999999,0.0,0.087,0.142,0.0,0.0,0.0,0.0,0.047,0.0,0.0,0.0,0.015,0.0409999999999999,0.0,0.02,0.0,0.0,1294.15
5026,0.7372,0.0,0.0038,0.0,0.1137,0.0,0.0,0.0436,0.0375999999999999,0.0,0.0421999999999999,0.0,0.0,0.0,0.0,0.0,0.0,0.0219,0.0,0.0,1433.15
5027,0.3402455607102863,0.093984962406015,0.0240961446168613,0.0,0.0364941609342505,0.1333786594144936,0.062989921612542,0.0,0.0,0.1004839225723884,0.0788873780195168,0.0,0.0,0.0,0.0,0.1023836186210206,0.0,0.0264957606782914,0.0,0.0,1256.15
5028,0.6685,0.0,0.0,0.0,0.0,0.0,0.0,0.2449,0.0,0.0,0.0,0.0,0.0866,0.0,0.0,0.0,0.0,0.0,0.0,0.0,1181.15
5029,0.6034396560343964,0.0,0.0336966303369663,0.0340965903409659,0.0981901809819018,0.0358964103589641,0.0,0.0665933406659333,0.0291970802919707,0.0084991500849914,0.0,0.0,0.0,0.0,0.0,0.0456954304569542,0.0,0.0446955304469552,0.0,0.0,1358.15
5030,0.0,0.0,0.0,0.0,0.0,0.0,0.0,0.0,0.0,0.0,0.0,0.728,0.0,0.0,0.0,0.0,0.0,0.0,0.0,0.272,1221.15
5031,0.0,0.6667000000000001,0.0,0.0,0.0,0.0,0.0,0.2332999999999999,0.1,0.0,0.0,0.0,0.0,0.0,0.0,0.0,0.0,0.0,0.0,0.0,945.15
5032,0.4914,0.0,0.0,0.0,0.017,0.0231,0.0,0.1842,0.0250999999999999,0.0,0.0,0.0,0.0,0.0,0.0,0.259,0.0,0.0,0.0,0.0,1253.15
5033,0.0,0.0,0.0,0.0,0.3506,0.0,0.0,0.4246999999999999,0.0,0.0,0.0,0.0,0.0,0.0,0.0,0.0,0.0,0.0,0.2246999999999999,0.0,1946.15
5034,0.5520558355331574,0.0616950643948484,0.0421966242700583,0.0,0.0433965282777377,0.1459883209343252,0.0,0.0,0.0,0.0318974482041436,0.0899928005759539,0.0,0.0,0.0,0.0,0.0324974002079833,0.0,0.0,0.0,0.0,1194.15
5035,0.6066606660666066,0.019001900190019,0.0975097509750975,0.0986098609860986,0.0709070907090709,0.0259025902590258,0.0,0.0,0.0,0.0814081408140814,0.0,0.0,0.0,0.0,0.0,0.0,0.0,0.0,0.0,0.0,1441.15
5036,0.6247,0.0,0.1437,0.0519,0.0,0.0,0.0981,0.0113,0.0148,0.0,0.0,0.0,0.0,0.0,0.0,0.0,0.0,0.0,0.0393,0.0,1593.15
5037,0.0,0.0,0.0,0.0,0.0,0.0,0.1605839416058394,0.0,0.0,0.0,0.0,0.4156584341565844,0.0,0.0,0.0,0.0,0.0,0.0,0.4056594340565944,0.0,873.1500000000001
5038,0.6746,0.0198,0.1028999999999999,0.0,0.1438,0.0589,0.0,0.0,0.0,0.0,0.0,0.0,0.0,0.0,0.0,0.0,0.0,0.0,0.0,0.0,1333.15
5039,0.31,0.0,0.0,0.0,0.0,0.1,0.02,0.12,0.08,0.0,0.01,0.0,0.0,0.0,0.0,0.33,0.0,0.03,0.0,0.0,1403.15
5040,0.5,0.0,0.1625,0.0596999999999999,0.2778,0.0,0.0,0.0,0.0,0.0,0.0,0.0,0.0,0.0,0.0,0.0,0.0,0.0,0.0,0.0,1718.15
5041,0.5,0.2,0.0,0.0,0.0,0.0,0.0,0.3,0.0,0.0,0.0,0.0,0.0,0.0,0.0,0.0,0.0,0.0,0.0,0.0,873.1500000000001
5042,0.0,0.0409,0.0279,0.0,0.1108,0.016,0.013,0.0998,0.016,0.3802,0.0,0.0,0.0,0.0,0.0,0.0,0.0,0.0,0.2954,0.0,1093.15
5043,0.6331,0.0331,0.0212,0.0,0.0051,0.047,0.1158,0.0395,0.0076,0.0,0.0737,0.0,0.0,0.0,0.0237,0.0,0.0,0.0,0.0,0.0,1058.15
5044,0.0,0.0,0.0,0.0,0.0,0.0,0.0,0.0,0.0,0.0,0.0,0.667,0.0,0.0,0.0,0.0,0.0,0.0,0.0,0.3329999999999999,983.15
5045,0.34,0.18,0.03,0.0,0.1,0.09,0.067,0.02,0.0,0.0,0.0,0.0,0.0,0.0,0.172,0.0,0.0,0.0,0.0,0.0,1125.15
5046,0.69,0.0,0.0,0.08,0.23,0.0,0.0,0.0,0.0,0.0,0.0,0.0,0.0,0.0,0.0,0.0,0.0,0.0,0.0,0.0,1974.15
5047,0.5618561856185618,0.0406040604060405,0.0,0.0,0.0,0.3975397539753975,0.0,0.0,0.0,0.0,0.0,0.0,0.0,0.0,0.0,0.0,0.0,0.0,0.0,0.0,1638.15
5048,0.0,0.7448999999999999,0.0,0.0,0.0,0.2551,0.0,0.0,0.0,0.0,0.0,0.0,0.0,0.0,0.0,0.0,0.0,0.0,0.0,0.0,1150.15
5049,0.7572,0.0,0.0,0.0,0.0,0.2428,0.0,0.0,0.0,0.0,0.0,0.0,0.0,0.0,0.0,0.0,0.0,0.0,0.0,0.0,1745.15
5050,0.4707,0.0,0.0,0.0,0.241,0.0,0.0,0.2484,0.0,0.0,0.0,0.0,0.0,0.0,0.0,0.0,0.0,0.0,0.0399,0.0,1406.15
5051,0.6158,0.0,0.0868,0.0,0.2673,0.0,0.0,0.0,0.0,0.0,0.0,0.0,0.0,0.0,0.0,0.0301,0.0,0.0,0.0,0.0,1469.2499755859376
5052,0.6365999999999999,0.0,0.0125,0.0949,0.0,0.0,0.256,0.0,0.0,0.0,0.0,0.0,0.0,0.0,0.0,0.0,0.0,0.0,0.0,0.0,1246.15
5053,0.524,0.058,0.04,0.0,0.085,0.138,0.0,0.0,0.0,0.03,0.062,0.0,0.0,0.0,0.0,0.03,0.0,0.033,0.0,0.0,1304.15
5054,0.3519,0.0,0.0561,0.1843,0.4077,0.0,0.0,0.0,0.0,0.0,0.0,0.0,0.0,0.0,0.0,0.0,0.0,0.0,0.0,0.0,1692.15
5055,0.48,0.0,0.0,0.0,0.0,0.12,0.0,0.0,0.0,0.4,0.0,0.0,0.0,0.0,0.0,0.0,0.0,0.0,0.0,0.0,1615.15
5056,0.602,0.0,0.0,0.0,0.0,0.0,0.0,0.0,0.3979999999999999,0.0,0.0,0.0,0.0,0.0,0.0,0.0,0.0,0.0,0.0,0.0,1183.15
5057,0.3973397339733973,0.0,0.078007800780078,0.1462146214621462,0.3784378437843784,0.0,0.0,0.0,0.0,0.0,0.0,0.0,0.0,0.0,0.0,0.0,0.0,0.0,0.0,0.0,1616.15
5058,0.6373000000000001,0.019,0.1613,0.0,0.0,0.0,0.098,0.0591,0.0,0.0,0.0,0.0,0.0,0.0,0.0,0.0,0.0,0.0,0.0248,0.0,1433.15
5059,0.626,0.0,0.0,0.0,0.0,0.0,0.0,0.0,0.0,0.374,0.0,0.0,0.0,0.0,0.0,0.0,0.0,0.0,0.0,0.0,1883.15
5060,0.6275000000000001,0.0,0.0924,0.0,0.2801,0.0,0.0,0.0,0.0,0.0,0.0,0.0,0.0,0.0,0.0,0.0,0.0,0.0,0.0,0.0,1508.15
5061,0.6203000000000001,0.0902,0.1117,0.0519,0.0461,0.02,0.0,0.0412,0.0176,0.0,0.0,0.0,0.0,0.0,0.0,0.0,0.0,0.0,0.0,0.0,1283.15
5062,0.0,0.1902,0.0193,0.0635,0.0259,0.2022,0.1493,0.0,0.0,0.0,0.0194,0.0,0.0,0.0,0.0,0.0,0.0,0.0,0.3263,0.0,1113.15
5063,0.6837000000000001,0.0299,0.1204,0.0545,0.0545,0.0389,0.0,0.0,0.0,0.0,0.0156,0.0,0.0,0.0,0.0,0.0,0.0,0.0,0.0,0.0,1428.15
5064,0.6020000000000001,0.0,0.083,0.048,0.267,0.0,0.0,0.0,0.0,0.0,0.0,0.0,0.0,0.0,0.0,0.0,0.0,0.0,0.0,0.0,1443.15
5065,0.602,0.0,0.004,0.1169999999999999,0.175,0.0,0.0,0.032,0.0329999999999999,0.0,0.0,0.0,0.0,0.0,0.0,0.0,0.0,0.037,0.0,0.0,1573.15
5066,0.0,0.0,0.0,0.2667,0.0,0.0,0.0,0.4,0.0,0.0,0.0,0.0,0.0,0.0,0.0,0.0,0.0,0.0,0.3333,0.0,1048.15
5067,0.8295,0.0,0.0905,0.0,0.0,0.0,0.0,0.0,0.0,0.0,0.08,0.0,0.0,0.0,0.0,0.0,0.0,0.0,0.0,0.0,1733.15
5068,0.0,0.0075,0.0409,0.0,0.1396,0.1286,0.0943,0.0943,0.0366,0.0833,0.0,0.0,0.0,0.0,0.0,0.0,0.0,0.0,0.3749,0.0,1003.15
5069,0.7046704670467047,0.0,0.2022202220222022,0.0,0.0,0.0,0.0,0.0931093109310931,0.0,0.0,0.0,0.0,0.0,0.0,0.0,0.0,0.0,0.0,0.0,0.0,1918.15
5070,0.6646,0.0,0.0,0.0,0.2239999999999999,0.0,0.0,0.1113,0.0,0.0,0.0,0.0,0.0,0.0,0.0,0.0,0.0,0.0,0.0,0.0,1473.15
5071,0.7188281171882811,0.0,0.0,0.0550944905509449,0.093990600939906,0.0,0.0,0.1320867913208679,0.0,0.0,0.0,0.0,0.0,0.0,0.0,0.0,0.0,0.0,0.0,0.0,1261.15
5072,0.0,0.5747,0.0,0.0,0.0,0.3727,0.0,0.0,0.0,0.0,0.0,0.0,0.0,0.0,0.0526,0.0,0.0,0.0,0.0,0.0,1252.15
5073,0.6315,0.0,0.0,0.0,0.0527,0.0,0.0,0.0,0.3157999999999999,0.0,0.0,0.0,0.0,0.0,0.0,0.0,0.0,0.0,0.0,0.0,1205.15
5074,0.2,0.0,0.0,0.0,0.0,0.0,0.0,0.0,0.0,0.0,0.0,0.8,0.0,0.0,0.0,0.0,0.0,0.0,0.0,0.0,1006.15
5075,0.68,0.0312,0.0977,0.0767,0.051,0.0634,0.0,0.0,0.0,0.0,0.0,0.0,0.0,0.0,0.0,0.0,0.0,0.0,0.0,0.0,1437.15
5076,0.0,0.929,0.0,0.0,0.0,0.0,0.071,0.0,0.0,0.0,0.0,0.0,0.0,0.0,0.0,0.0,0.0,0.0,0.0,0.0,873.1500000000001
5077,0.5,0.0,0.0738,0.1762,0.25,0.0,0.0,0.0,0.0,0.0,0.0,0.0,0.0,0.0,0.0,0.0,0.0,0.0,0.0,0.0,1573.15
5078,0.4984501549845014,0.0,0.0,0.0,0.0,0.0,0.0,0.3794620537946205,0.1220877912208779,0.0,0.0,0.0,0.0,0.0,0.0,0.0,0.0,0.0,0.0,0.0,1236.15
5079,0.3806,0.0,0.0,0.1422,0.4772,0.0,0.0,0.0,0.0,0.0,0.0,0.0,0.0,0.0,0.0,0.0,0.0,0.0,0.0,0.0,1873.15
5080,0.7156,0.0,0.0202,0.122,0.122,0.0,0.0,0.0,0.0202,0.0,0.0,0.0,0.0,0.0,0.0,0.0,0.0,0.0,0.0,0.0,1683.15
5081,0.45,0.0,0.0,0.0,0.0,0.0,0.0,0.0,0.0,0.55,0.0,0.0,0.0,0.0,0.0,0.0,0.0,0.0,0.0,0.0,1732.15
5082,0.6667000000000001,0.0,0.0,0.0,0.0,0.0,0.08,0.12,0.1333,0.0,0.0,0.0,0.0,0.0,0.0,0.0,0.0,0.0,0.0,0.0,923.15
5083,0.6990000000000001,0.0,0.15,0.05,0.0,0.05,0.0,0.0,0.0,0.0,0.05,0.0,0.0,0.0,0.0,0.0,0.0,0.0,0.0,0.0,1597.7499755859376
5084,0.032,0.7267,0.048,0.0,0.0,0.1261,0.0,0.0,0.019,0.0,0.0,0.048,0.0,0.0,0.0,0.0,0.0,0.0,0.0,0.0,977.15
5085,0.7502,0.0,0.0,0.0,0.0,0.0,0.0,0.0,0.2498,0.0,0.0,0.0,0.0,0.0,0.0,0.0,0.0,0.0,0.0,0.0,1173.15
5086,0.49,0.0,0.063,0.0,0.0,0.0,0.0,0.0,0.0,0.447,0.0,0.0,0.0,0.0,0.0,0.0,0.0,0.0,0.0,0.0,1618.15
5087,0.637036296370363,0.0141985801419858,0.1533846615338466,0.0,0.0,0.0,0.0590940905909409,0.0991900809919008,0.0,0.0118988101189881,0.0,0.0,0.0,0.0,0.0,0.0,0.0,0.0,0.0246975302469753,0.0,1278.15
5088,0.6116,0.0,0.0,0.0,0.0,0.0,0.0824,0.306,0.0,0.0,0.0,0.0,0.0,0.0,0.0,0.0,0.0,0.0,0.0,0.0,1025.15
5089,0.618,0.1008,0.0,0.0,0.0,0.0,0.0,0.2812,0.0,0.0,0.0,0.0,0.0,0.0,0.0,0.0,0.0,0.0,0.0,0.0,983.15
5090,0.7998999999999999,0.0,0.0997,0.0,0.0,0.0,0.1003999999999999,0.0,0.0,0.0,0.0,0.0,0.0,0.0,0.0,0.0,0.0,0.0,0.0,0.0,1670.15
5091,0.3448,0.0,0.0,0.0,0.0,0.0,0.0,0.0345,0.0,0.0,0.0,0.6207,0.0,0.0,0.0,0.0,0.0,0.0,0.0,0.0,990.15
5092,0.5578000000000001,0.0655,0.1022,0.0484,0.0,0.0,0.0,0.2101,0.0138,0.0,0.0,0.0,0.0,0.0,0.0,0.0,0.0,0.0,0.0,0.0,1078.15
5093,0.7025,0.0072,0.0434,0.0708,0.0327,0.0,0.0,0.0316,0.1003,0.0,0.0105,0.0,0.0,0.0,0.0,0.0,0.0,0.0,0.0,0.0,1308.15
5094,0.5875999999999999,0.0749,0.0172999999999999,0.0737999999999999,0.0756999999999999,0.0,0.0,0.1639,0.0068,0.0,0.0,0.0,0.0,0.0,0.0,0.0,0.0,0.0,0.0,0.0,1162.15
5095,0.4,0.1,0.2,0.0,0.1,0.0,0.0,0.2,0.0,0.0,0.0,0.0,0.0,0.0,0.0,0.0,0.0,0.0,0.0,0.0,1420.15
5096,0.6008,0.0,0.1599,0.0565,0.0237999999999999,0.0,0.0,0.1467,0.0107,0.0,0.0,0.0,0.0,0.0,0.0,0.0,0.0,0.0,0.0,0.0,1433.15
5097,0.4897,0.1116,0.0112,0.0,0.0,0.0,0.2387999999999999,0.038,0.0,0.047,0.04,0.0,0.0,0.0,0.0225,0.0,0.0,0.0,0.0,0.0,1288.15
5098,0.7478,0.0,0.0,0.0,0.043,0.0,0.0,0.2092,0.0,0.0,0.0,0.0,0.0,0.0,0.0,0.0,0.0,0.0,0.0,0.0,1125.15
5099,0.3599,0.0,0.0837,0.2824,0.274,0.0,0.0,0.0,0.0,0.0,0.0,0.0,0.0,0.0,0.0,0.0,0.0,0.0,0.0,0.0,1731.15
5100,0.0,0.5637,0.0,0.0,0.4363,0.0,0.0,0.0,0.0,0.0,0.0,0.0,0.0,0.0,0.0,0.0,0.0,0.0,0.0,0.0,1398.15
5101,0.0,0.0,0.0,0.0,0.3814,0.0,0.0,0.1021,0.0,0.0,0.0,0.0,0.043,0.0,0.0,0.0,0.0,0.0,0.4735,0.0,1181.15
5102,0.4407999999999999,0.0,0.1181,0.1942,0.2469,0.0,0.0,0.0,0.0,0.0,0.0,0.0,0.0,0.0,0.0,0.0,0.0,0.0,0.0,0.0,1573.15
5103,0.6698,0.0,0.0,0.0,0.1575999999999999,0.0,0.0,0.1726,0.0,0.0,0.0,0.0,0.0,0.0,0.0,0.0,0.0,0.0,0.0,0.0,1330.15
5104,0.0,0.67,0.0,0.0,0.08,0.0,0.25,0.0,0.0,0.0,0.0,0.0,0.0,0.0,0.0,0.0,0.0,0.0,0.0,0.0,1097.15
5105,0.2799,0.4015999999999999,0.0,0.0,0.0,0.0206,0.0,0.0,0.0,0.1137,0.0,0.0,0.0,0.0489,0.0994,0.0,0.0,0.0324,0.0,0.0,1323.15
5106,0.5415,0.0,0.0306999999999999,0.0776,0.2455,0.0,0.0,0.0404,0.0265,0.0,0.0,0.0,0.0109,0.0,0.0,0.0,0.0,0.0253,0.0,0.0,1503.15
5107,0.359,0.0,0.0,0.0,0.4072,0.0,0.0,0.0,0.0,0.2337999999999999,0.0,0.0,0.0,0.0,0.0,0.0,0.0,0.0,0.0,0.0,1691.15
5108,0.6318,0.0,0.0223,0.0,0.0,0.0173,0.0,0.1262,0.0725,0.0,0.0,0.0,0.0,0.0,0.0,0.1236,0.0,0.0,0.0,0.0,1093.15
5109,0.5713,0.0,0.0,0.0,0.0,0.0,0.1427,0.286,0.0,0.0,0.0,0.0,0.0,0.0,0.0,0.0,0.0,0.0,0.0,0.0,1053.15
5110,0.6899,0.0,0.1698,0.03,0.0,0.0,0.0,0.0,0.0,0.0,0.0,0.0,0.0,0.0,0.1103,0.0,0.0,0.0,0.0,0.0,1483.15
5111,0.5932000000000001,0.0,0.2262,0.1075,0.0373,0.0,0.0,0.0,0.0,0.0,0.0101,0.0,0.0,0.0,0.0,0.0,0.0,0.0,0.0246,0.0,1473.15
5112,0.7132286771322868,0.0098990100989901,0.1181881811818818,0.0257974202579742,0.0728927107289271,0.0451954804519547,0.0,0.0,0.0,0.0,0.0133986601339866,0.0,0.0,0.0,0.0,0.0,0.0,0.0,0.0,0.0,1496.15
5113,0.62,0.11,0.1,0.1,0.0,0.07,0.0,0.0,0.0,0.0,0.0,0.0,0.0,0.0,0.0,0.0,0.0,0.0,0.0,0.0,1338.15
5114,0.0,0.015,0.191,0.0,0.0,0.0,0.0,0.402,0.0,0.0,0.0,0.0,0.0,0.0,0.0,0.0,0.0,0.0,0.392,0.0,1015.15
5115,0.823,0.1127,0.0138,0.0,0.0,0.0,0.0,0.0,0.0407,0.0,0.0,0.0,0.0,0.0,0.0,0.0,0.0,0.0098,0.0,0.0,1253.15
5116,0.5986,0.0,0.2007,0.051,0.0,0.0,0.0,0.0,0.1497,0.0,0.0,0.0,0.0,0.0,0.0,0.0,0.0,0.0,0.0,0.0,1853.15
5117,0.0,0.0,0.0,0.0,0.0,0.0,0.0,0.5195000000000001,0.0,0.0,0.0,0.0,0.0,0.0,0.0,0.0,0.0,0.0,0.4805,0.0,889.1499999999999
5118,0.6912,0.0,0.1057,0.0542999999999999,0.0,0.0,0.0,0.1384999999999999,0.0,0.0,0.0,0.0,0.0,0.0,0.0,0.0,0.0,0.0,0.0,0.0,1353.15
5119,0.503,0.0,0.118,0.0,0.0,0.0,0.0,0.0,0.0,0.379,0.0,0.0,0.0,0.0,0.0,0.0,0.0,0.0,0.0,0.0,1708.15
5120,0.4986,0.0418,0.0749,0.0208,0.0493,0.0,0.0744,0.1855,0.0,0.0,0.0,0.0,0.0282,0.0,0.0,0.0141999999999999,0.0,0.0,0.0,0.0,1186.15
5121,0.7205999999999999,0.0,0.0192999999999999,0.0,0.0,0.0,0.0,0.2010999999999999,0.0,0.0,0.0,0.0,0.0163999999999999,0.0,0.0,0.0,0.0,0.0425999999999999,0.0,0.0,1523.15
5122,0.0313,0.3776,0.0,0.0,0.0,0.0,0.0,0.0,0.0,0.5191,0.0,0.0,0.0,0.0,0.072,0.0,0.0,0.0,0.0,0.0,1108.15
5123,0.6408,0.0047,0.1189,0.0626999999999999,0.0,0.0,0.0,0.1569,0.0138,0.0,0.0,0.0,0.0,0.0,0.0,0.0,0.0,0.0,0.0,0.0,1202.15
5124,0.703,0.0,0.1056,0.0,0.1914,0.0,0.0,0.0,0.0,0.0,0.0,0.0,0.0,0.0,0.0,0.0,0.0,0.0,0.0,0.0,1600.349951171875
5125,0.6933306669333067,0.0,0.0991900809919008,0.1476852314768523,0.0,0.0,0.0597940205979402,0.0,0.0,0.0,0.0,0.0,0.0,0.0,0.0,0.0,0.0,0.0,0.0,0.0,1535.950048828125
5126,0.7191000000000001,0.0,0.1404,0.0,0.0,0.0,0.1405,0.0,0.0,0.0,0.0,0.0,0.0,0.0,0.0,0.0,0.0,0.0,0.0,0.0,1693.15
5127,0.4342,0.0,0.0546999999999999,0.0222999999999999,0.4887999999999999,0.0,0.0,0.0,0.0,0.0,0.0,0.0,0.0,0.0,0.0,0.0,0.0,0.0,0.0,0.0,1648.15
5128,0.5755575557555754,0.0,0.0,0.0,0.0,0.0,0.1487148714871486,0.2757275727572757,0.0,0.0,0.0,0.0,0.0,0.0,0.0,0.0,0.0,0.0,0.0,0.0,1036.15
5129,0.6169,0.0463,0.1066,0.0916,0.0922,0.0464,0.0,0.0,0.0,0.0,0.0,0.0,0.0,0.0,0.0,0.0,0.0,0.0,0.0,0.0,1358.15
5130,0.4993999999999999,0.0,0.107,0.1503999999999999,0.2432,0.0,0.0,0.0,0.0,0.0,0.0,0.0,0.0,0.0,0.0,0.0,0.0,0.0,0.0,0.0,1581.15
5131,0.1031,0.3232999999999999,0.0,0.0,0.0,0.0,0.0,0.0,0.0,0.4249999999999999,0.0,0.0,0.0,0.0539999999999999,0.0794999999999999,0.0,0.0,0.0150999999999999,0.0,0.0,1304.15
5132,0.0,0.6429,0.0356999999999999,0.0,0.0,0.0,0.0,0.3214,0.0,0.0,0.0,0.0,0.0,0.0,0.0,0.0,0.0,0.0,0.0,0.0,913.15
5133,0.3923999999999999,0.0,0.0517999999999999,0.0872999999999999,0.4684999999999999,0.0,0.0,0.0,0.0,0.0,0.0,0.0,0.0,0.0,0.0,0.0,0.0,0.0,0.0,0.0,1633.15
5134,0.846,0.0,0.0,0.0,0.0,0.154,0.0,0.0,0.0,0.0,0.0,0.0,0.0,0.0,0.0,0.0,0.0,0.0,0.0,0.0,1923.15
5135,0.6457870842583149,0.0413991720165596,0.123397532049359,0.0,0.0,0.0,0.1004979900401992,0.0797984040319193,0.0,0.0,0.0,0.0,0.0,0.0,0.0,0.0,0.0,0.0,0.0,0.0,1286.15
5136,0.5,0.0,0.0,0.2028,0.2971999999999999,0.0,0.0,0.0,0.0,0.0,0.0,0.0,0.0,0.0,0.0,0.0,0.0,0.0,0.0,0.0,1656.15
5137,0.6341,0.0,0.1805,0.0,0.1024,0.0584999999999999,0.0,0.0,0.0,0.0,0.0,0.0,0.0,0.0,0.0,0.0,0.0,0.0,0.0195,0.0,1662.15
5138,0.574,0.0,0.2002,0.0,0.0,0.0,0.0,0.0,0.0,0.0,0.0,0.0,0.0,0.2258,0.0,0.0,0.0,0.0,0.0,0.0,1743.15
