Repository: ychyn/algo_genetique

# algo_genetique
Ce code fait partie de notre mini-projet du MIG Verre 2024. L'objectif du mini-projet est l'obtention d'une composition de verre avec des qualités avantageuses pour une application potentiellement industrielle. 

On utilise l'outil de prediction des propriétés du verre à travers des réseaux de neuronnes codé par Franck Pigeonneau (qui constitue la plus grande partie de ce repo). On a codé l'algorithme génetique qui va, en utilisant ce réseau de neuronnes tenter d'obtenir une composition optimale dont on essaiera la fabrication dans le four situé à l'Ecole des Mines à Sophia Antipolis

File: DataBase/Tliqclean.csv (part 17 of 63)
,SiO2,B2O3,Al2O3,MgO,CaO,BaO,Li2O,Na2O,K2O,ZnO,SrO,PbO,Fe2O3,Y2O3,La2O3,TiO2,GeO2,ZrO2,P2O5,V2O5,Tliq
5139,0.6259999999999999,0.0,0.088,0.044,0.2419999999999999,0.0,0.0,0.0,0.0,0.0,0.0,0.0,0.0,0.0,0.0,0.0,0.0,0.0,0.0,0.0,1438.15
5140,0.0866086608660866,0.4337433743374337,0.0,0.0,0.0,0.0,0.0,0.0,0.0,0.3582358235823583,0.0,0.0,0.0,0.0,0.1214121412141214,0.0,0.0,0.0,0.0,0.0,1303.15
5141,0.6950000000000001,0.014,0.111,0.017,0.103,0.041,0.0,0.0,0.0,0.0,0.013,0.0,0.0,0.0,0.0,0.0,0.0,0.0,0.005,0.0,1464.15
5142,0.7326,0.023,0.0,0.0603,0.0635,0.0,0.0,0.1206,0.0,0.0,0.0,0.0,0.0,0.0,0.0,0.0,0.0,0.0,0.0,0.0,1380.15
5143,0.55,0.0,0.0,0.0495,0.2896,0.0,0.0,0.0403,0.0,0.0,0.0,0.0,0.0,0.0,0.0,0.0,0.0,0.0705,0.0,0.0,1573.15
5144,0.7476,0.0,0.0,0.0,0.1144,0.0,0.0,0.1085,0.0,0.0,0.0295,0.0,0.0,0.0,0.0,0.0,0.0,0.0,0.0,0.0,1363.15
5145,0.5563443655634437,0.0,0.1650834916508349,0.0,0.0,0.0,0.0,0.0,0.2785721427857214,0.0,0.0,0.0,0.0,0.0,0.0,0.0,0.0,0.0,0.0,0.0,1893.15
5146,0.4034,0.0,0.0,0.0,0.2686,0.0,0.0,0.0,0.0,0.0,0.0,0.0,0.0,0.0,0.0,0.3279999999999999,0.0,0.0,0.0,0.0,1753.15
5147,0.6602660266026602,0.0,0.1019101910191019,0.1187118711871187,0.0,0.0205020502050205,0.0632063206320632,0.0,0.0,0.029002900290029,0.0,0.0,0.0,0.0,0.0,0.0,0.0,0.0064006400640064,0.0,0.0,1555.349951171875
5148,0.0,0.02,0.2009,0.0,0.0,0.0,0.0,0.4018,0.0,0.0,0.0,0.0,0.0,0.0,0.0,0.0,0.0,0.0,0.3772999999999999,0.0,1010.15
5149,0.6502349765023498,0.1226877312268773,0.1042895710428957,0.0245975402459754,0.0,0.0490950904909509,0.0,0.0,0.0,0.0,0.0490950904909509,0.0,0.0,0.0,0.0,0.0,0.0,0.0,0.0,0.0,1315.15
5150,0.494,0.0,0.0,0.0,0.337,0.0,0.0,0.1689999999999999,0.0,0.0,0.0,0.0,0.0,0.0,0.0,0.0,0.0,0.0,0.0,0.0,1561.15
5151,0.982,0.0,0.0,0.0,0.0,0.0,0.0,0.0,0.0,0.018,0.0,0.0,0.0,0.0,0.0,0.0,0.0,0.0,0.0,0.0,1973.15
5152,0.3839,0.0,0.0,0.1519,0.4642,0.0,0.0,0.0,0.0,0.0,0.0,0.0,0.0,0.0,0.0,0.0,0.0,0.0,0.0,0.0,1808.15
5153,0.239,0.358,0.0,0.0,0.0,0.4029999999999999,0.0,0.0,0.0,0.0,0.0,0.0,0.0,0.0,0.0,0.0,0.0,0.0,0.0,0.0,1259.15
5154,0.0,0.0,0.0,0.0,0.3063,0.0,0.0,0.3611999999999999,0.0,0.0,0.0,0.0,0.0,0.0,0.0,0.0,0.0,0.0,0.3325,0.0,1068.15
5155,0.0,0.0,0.0,0.0,0.0,0.0,0.0,0.0,0.2504,0.0,0.2496,0.0,0.0,0.0,0.0,0.0,0.0,0.0,0.5,0.0,1086.15
5156,0.0984,0.5947,0.0,0.0,0.0,0.0,0.0916,0.0,0.0,0.0,0.0,0.0,0.0,0.1067,0.1086,0.0,0.0,0.0,0.0,0.0,1299.15
5157,0.7495999999999999,0.0,0.0,0.0,0.0563,0.0153,0.0,0.1539,0.0249,0.0,0.0,0.0,0.0,0.0,0.0,0.0,0.0,0.0,0.0,0.0,1149.15
5158,0.7042295770422958,0.0,0.0,0.0,0.1171882811718828,0.0,0.0,0.0,0.1785821417858214,0.0,0.0,0.0,0.0,0.0,0.0,0.0,0.0,0.0,0.0,0.0,1260.15
5159,0.549390121975605,0.129874025194961,0.149870025994801,0.0,0.01999600079984,0.0,0.0,0.149870025994801,0.0,0.0,0.0,0.0,0.0,0.0,0.0,0.0,0.0,0.0,0.0,0.0,1023.15
5160,0.66,0.0,0.075,0.065,0.035,0.0,0.03,0.035,0.0579999999999999,0.0,0.0,0.0,0.0,0.0,0.0,0.02,0.0,0.022,0.0,0.0,1477.15
5161,0.718,0.0,0.1621,0.0,0.0342,0.0,0.0,0.0,0.0,0.0,0.0,0.0,0.0,0.0,0.0857,0.0,0.0,0.0,0.0,0.0,1513.15
5162,0.8637999999999999,0.0,0.0608,0.0,0.0,0.0,0.0,0.0,0.0754,0.0,0.0,0.0,0.0,0.0,0.0,0.0,0.0,0.0,0.0,0.0,1298.15
5163,0.7636,0.0,0.1184,0.0,0.118,0.0,0.0,0.0,0.0,0.0,0.0,0.0,0.0,0.0,0.0,0.0,0.0,0.0,0.0,0.0,1641.15
5164,0.3868193409670483,0.0921046052302615,0.0157007850392519,0.0,0.0714035701785089,0.1307065353267663,0.0536026801340067,0.0,0.0,0.0492024601230061,0.0951047552377618,0.0,0.0,0.0,0.0,0.0853042652132606,0.0,0.0195009750487524,0.0,0.0,1243.15
5165,0.622,0.0,0.0886999999999999,0.1496,0.1397,0.0,0.0,0.0,0.0,0.0,0.0,0.0,0.0,0.0,0.0,0.0,0.0,0.0,0.0,0.0,1523.15
5166,0.1868186818681868,0.5271527152715271,0.0,0.0,0.0,0.0,0.0,0.286028602860286,0.0,0.0,0.0,0.0,0.0,0.0,0.0,0.0,0.0,0.0,0.0,0.0,908.15
5167,0.6966,0.0,0.1792,0.0148,0.0,0.0,0.0,0.0,0.0,0.0,0.0,0.0,0.0,0.0,0.1094,0.0,0.0,0.0,0.0,0.0,1543.15
5168,0.6631999999999999,0.0347,0.0,0.0,0.1543,0.0,0.0,0.1478,0.0,0.0,0.0,0.0,0.0,0.0,0.0,0.0,0.0,0.0,0.0,0.0,1289.15
5169,0.499919996799872,0.1399055962238489,0.0700028001120044,0.0,0.0,0.2900116004640185,0.0,0.0,0.0,0.0,0.0,0.0,0.0,0.0,0.0,0.0,0.0,0.0,0.0,0.0,1333.15
5170,0.5257000000000001,0.1637,0.0633,0.0,0.0,0.2126,0.0279999999999999,0.0,0.0,0.0,0.0056999999999999,0.0,0.0,0.0,0.0,0.0,0.0,0.0,0.0,0.0,1173.15
5171,0.69,0.0,0.055,0.06,0.06,0.09,0.0,0.0,0.0,0.0,0.04,0.0,0.0,0.0,0.0,0.0,0.0,0.005,0.0,0.0,1493.15
5172,0.565,0.0902999999999999,0.0139999999999999,0.0691,0.0761999999999999,0.0261999999999999,0.0,0.0825999999999999,0.0542999999999999,0.0222999999999999,0.0,0.0,0.0,0.0,0.0,0.0,0.0,0.0,0.0,0.0,1203.15
5173,0.0,0.0,0.069,0.0,0.0,0.0,0.0,0.0,0.0,0.361,0.0,0.0,0.0,0.0,0.0,0.0,0.0,0.0,0.57,0.0,1378.15
5174,0.5869,0.0,0.2101,0.0562999999999999,0.0,0.0,0.0,0.0,0.1467,0.0,0.0,0.0,0.0,0.0,0.0,0.0,0.0,0.0,0.0,0.0,1828.15
5175,0.74,0.044,0.085,0.01,0.0819999999999999,0.0,0.0,0.0,0.0,0.0,0.038,0.0,0.0,0.0,0.0,0.0,0.0,0.0,0.0,0.0,1408.15
5176,0.547,0.0,0.2136,0.0,0.0,0.0,0.0,0.1566,0.0,0.0812,0.0,0.0,0.0,0.0,0.0,0.0,0.0,0.0,0.0,0.0,1663.15
5177,0.4772999999999999,0.0,0.125,0.0,0.3977,0.0,0.0,0.0,0.0,0.0,0.0,0.0,0.0,0.0,0.0,0.0,0.0,0.0,0.0,0.0,1598.15
5178,0.6174000000000001,0.0048,0.1317,0.0501999999999999,0.012,0.0,0.0,0.1316,0.0358,0.0,0.0,0.0,0.0,0.0,0.0,0.0,0.0,0.0,0.0143,0.0,1395.15
5179,0.6163000000000001,0.0,0.0488,0.0,0.1064,0.1063,0.0,0.0086,0.0073,0.0,0.1063,0.0,0.0,0.0,0.0,0.0,0.0,0.0,0.0,0.0,1433.15
5180,0.6629999999999999,0.0,0.0,0.0,0.0,0.337,0.0,0.0,0.0,0.0,0.0,0.0,0.0,0.0,0.0,0.0,0.0,0.0,0.0,0.0,1691.15
5181,0.0,0.0,0.0,0.0,0.0,0.46,0.0,0.0,0.0,0.0,0.0,0.0,0.0,0.0,0.0,0.0,0.0,0.0,0.0,0.54,963.15
5182,0.4331566843315669,0.0,0.1914808519148085,0.0968903109689031,0.2784721527847216,0.0,0.0,0.0,0.0,0.0,0.0,0.0,0.0,0.0,0.0,0.0,0.0,0.0,0.0,0.0,1670.15
5183,0.513,0.024,0.103,0.104,0.0,0.0,0.208,0.048,0.0,0.0,0.0,0.0,0.0,0.0,0.0,0.0,0.0,0.0,0.0,0.0,1343.15
5184,0.0,0.0,0.0855085508550855,0.0,0.0,0.0,0.0,0.0,0.0,0.4492449244924492,0.0,0.0,0.0,0.0,0.0,0.0,0.0,0.0,0.4652465246524652,0.0,1278.15
5185,0.689,0.0,0.1230999999999999,0.1519999999999999,0.0,0.0,0.0358999999999999,0.0,0.0,0.0,0.0,0.0,0.0,0.0,0.0,0.0,0.0,0.0,0.0,0.0,1627.0500244140626
5186,0.6615000000000001,0.0045,0.0721,0.085,0.0,0.0,0.0,0.1642,0.0127,0.0,0.0,0.0,0.0,0.0,0.0,0.0,0.0,0.0,0.0,0.0,1153.15
5187,0.62,0.05,0.0,0.0,0.03,0.0,0.0,0.15,0.03,0.0,0.0,0.0,0.0,0.0,0.0,0.0,0.0,0.12,0.0,0.0,1485.15
5188,0.6505,0.1133,0.1042,0.0,0.0611,0.0134,0.0,0.0,0.0,0.0211,0.0364,0.0,0.0,0.0,0.0,0.0,0.0,0.0,0.0,0.0,1383.15
5189,0.625,0.105,0.1,0.06,0.06,0.05,0.0,0.0,0.0,0.0,0.0,0.0,0.0,0.0,0.0,0.0,0.0,0.0,0.0,0.0,1353.15
5190,0.57,0.183,0.093,0.087,0.067,0.0,0.0,0.0,0.0,0.0,0.0,0.0,0.0,0.0,0.0,0.0,0.0,0.0,0.0,0.0,1423.15
5191,0.66,0.01,0.0,0.0,0.0,0.0,0.33,0.0,0.0,0.0,0.0,0.0,0.0,0.0,0.0,0.0,0.0,0.0,0.0,0.0,1273.15
5192,0.7476,0.0,0.1646999999999999,0.0,0.0,0.0,0.0,0.0,0.0877,0.0,0.0,0.0,0.0,0.0,0.0,0.0,0.0,0.0,0.0,0.0,1881.15
5193,0.6360000000000001,0.0047,0.1249,0.0486,0.0116,0.0,0.0,0.1581,0.0139,0.0,0.0,0.0,0.0,0.0,0.0,0.0,0.0,0.0,0.0,0.0,1326.15
5194,0.0,0.3978,0.0,0.0,0.0,0.0,0.0,0.0,0.0,0.6022,0.0,0.0,0.0,0.0,0.0,0.0,0.0,0.0,0.0,0.0,1271.15
5195,0.0,0.04,0.07,0.0,0.0,0.0,0.1,0.0,0.0,0.15,0.0,0.0,0.0,0.0,0.01,0.0,0.0,0.0,0.61,0.0,1310.15
5196,0.12,0.3337,0.0,0.0,0.2286,0.0,0.1341,0.0,0.0,0.0788,0.0,0.0,0.0,0.0283999999999999,0.0418,0.0,0.0,0.026,0.0,0.0,1193.15
5197,0.4959,0.1705,0.0032,0.0,0.0118,0.0065,0.0552,0.0553,0.0559999999999999,0.1321,0.0,0.0,0.0,0.0,0.0,0.0124,0.0,0.0,0.0,0.0,960.15
5198,0.6234000000000001,0.0,0.0192,0.1073,0.1086,0.0,0.0,0.0422,0.0153,0.0,0.0,0.0,0.0603,0.0,0.0,0.0237,0.0,0.0,0.0,0.0,1511.15
5199,0.6931,0.0098,0.1783,0.0,0.0,0.0,0.0,0.0,0.0,0.0,0.0,0.0,0.0,0.0,0.1188,0.0,0.0,0.0,0.0,0.0,1523.15
5200,0.0,0.0,0.0093997180084597,0.0,0.0,0.0,0.0703978880633581,0.3086907392778217,0.0,0.1057968260952171,0.0534983950481485,0.0,0.0,0.0,0.0,0.1316960491185264,0.0,0.0,0.3031909042728718,0.0,993.15
5201,0.615,0.1,0.111,0.054,0.075,0.034,0.0,0.0,0.0,0.0,0.01,0.0,0.0,0.0,0.0,0.0,0.0,0.0,0.0,0.0,1368.15
5202,0.4767999999999999,0.0,0.0,0.0,0.3830999999999999,0.1400999999999999,0.0,0.0,0.0,0.0,0.0,0.0,0.0,0.0,0.0,0.0,0.0,0.0,0.0,0.0,1658.15
5203,0.2855999999999999,0.0,0.1427999999999999,0.0,0.0,0.0,0.0,0.0,0.0,0.0,0.0,0.5716,0.0,0.0,0.0,0.0,0.0,0.0,0.0,0.0,1110.15
5204,0.6308,0.088,0.1105,0.0372,0.0445,0.0,0.0,0.0575,0.0,0.0,0.0306,0.0,0.0,0.0,0.0,0.0,0.0,0.0,0.0,0.0,1283.15
5205,0.0,0.0,0.025,0.0,0.0,0.45,0.0,0.0,0.0,0.0,0.0,0.0,0.0,0.0,0.0,0.0,0.0,0.0,0.525,0.0,1103.15
5206,0.5588000000000001,0.0458999999999999,0.0392,0.0,0.0827,0.146,0.0,0.0,0.0,0.0491,0.0771999999999999,0.0,0.0,0.0,0.0,0.0,0.0,0.0,0.0,0.0,1253.15
5207,0.0,0.0750849830033993,0.0249950009998,0.0998800239952009,0.0999800039992001,0.2499500099980003,0.1001799640071985,0.0,0.0,0.0499900019996,0.0,0.0,0.0,0.0,0.0,0.0,0.0,0.0,0.2999400119976004,0.0,1173.15
5208,0.606878624275145,0.0298940211957608,0.0,0.0,0.0,0.0,0.0,0.2089582083583283,0.0,0.0,0.0,0.0,0.0,0.0,0.0,0.0,0.0,0.1193761247750449,0.0298940211957608,0.0,1563.15
5209,0.2944,0.1621,0.0778,0.0,0.0,0.0,0.2653999999999999,0.0394,0.0,0.1349,0.0,0.0,0.0,0.0,0.0,0.0229,0.0,0.0,0.0,0.0,1163.15
5210,0.4647,0.0978,0.05,0.0,0.1992,0.0,0.0,0.1612,0.0271,0.0,0.0,0.0,0.0,0.0,0.0,0.0,0.0,0.0,0.0,0.0,1248.15
5211,0.802,0.0,0.0,0.0,0.0,0.0,0.0,0.198,0.0,0.0,0.0,0.0,0.0,0.0,0.0,0.0,0.0,0.0,0.0,0.0,1430.15
5212,0.4763,0.0,0.1286999999999999,0.2666,0.1284,0.0,0.0,0.0,0.0,0.0,0.0,0.0,0.0,0.0,0.0,0.0,0.0,0.0,0.0,0.0,1621.15
5213,0.6904,0.0,0.0092,0.1455999999999999,0.1455999999999999,0.0,0.0,0.0,0.0092,0.0,0.0,0.0,0.0,0.0,0.0,0.0,0.0,0.0,0.0,0.0,1828.15
5214,0.7066999999999999,0.0,0.0,0.0,0.1885,0.0,0.0,0.0,0.1047999999999999,0.0,0.0,0.0,0.0,0.0,0.0,0.0,0.0,0.0,0.0,0.0,1502.15
5215,0.6285000000000001,0.0,0.0098,0.0,0.0,0.0689,0.0293,0.0688,0.0559999999999999,0.0689,0.0492,0.0,0.0,0.0,0.0,0.0,0.0,0.0197,0.0,0.0,1129.15
5216,0.0,0.0,0.0378962103789621,0.0,0.4204579542045795,0.0,0.0,0.0,0.0,0.0,0.0,0.0,0.0,0.0,0.0,0.0,0.0,0.0,0.5416458354164584,0.0,1213.15
5217,0.5391,0.0223,0.0127,0.0,0.0,0.0,0.0,0.0,0.0069,0.0,0.0,0.4163,0.0,0.0,0.0,0.0,0.0,0.0,0.0,0.0,903.1500000000001
5218,0.7295,0.0,0.0177,0.0,0.1123,0.0,0.0,0.0498,0.043,0.0,0.0347,0.0,0.0,0.0,0.0,0.0,0.0,0.013,0.0,0.0,1433.15
5219,0.0,0.03,0.1,0.15,0.0,0.0,0.05,0.0,0.12,0.0,0.0,0.0,0.0,0.0,0.0,0.0,0.0,0.0,0.55,0.0,1293.15
5220,0.476,0.204,0.0,0.0,0.0,0.32,0.0,0.0,0.0,0.0,0.0,0.0,0.0,0.0,0.0,0.0,0.0,0.0,0.0,0.0,1348.15
5221,0.0,0.6,0.0,0.0,0.0,0.0,0.0,0.0,0.0,0.0,0.0,0.4,0.0,0.0,0.0,0.0,0.0,0.0,0.0,0.0,1053.15
5222,0.4133,0.0,0.0868999999999999,0.0,0.0,0.0,0.0,0.4997999999999999,0.0,0.0,0.0,0.0,0.0,0.0,0.0,0.0,0.0,0.0,0.0,0.0,1263.15
5223,0.6491,0.0078,0.0,0.0,0.1488,0.0,0.0,0.1943,0.0,0.0,0.0,0.0,0.0,0.0,0.0,0.0,0.0,0.0,0.0,0.0,1293.15
5224,0.5541554155415541,0.124012401240124,0.0363036303630363,0.0688068806880688,0.066006600660066,0.0,0.0,0.1442144214421442,0.0065006500650065,0.0,0.0,0.0,0.0,0.0,0.0,0.0,0.0,0.0,0.0,0.0,1199.15
5225,0.6951,0.0155,0.0291,0.0655999999999999,0.0576999999999999,0.0,0.0,0.0,0.1172,0.0,0.0188,0.0,0.0,0.0,0.0,0.0,0.0,0.0,0.0,0.0,1283.15
5226,0.7212000000000001,0.0359,0.0,0.0,0.103,0.0,0.0,0.1399,0.0,0.0,0.0,0.0,0.0,0.0,0.0,0.0,0.0,0.0,0.0,0.0,1345.15
5227,0.0,0.0,0.205,0.0,0.0,0.0,0.0,0.41,0.0,0.0,0.0,0.0,0.0,0.0,0.0,0.0,0.0,0.0,0.385,0.0,1013.15
5228,0.0,0.381,0.0,0.0,0.1419,0.0519,0.0,0.0,0.0,0.2933,0.0,0.0,0.0,0.0,0.0407,0.0553,0.0,0.0359,0.0,0.0,1041.15
5229,0.816,0.0,0.092,0.0,0.024,0.0,0.0,0.0,0.068,0.0,0.0,0.0,0.0,0.0,0.0,0.0,0.0,0.0,0.0,0.0,1481.15
5230,0.6877,0.0573,0.1238,0.0247,0.0841,0.0087,0.0,0.0,0.0,0.0,0.0128,0.0,0.0,0.0,0.0,0.0,0.0,0.0,0.0,0.0,1451.15
5231,0.6373,0.0047,0.1241,0.0486,0.0116,0.0,0.0,0.1569,0.0146,0.0,0.0,0.0,0.0,0.0,0.0,0.0,0.0,0.0,0.0,0.0,1326.15
5232,0.5907,0.125,0.0311,0.037,0.0565,0.0,0.0,0.1524,0.0073,0.0,0.0,0.0,0.0,0.0,0.0,0.0,0.0,0.0,0.0,0.0,1110.15
5233,0.6494,0.0,0.0294,0.0,0.3212,0.0,0.0,0.0,0.0,0.0,0.0,0.0,0.0,0.0,0.0,0.0,0.0,0.0,0.0,0.0,1663.15
5234,0.5,0.0,0.0,0.0,0.0,0.0,0.0,0.5,0.0,0.0,0.0,0.0,0.0,0.0,0.0,0.0,0.0,0.0,0.0,0.0,1358.15
5235,0.4789521047895211,0.0,0.0,0.0420957904209579,0.4789521047895211,0.0,0.0,0.0,0.0,0.0,0.0,0.0,0.0,0.0,0.0,0.0,0.0,0.0,0.0,0.0,1773.15
5236,0.5386,0.0,0.119,0.2239,0.1185,0.0,0.0,0.0,0.0,0.0,0.0,0.0,0.0,0.0,0.0,0.0,0.0,0.0,0.0,0.0,1554.15
5237,0.6381638163816382,0.0,0.0794079407940794,0.0492049204920492,0.0943094309430943,0.0172017201720172,0.0,0.0453045304530453,0.0579057905790579,0.0,0.0064006400640064,0.0,0.0,0.0,0.0,0.0,0.0,0.0121012101210121,0.0,0.0,1429.15
5238,0.2322,0.0,0.228,0.0659,0.4739,0.0,0.0,0.0,0.0,0.0,0.0,0.0,0.0,0.0,0.0,0.0,0.0,0.0,0.0,0.0,1822.15
5239,0.5015999999999999,0.0183,0.0,0.0,0.0,0.0791,0.0327,0.09,0.0104,0.0325,0.0,0.1394,0.0,0.0,0.0171,0.0527,0.0,0.0262,0.0,0.0,1223.15
5240,0.423,0.0,0.0,0.0,0.4232,0.0,0.0,0.0,0.0,0.0,0.0,0.0,0.0,0.0,0.0,0.1538,0.0,0.0,0.0,0.0,1676.15
5241,0.4477,0.1753,0.0487,0.0,0.0,0.0265,0.1731,0.0,0.0,0.0,0.1178,0.0,0.0,0.0,0.0102,0.0,0.0,0.0,0.0,0.0,1033.15
5242,0.5,0.0,0.0432,0.0,0.4568,0.0,0.0,0.0,0.0,0.0,0.0,0.0,0.0,0.0,0.0,0.0,0.0,0.0,0.0,0.0,1743.15
5243,0.7306,0.1071,0.0455999999999999,0.0,0.0081999999999999,0.0055,0.0,0.0654,0.0146,0.0,0.0,0.0,0.0,0.0,0.0,0.0,0.0,0.0212,0.0,0.0,1159.15
5244,0.0,0.0,0.0091007280582446,0.0,0.0,0.0,0.0686054884390751,0.3006240499239939,0.0,0.1145091607328586,0.0611048883910712,0.0,0.0,0.0,0.0,0.1399111928954316,0.0,0.0,0.2953236258900713,0.0,993.15
5245,0.6220377962203779,0.0,0.0192980701929807,0.0,0.0827917208279171,0.1344865513448655,0.0,0.0,0.0,0.0,0.0827917208279171,0.0,0.0,0.0,0.0,0.0393960603939606,0.0,0.0191980801919808,0.0,0.0,1348.15
5246,0.5776000000000001,0.0,0.1124,0.124,0.0097,0.0,0.0,0.1192,0.0162,0.0,0.0,0.0,0.0,0.0,0.0,0.0374,0.0,0.0,0.0,0.0,1543.15
5247,0.6893000000000001,0.0,0.0671,0.0,0.0,0.0504,0.0,0.0516,0.0324,0.0,0.0797,0.0,0.0,0.0,0.0,0.0,0.0,0.0272,0.0,0.0,1348.15
5248,0.6419743210271588,0.0,0.1060957561697531,0.1772929082836686,0.0597976080956761,0.0,0.0,0.0,0.0,0.0,0.0,0.0,0.0,0.0139994400223991,0.0,0.0,0.0,0.0,0.0,0.0,1528.15
5249,0.6255625562556255,0.0,0.1886188618861886,0.0863086308630863,0.0,0.0,0.0995099509950995,0.0,0.0,0.0,0.0,0.0,0.0,0.0,0.0,0.0,0.0,0.0,0.0,0.0,1623.15
5250,0.4579,0.0,0.2196,0.254,0.0684999999999999,0.0,0.0,0.0,0.0,0.0,0.0,0.0,0.0,0.0,0.0,0.0,0.0,0.0,0.0,0.0,1828.15
5251,0.0,0.0,0.0,0.0,0.0,0.0,0.2,0.0,0.0,0.0,0.0,0.0,0.0,0.0,0.0,0.0,0.0,0.0,0.0,0.8,896.1500000000001
5252,0.7622,0.0,0.0471,0.0,0.0,0.0,0.0,0.0,0.1907,0.0,0.0,0.0,0.0,0.0,0.0,0.0,0.0,0.0,0.0,0.0,1183.15
5254,0.7061000000000001,0.0,0.0754,0.1373,0.0527,0.0,0.0,0.0,0.0,0.0,0.0285,0.0,0.0,0.0,0.0,0.0,0.0,0.0,0.0,0.0,1583.15
5255,0.58,0.0,0.0,0.0,0.0,0.0,0.0,0.19,0.0,0.0,0.0,0.0,0.0,0.0,0.0,0.23,0.0,0.0,0.0,0.0,1325.15
5256,0.4999999999999999,0.0,0.0866999999999999,0.0648,0.3485,0.0,0.0,0.0,0.0,0.0,0.0,0.0,0.0,0.0,0.0,0.0,0.0,0.0,0.0,0.0,1528.15
5257,0.5,0.0,0.0,0.0,0.0,0.0,0.0,0.4,0.0,0.0,0.0,0.1,0.0,0.0,0.0,0.0,0.0,0.0,0.0,0.0,1257.15
5258,0.634,0.0,0.2052,0.02,0.1408,0.0,0.0,0.0,0.0,0.0,0.0,0.0,0.0,0.0,0.0,0.0,0.0,0.0,0.0,0.0,1795.15
5259,0.6713342668533708,0.0,0.0502100420084016,0.02000400080016,0.0828165633126625,0.0,0.0,0.0521104220844168,0.0,0.0,0.1033206641328265,0.0,0.0,0.0,0.0,0.0,0.0,0.0202040408081616,0.0,0.0,1409.15
5260,0.535,0.078,0.2207,0.0,0.0,0.0,0.0,0.0,0.0,0.0,0.0,0.0,0.0,0.0712,0.0951,0.0,0.0,0.0,0.0,0.0,1499.15
5261,0.5825,0.0,0.0,0.0,0.0,0.0,0.0,0.0,0.0,0.0,0.0,0.4175,0.0,0.0,0.0,0.0,0.0,0.0,0.0,0.0,1018.15
5262,0.6528,0.0,0.0,0.0,0.046,0.0,0.0,0.3012,0.0,0.0,0.0,0.0,0.0,0.0,0.0,0.0,0.0,0.0,0.0,0.0,1180.15
5263,0.7671767176717672,0.0963096309630963,0.0445044504450445,0.0,0.0079007900790079,0.0056005600560056,0.0,0.0644064406440644,0.0127012701270127,0.0,0.0,0.0,0.0,0.0,0.0,0.0,0.0,0.0,0.0,0.0,1448.15
5264,0.0,0.5794,0.0,0.0,0.4206,0.0,0.0,0.0,0.0,0.0,0.0,0.0,0.0,0.0,0.0,0.0,0.0,0.0,0.0,0.0,1385.15
5265,0.5307,0.0,0.1901,0.2792,0.0,0.0,0.0,0.0,0.0,0.0,0.0,0.0,0.0,0.0,0.0,0.0,0.0,0.0,0.0,0.0,1728.15
5266,0.5145000000000001,0.0,0.1216,0.0087,0.1884,0.0,0.0,0.0728,0.0569,0.0,0.0,0.0,0.0371,0.0,0.0,0.0,0.0,0.0,0.0,0.0,1393.15
5267,0.594959495949595,0.0,0.0913091309130913,0.1675167516751675,0.1378137813781378,0.0,0.0,0.0,0.0,0.0084008400840084,0.0,0.0,0.0,0.0,0.0,0.0,0.0,0.0,0.0,0.0,1511.15
5268,0.7186,0.0,0.012,0.0608,0.0873,0.0,0.0,0.0642,0.0552,0.0,0.0,0.0,0.0,0.0,0.0,0.0,0.0,0.0,0.0,0.0,1333.15
5269,0.2135999999999999,0.0,0.2292,0.0994999999999999,0.4576999999999999,0.0,0.0,0.0,0.0,0.0,0.0,0.0,0.0,0.0,0.0,0.0,0.0,0.0,0.0,0.0,1844.15
5270,0.7112999999999999,0.0144,0.0322,0.0612,0.0535,0.0,0.0,0.0,0.109,0.0,0.0174,0.0,0.0,0.0,0.0,0.0,0.0,0.0,0.0,0.0,1293.15
5271,0.8225,0.1775,0.0,0.0,0.0,0.0,0.0,0.0,0.0,0.0,0.0,0.0,0.0,0.0,0.0,0.0,0.0,0.0,0.0,0.0,1473.15
5272,0.585,0.0,0.12,0.03,0.03,0.04,0.0,0.01,0.06,0.0,0.07,0.0,0.0,0.0,0.025,0.0,0.0,0.03,0.0,0.0,1573.15
5273,0.6527,0.0,0.1835999999999999,0.0,0.0,0.0,0.0,0.1637,0.0,0.0,0.0,0.0,0.0,0.0,0.0,0.0,0.0,0.0,0.0,0.0,1568.15
5274,0.0,0.0,0.0,0.0,0.0,0.45,0.0,0.0,0.0,0.0,0.0,0.0,0.0,0.0,0.0,0.55,0.0,0.0,0.0,0.0,1870.15
5275,0.6689999999999998,0.0,0.0339999999999999,0.1139999999999999,0.0289999999999999,0.0,0.0,0.1539999999999999,0.0,0.0,0.0,0.0,0.0,0.0,0.0,0.0,0.0,0.0,0.0,0.0,1323.15
5276,0.7824000000000001,0.0,0.0305,0.0783,0.0783,0.0,0.0,0.0,0.0305,0.0,0.0,0.0,0.0,0.0,0.0,0.0,0.0,0.0,0.0,0.0,1618.15
5277,0.7334,0.0,0.0048,0.0,0.0,0.0,0.0,0.1651999999999999,0.0112,0.0,0.0,0.0,0.0,0.0,0.0,0.0,0.0,0.0687,0.0,0.0,1523.15
5278,0.7598240175982401,0.0,0.1288871112888711,0.0,0.0,0.0,0.0,0.1112888711128887,0.0,0.0,0.0,0.0,0.0,0.0,0.0,0.0,0.0,0.0,0.0,0.0,1378.15
5279,0.032,0.7267,0.048,0.0,0.0,0.1261,0.0,0.019,0.0,0.0,0.0,0.048,0.0,0.0,0.0,0.0,0.0,0.0,0.0,0.0,1083.15
5280,0.606,0.0,0.0,0.0,0.0,0.0,0.0,0.0,0.0,0.0,0.0,0.3939999999999999,0.0,0.0,0.0,0.0,0.0,0.0,0.0,0.0,1003.15
5281,0.5794652320860749,0.0,0.1126932384056956,0.1243925364478131,0.0096994180349179,0.0,0.0,0.1195928244305341,0.0162990220586764,0.0,0.0,0.0,0.0,0.0,0.0,0.0375977441353518,0.0,0.0,0.0,0.0,1543.15
5282,0.72,0.0139999999999999,0.0819999999999999,0.0,0.0,0.0,0.039,0.084,0.036,0.016,0.0,0.0,0.0,0.0,0.0,0.0,0.0,0.008,0.0,0.0,1223.15
5283,0.0,0.4285571442855714,0.0,0.0,0.0,0.4285571442855714,0.0,0.1428857114288571,0.0,0.0,0.0,0.0,0.0,0.0,0.0,0.0,0.0,0.0,0.0,0.0,1116.15
5284,0.9,0.0,0.0,0.0,0.0,0.0,0.0,0.1,0.0,0.0,0.0,0.0,0.0,0.0,0.0,0.0,0.0,0.0,0.0,0.0,1763.15
5285,0.6663666366636664,0.0,0.0,0.0,0.0,0.0669066906690669,0.2667266726672667,0.0,0.0,0.0,0.0,0.0,0.0,0.0,0.0,0.0,0.0,0.0,0.0,0.0,1273.15
5286,0.7839,0.0,0.1351,0.0,0.0,0.0,0.0,0.0,0.0,0.0,0.0,0.0,0.0,0.081,0.0,0.0,0.0,0.0,0.0,0.0,1787.15
5287,0.7134286571342866,0.0,0.0241975802419758,0.0,0.0,0.0,0.0,0.2623737626237376,0.0,0.0,0.0,0.0,0.0,0.0,0.0,0.0,0.0,0.0,0.0,0.0,1068.15
5288,0.7352735273527353,0.0,0.084008400840084,0.0,0.0,0.0,0.0409040904090409,0.0852085208520852,0.0369036903690369,0.0166016601660166,0.0,0.0,0.0,0.0,0.0,0.0,0.0,0.0,0.0,0.0,1168.15
5289,0.7455,0.0,0.0177,0.0,0.0965,0.0,0.0,0.0468,0.0411,0.0,0.0367,0.0,0.0,0.0,0.0,0.0,0.0,0.0157,0.0,0.0,1423.15
5290,0.6753675367536754,0.0,0.0,0.0,0.0,0.0,0.0112011201120112,0.2002200220022002,0.0071007100710071,0.0,0.0,0.0,0.0,0.0,0.0,0.0,0.0,0.1061106110611061,0.0,0.0,1504.15
5291,0.0,0.769,0.0,0.0,0.0,0.0,0.0,0.0,0.231,0.0,0.0,0.0,0.0,0.0,0.0,0.0,0.0,0.0,0.0,0.0,1091.15
5292,0.6396000000000001,0.0424,0.1447,0.0,0.0,0.0,0.0587,0.078,0.0,0.0117,0.0,0.0,0.0,0.0,0.0,0.0,0.0,0.0,0.0244,0.0,1273.15
5293,0.6783,0.0,0.1165,0.0,0.1823,0.0216,0.0,0.0,0.0,0.0,0.0,0.0,0.0,0.0,0.0,0.0,0.0,0.0,0.0,0.0,1533.15
5294,0.0,0.0,0.0,0.0,0.0,0.0,0.0,0.0,0.424,0.152,0.0,0.0,0.0,0.0,0.0,0.0,0.0,0.0,0.424,0.0,963.15
5295,0.2586,0.0,0.1905,0.0,0.4132,0.0,0.0,0.0,0.0,0.0,0.0,0.0,0.0,0.0,0.0,0.0,0.0,0.0,0.1377,0.0,1678.15
5296,0.7000000000000001,0.048,0.1,0.012,0.12,0.0,0.0,0.0,0.0,0.0,0.019,0.0,0.0,0.0,0.0,0.0,0.0,0.0,0.0,0.0,1393.15
5297,0.6827,0.0,0.0062,0.0316,0.1134,0.0,0.0,0.077,0.0371,0.0,0.0184,0.0,0.0,0.0,0.0,0.0,0.0,0.0336,0.0,0.0,1393.15
5298,0.7173,0.0,0.1147,0.168,0.0,0.0,0.0,0.0,0.0,0.0,0.0,0.0,0.0,0.0,0.0,0.0,0.0,0.0,0.0,0.0,1693.7499755859376
5299,0.0,0.0,0.0224,0.0,0.0,0.4956,0.0,0.0,0.0,0.0,0.0,0.0,0.0,0.0,0.0117,0.0,0.0,0.0,0.4604999999999999,0.0,1043.15
5300,0.0,0.0,0.0,0.0,0.0,0.0,0.0,0.0,0.0530999999999999,0.1024,0.0,0.4035,0.0,0.0,0.0,0.0,0.0,0.0,0.4347,0.0,913.15
5301,0.0,0.0,0.0,0.0,0.0,0.2307999999999999,0.0,0.2692,0.0,0.0,0.0,0.0,0.0,0.0,0.0,0.0,0.0,0.0,0.0,0.5,859.1499999999999
5302,0.5868,0.0,0.0453,0.1721,0.1957999999999999,0.0,0.0,0.0,0.0,0.0,0.0,0.0,0.0,0.0,0.0,0.0,0.0,0.0,0.0,0.0,1565.349951171875
5303,0.6776677667766777,0.0805080508050805,0.0397039703970397,0.0,0.0,0.0,0.0,0.0222022202220222,0.0,0.0,0.0,0.1799179917991799,0.0,0.0,0.0,0.0,0.0,0.0,0.0,0.0,1258.15
5304,0.6663,0.0,0.0436,0.0,0.0,0.2901,0.0,0.0,0.0,0.0,0.0,0.0,0.0,0.0,0.0,0.0,0.0,0.0,0.0,0.0,1538.15
5305,0.0,0.126,0.0212,0.0504,0.0,0.2677,0.034,0.0,0.0,0.05,0.0,0.0,0.0,0.0,0.0218,0.0,0.0,0.0,0.4289,0.0,1313.15
5306,0.2678999999999999,0.2080999999999999,0.0,0.0,0.0,0.0,0.0,0.0,0.0,0.4944,0.0,0.0,0.0,0.0,0.0296,0.0,0.0,0.0,0.0,0.0,1223.15
5307,0.0,0.0,0.0,0.0,0.4094,0.0,0.0,0.0,0.0,0.0,0.0,0.0,0.0,0.0,0.0,0.0,0.0,0.0,0.5906,0.0,1091.15
5308,0.0,0.0,0.0,0.0,0.0,0.0,0.5417000000000001,0.0,0.0,0.0,0.0,0.0,0.0,0.0,0.0,0.0,0.0,0.0,0.4583,0.0,890.1500000000001
5309,0.0,0.2189999999999999,0.0279999999999999,0.0,0.1009999999999999,0.026,0.051,0.038,0.038,0.299,0.0,0.0,0.0,0.0,0.0,0.0,0.0,0.0,0.2,0.0,1113.15
5310,0.53,0.22,0.15,0.0,0.04,0.04,0.0,0.0,0.0,0.02,0.0,0.0,0.0,0.0,0.0,0.0,0.0,0.0,0.0,0.0,1316.15
5311,0.0,0.015,0.0,0.0,0.0,0.23,0.144,0.104,0.0,0.14,0.0,0.0,0.0,0.0,0.0,0.0,0.0,0.0,0.36,0.0,1073.15
5312,0.2427,0.0,0.1128999999999999,0.1589,0.4855,0.0,0.0,0.0,0.0,0.0,0.0,0.0,0.0,0.0,0.0,0.0,0.0,0.0,0.0,0.0,1794.15
5313,0.4429,0.0,0.0783,0.1467,0.3321,0.0,0.0,0.0,0.0,0.0,0.0,0.0,0.0,0.0,0.0,0.0,0.0,0.0,0.0,0.0,1553.15
5314,0.6667000000000001,0.0,0.0,0.0,0.0,0.16,0.0,0.1732999999999999,0.0,0.0,0.0,0.0,0.0,0.0,0.0,0.0,0.0,0.0,0.0,0.0,1304.15
5315,0.0,0.375,0.0,0.0,0.0,0.375,0.0,0.0,0.0,0.0,0.0,0.25,0.0,0.0,0.0,0.0,0.0,0.0,0.0,0.0,1225.15
5316,0.8,0.12,0.0,0.0,0.0,0.0,0.0,0.0,0.0,0.0,0.0,0.0,0.0,0.0,0.0,0.0,0.0,0.0,0.08,0.0,1240.15
5317,0.6702,0.0,0.0,0.0,0.1607,0.0,0.0,0.1648,0.0,0.0,0.0,0.0,0.0,0.0,0.0,0.0,0.0,0.0,0.0042,0.0,1328.15
5318,0.6705329467053295,0.0315968403159684,0.078992100789921,0.1514848515148485,0.0543945605439456,0.0,0.0,0.0,0.0,0.0,0.012998700129987,0.0,0.0,0.0,0.0,0.0,0.0,0.0,0.0,0.0,1568.15
5319,0.071,0.4534,0.0,0.0,0.1065,0.0,0.1427,0.0,0.0,0.0943,0.0,0.0,0.0,0.0189,0.0496999999999999,0.0107,0.0,0.0346,0.0,0.0,1203.15
5320,0.0,0.0,0.0,0.0,0.0,0.0,0.0,0.5,0.0,0.0,0.0,0.0,0.0,0.0,0.0,0.0,0.0,0.0,0.5,0.0,897.1499999999999
5321,0.8103,0.0,0.0,0.1057,0.0,0.0,0.0,0.0,0.084,0.0,0.0,0.0,0.0,0.0,0.0,0.0,0.0,0.0,0.0,0.0,1408.15
5322,0.9575,0.0,0.0425,0.0,0.0,0.0,0.0,0.0,0.0,0.0,0.0,0.0,0.0,0.0,0.0,0.0,0.0,0.0,0.0,0.0,1907.15
5323,0.6913691369136914,0.0052005200520052,0.0,0.0,0.0536053605360536,0.0,0.0,0.2498249824982498,0.0,0.0,0.0,0.0,0.0,0.0,0.0,0.0,0.0,0.0,0.0,0.0,1036.15
5324,0.6532,0.0,0.0058,0.07,0.0854,0.0,0.0,0.0837,0.03,0.0,0.0,0.0,0.0555,0.0,0.0,0.0164,0.0,0.0,0.0,0.0,1455.349951171875
5325,0.8201000000000002,0.0724,0.0144,0.0,0.0033,0.0,0.0,0.041,0.0074,0.0414,0.0,0.0,0.0,0.0,0.0,0.0,0.0,0.0,0.0,0.0,1473.15
5326,0.6716,0.0,0.2,0.0,0.0,0.0,0.0,0.0,0.1284,0.0,0.0,0.0,0.0,0.0,0.0,0.0,0.0,0.0,0.0,0.0,1874.15
5327,0.670932906709329,0.0550944905509449,0.125987401259874,0.0461953804619538,0.0721927807219278,0.0,0.0,0.0,0.0,0.0,0.0295970402959704,0.0,0.0,0.0,0.0,0.0,0.0,0.0,0.0,0.0,1458.15
5328,0.5,0.0,0.0,0.0,0.0,0.25,0.0,0.0,0.0,0.0,0.0,0.0,0.0,0.0,0.0,0.25,0.0,0.0,0.0,0.0,1521.15
5329,0.6083,0.0,0.0,0.0,0.0,0.0,0.0876,0.3041,0.0,0.0,0.0,0.0,0.0,0.0,0.0,0.0,0.0,0.0,0.0,0.0,1016.15
5330,0.0,0.51,0.15,0.0,0.0,0.0,0.0,0.34,0.0,0.0,0.0,0.0,0.0,0.0,0.0,0.0,0.0,0.0,0.0,0.0,1067.15
5331,0.59,0.04,0.005,0.0,0.03,0.0,0.0,0.145,0.07,0.0,0.0,0.0,0.0,0.0,0.0,0.0,0.0,0.12,0.0,0.0,1583.15
5332,0.6335000000000001,0.092,0.114,0.0698,0.0638,0.0,0.0,0.0,0.0264,0.0,0.0,0.0,0.0,0.0,0.0,0.0,0.0,0.0,0.0,0.0,1383.15
5333,0.0,0.0,0.008,0.0,0.0,0.0,0.0,0.0,0.0,0.4945,0.0,0.0,0.0,0.0,0.0,0.0,0.0,0.0,0.4975,0.0,1118.15
5334,0.3939999999999999,0.0,0.0,0.0,0.411,0.0,0.0,0.0,0.0,0.0,0.0,0.0,0.0,0.0,0.0,0.195,0.0,0.0,0.0,0.0,1638.15
5335,0.0,0.616,0.0,0.0,0.384,0.0,0.0,0.0,0.0,0.0,0.0,0.0,0.0,0.0,0.0,0.0,0.0,0.0,0.0,0.0,1313.15
5336,0.608,0.0,0.2141,0.0259,0.0,0.0,0.0,0.0,0.152,0.0,0.0,0.0,0.0,0.0,0.0,0.0,0.0,0.0,0.0,0.0,1853.15
5337,0.159,0.598,0.0,0.0,0.0,0.243,0.0,0.0,0.0,0.0,0.0,0.0,0.0,0.0,0.0,0.0,0.0,0.0,0.0,0.0,1081.15
5338,0.7318000000000001,0.0,0.0,0.0,0.0883,0.0,0.0,0.1598,0.0,0.0,0.0,0.0,0.0,0.0,0.0,0.0,0.0,0.02,0.0,0.0,1206.15
5339,0.5035000000000001,0.0,0.0,0.0,0.0,0.0,0.0,0.2324,0.0,0.0,0.2641,0.0,0.0,0.0,0.0,0.0,0.0,0.0,0.0,0.0,1460.15
5340,0.9251,0.0,0.0308,0.0,0.0,0.0,0.0,0.0,0.0441,0.0,0.0,0.0,0.0,0.0,0.0,0.0,0.0,0.0,0.0,0.0,1663.15
5341,0.6265,0.102,0.1127,0.0648,0.0638,0.0,0.0,0.0,0.0297,0.0,0.0,0.0,0.0,0.0,0.0,0.0,0.0,0.0,0.0,0.0,1318.15
5342,0.6596000000000001,0.0,0.1183,0.0,0.1666,0.0,0.0,0.0,0.0,0.0,0.0,0.0,0.0,0.0,0.0,0.0,0.0,0.0,0.0555,0.0,1742.15
5343,0.670859748415095,0.0,0.1349919004859708,0.0975941443513389,0.0525968441893486,0.0,0.0,0.0,0.0,0.0,0.0429974201547907,0.0,0.0,0.0,0.0,0.0,0.0,0.0,0.0,0.0,1563.15
5344,0.0309999999999999,0.4388999999999999,0.0,0.0,0.0,0.0,0.0,0.0,0.0,0.4440999999999999,0.0,0.0,0.0,0.0341999999999999,0.0517999999999999,0.0,0.0,0.0,0.0,0.0,1141.15
5345,0.6593340665933407,0.0,0.0974902509749025,0.0,0.2431756824317568,0.0,0.0,0.0,0.0,0.0,0.0,0.0,0.0,0.0,0.0,0.0,0.0,0.0,0.0,0.0,1481.15
5346,0.701,0.0,0.0,0.0,0.0,0.0,0.299,0.0,0.0,0.0,0.0,0.0,0.0,0.0,0.0,0.0,0.0,0.0,0.0,0.0,1347.15
5347,0.4991,0.0,0.0,0.0,0.0,0.0,0.0,0.3299,0.0,0.0,0.171,0.0,0.0,0.0,0.0,0.0,0.0,0.0,0.0,0.0,1405.15
5348,0.7103,0.0,0.0,0.0,0.0,0.0,0.0,0.1776,0.0,0.0,0.0,0.0,0.1121,0.0,0.0,0.0,0.0,0.0,0.0,0.0,1246.15
5349,0.4953495349534954,0.0924092409240924,0.0394039403940394,0.0,0.0846084608460846,0.1374137413741374,0.0,0.0,0.0,0.0296029602960296,0.0613061306130613,0.0,0.0,0.0,0.0,0.0403040304030403,0.0,0.0196019601960196,0.0,0.0,1195.15
5350,0.4202,0.0,0.1178999999999999,0.1939,0.268,0.0,0.0,0.0,0.0,0.0,0.0,0.0,0.0,0.0,0.0,0.0,0.0,0.0,0.0,0.0,1609.15
5351,0.0,0.0,0.1314,0.0,0.2347999999999999,0.0,0.0,0.0,0.0,0.0,0.0,0.0,0.0,0.0,0.0,0.0,0.0,0.0,0.6337999999999999,0.0,1491.15
5352,0.52,0.0,0.0,0.0,0.0,0.0,0.0,0.0,0.0,0.48,0.0,0.0,0.0,0.0,0.0,0.0,0.0,0.0,0.0,0.0,1742.15
5353,0.8358,0.0,0.1642,0.0,0.0,0.0,0.0,0.0,0.0,0.0,0.0,0.0,0.0,0.0,0.0,0.0,0.0,0.0,0.0,0.0,2036.15
5354,0.7217000000000001,0.0,0.0,0.0716,0.0746,0.0,0.0,0.1321,0.0,0.0,0.0,0.0,0.0,0.0,0.0,0.0,0.0,0.0,0.0,0.0,1277.15
5355,0.0,0.55,0.1,0.0,0.06,0.2,0.0,0.0,0.0,0.04,0.05,0.0,0.0,0.0,0.0,0.0,0.0,0.0,0.0,0.0,1068.15
5356,0.638,0.047,0.136,0.083,0.005,0.0,0.062,0.0,0.028,0.0,0.0,0.0,0.0,0.0,0.0,0.0,0.0,0.0,0.0,0.0,1436.15
5357,0.7340000000000001,0.0,0.133,0.0,0.118,0.0,0.0,0.0,0.015,0.0,0.0,0.0,0.0,0.0,0.0,0.0,0.0,0.0,0.0,0.0,1678.15
5358,0.1119999999999999,0.3986,0.0,0.0,0.1499,0.0,0.1125999999999999,0.0,0.0,0.1135999999999999,0.0,0.0,0.0,0.0298,0.0516,0.0,0.0,0.0273,0.0,0.0,1193.15
5359,0.6197,0.0,0.1964,0.1418,0.0,0.0,0.0,0.0,0.0421,0.0,0.0,0.0,0.0,0.0,0.0,0.0,0.0,0.0,0.0,0.0,1773.15
5360,0.642,0.0466,0.1144999999999999,0.0483,0.0,0.0,0.0,0.1464,0.0,0.0,0.0,0.0,0.0,0.0,0.0,0.0,0.0,0.0,0.0,0.0,1293.15
5361,0.6195,0.0708,0.1092,0.053,0.1002,0.0472,0.0,0.0,0.0,0.0,0.0,0.0,0.0,0.0,0.0,0.0,0.0,0.0,0.0,0.0,1359.15
5362,0.36,0.0,0.0,0.0,0.0,0.23,0.0,0.0,0.0,0.0,0.0,0.0,0.0,0.0,0.07,0.3,0.0,0.03,0.0,0.0,1533.15
5363,0.6,0.0,0.083,0.103,0.004,0.0,0.0,0.2019999999999999,0.008,0.0,0.0,0.0,0.0,0.0,0.0,0.0,0.0,0.0,0.0,0.0,1320.15
5364,0.6787000000000001,0.0178,0.1067,0.0513,0.0258,0.0,0.0,0.0,0.0,0.0,0.1183,0.0,0.0,0.0,0.0,0.0,0.0,0.0,0.0,0.0,1521.15
5365,0.6983698369836986,0.0,0.0346034603460346,0.0732073207320732,0.0435043504350435,0.0,0.0,0.0569056905690569,0.0272027202720272,0.0,0.0464046404640464,0.0,0.0,0.0,0.0,0.0,0.0,0.0182018201820182,0.0,0.0,1393.15
5366,0.73,0.0,0.0,0.0,0.0,0.25,0.0,0.0,0.0,0.0,0.0,0.0,0.0,0.0,0.02,0.0,0.0,0.0,0.0,0.0,1611.15
5367,0.6774,0.0,0.0,0.0727,0.0795,0.0,0.0,0.1703,0.0,0.0,0.0,0.0,0.0,0.0,0.0,0.0,0.0,0.0,0.0,0.0,1237.15
5368,0.6576802695919122,0.0,0.0692979210623681,0.033798986030419,0.0,0.0,0.0,0.184994450166495,0.0432987010389688,0.0,0.0,0.0,0.0,0.0,0.0,0.0,0.0,0.0104996850094497,0.0,0.0,1113.15
5369,0.0,0.48,0.0,0.0,0.0,0.0,0.52,0.0,0.0,0.0,0.0,0.0,0.0,0.0,0.0,0.0,0.0,0.0,0.0,0.0,1118.15
5370,0.563,0.0,0.2030999999999999,0.0,0.0,0.0,0.0,0.2339,0.0,0.0,0.0,0.0,0.0,0.0,0.0,0.0,0.0,0.0,0.0,0.0,1698.15
5371,0.619,0.0465,0.0761,0.0481,0.0,0.0,0.0,0.1669999999999999,0.0412,0.0,0.0,0.0,0.0,0.0,0.0,0.0,0.0,0.0,0.0,0.0,1153.15
5372,0.6662,0.0266999999999999,0.1035,0.0308,0.0,0.0,0.0727,0.1001,0.0,0.0,0.0,0.0,0.0,0.0,0.0,0.0,0.0,0.0,0.0,0.0,1243.15
5373,0.507,0.0,0.0,0.0,0.302,0.0,0.043,0.148,0.0,0.0,0.0,0.0,0.0,0.0,0.0,0.0,0.0,0.0,0.0,0.0,1511.15
5374,0.75744697871149,0.1042926995110342,0.0414970952033357,0.0,0.005599608027438,0.0,0.0,0.0651954363194576,0.0153989220754547,0.0,0.0,0.0,0.0,0.0,0.0,0.0,0.0,0.0,0.0,0.0,1203.15
5375,0.5431543154315431,0.0,0.177017701770177,0.0,0.0,0.0,0.0,0.2016201620162016,0.0,0.0,0.0,0.0,0.0,0.0,0.0,0.0782078207820782,0.0,0.0,0.0,0.0,1502.15
5376,0.6727672767276728,0.0,0.0,0.0,0.0,0.0,0.2948294829482948,0.0,0.0,0.0,0.0,0.0,0.0,0.0,0.0,0.0324032403240324,0.0,0.0,0.0,0.0,1299.15
5377,0.241,0.474,0.0,0.0,0.0,0.285,0.0,0.0,0.0,0.0,0.0,0.0,0.0,0.0,0.0,0.0,0.0,0.0,0.0,0.0,1226.15
5378,0.5986,0.0,0.2171,0.0858,0.0863,0.0,0.0,0.0,0.0,0.0,0.0,0.0,0.0,0.0122,0.0,0.0,0.0,0.0,0.0,0.0,1703.15
5379,0.0,0.3988,0.0,0.0,0.0,0.0,0.3988,0.0,0.0,0.0,0.0,0.0,0.0,0.0,0.2024,0.0,0.0,0.0,0.0,0.0,986.15
5380,0.705,0.032,0.115,0.01,0.099,0.0,0.0,0.0,0.0,0.0,0.038,0.0,0.0,0.0,0.0,0.0,0.0,0.0,0.0,0.0,1413.15
5381,0.3303,0.285,0.0141,0.0,0.0,0.3353,0.0,0.0,0.0,0.0,0.0,0.0,0.0,0.0,0.0158,0.0,0.0,0.0,0.0,0.0,1230.15
5382,0.5537446255374463,0.0,0.1864813518648135,0.2201779822017798,0.0395960403959604,0.0,0.0,0.0,0.0,0.0,0.0,0.0,0.0,0.0,0.0,0.0,0.0,0.0,0.0,0.0,1725.15
5383,0.0,0.6863,0.0,0.0,0.0,0.0,0.1765,0.0,0.0,0.0,0.0,0.1176,0.0,0.0,0.0,0.0,0.0,0.0,0.0,0.0,1088.15
5384,0.6990999999999999,0.0,0.1103,0.02,0.0201,0.0,0.0,0.1394999999999999,0.0,0.0,0.01,0.0,0.0,0.0,0.0,0.0,0.0,0.0,0.0,0.0,1303.15
5385,0.0,0.0,0.1975,0.0,0.0,0.0,0.0,0.395,0.0,0.0,0.0,0.0,0.0366,0.0,0.0,0.0,0.0,0.0,0.3709,0.0,1055.15
5386,0.8552000000000001,0.0,0.0449,0.0,0.0,0.0,0.0,0.0,0.0999,0.0,0.0,0.0,0.0,0.0,0.0,0.0,0.0,0.0,0.0,0.0,1258.15
5387,0.5494450554944507,0.1298870112988701,0.1498850114988501,0.0,0.01999800019998,0.0,0.0,0.0598940105989401,0.0898910108989101,0.0,0.0,0.0,0.0,0.0,0.0,0.0,0.0,0.0,0.0,0.0,1043.15
5388,0.8812000000000001,0.0,0.0448,0.0146,0.0146,0.0,0.0,0.0,0.0448,0.0,0.0,0.0,0.0,0.0,0.0,0.0,0.0,0.0,0.0,0.0,1538.15
5389,0.5890589058905891,0.0433043304330433,0.0416041604160416,0.0,0.0054005400540054,0.1816181618161816,0.0,0.0,0.0,0.0,0.1343134313431343,0.0,0.0,0.0,0.0,0.0,0.0,0.0,0.0,0.0,1333.15
5390,0.687,0.0,0.14,0.073,0.067,0.0,0.0,0.0,0.0,0.0,0.033,0.0,0.0,0.0,0.0,0.0,0.0,0.0,0.0,0.0,1566.15
5391,0.6,0.0,0.0,0.0,0.0,0.34,0.0,0.0,0.0,0.06,0.0,0.0,0.0,0.0,0.0,0.0,0.0,0.0,0.0,0.0,1602.15
5392,0.6447644764476448,0.0414041404140414,0.1247124712471247,0.0325032503250325,0.0,0.0,0.0,0.1544154415441544,0.0,0.0,0.0,0.0,0.0,0.0,0.0,0.0,0.0,0.0,0.0,0.0,1170.15
5393,0.6973697369736973,0.0,0.0031003100310031,0.0,0.0,0.0,0.0471047104710471,0.0475047504750475,0.0455045504550455,0.055005500550055,0.0123012301230123,0.0,0.0,0.0,0.0,0.0921092109210921,0.0,0.0,0.0,0.0,1258.15
5394,0.6417,0.1537,0.0853,0.0,0.0,0.0,0.0437,0.0602,0.0094,0.0,0.0,0.0,0.0,0.0,0.0,0.0,0.0,0.0,0.0,0.0,1130.15
5395,0.6459999999999998,0.0861999999999999,0.1072999999999999,0.0,0.1006999999999999,0.0505999999999999,0.0,0.0,0.0,0.0,0.0068,0.0,0.0,0.0,0.0,0.0,0.0,0.0,0.0,0.0,1298.15
5396,0.72,0.0,0.0,0.0,0.0,0.24,0.0,0.0,0.0,0.04,0.0,0.0,0.0,0.0,0.0,0.0,0.0,0.0,0.0,0.0,1681.15
5397,0.0,0.0,0.0,0.0,0.3497,0.0,0.0,0.0,0.3228,0.0,0.0,0.0,0.0,0.0,0.0,0.0,0.0,0.0,0.3275,0.0,1416.15
5398,0.7204,0.0,0.0319,0.0,0.0,0.0,0.2477,0.0,0.0,0.0,0.0,0.0,0.0,0.0,0.0,0.0,0.0,0.0,0.0,0.0,1288.15
5399,0.6082,0.0299,0.0,0.0,0.0,0.0,0.0,0.2094,0.0,0.0,0.0,0.0,0.0,0.0,0.0,0.0,0.0,0.1196,0.0299,0.0,1438.15
5400,0.725,0.0,0.0,0.0,0.0,0.0,0.025,0.25,0.0,0.0,0.0,0.0,0.0,0.0,0.0,0.0,0.0,0.0,0.0,0.0,1044.15
5401,0.1273063653182659,0.2911145557277864,0.0,0.0,0.0,0.0175008750437521,0.0,0.0,0.0,0.5640282014100706,0.0,0.0,0.0,0.0,0.0,0.0,0.0,0.0,0.0,0.0,1319.15
5402,0.2261,0.0,0.1514,0.1379,0.4846,0.0,0.0,0.0,0.0,0.0,0.0,0.0,0.0,0.0,0.0,0.0,0.0,0.0,0.0,0.0,1722.15
5403,0.67,0.0,0.08,0.04,0.14,0.07,0.0,0.0,0.0,0.0,0.0,0.0,0.0,0.0,0.0,0.0,0.0,0.0,0.0,0.0,1441.15
5404,0.6897,0.0,0.1773,0.0,0.0,0.0443,0.0,0.0,0.0,0.0,0.0,0.0,0.0,0.0,0.0886999999999999,0.0,0.0,0.0,0.0,0.0,1598.15
5405,0.9486,0.0,0.0060999999999999,0.0,0.0,0.0,0.0,0.0,0.0453,0.0,0.0,0.0,0.0,0.0,0.0,0.0,0.0,0.0,0.0,0.0,1788.15
5406,0.8,0.0,0.0,0.0,0.0,0.0,0.15,0.05,0.0,0.0,0.0,0.0,0.0,0.0,0.0,0.0,0.0,0.0,0.0,0.0,1633.15
5407,0.5,0.0,0.0,0.0,0.0,0.24,0.0,0.0,0.0,0.0,0.0,0.0,0.0,0.0,0.0,0.26,0.0,0.0,0.0,0.0,1515.15
5408,0.7253000000000001,0.0,0.1374,0.0,0.0247,0.0,0.0,0.0262,0.0864,0.0,0.0,0.0,0.0,0.0,0.0,0.0,0.0,0.0,0.0,0.0,1573.15
5409,0.5077,0.0,0.0,0.0,0.3569,0.0,0.0,0.0,0.0,0.0,0.0,0.0,0.0,0.0,0.0,0.1354,0.0,0.0,0.0,0.0,1604.15
5410,0.5832999999999999,0.0,0.1531,0.2371,0.0,0.0,0.0,0.0,0.0,0.0,0.0,0.0,0.0,0.0,0.0,0.0,0.0,0.0,0.0265,0.0,1673.15
5411,0.0,0.45,0.1,0.0,0.0,0.0,0.0,0.45,0.0,0.0,0.0,0.0,0.0,0.0,0.0,0.0,0.0,0.0,0.0,0.0,1182.15
5412,0.7648999999999999,0.0934,0.0359,0.0,0.0146,0.0066,0.0,0.0713,0.0067,0.0,0.0,0.0,0.0,0.0,0.0,0.0,0.0,0.0,0.0,0.0,1238.15
5413,0.6528,0.0,0.1088,0.0418,0.0613,0.0,0.0,0.1036,0.0317,0.0,0.0,0.0,0.0,0.0,0.0,0.0,0.0,0.0,0.0,0.0,1403.15
5414,0.7706770677067707,0.0,0.0,0.0,0.0575057505750575,0.0249024902490249,0.0,0.1061106110611061,0.0408040804080408,0.0,0.0,0.0,0.0,0.0,0.0,0.0,0.0,0.0,0.0,0.0,1229.15
5415,0.4436,0.0,0.0622,0.0,0.4747,0.0,0.0,0.0195,0.0,0.0,0.0,0.0,0.0,0.0,0.0,0.0,0.0,0.0,0.0,0.0,1560.15
5416,0.1235938203089845,0.2825858707064647,0.0,0.0,0.0463976801159941,0.0,0.0,0.0,0.0,0.5473726313684315,0.0,0.0,0.0,0.0,0.0,0.0,0.0,0.0,0.0,0.0,1319.15
5417,0.7118,0.0,0.0251999999999999,0.0725,0.0745,0.0,0.0,0.1144999999999999,0.0,0.0,0.0,0.0,0.0,0.0,0.0,0.0,0.0,0.0,0.0,0.0,1364.15
5418,0.6456000000000001,0.0,0.0115,0.0507,0.1156,0.0,0.0,0.1724,0.0,0.0,0.0,0.0,0.0,0.0,0.0,0.0,0.0,0.0,0.0042,0.0,1273.15
5419,0.6708999999999999,0.0,0.0,0.0,0.0,0.0,0.0441999999999999,0.1705999999999999,0.0069999999999999,0.0,0.0,0.0,0.0,0.0,0.0,0.0,0.0,0.1072999999999999,0.0,0.0,1329.15
5420,0.6461,0.0,0.0553,0.0621,0.1898,0.0,0.0,0.0202,0.0053,0.0,0.0,0.0,0.0196,0.0,0.0,0.0,0.0,0.0,0.0,0.0,1508.15
5421,0.6191,0.0,0.1017,0.1422,0.1369999999999999,0.0,0.0,0.0,0.0,0.0,0.0,0.0,0.0,0.0,0.0,0.0,0.0,0.0,0.0,0.0,1483.15
5422,0.7384000000000001,0.0,0.1227,0.0334,0.012,0.0088,0.0,0.0,0.0,0.0834,0.0,0.0,0.0,0.0,0.0,0.0,0.0,0.0,0.0,0.0,1713.15
5423,0.6484000000000001,0.0,0.1515,0.1083,0.0599,0.0131,0.0,0.0,0.0,0.0,0.013,0.0,0.0,0.0,0.0,0.0,0.0,0.0,0.0,0.0,1573.15
5424,0.685,0.024,0.072,0.033,0.056,0.0,0.0,0.043,0.076,0.0,0.01,0.0,0.0,0.0,0.0,0.0,0.0,0.0,0.0,0.0,1343.15
5425,0.6765135302706053,0.0,0.0459009180183603,0.0623012460249204,0.0399007980159603,0.0115002300046,0.0,0.00770015400308,0.0756015120302405,0.0167003340066801,0.0439008780175603,0.0,0.0,0.0,0.0,0.0,0.0,0.0193003860077201,0.0,0.0,1394.15
5426,0.5281894362112757,0.1014979700405991,0.1927961440771184,0.0,0.0,0.0,0.0,0.0,0.0,0.0,0.0,0.0,0.0,0.0789984200315993,0.0722985540289194,0.0252994940101197,0.0,0.0,0.0,0.0,1490.15
5427,0.0,0.68,0.0,0.0,0.0,0.0,0.32,0.0,0.0,0.0,0.0,0.0,0.0,0.0,0.0,0.0,0.0,0.0,0.0,0.0,1187.15
5428,0.0567,0.5876,0.0,0.0,0.0,0.0,0.0,0.0,0.0,0.0144999999999999,0.0126,0.0,0.0,0.0823,0.1682,0.0,0.0,0.0701,0.0,0.0,1333.15
5429,0.6413358664133587,0.0151984801519848,0.0,0.0,0.0252974702529747,0.0,0.0,0.1615838416158384,0.0201979802019798,0.0151984801519848,0.0,0.0,0.0,0.0,0.0,0.0,0.0,0.1211878812118788,0.0,0.0,1535.15
5430,0.6931999999999999,0.0,0.0,0.0,0.1547,0.0,0.0,0.1521,0.0,0.0,0.0,0.0,0.0,0.0,0.0,0.0,0.0,0.0,0.0,0.0,1339.15
5431,0.5438456154384561,0.0,0.0,0.0,0.2875712428757124,0.0,0.0,0.0,0.1685831416858314,0.0,0.0,0.0,0.0,0.0,0.0,0.0,0.0,0.0,0.0,0.0,1446.15
5432,0.76,0.0,0.0,0.0,0.0,0.0,0.0,0.24,0.0,0.0,0.0,0.0,0.0,0.0,0.0,0.0,0.0,0.0,0.0,0.0,1120.15
5433,0.6670999999999999,0.0,0.0626,0.0,0.0,0.0,0.0,0.2703,0.0,0.0,0.0,0.0,0.0,0.0,0.0,0.0,0.0,0.0,0.0,0.0,1033.15
5434,0.7287,0.0,0.0097,0.0411,0.0642,0.0,0.0,0.1422,0.0141,0.0,0.0,0.0,0.0,0.0,0.0,0.0,0.0,0.0,0.0,0.0,1170.15
5435,0.5429999999999999,0.0598,0.0407999999999999,0.0,0.0436,0.1377999999999999,0.0,0.0,0.0,0.0310999999999999,0.0881999999999999,0.0,0.0,0.0,0.0,0.0368,0.0,0.0131999999999999,0.0056999999999999,0.0,1188.15
5436,0.2721,0.2145,0.0,0.0,0.0,0.0,0.1428,0.0,0.0151,0.3319,0.0,0.0,0.0,0.0,0.0175,0.0,0.0,0.0,0.0,0.0,1153.15
5437,0.6052000000000001,0.0,0.0,0.1409,0.1621,0.0,0.0,0.0917,0.0,0.0,0.0,0.0,0.0,0.0,0.0,0.0,0.0,0.0,0.0,0.0,1523.15
5438,0.7000000000000001,0.0,0.085,0.05,0.1,0.0,0.0,0.055,0.0,0.0,0.0,0.0,0.0,0.0,0.0,0.0,0.0,0.01,0.0,0.0,1463.15
5439,0.6996,0.0101,0.0899,0.0349,0.035,0.0,0.0,0.1295,0.0,0.0,0.0,0.0,0.0,0.0,0.0,0.0,0.0,0.0,0.0,0.0,1323.15
5440,0.8153999999999999,0.1055999999999999,0.0,0.0,0.0,0.0,0.0,0.0789999999999999,0.0,0.0,0.0,0.0,0.0,0.0,0.0,0.0,0.0,0.0,0.0,0.0,1371.15
5441,0.6424,0.0,0.0853,0.0819,0.0,0.0,0.0,0.1577,0.0323,0.0,0.0,0.0,0.0,0.0,0.0,0.0,0.0,0.0,0.0,0.0,1113.15
5442,0.7388,0.0,0.008,0.0,0.1091,0.0,0.0,0.1441,0.0,0.0,0.0,0.0,0.0,0.0,0.0,0.0,0.0,0.0,0.0,0.0,1247.15
5443,0.1778,0.0,0.0,0.0,0.0,0.0,0.0,0.0,0.0,0.0,0.0,0.8222,0.0,0.0,0.0,0.0,0.0,0.0,0.0,0.0,1027.15
5444,0.7294021162962816,0.0,0.1047146600524073,0.0623087232212509,0.0,0.0,0.0630088212349729,0.0051007140999739,0.0,0.0,0.0,0.0,0.0,0.0,0.0,0.0141019742763986,0.0,0.0071009941391794,0.0088012321725041,0.0,1597.15
5445,0.0,0.0,0.0,0.0,0.0,0.0,0.0,0.0,0.1452,0.3547999999999999,0.0,0.0,0.0,0.0,0.0,0.0,0.0,0.0,0.5,0.0,873.1500000000001
5446,0.6335000000000001,0.0,0.018,0.1116,0.1434,0.0,0.0,0.0245,0.0067,0.0,0.0,0.0,0.0472,0.0,0.0,0.0151,0.0,0.0,0.0,0.0,1537.0500244140626
5447,0.5718,0.0,0.2141,0.1898999999999999,0.0,0.0,0.0,0.0,0.0242,0.0,0.0,0.0,0.0,0.0,0.0,0.0,0.0,0.0,0.0,0.0,1778.15
5448,0.0,0.0,0.0,0.0,0.0,0.0,0.0,0.2,0.3,0.0,0.0,0.0,0.0,0.0,0.0,0.5,0.0,0.0,0.0,0.0,1151.15
5449,0.7584241575842416,0.0116988301169883,0.0172982701729827,0.0,0.0,0.0592940705929407,0.0521947805219478,0.0240975902409759,0.076992300769923,0.0,0.0,0.0,0.0,0.0,0.0,0.0,0.0,0.0,0.0,0.0,1110.15
5450,0.6127612761276128,0.0,0.1457145714571457,0.1557155715571557,0.0858085808580858,0.0,0.0,0.0,0.0,0.0,0.0,0.0,0.0,0.0,0.0,0.0,0.0,0.0,0.0,0.0,1593.15
5451,0.4287999999999999,0.2292,0.0,0.0,0.0,0.3419999999999999,0.0,0.0,0.0,0.0,0.0,0.0,0.0,0.0,0.0,0.0,0.0,0.0,0.0,0.0,1323.15
5452,0.6149,0.0452,0.0386,0.0,0.0813,0.1436,0.0,0.0,0.0,0.0,0.0759,0.0,0.0,0.0,0.0,0.0,0.0,0.0,0.0,0.0,1253.15
5453,0.6283371662833718,0.0,0.0097990200979902,0.0,0.0,0.0491950804919508,0.0294970502949705,0.0688931106889311,0.055994400559944,0.0490950904909509,0.0884911508849115,0.0,0.0,0.0,0.0,0.0,0.0,0.0196980301969803,0.0,0.0,1150.15
5454,0.4936493649364936,0.0355035503550354,0.0242024202420241,0.0613061306130612,0.1396139613961396,0.1719171917191719,0.0,0.0,0.0,0.0,0.0278027802780277,0.0,0.0,0.0,0.0126012601260126,0.0,0.0,0.0334033403340334,0.0,0.0,1263.15
5455,0.2458,0.5032,0.0,0.0,0.0,0.0,0.0,0.251,0.0,0.0,0.0,0.0,0.0,0.0,0.0,0.0,0.0,0.0,0.0,0.0,892.1500000000001
5456,0.6784,0.0550999999999999,0.1022,0.016,0.0,0.0,0.0,0.1413,0.006,0.0,0.0,0.0,0.0,0.0,0.0,0.0,0.0,0.0,0.0,0.0,1239.15
5457,0.6893379595836375,0.0,0.0670939615434611,0.0,0.0,0.0503954644082032,0.0,0.0515953564179223,0.0323970842624163,0.0,0.0796928276455119,0.0,0.0,0.0,0.0,0.0,0.0,0.0271975522203001,0.0,0.0,1348.15
5458,0.0,0.0,0.0,0.0,0.0,0.0,0.0,0.0,0.0,0.0,0.0,0.603,0.0,0.0,0.0,0.0,0.0,0.0,0.397,0.0,1002.15
