Repository: ychyn/algo_genetique

# algo_genetique
Ce code fait partie de notre mini-projet du MIG Verre 2024. L'objectif du mini-projet est l'obtention d'une composition de verre avec des qualités avantageuses pour une application potentiellement industrielle. 

On utilise l'outil de prediction des propriétés du verre à travers des réseaux de neuronnes codé par Franck Pigeonneau (qui constitue la plus grande partie de ce repo). On a codé l'algorithme génetique qui va, en utilisant ce réseau de neuronnes tenter d'obtenir une composition optimale dont on essaiera la fabrication dans le four situé à l'Ecole des Mines à Sophia Antipolis

File: DataBase/Tliqclean.csv (part 18 of 63)
,SiO2,B2O3,Al2O3,MgO,CaO,BaO,Li2O,Na2O,K2O,ZnO,SrO,PbO,Fe2O3,Y2O3,La2O3,TiO2,GeO2,ZrO2,P2O5,V2O5,Tliq
5459,0.0,0.0067991840979082,0.0092988841339039,0.0,0.0,0.0,0.0631924169099708,0.3048634163900332,0.0,0.0754909410870695,0.0637923449186097,0.0,0.0,0.0,0.0,0.1655801303843538,0.0,0.0,0.2994640643122825,0.0,1023.15
5460,0.6278,0.0289,0.1602,0.0,0.0,0.0,0.0684,0.0894,0.0,0.0,0.0,0.0,0.0,0.0,0.0,0.0,0.0,0.0,0.0248,0.0,1318.15
5461,0.0,0.0,0.0,0.0,0.4762,0.0,0.0,0.0,0.1877,0.0,0.0,0.0,0.0,0.0,0.0,0.0,0.0,0.0,0.3361,0.0,1320.15
5462,0.6591,0.01,0.0547,0.1045,0.0547,0.005,0.0,0.0398,0.0498,0.0,0.0075,0.0,0.0,0.0,0.0,0.0,0.0,0.0149,0.0,0.0,1504.15
5463,0.6391,0.1898,0.0426999999999999,0.0,0.0,0.0,0.0543,0.0483,0.0152,0.0,0.0,0.0,0.0,0.0,0.0,0.0,0.0,0.0,0.0,0.0,1115.15
5464,0.6434000000000001,0.077,0.1159,0.0538999999999999,0.0478,0.0,0.0,0.0426999999999999,0.0183,0.0,0.0,0.0,0.0,0.0,0.0,0.0,0.0,0.0,0.0,0.0,1323.15
5465,0.7066706670667066,0.0,0.0059005900590059,0.0,0.0,0.0,0.0,0.0042004200420042,0.1138113811381138,0.0,0.0459045904590459,0.1220122012201219,0.0,0.0,0.0,0.0,0.0,0.0,0.0,0.0,1018.15
5466,0.645,0.0,0.06,0.11,0.0,0.0,0.0,0.12,0.04,0.0,0.0,0.0,0.0,0.0,0.0,0.0,0.0,0.025,0.0,0.0,1413.15
5467,0.7606,0.0,0.0962,0.0567999999999999,0.0583,0.0277,0.0,0.0,0.0,0.0,0.0,0.0,0.0,0.0,0.0,0.0,0.0,0.0,0.0,0.0,1551.15
5468,0.6,0.0,0.04,0.05,0.0,0.03,0.0,0.11,0.11,0.0,0.05,0.0,0.0,0.0,0.0,0.0,0.0,0.01,0.0,0.0,1273.15
5469,0.7833783378337834,0.0,0.0,0.0,0.1175117511751175,0.0,0.0,0.0,0.0991099109910991,0.0,0.0,0.0,0.0,0.0,0.0,0.0,0.0,0.0,0.0,0.0,1313.15
5470,0.3868999999999999,0.0187,0.0971,0.0,0.2367,0.0,0.0,0.0,0.0,0.1521,0.0,0.0,0.0,0.0,0.0,0.1085,0.0,0.0,0.0,0.0,1464.15
5471,0.6494,0.0,0.0906,0.0,0.26,0.0,0.0,0.0,0.0,0.0,0.0,0.0,0.0,0.0,0.0,0.0,0.0,0.0,0.0,0.0,1474.15
5472,0.7104,0.0,0.0175,0.0591,0.085,0.0,0.0,0.125,0.0,0.0,0.0,0.0,0.0,0.0,0.0,0.0,0.0,0.0,0.0,0.0,1310.15
5473,0.724,0.0,0.0,0.0,0.0322999999999999,0.0,0.0,0.2436999999999999,0.0,0.0,0.0,0.0,0.0,0.0,0.0,0.0,0.0,0.0,0.0,0.0,1048.15
5474,0.5027,0.0,0.0,0.0,0.376,0.0,0.1213,0.0,0.0,0.0,0.0,0.0,0.0,0.0,0.0,0.0,0.0,0.0,0.0,0.0,1531.15
5475,0.6279,0.0462,0.1063,0.0929,0.0949,0.0317,0.0,0.0,0.0,0.0,0.0,0.0,0.0,0.0,0.0,0.0,0.0,0.0,0.0,0.0,1368.15
5476,0.6646335366463354,0.0915908409159084,0.0986901309869013,0.0116988301169883,0.0717928207179282,0.0087991200879912,0.0,0.0,0.0,0.0081991800819918,0.0388961103889611,0.0,0.0,0.0,0.0,0.0,0.0,0.0,0.0,0.0,1346.15
5477,0.0,0.0,0.0,0.0,0.4130999999999999,0.0,0.0,0.0,0.0866999999999999,0.0,0.0,0.0,0.0,0.0,0.0,0.0,0.0,0.0,0.5002,0.0,1077.15
5478,0.7497000000000001,0.0,0.0811,0.013,0.1422,0.013,0.0,0.0,0.0,0.0,0.0,0.0,0.0,0.0,0.0,0.0,0.0,0.0,0.0,0.0,1353.15
5479,0.625,0.043,0.085,0.07,0.1009999999999999,0.04,0.0,0.0,0.0,0.02,0.0,0.0,0.0,0.0,0.0,0.015,0.0,0.0,0.0,0.0,1418.15
5480,0.6787271490859634,0.000960038401536,0.0,0.0,0.0,0.0,0.0336013440537621,0.15670626825073,0.0213008520340813,0.0,0.0,0.0,0.0,0.0,0.0,0.0,0.0,0.1087043481739269,0.0,0.0,1484.15
5481,0.648,0.0,0.004,0.075,0.136,0.0,0.0,0.0,0.089,0.0,0.0,0.0,0.0,0.0,0.0,0.0,0.0,0.048,0.0,0.0,1573.15
5482,0.7136,0.03,0.03,0.0421,0.042,0.0,0.0,0.0,0.1202999999999999,0.0,0.021,0.0,0.0,0.0,0.0,0.0,0.0,0.0,0.0,0.0,1223.15
5483,0.8,0.0,0.0,0.0,0.0,0.0,0.0,0.2,0.0,0.0,0.0,0.0,0.0,0.0,0.0,0.0,0.0,0.0,0.0,0.0,1353.15
5484,0.4658,0.1574,0.0389,0.0193,0.0277,0.0907,0.0,0.0,0.0,0.0296,0.084,0.0,0.0,0.0,0.0,0.074,0.0,0.0126,0.0,0.0,1233.15
5485,0.2764999999999999,0.0,0.1745,0.092,0.457,0.0,0.0,0.0,0.0,0.0,0.0,0.0,0.0,0.0,0.0,0.0,0.0,0.0,0.0,0.0,1806.15
5486,0.75,0.16,0.0,0.0,0.0,0.0,0.0,0.0,0.0,0.0,0.0,0.0,0.0,0.0,0.0,0.0,0.0,0.0,0.09,0.0,1264.15
5487,0.3408,0.2941,0.0,0.0,0.0,0.3338,0.0,0.0,0.0,0.0,0.0,0.0,0.0,0.0,0.0313,0.0,0.0,0.0,0.0,0.0,1246.15
5488,0.3681631836816318,0.0,0.0,0.0,0.3944605539446055,0.0,0.0,0.0,0.0,0.0,0.0,0.0,0.0,0.0,0.0,0.2373762623737626,0.0,0.0,0.0,0.0,1643.15
5489,0.242,0.514,0.0,0.0,0.0,0.244,0.0,0.0,0.0,0.0,0.0,0.0,0.0,0.0,0.0,0.0,0.0,0.0,0.0,0.0,1195.15
5490,0.5177,0.0636,0.1635,0.0,0.0908,0.0,0.0,0.1635,0.0,0.0,0.0,0.0,0.0,0.0,0.0,0.0,0.0,0.0,0.0,0.0,1343.15
5491,0.652,0.02,0.092,0.01,0.0,0.0,0.0,0.188,0.012,0.025,0.0,0.0,0.0,0.0,0.0,0.0,0.0,0.0,0.0,0.0,1248.15
5492,0.0,0.0,0.0,0.0,0.0,0.2289999999999999,0.0,0.0,0.0,0.0,0.0,0.0,0.0,0.0,0.0,0.7709999999999999,0.0,0.0,0.0,0.0,1723.15
5493,0.6539869202615948,0.0,0.0873982520349593,0.0814983700325993,0.0,0.0,0.0,0.1558968820623587,0.0207995840083198,0.0,0.0,0.0,0.0,0.0,0.0,0.0,0.0,0.0,0.0,0.0,1113.15
5494,0.5,0.0,0.0,0.0,0.0,0.34,0.0,0.0,0.0,0.16,0.0,0.0,0.0,0.0,0.0,0.0,0.0,0.0,0.0,0.0,1440.15
5495,0.6321367863213677,0.0294970502949705,0.093990600939906,0.0339966003399659,0.0,0.0,0.0,0.0772922707729227,0.1307869213078691,0.0,0.0,0.0,0.0,0.0,0.0,0.0,0.0,0.0,0.0,0.0,1153.15
5496,0.7192999999999999,0.0,0.0,0.0629,0.0634999999999999,0.0,0.0,0.1158999999999999,0.0383999999999999,0.0,0.0,0.0,0.0,0.0,0.0,0.0,0.0,0.0,0.0,0.0,1108.15
5497,0.6831999999999999,0.0091,0.1536,0.1484,0.0056999999999999,0.0,0.0,0.0,0.0,0.0,0.0,0.0,0.0,0.0,0.0,0.0,0.0,0.0,0.0,0.0,1713.15
5498,0.604,0.0,0.005,0.0,0.201,0.0,0.0,0.0,0.19,0.0,0.0,0.0,0.0,0.0,0.0,0.0,0.0,0.0,0.0,0.0,1568.15
5499,0.6008,0.0,0.1996,0.0,0.1491,0.0,0.0,0.0132,0.0373,0.0,0.0,0.0,0.0,0.0,0.0,0.0,0.0,0.0,0.0,0.0,1743.15
5500,0.2339,0.0,0.1416,0.1567,0.4678,0.0,0.0,0.0,0.0,0.0,0.0,0.0,0.0,0.0,0.0,0.0,0.0,0.0,0.0,0.0,1696.15
5501,0.7022,0.0,0.0,0.0,0.0644,0.0,0.0,0.2334,0.0,0.0,0.0,0.0,0.0,0.0,0.0,0.0,0.0,0.0,0.0,0.0,1098.15
5502,0.032,0.745,0.0,0.0,0.048,0.126,0.0,0.0,0.0,0.0,0.0,0.049,0.0,0.0,0.0,0.0,0.0,0.0,0.0,0.0,1010.15
5503,0.8183000000000001,0.0,0.1021,0.0,0.0,0.0796,0.0,0.0,0.0,0.0,0.0,0.0,0.0,0.0,0.0,0.0,0.0,0.0,0.0,0.0,1689.15
5504,0.6608793055166621,0.1074128895467456,0.1019122294675361,0.0082009841180941,0.092011041324959,0.0,0.0,0.0,0.0,0.0,0.0287034444133296,0.0,0.0,0.0,0.0,0.0,0.0,0.0,0.0,0.0,1353.15
5505,0.7499,0.0,0.0,0.0527,0.0,0.0,0.0,0.1472,0.0,0.0,0.0,0.0,0.0,0.0,0.0,0.0,0.0,0.0502,0.0,0.0,1264.15
5506,0.617,0.0,0.0409999999999999,0.0,0.059,0.149,0.0,0.0,0.0,0.0,0.0559999999999999,0.0,0.0,0.0,0.016,0.042,0.0,0.02,0.0,0.0,1316.15
5507,0.25,0.2,0.05,0.0,0.05,0.35,0.0,0.0,0.0,0.05,0.05,0.0,0.0,0.0,0.0,0.0,0.0,0.0,0.0,0.0,1123.15
5508,0.76,0.0,0.0,0.0,0.0,0.0,0.0,0.18,0.0,0.0,0.0,0.0,0.0,0.06,0.0,0.0,0.0,0.0,0.0,0.0,1413.15
5509,0.6524,0.078,0.1284,0.047,0.0559,0.0,0.0,0.0,0.0,0.0,0.0383,0.0,0.0,0.0,0.0,0.0,0.0,0.0,0.0,0.0,1428.15
5510,0.6667000000000001,0.0,0.0,0.0,0.0,0.0,0.3333,0.0,0.0,0.0,0.0,0.0,0.0,0.0,0.0,0.0,0.0,0.0,0.0,0.0,1316.15
5511,0.5273,0.0,0.0596999999999999,0.1045,0.1094,0.0,0.0945,0.0,0.0,0.0,0.0,0.0,0.0,0.0299,0.0,0.0697,0.0,0.0,0.0,0.0,1443.15
5512,0.0,0.0,0.0,0.0,0.0,0.0,0.0,0.0,0.0,0.0,0.0,0.0,0.0,0.0,0.1667,0.0,0.0,0.0,0.8332999999999999,0.0,1499.15
5513,0.0,0.0,0.0,0.0,0.0,0.0,0.0,0.0,0.34,0.0,0.0,0.0,0.0,0.0,0.0,0.0,0.66,0.0,0.0,0.0,1133.15
5514,0.0,0.0181981801819818,0.0181981801819818,0.0363963603639636,0.0363963603639636,0.3635636436356364,0.0472952704729527,0.0,0.0,0.1090890910908909,0.0,0.0,0.0,0.0,0.0,0.0,0.0,0.0,0.3635636436356364,0.0,1173.15
5515,0.55,0.0,0.0,0.0,0.0,0.35,0.1,0.0,0.0,0.0,0.0,0.0,0.0,0.0,0.0,0.0,0.0,0.0,0.0,0.0,1523.15
5516,0.6713,0.0599,0.1159,0.025,0.0,0.0,0.0,0.1129,0.0139999999999999,0.0,0.0,0.0,0.0,0.0,0.0,0.0,0.0,0.0,0.0,0.0,1433.15
5517,0.7223999999999999,0.0,0.0486,0.0501,0.0501999999999999,0.0,0.0,0.1272,0.0,0.0,0.0,0.0,0.0,0.0,0.0,0.0,0.0,0.0,0.0,0.0,1333.15
5518,0.8,0.0,0.0,0.0,0.1,0.0,0.0,0.1,0.0,0.0,0.0,0.0,0.0,0.0,0.0,0.0,0.0,0.0,0.0,0.0,1673.15
5519,0.63,0.12,0.08,0.05,0.06,0.02,0.0,0.0,0.0,0.0,0.02,0.0,0.0,0.0,0.0,0.01,0.0,0.01,0.0,0.0,1422.15
5520,0.56,0.0,0.0,0.0,0.0,0.0,0.0,0.44,0.0,0.0,0.0,0.0,0.0,0.0,0.0,0.0,0.0,0.0,0.0,0.0,1288.15
5521,0.0,0.0,0.0,0.0,0.0,0.0,0.0,0.0,0.473,0.054,0.0,0.0,0.0,0.0,0.0,0.0,0.0,0.0,0.473,0.0,1042.15
5522,0.633,0.0,0.068,0.083,0.055,0.01,0.0,0.027,0.055,0.0,0.027,0.0,0.0,0.0,0.012,0.015,0.0,0.015,0.0,0.0,1418.15
5523,0.6870999999999999,0.0,0.1985,0.0,0.0,0.0,0.0,0.0,0.1144,0.0,0.0,0.0,0.0,0.0,0.0,0.0,0.0,0.0,0.0,0.0,1905.15
5524,0.6964303569643034,0.1492850714928507,0.004999500049995,0.0,0.0,0.0,0.0,0.1492850714928507,0.0,0.0,0.0,0.0,0.0,0.0,0.0,0.0,0.0,0.0,0.0,0.0,1223.15
5525,0.4999,0.0,0.1639,0.0301,0.3061,0.0,0.0,0.0,0.0,0.0,0.0,0.0,0.0,0.0,0.0,0.0,0.0,0.0,0.0,0.0,1728.15
5526,0.6311368863113689,0.0,0.0,0.0,0.0,0.0,0.0,0.0,0.1097890210978902,0.2541745825417458,0.0,0.0,0.0,0.0,0.0,0.0,0.0,0.0,0.0,0.0,1383.15
5527,0.55,0.0,0.0,0.0,0.0,0.0,0.025,0.0,0.425,0.0,0.0,0.0,0.0,0.0,0.0,0.0,0.0,0.0,0.0,0.0,1143.15
5528,0.1157023140462809,0.4069081381627632,0.0,0.0,0.1243024860497209,0.0,0.1097021940438808,0.0,0.0,0.0947018940378807,0.0554011080221604,0.0,0.0,0.0290005800116002,0.0377007540150803,0.0,0.0,0.0190003800076001,0.0,0.0,1183.15
5529,0.3528,0.0,0.1188,0.1503,0.3781,0.0,0.0,0.0,0.0,0.0,0.0,0.0,0.0,0.0,0.0,0.0,0.0,0.0,0.0,0.0,1678.15
5530,0.6785728570857166,0.1807927682892684,0.061697532098716,0.078096876124955,0.0,0.0,0.0,0.0,0.0,0.0,0.0,0.0,0.0,0.0,0.0,0.0,0.0,0.0,0.0,0.0,1414.15
5531,0.0,0.0,0.0,0.0,0.0,0.4082,0.0,0.0102,0.0,0.0,0.0816,0.0,0.0,0.0,0.0,0.0,0.0,0.0,0.0,0.5,970.15
5532,0.5370268513425671,0.0579028951447572,0.0396019800990049,0.0600030001500075,0.0,0.1378068903445172,0.0,0.0,0.0,0.0,0.1074053702685134,0.0,0.0,0.0,0.0,0.040402020101005,0.0,0.0196009800490024,0.0,0.0,1256.15
5533,0.7238,0.162,0.0126,0.0,0.0,0.0,0.0,0.0208,0.0445,0.0,0.0,0.0,0.0,0.0,0.0,0.0363,0.0,0.0,0.0,0.0,1223.15
5534,0.3092,0.1414,0.0,0.0,0.0,0.1709,0.0,0.0,0.0,0.1772,0.0919,0.0,0.0,0.0,0.0292,0.053,0.0,0.0159,0.0,0.0,1183.15
5535,0.6257,0.0047,0.1208,0.0643,0.0116,0.0,0.0,0.1569,0.0138,0.0,0.0,0.0,0.0,0.0,0.0,0.0,0.0,0.0,0.0,0.0,1341.15
5536,0.359035903590359,0.6084608460846085,0.0,0.0,0.0,0.0,0.0,0.0,0.0,0.0,0.0,0.0325032503250325,0.0,0.0,0.0,0.0,0.0,0.0,0.0,0.0,1023.15
5537,0.6572,0.0674,0.1244,0.0501999999999999,0.064,0.0,0.0,0.0,0.0,0.0,0.0368,0.0,0.0,0.0,0.0,0.0,0.0,0.0,0.0,0.0,1433.15
5538,0.6852,0.0369,0.1215,0.0627,0.0299,0.0299,0.0,0.0,0.0,0.0,0.0299,0.0,0.0,0.0,0.0,0.0,0.0,0.0,0.0,0.0,1473.15
5539,0.7,0.0,0.0,0.0,0.0,0.0,0.3,0.0,0.0,0.0,0.0,0.0,0.0,0.0,0.0,0.0,0.0,0.0,0.0,0.0,1323.15
5540,0.667,0.0,0.0,0.0,0.0,0.1024,0.0,0.2306,0.0,0.0,0.0,0.0,0.0,0.0,0.0,0.0,0.0,0.0,0.0,0.0,1142.15
5541,0.7180718071807181,0.0,0.0,0.0,0.2215221522152215,0.0,0.0,0.0,0.0604060406040604,0.0,0.0,0.0,0.0,0.0,0.0,0.0,0.0,0.0,0.0,0.0,1545.15
5542,0.7068,0.0,0.0,0.0,0.0975999999999999,0.0,0.0,0.1521999999999999,0.0,0.0,0.0,0.0,0.0,0.0,0.0,0.0433999999999999,0.0,0.0,0.0,0.0,1271.15
5543,0.59,0.04,0.005,0.0,0.03,0.0,0.0,0.175,0.04,0.0,0.0,0.0,0.0,0.0,0.0,0.0,0.0,0.12,0.0,0.0,1502.15
5544,0.2330999999999999,0.0,0.1465,0.1541,0.4663,0.0,0.0,0.0,0.0,0.0,0.0,0.0,0.0,0.0,0.0,0.0,0.0,0.0,0.0,0.0,1690.15
5545,0.6459999999999999,0.0,0.121,0.08,0.0,0.0,0.0,0.146,0.0,0.0,0.0,0.0,0.0,0.0,0.0,0.0,0.0,0.0069999999999999,0.0,0.0,1523.15
5546,0.55,0.0,0.0,0.0,0.0,0.0,0.45,0.0,0.0,0.0,0.0,0.0,0.0,0.0,0.0,0.0,0.0,0.0,0.0,0.0,1453.15
5547,0.5542,0.0,0.2091,0.2248,0.0,0.0,0.0,0.0,0.0118999999999999,0.0,0.0,0.0,0.0,0.0,0.0,0.0,0.0,0.0,0.0,0.0,1743.15
5548,0.5,0.0,0.0101,0.1503999999999999,0.3395,0.0,0.0,0.0,0.0,0.0,0.0,0.0,0.0,0.0,0.0,0.0,0.0,0.0,0.0,0.0,1618.15
5549,0.1784,0.4479,0.0201,0.0,0.0,0.3535,0.0,0.0,0.0,0.0,0.0,0.0,0.0,0.0,0.0,0.0,0.0,0.0,0.0,0.0,1191.15
5550,0.5611,0.0,0.0,0.0,0.0,0.0,0.0382,0.2254,0.0398,0.0,0.0,0.0,0.0,0.0,0.0,0.1351,0.0,0.0,0.0,0.0,1163.15
5551,0.6665000000000001,0.0,0.0825,0.035,0.0366,0.0,0.0,0.1502,0.0225,0.0,0.0,0.0,0.0,0.0,0.0,0.0,0.0,0.0063,0.0,0.0,1200.15
5552,0.4614,0.0,0.0,0.0,0.2691,0.0,0.0,0.2435,0.0,0.0,0.0,0.0,0.0,0.0,0.0,0.0,0.0,0.0,0.026,0.0,1458.15
5553,0.701,0.036,0.088,0.04,0.0,0.0,0.0,0.124,0.01,0.0,0.0,0.0,0.0,0.0,0.0,0.0,0.0,0.0,0.0,0.0,1190.15
5554,0.574,0.0,0.2002,0.0,0.0,0.0,0.0,0.0,0.0,0.0,0.0,0.0,0.0,0.2257999999999999,0.0,0.0,0.0,0.0,0.0,0.0,1743.15
5555,0.66,0.0,0.055,0.08,0.0,0.0,0.085,0.0,0.085,0.0,0.0,0.0,0.0,0.0,0.0,0.01,0.0,0.025,0.0,0.0,1323.15
5556,0.6969,0.0,0.0,0.0636,0.0642,0.0,0.0,0.1566,0.0,0.0,0.0,0.0,0.0187,0.0,0.0,0.0,0.0,0.0,0.0,0.0,1266.15
5557,0.480866339356245,0.1580889337746357,0.0323977321587488,0.0,0.0073994820362574,0.0403971721979461,0.1841871069025168,0.0,0.0,0.0253982221244512,0.0530962832601717,0.0,0.0,0.0,0.0176987610867239,0.0,0.0,0.0,0.0,0.0,1125.15
5558,0.4624,0.0,0.0,0.0,0.0,0.0414,0.0167,0.1379,0.0469,0.0,0.0,0.0,0.0,0.0,0.0,0.2943,0.0,0.0,0.0,0.0,1153.15
5559,0.0,0.0,0.0,0.0,0.0,0.0,0.0,0.0,0.0,0.0,0.0,0.95,0.0,0.0,0.0,0.0,0.05,0.0,0.0,0.0,1136.15
5560,0.5674567456745675,0.0,0.1327132713271327,0.2543254325432543,0.0,0.0,0.0,0.0,0.0455045504550455,0.0,0.0,0.0,0.0,0.0,0.0,0.0,0.0,0.0,0.0,0.0,1683.15
5561,0.0,0.0,0.0,0.0,0.3925,0.0,0.0,0.0,0.4052,0.0,0.0,0.0,0.0,0.0,0.0,0.0,0.0,0.0,0.2023,0.0,1882.15
5562,0.4805519448055195,0.0,0.2328767123287671,0.2865713428657134,0.0,0.0,0.0,0.0,0.0,0.0,0.0,0.0,0.0,0.0,0.0,0.0,0.0,0.0,0.0,0.0,1804.15
5563,0.4995,0.0,0.0,0.0,0.0,0.0,0.0,0.1858,0.0,0.0,0.0,0.3147,0.0,0.0,0.0,0.0,0.0,0.0,0.0,0.0,870.1500000000001
5564,0.7512000000000001,0.0,0.1239,0.0,0.0,0.0,0.0,0.0,0.0,0.0,0.0,0.0,0.0,0.1249,0.0,0.0,0.0,0.0,0.0,0.0,1783.15
5565,0.6733,0.0509,0.1219,0.025,0.0,0.0,0.0,0.1139,0.0139999999999999,0.0,0.0,0.0,0.0,0.0,0.0,0.0,0.0,0.0,0.0,0.0,1433.15
5566,0.7106,0.0,0.0146,0.0548,0.0853,0.0,0.0,0.1253999999999999,0.0063,0.0,0.0,0.0,0.0,0.0,0.0,0.0,0.0,0.0,0.0,0.0,1323.15
5567,0.6753000000000001,0.0389,0.1177,0.0738,0.0549,0.0369,0.0,0.0,0.0,0.0,0.0,0.0,0.0,0.0,0.0,0.0,0.0,0.0,0.0,0.0,1463.15
5568,0.7094709470947095,0.0373037303730373,0.0,0.0,0.1027102710271027,0.0,0.0,0.1505150515051505,0.0,0.0,0.0,0.0,0.0,0.0,0.0,0.0,0.0,0.0,0.0,0.0,1288.15
5569,0.5,0.0,0.0,0.0,0.0,0.0,0.0,0.5,0.0,0.0,0.0,0.0,0.0,0.0,0.0,0.0,0.0,0.0,0.0,0.0,1361.15
5570,0.0,0.0,0.0,0.0,0.0,0.0,0.0,0.0,0.4090999999999999,0.0,0.0,0.0909,0.0,0.0,0.0,0.0,0.0,0.0,0.5,0.0,1018.15
5571,0.7186999999999999,0.0,0.0,0.1722999999999999,0.0,0.0,0.0,0.0,0.1089999999999999,0.0,0.0,0.0,0.0,0.0,0.0,0.0,0.0,0.0,0.0,0.0,1413.15
5572,0.66,0.11,0.14,0.005,0.015,0.035,0.0,0.0,0.0,0.0,0.035,0.0,0.0,0.0,0.0,0.0,0.0,0.0,0.0,0.0,1573.15
5573,0.6687933120668793,0.0946990530094699,0.1131988680113199,0.0409995900040999,0.0479995200047999,0.0,0.0,0.0,0.0,0.0,0.0342996570034299,0.0,0.0,0.0,0.0,0.0,0.0,0.0,0.0,0.0,1557.15
5574,0.654,0.016,0.115,0.048,0.012,0.0,0.0,0.128,0.026,0.0,0.0,0.0,0.0,0.0,0.0,0.0,0.0,0.0,0.0,0.0,1294.15
5575,0.68,0.07,0.1,0.025,0.07,0.0,0.0,0.0,0.0,0.0,0.055,0.0,0.0,0.0,0.0,0.0,0.0,0.0,0.0,0.0,1593.15
5576,0.1645835416458354,0.5567443255674434,0.0,0.0,0.0,0.0,0.0,0.2786721327867213,0.0,0.0,0.0,0.0,0.0,0.0,0.0,0.0,0.0,0.0,0.0,0.0,953.15
5577,0.77,0.0,0.1265,0.0776,0.0259,0.0,0.0,0.0,0.0,0.0,0.0,0.0,0.0,0.0,0.0,0.0,0.0,0.0,0.0,0.0,1738.15
5578,0.032,0.7070000000000001,0.048,0.0,0.0,0.126,0.0,0.0,0.039,0.0,0.0,0.048,0.0,0.0,0.0,0.0,0.0,0.0,0.0,0.0,1028.15
5579,0.6198,0.0651,0.0635,0.0482,0.0,0.0,0.0,0.1463,0.055,0.0,0.0,0.0,0.0,0.0,0.0,0.0,0.0,0.0,0.0,0.0,1123.15
5580,0.72,0.0,0.0,0.0,0.0,0.26,0.0,0.0,0.0,0.02,0.0,0.0,0.0,0.0,0.0,0.0,0.0,0.0,0.0,0.0,1606.15
5581,0.3571,0.0,0.0,0.0,0.0,0.0,0.0,0.0713999999999999,0.0,0.0,0.0,0.5715,0.0,0.0,0.0,0.0,0.0,0.0,0.0,0.0,943.15
5582,0.0,0.0,0.0,0.0,0.0,0.0,0.0,0.5,0.0,0.0,0.0,0.0,0.0,0.0,0.0,0.0,0.5,0.0,0.0,0.0,1333.15
5583,0.665,0.0,0.074,0.065,0.0,0.006,0.0,0.045,0.055,0.0,0.06,0.0,0.0,0.0,0.01,0.0,0.0,0.02,0.0,0.0,1373.15
5584,0.6502,0.0,0.0,0.0,0.1699,0.0,0.0,0.1799,0.0,0.0,0.0,0.0,0.0,0.0,0.0,0.0,0.0,0.0,0.0,0.0,1355.15
5585,0.0,0.0,0.0831,0.0,0.3334,0.0,0.0,0.0,0.0,0.0,0.0,0.0,0.0,0.0,0.0,0.0,0.0,0.0,0.5835,0.0,1327.15
5586,0.697030296970303,0.0,0.1073892610738926,0.030996900309969,0.0,0.0,0.0,0.1540845915408459,0.0,0.0,0.0,0.0,0.0,0.0,0.0,0.0,0.0,0.0,0.0104989501049895,0.0,1273.15
5587,0.7395591647331785,0.0,0.0126010080806464,0.0,0.0,0.0,0.0848067845427634,0.0423033842707416,0.0393031442515401,0.0,0.0804064325146011,0.0,0.0,0.0,0.0,0.0,0.0,0.0,0.0,0.0,1138.15
5588,0.7958999999999999,0.0,0.1017999999999999,0.0,0.0,0.0,0.0,0.0,0.1022999999999999,0.0,0.0,0.0,0.0,0.0,0.0,0.0,0.0,0.0,0.0,0.0,1598.15
5589,0.6332,0.0677,0.1514,0.0102,0.0148,0.0,0.0593,0.0528,0.0,0.0,0.0103,0.0,0.0,0.0,0.0,0.0,0.0,0.0,0.0,0.0,1343.15
5590,0.1,0.5,0.1,0.0,0.05,0.2,0.0,0.0,0.0,0.0,0.05,0.0,0.0,0.0,0.0,0.0,0.0,0.0,0.0,0.0,1113.15
5591,0.7958,0.0,0.1082,0.0,0.0,0.096,0.0,0.0,0.0,0.0,0.0,0.0,0.0,0.0,0.0,0.0,0.0,0.0,0.0,0.0,1625.15
5592,0.6816,0.0,0.1043,0.0,0.2037,0.0,0.0,0.0,0.0,0.0,0.0,0.0,0.0,0.0,0.0,0.0,0.0,0.0104,0.0,0.0,1609.849951171875
5593,0.4224,0.4646,0.0,0.0,0.0,0.0,0.0,0.0,0.0,0.0,0.0,0.113,0.0,0.0,0.0,0.0,0.0,0.0,0.0,0.0,1043.15
5594,0.6886,0.0,0.1699,0.0,0.0,0.0,0.0,0.0,0.0,0.0,0.0283,0.0,0.0,0.0,0.1132,0.0,0.0,0.0,0.0,0.0,1543.15
5595,0.531,0.0,0.0,0.0,0.0,0.0,0.0,0.069,0.0,0.0,0.0,0.4,0.0,0.0,0.0,0.0,0.0,0.0,0.0,0.0,998.15
5596,0.5,0.0,0.0,0.0,0.0,0.0,0.0,0.0,0.0,0.0,0.0,0.5,0.0,0.0,0.0,0.0,0.0,0.0,0.0,0.0,1034.15
5597,0.6652,0.065,0.127,0.0244,0.0511,0.0428,0.0,0.0,0.0,0.0,0.0245,0.0,0.0,0.0,0.0,0.0,0.0,0.0,0.0,0.0,1333.15
5598,0.5,0.0,0.0,0.0,0.235,0.0,0.265,0.0,0.0,0.0,0.0,0.0,0.0,0.0,0.0,0.0,0.0,0.0,0.0,0.0,1303.15
5599,0.6491,0.0,0.1299,0.0294,0.0305,0.0,0.0,0.1392,0.021,0.0,0.0,0.0,0.0,0.0,0.0,0.0,0.0,0.0,0.0,0.0,1293.15
5600,0.623,0.0,0.0,0.0,0.0,0.0559999999999999,0.3,0.0,0.0,0.0,0.0,0.0,0.0,0.0,0.0,0.0,0.0,0.021,0.0,0.0,1240.15
5601,0.668,0.0,0.072,0.0,0.204,0.0,0.0,0.0,0.0559999999999999,0.0,0.0,0.0,0.0,0.0,0.0,0.0,0.0,0.0,0.0,0.0,1263.15
5602,0.687,0.005,0.14,0.071,0.065,0.0,0.0,0.0,0.0,0.0,0.032,0.0,0.0,0.0,0.0,0.0,0.0,0.0,0.0,0.0,1558.15
5603,0.5713371529131795,0.0669926308106108,0.0413954465008849,0.0,0.0,0.0,0.1262861085280619,0.0536940936496985,0.0,0.0272969973302936,0.057093719690834,0.0,0.0,0.0,0.0303966563677995,0.0,0.0,0.01499835018148,0.0,0.0,1223.15
5604,0.0,0.0048995100489951,0.0,0.0,0.0306969303069693,0.2296770322967703,0.1036896310368963,0.1036896310368963,0.0401959804019598,0.1197880211978802,0.0,0.0,0.0,0.0,0.0,0.0,0.0,0.0,0.3604639536046395,0.0,973.15
5605,0.6568656865686568,0.0774077407740774,0.116011601160116,0.0366036603660366,0.0514051405140514,0.0431043104310431,0.0,0.0,0.0,0.0,0.0126012601260126,0.0,0.0,0.0,0.0,0.0,0.0,0.0,0.0,0.0,1343.15
5606,0.6396000000000001,0.0,0.1162,0.1191,0.0913,0.0,0.0,0.0,0.0,0.0,0.0247,0.0,0.0,0.0,0.0,0.0,0.0,0.0,0.009,0.0,1498.15
5607,0.0,0.0409999999999999,0.042,0.0,0.0,0.4844,0.0,0.0,0.0,0.0,0.0,0.0,0.0,0.0,0.0,0.0,0.0,0.0,0.4326,0.0,1123.15
5608,0.45,0.0,0.0,0.0,0.0,0.21,0.0,0.0,0.0,0.0,0.0,0.0,0.0,0.0,0.07,0.2,0.0,0.05,0.0,0.0,1491.15
5609,0.6466,0.0,0.1938,0.0,0.1596,0.0,0.0,0.0,0.0,0.0,0.0,0.0,0.0,0.0,0.0,0.0,0.0,0.0,0.0,0.0,1770.349951171875
5610,0.0,0.3939393939393939,0.2121212121212121,0.0,0.0,0.0,0.0,0.0,0.0,0.0,0.3939393939393939,0.0,0.0,0.0,0.0,0.0,0.0,0.0,0.0,0.0,1146.15
5611,0.54,0.0,0.05,0.2,0.0,0.0,0.1,0.0,0.0,0.0,0.0,0.0,0.0,0.02,0.0,0.07,0.0,0.02,0.0,0.0,1516.15
5612,0.7,0.0,0.095,0.025,0.0,0.0,0.0,0.18,0.0,0.0,0.0,0.0,0.0,0.0,0.0,0.0,0.0,0.0,0.0,0.0,1134.15
5613,0.6917308269173083,0.090890910908909,0.0992900709929006,0.0941905809419057,0.0225977402259773,0.0,0.0,0.0,0.0,0.0,0.0,0.0,0.0,0.0,0.0,0.0,0.0,0.0,0.0,0.0,1523.15
5614,0.6201,0.0,0.1276,0.0,0.0794,0.0,0.0,0.0994999999999999,0.0364,0.0,0.0198,0.0,0.0,0.0,0.0,0.0,0.0,0.0167,0.0,0.0,1443.15
5615,0.8475,0.0,0.0645,0.0,0.0,0.0,0.0,0.0,0.088,0.0,0.0,0.0,0.0,0.0,0.0,0.0,0.0,0.0,0.0,0.0,1258.15
5616,0.5159484051594841,0.0,0.0,0.0,0.0,0.0,0.2265773422657734,0.2574742525747425,0.0,0.0,0.0,0.0,0.0,0.0,0.0,0.0,0.0,0.0,0.0,0.0,1134.15
5617,0.7037,0.0,0.0207,0.0,0.0,0.0,0.0,0.0,0.2756,0.0,0.0,0.0,0.0,0.0,0.0,0.0,0.0,0.0,0.0,0.0,1213.15
5618,0.6724655068986204,0.0,0.0486902619476104,0.0351929614077184,0.0252949410117976,0.036992601479704,0.0,0.0457908418316336,0.0451909618076384,0.0,0.0615876824635073,0.0,0.0,0.0,0.0,0.0,0.0,0.0287942411517696,0.0,0.0,1283.15
5619,0.5,0.0,0.0,0.25,0.25,0.0,0.0,0.0,0.0,0.0,0.0,0.0,0.0,0.0,0.0,0.0,0.0,0.0,0.0,0.0,1664.65
5620,0.6828,0.1197999999999999,0.0778999999999999,0.0237,0.0,0.0957999999999999,0.0,0.0,0.0,0.0,0.0,0.0,0.0,0.0,0.0,0.0,0.0,0.0,0.0,0.0,1287.15
5621,0.5895058950589507,0.04580045800458,0.1034010340103401,0.1050010500105001,0.1022010220102201,0.02080020800208,0.0,0.0,0.0,0.0160001600016,0.0,0.0,0.0,0.0,0.0,0.01630016300163,0.0,0.0,0.0,0.0,1373.15
5622,0.5836,0.061,0.0067,0.0085,0.0488,0.0366,0.1169,0.032,0.0174,0.0,0.0727,0.0,0.0,0.0,0.0158,0.0,0.0,0.0,0.0,0.0,1183.15
5623,0.5479999999999999,0.0,0.0,0.0,0.0,0.0,0.0,0.0,0.0,0.452,0.0,0.0,0.0,0.0,0.0,0.0,0.0,0.0,0.0,0.0,1764.15
5624,0.7103289671032895,0.0086991300869912,0.0064993500649934,0.0044995500449954,0.110888911108889,0.0,0.0100989901009898,0.1363863613638635,0.0102989701029896,0.0,0.0,0.0,0.0,0.0,0.0,0.0,0.0,0.0,0.0,0.0,1224.15
5625,0.1096,0.4050999999999999,0.0,0.0,0.0,0.0,0.4853,0.0,0.0,0.0,0.0,0.0,0.0,0.0,0.0,0.0,0.0,0.0,0.0,0.0,1155.15
5626,0.5345534553455346,0.0581058105810581,0.039003900390039,0.0,0.0841084108410841,0.1371137113711371,0.0,0.0,0.0,0.03000300030003,0.0611061106110611,0.0,0.0,0.0,0.0,0.03000300030003,0.0,0.026002600260026,0.0,0.0,1221.15
5627,0.5233,0.0595,0.0362,0.0411,0.1501,0.0,0.0,0.1131,0.0277,0.0,0.0,0.0,0.0131,0.0,0.0,0.0159,0.0,0.0,0.0,0.0,1268.15
5628,0.0,0.648,0.0,0.0,0.0,0.352,0.0,0.0,0.0,0.0,0.0,0.0,0.0,0.0,0.0,0.0,0.0,0.0,0.0,0.0,1180.15
5629,0.6283628362836283,0.046004600460046,0.1065106510651065,0.0925092509250925,0.098009800980098,0.0286028602860286,0.0,0.0,0.0,0.0,0.0,0.0,0.0,0.0,0.0,0.0,0.0,0.0,0.0,0.0,1377.15
5630,0.71,0.0,0.0,0.0,0.0,0.0,0.0,0.29,0.0,0.0,0.0,0.0,0.0,0.0,0.0,0.0,0.0,0.0,0.0,0.0,1107.15
5631,0.0,0.4117588241175883,0.1764823517648235,0.0,0.0,0.0,0.0,0.0,0.0,0.0,0.4117588241175883,0.0,0.0,0.0,0.0,0.0,0.0,0.0,0.0,0.0,1160.15
5632,0.66,0.07,0.12,0.03,0.05,0.02,0.0,0.0,0.0,0.035,0.015,0.0,0.0,0.0,0.0,0.0,0.0,0.0,0.0,0.0,1578.15
5633,0.7310268973102689,0.03999600039996,0.0,0.071992800719928,0.0738926107389261,0.0,0.0,0.0830916908309169,0.0,0.0,0.0,0.0,0.0,0.0,0.0,0.0,0.0,0.0,0.0,0.0,1522.15
5634,0.0,0.0,0.0,0.0,0.0,0.0,0.0,0.425,0.0,0.0,0.0,0.0,0.0,0.0,0.0,0.575,0.0,0.0,0.0,0.0,1298.15
5635,0.7215,0.0121,0.0,0.0,0.0795,0.0,0.0,0.1869,0.0,0.0,0.0,0.0,0.0,0.0,0.0,0.0,0.0,0.0,0.0,0.0,1143.15
5636,0.275,0.0,0.025,0.0,0.0,0.3,0.0,0.0,0.0,0.0,0.0,0.0,0.0,0.0,0.0,0.4,0.0,0.0,0.0,0.0,1545.15
5637,0.6280000000000001,0.057,0.136,0.073,0.015,0.0,0.062,0.0,0.028,0.0,0.0,0.0,0.0,0.0,0.0,0.0,0.0,0.0,0.0,0.0,1416.15
5638,0.7637999999999999,0.0,0.0233,0.0,0.0,0.0589,0.0477,0.0241,0.0822,0.0,0.0,0.0,0.0,0.0,0.0,0.0,0.0,0.0,0.0,0.0,1161.15
5639,0.9942,0.0,0.0,0.0,0.0,0.0,0.0,0.0,0.0,0.0,0.0,0.0,0.0,0.0,0.0,0.0,0.0,0.0,0.0,0.0,1994.15
5640,0.6265999999999999,0.0446,0.1066,0.0954,0.0922,0.0346,0.0,0.0,0.0,0.0,0.0,0.0,0.0,0.0,0.0,0.0,0.0,0.0,0.0,0.0,1373.15
5641,0.6437999999999999,0.0,0.0069999999999999,0.0713,0.1119,0.0,0.0,0.0779,0.0144999999999999,0.0,0.0,0.0,0.0573,0.0,0.0,0.0163,0.0,0.0,0.0,0.0,1477.15
5642,0.6901,0.0,0.08,0.0,0.0,0.0,0.0,0.0,0.0,0.0,0.2299,0.0,0.0,0.0,0.0,0.0,0.0,0.0,0.0,0.0,1373.15
5643,0.6888,0.0,0.1231,0.1523,0.0,0.0,0.0358,0.0,0.0,0.0,0.0,0.0,0.0,0.0,0.0,0.0,0.0,0.0,0.0,0.0,1636.15
5644,0.4999,0.0,0.0806,0.0,0.0,0.0,0.4195,0.0,0.0,0.0,0.0,0.0,0.0,0.0,0.0,0.0,0.0,0.0,0.0,0.0,1389.15
5645,0.5362536253625362,0.0,0.0,0.139013901390139,0.3247324732473247,0.0,0.0,0.0,0.0,0.0,0.0,0.0,0.0,0.0,0.0,0.0,0.0,0.0,0.0,0.0,1623.15
5646,0.6851,0.0,0.0458999999999999,0.0623,0.0399,0.0115,0.0,0.0077,0.0827,0.0,0.0438999999999999,0.0,0.0,0.0,0.0,0.0,0.0,0.0193,0.001,0.0,1367.15
5647,0.0,0.0,0.0,0.0,0.0,0.0,0.0,0.0,0.125,0.0,0.375,0.0,0.0,0.0,0.0,0.0,0.0,0.0,0.5,0.0,1181.15
5648,0.5875,0.0636,0.0866,0.0,0.2623,0.0,0.0,0.0,0.0,0.0,0.0,0.0,0.0,0.0,0.0,0.0,0.0,0.0,0.0,0.0,1391.15
5649,0.5223,0.0225,0.0256,0.0,0.0,0.0,0.0,0.0,0.0069,0.0,0.0,0.42,0.0,0.0,0.0,0.0,0.0,0.0,0.0,0.0,963.15
5650,0.7029702970297029,0.0,0.1662166216621662,0.045004500450045,0.0,0.0,0.0,0.0,0.0,0.0,0.0,0.0,0.0,0.0,0.0858085808580858,0.0,0.0,0.0,0.0,0.0,1548.15
5651,0.5326,0.0,0.0,0.0,0.0,0.0,0.0,0.0687,0.0,0.0,0.0,0.3987,0.0,0.0,0.0,0.0,0.0,0.0,0.0,0.0,978.15
5652,0.0,0.0,0.0,0.0,0.0,0.0,0.0,0.5186999999999999,0.0,0.0,0.0,0.0,0.0,0.0,0.0,0.0,0.0,0.0,0.4813,0.0,872.1500000000001
5653,0.0,0.6,0.0,0.0,0.0,0.0,0.0,0.3,0.0,0.1,0.0,0.0,0.0,0.0,0.0,0.0,0.0,0.0,0.0,0.0,950.15
5654,0.5084000000000001,0.0549,0.037,0.1139,0.04,0.1309,0.0,0.0,0.0,0.0,0.0579,0.0,0.0,0.0,0.0,0.038,0.0,0.019,0.0,0.0,1240.15
5655,0.61,0.0,0.016,0.0,0.0,0.0,0.0,0.0,0.144,0.0,0.0,0.0,0.0,0.0,0.0,0.0,0.0,0.0,0.23,0.0,1433.15
5656,0.5,0.0,0.0,0.0,0.0,0.24,0.0,0.0,0.0,0.26,0.0,0.0,0.0,0.0,0.0,0.0,0.0,0.0,0.0,0.0,1547.15
5657,0.6772000000000001,0.0206,0.1243,0.0324,0.0,0.0,0.0,0.1433,0.0,0.0,0.0,0.0,0.0,0.0,0.0,0.0,0.0,0.0,0.0,0.0,1331.15
5658,0.64,0.0,0.09,0.07,0.03,0.0,0.015,0.025,0.06,0.0,0.0,0.0,0.0,0.0,0.0,0.05,0.0,0.02,0.0,0.0,1473.15
5659,0.6053000000000001,0.0,0.0,0.1409,0.1621,0.0,0.0,0.0917,0.0,0.0,0.0,0.0,0.0,0.0,0.0,0.0,0.0,0.0,0.0,0.0,1523.15
5660,0.1164139696763611,0.4213505620674481,0.0,0.0,0.125015001800216,0.0,0.1104132495899507,0.0,0.0,0.085110213225587,0.0478057366884026,0.0,0.0,0.0292035044205304,0.0380045605472656,0.0,0.0,0.019102292275073,0.0,0.0,1183.15
5661,0.225,0.15,0.2,0.0,0.255,0.0,0.0,0.0,0.0,0.0,0.17,0.0,0.0,0.0,0.0,0.0,0.0,0.0,0.0,0.0,1473.15
5662,0.6815681568156816,0.0,0.1173117311731173,0.0419041904190419,0.042004200420042,0.0,0.0,0.1172117211721172,0.0,0.0,0.0,0.0,0.0,0.0,0.0,0.0,0.0,0.0,0.0,0.0,1421.15
5663,0.1039,0.2838,0.0,0.0,0.0,0.0,0.0,0.0,0.0,0.349,0.0,0.0,0.0,0.0363,0.0828,0.1147,0.0,0.0295,0.0,0.0,1313.15
5664,0.4790520947905209,0.0,0.0,0.0,0.2851714828517148,0.0,0.0,0.0,0.0,0.2357764223577642,0.0,0.0,0.0,0.0,0.0,0.0,0.0,0.0,0.0,0.0,1595.15
5665,0.797,0.0,0.0197999999999999,0.0,0.0,0.0,0.0,0.0,0.1832,0.0,0.0,0.0,0.0,0.0,0.0,0.0,0.0,0.0,0.0,0.0,1008.15
5666,0.0,0.0185,0.0185,0.0740999999999999,0.037,0.3703999999999999,0.0555999999999999,0.0,0.0,0.037,0.0,0.0,0.0,0.0,0.0,0.0,0.0,0.0,0.3888999999999999,0.0,1143.15
5667,0.6777322267773223,0.0500949905009499,0.1271872812718728,0.0442955704429557,0.0638936106389361,0.0,0.0,0.0,0.0,0.0,0.0367963203679632,0.0,0.0,0.0,0.0,0.0,0.0,0.0,0.0,0.0,1453.15
5668,0.6196,0.0,0.0,0.0,0.0,0.3529,0.0,0.0275,0.0,0.0,0.0,0.0,0.0,0.0,0.0,0.0,0.0,0.0,0.0,0.0,1675.15
5669,0.7396,0.1299,0.065,0.0,0.06,0.0,0.0,0.0,0.0,0.0,0.0,0.0,0.0,0.0,0.0,0.0,0.0,0.0,0.0,0.0,1278.15
5670,0.67,0.0289999999999999,0.1009999999999999,0.047,0.0,0.0,0.0,0.152,0.0,0.0,0.0,0.0,0.0,0.0,0.0,0.0,0.0,0.0,0.0,0.0,1300.15
5671,0.741,0.0,0.0,0.0,0.1003,0.0,0.0,0.1488,0.0,0.0,0.0099,0.0,0.0,0.0,0.0,0.0,0.0,0.0,0.0,0.0,1281.15
5672,0.7218000000000001,0.0,0.0,0.0,0.0,0.0,0.0,0.2782,0.0,0.0,0.0,0.0,0.0,0.0,0.0,0.0,0.0,0.0,0.0,0.0,1123.15
5673,0.5359999999999999,0.0425999999999999,0.0,0.0,0.0,0.0,0.1788999999999999,0.0478999999999999,0.0,0.1780999999999999,0.0,0.0,0.0,0.0,0.0,0.0,0.0,0.0,0.0164999999999999,0.0,1221.15
5674,0.6794,0.2271,0.0,0.0,0.0,0.0,0.0,0.0250999999999999,0.0583,0.0,0.0,0.0,0.0,0.0,0.0,0.0,0.0,0.0,0.0,0.0,1233.15
5675,0.6625337466253375,0.0,0.0,0.0,0.0,0.0,0.0,0.0844915508449155,0.252974702529747,0.0,0.0,0.0,0.0,0.0,0.0,0.0,0.0,0.0,0.0,0.0,1171.15
5676,0.6467646764676468,0.0047004700470047,0.1285128512851285,0.031003100310031,0.0117011701170117,0.0,0.0,0.1604160416041604,0.0147014701470147,0.0,0.0,0.0,0.0,0.0,0.0,0.0,0.0,0.0,0.0,0.0,1310.15
5677,0.6229,0.0047,0.1286,0.049,0.0117,0.0,0.0,0.1616,0.0147,0.0,0.0,0.0,0.0,0.0,0.0,0.0,0.0,0.0,0.0046,0.0,1330.15
5678,0.8763999999999998,0.0,0.0558999999999999,0.0058999999999999,0.0058999999999999,0.0,0.0,0.0,0.0558999999999999,0.0,0.0,0.0,0.0,0.0,0.0,0.0,0.0,0.0,0.0,0.0,1423.15
5679,0.5198999999999999,0.0,0.0,0.0,0.0,0.0,0.0397999999999999,0.4402999999999999,0.0,0.0,0.0,0.0,0.0,0.0,0.0,0.0,0.0,0.0,0.0,0.0,1308.15
5680,0.5062,0.0676,0.0521,0.01,0.0,0.0,0.1018999999999999,0.1657,0.0,0.0,0.0,0.0,0.0484,0.0,0.0,0.0,0.0,0.0327,0.0,0.0,1388.15
5681,0.119,0.476,0.0,0.0,0.0,0.405,0.0,0.0,0.0,0.0,0.0,0.0,0.0,0.0,0.0,0.0,0.0,0.0,0.0,0.0,1260.15
5682,0.7359,0.0,0.1174,0.0149,0.015,0.0,0.0,0.1168,0.0,0.0,0.0,0.0,0.0,0.0,0.0,0.0,0.0,0.0,0.0,0.0,1421.15
5683,0.6553344665533447,0.0,0.1351864813518648,0.0325967403259674,0.0,0.0,0.0,0.1746825317468253,0.0,0.0,0.0,0.0,0.0,0.0,0.0,0.0,0.0,0.0,0.0,0.0,1336.15
5684,0.5653565356535654,0.0,0.0328032803280328,0.1845184518451845,0.1847184718471847,0.0,0.0,0.0326032603260326,0.0,0.0,0.0,0.0,0.0,0.0,0.0,0.0,0.0,0.0,0.0,0.0,1596.15
5685,0.6543000000000001,0.0122,0.1209,0.0469,0.0,0.0,0.0,0.1589,0.0,0.0,0.0,0.0,0.0,0.0,0.0,0.0,0.0,0.0,0.0046,0.0,1312.15
5686,0.0,0.6863,0.0,0.0,0.0,0.0,0.1961,0.0,0.0,0.0,0.0,0.098,0.0,0.0,0.0,0.0,0.0,0.0,0.0,0.0,1086.15
5687,0.3206,0.0,0.0,0.0,0.1272,0.0,0.0,0.0,0.0,0.5522,0.0,0.0,0.0,0.0,0.0,0.0,0.0,0.0,0.0,0.0,1710.15
5688,0.6658,0.0,0.0,0.0,0.0,0.0,0.0,0.1425,0.1917,0.0,0.0,0.0,0.0,0.0,0.0,0.0,0.0,0.0,0.0,0.0,1038.15
5689,0.0,0.0,0.0,0.0,0.0,0.0,0.0,0.0,0.0,0.0,0.0,0.6959000000000001,0.0,0.0,0.0,0.0,0.3041,0.0,0.0,0.0,997.15
5690,0.6743999999999999,0.0,0.0916999999999999,0.0773,0.0555999999999999,0.0,0.0416999999999999,0.0,0.0,0.0229999999999999,0.0,0.0,0.0,0.0,0.0,0.0311999999999999,0.0,0.0050999999999999,0.0,0.0,1505.349951171875
5691,0.3953,0.0,0.1663,0.039,0.3994,0.0,0.0,0.0,0.0,0.0,0.0,0.0,0.0,0.0,0.0,0.0,0.0,0.0,0.0,0.0,1658.15
5692,0.13,0.5,0.0,0.0,0.09,0.0,0.09,0.0,0.0,0.04,0.0,0.0,0.0,0.04,0.09,0.0,0.0,0.0,0.0,0.0,1273.15
5693,0.611,0.0,0.0556,0.0,0.2221999999999999,0.0,0.0,0.0556,0.0,0.0,0.0,0.0,0.0,0.0,0.0,0.0,0.0,0.0,0.0556,0.0,1593.15
5694,0.6423,0.0856999999999999,0.1066999999999999,0.0,0.1125999999999999,0.0503,0.0,0.0,0.0,0.0,0.0,0.0,0.0,0.0,0.0,0.0,0.0,0.0,0.0,0.0,1308.15
5695,0.6454935450645493,0.0,0.0789992100078999,0.0820991790082099,0.0,0.0,0.0,0.1823981760182398,0.0105998940010599,0.0,0.0,0.0,0.0,0.0,0.0,0.0,0.0,0.0,0.0,0.0,1113.15
5696,0.5478000000000001,0.0675,0.0,0.0583,0.0810999999999999,0.1687,0.0,0.0,0.0,0.0,0.0756,0.0,0.0,0.0,0.0,0.0,0.0,0.0,0.0,0.0,1233.15
5697,0.6561343865613439,0.0046995300469953,0.1157884211578842,0.0163983601639835,0.0352964703529647,0.0,0.0,0.1414858514148585,0.027997200279972,0.0,0.0,0.0,0.0,0.0,0.0,0.0,0.0,0.0,0.0,0.0,1265.15
5698,0.5372,0.0,0.0,0.1701,0.0,0.0,0.2927,0.0,0.0,0.0,0.0,0.0,0.0,0.0,0.0,0.0,0.0,0.0,0.0,0.0,1295.15
5699,0.7586,0.0,0.0,0.0,0.0732,0.0204999999999999,0.0,0.1239,0.0237999999999999,0.0,0.0,0.0,0.0,0.0,0.0,0.0,0.0,0.0,0.0,0.0,1291.15
5700,0.6627,0.048,0.1151,0.017,0.0,0.0,0.0,0.1562,0.0,0.0,0.0,0.0,0.0,0.0,0.0,0.0,0.0,0.0,0.0,0.0,1283.15
5701,0.591,0.0,0.054,0.042,0.071,0.0,0.156,0.019,0.0,0.0,0.0,0.0,0.0,0.0,0.0,0.067,0.0,0.0,0.0,0.0,1339.15
5702,0.5753,0.0,0.094,0.1032,0.143,0.0,0.0,0.0237,0.0073,0.0,0.0,0.0,0.036,0.0,0.0,0.015,0.0,0.0,0.0014,0.0,1503.15
5703,0.6773,0.0319,0.1223,0.0527,0.0589,0.0363,0.0,0.0,0.0,0.0,0.0206,0.0,0.0,0.0,0.0,0.0,0.0,0.0,0.0,0.0,1438.15
5704,0.5960403959604039,0.0,0.1150884911508849,0.1740825917408259,0.1147885211478852,0.0,0.0,0.0,0.0,0.0,0.0,0.0,0.0,0.0,0.0,0.0,0.0,0.0,0.0,0.0,1519.15
5705,0.7605239476052396,0.0999900009999,0.070992900709929,0.0,0.062993700629937,0.0,0.0,0.0,0.0,0.0,0.0,0.0,0.0,0.0,0.0,0.0,0.0,0.0,0.0,0.0,1383.15
5706,0.6600000000000001,0.0,0.06,0.056,0.0,0.0,0.06,0.011,0.0,0.02,0.088,0.0,0.0,0.0,0.0,0.036,0.0,0.009,0.0,0.0,1383.15
5707,0.7117,0.0197,0.072,0.0,0.0,0.1779,0.0,0.0,0.0,0.0,0.0187,0.0,0.0,0.0,0.0,0.0,0.0,0.0,0.0,0.0,1363.15
5708,0.0,0.0986098609860986,0.0279027902790279,0.2433243324332433,0.1294129412941294,0.0,0.0,0.0,0.0,0.0,0.0,0.0,0.0129012901290129,0.0,0.0,0.0,0.0,0.0,0.4878487848784879,0.0,1258.15
5709,0.7382261773822618,0.0,0.1654834516548345,0.0,0.0,0.0,0.0,0.0,0.0962903709629037,0.0,0.0,0.0,0.0,0.0,0.0,0.0,0.0,0.0,0.0,0.0,1843.15
5710,0.5022,0.0,0.0,0.0,0.0,0.0225,0.4753,0.0,0.0,0.0,0.0,0.0,0.0,0.0,0.0,0.0,0.0,0.0,0.0,0.0,1412.15
5711,0.6493999999999999,0.0,0.0308999999999999,0.1386999999999999,0.0105999999999999,0.0,0.0,0.1611999999999999,0.0,0.0,0.0,0.0,0.0,0.0,0.0,0.0,0.0,0.0092,0.0,0.0,1303.15
5712,0.7340000000000001,0.0,0.0736,0.0594,0.0594,0.0,0.0,0.0,0.0736,0.0,0.0,0.0,0.0,0.0,0.0,0.0,0.0,0.0,0.0,0.0,1563.15
5713,0.7185646708203739,0.0,0.0094008460761468,0.0433038973507615,0.0600054004860437,0.0,0.0,0.1581142302807253,0.0102009180826274,0.0,0.0,0.0,0.0,0.0,0.0,0.0,0.0,0.0,0.0,0.0,1115.15
5714,0.0,0.1,0.0,0.0,0.0,0.0,0.0,0.0,0.0,0.5,0.0,0.0,0.0,0.0,0.0,0.0,0.0,0.0,0.0,0.4,923.15
5715,0.6532,0.0,0.123,0.0311,0.0,0.0,0.0713,0.1214,0.0,0.0,0.0,0.0,0.0,0.0,0.0,0.0,0.0,0.0,0.0,0.0,1323.15
5716,0.0,0.0,0.0,0.0,0.0,0.0,0.0,0.0,0.044,0.0,0.0,0.0,0.0,0.0,0.0,0.0,0.956,0.0,0.0,0.0,1277.15
5717,0.7068000000000001,0.0,0.0417,0.0603,0.0433,0.0,0.0,0.1471,0.0,0.0,0.0,0.0,0.0,0.0,0.0,0.0,0.0,0.0,0.0,0.0,1158.15
5718,0.4715282916975018,0.1789107346440786,0.0105006300378022,0.0,0.069804188251295,0.0362021721303278,0.1572094325659539,0.0241014460867652,0.0,0.0,0.0144008640518431,0.0,0.0,0.0,0.037102226133568,0.0,0.0,0.0,0.0,0.0,1133.15
5719,0.8502850285028503,0.0,0.0385038503850385,0.0,0.0,0.0,0.0,0.0,0.1112111211121112,0.0,0.0,0.0,0.0,0.0,0.0,0.0,0.0,0.0,0.0,0.0,1253.15
5720,0.0584999999999999,0.5609000000000001,0.0,0.0,0.0,0.0,0.0,0.0,0.0,0.0782,0.0,0.0,0.0,0.0575,0.1706,0.0,0.0,0.0681,0.0,0.0,1333.15
5721,0.4654,0.0,0.1536,0.1316,0.2494,0.0,0.0,0.0,0.0,0.0,0.0,0.0,0.0,0.0,0.0,0.0,0.0,0.0,0.0,0.0,1746.15
5722,0.469,0.0,0.0,0.1714,0.3596,0.0,0.0,0.0,0.0,0.0,0.0,0.0,0.0,0.0,0.0,0.0,0.0,0.0,0.0,0.0,1633.15
5723,0.3901390139013901,0.0,0.0417041704170417,0.1368136813681368,0.4313431343134313,0.0,0.0,0.0,0.0,0.0,0.0,0.0,0.0,0.0,0.0,0.0,0.0,0.0,0.0,0.0,1668.15
5724,0.6602999999999999,0.0093,0.1276,0.0483999999999999,0.0,0.0,0.0,0.1521999999999999,0.0,0.0,0.0,0.0,0.0,0.0,0.0,0.0,0.0,0.0,0.0,0.0,1419.15
5725,0.3335,0.4509,0.0,0.0,0.0,0.0,0.0,0.2155999999999999,0.0,0.0,0.0,0.0,0.0,0.0,0.0,0.0,0.0,0.0,0.0,0.0,901.1500000000001
5726,0.6056,0.0,0.1377,0.1108,0.1138,0.0,0.0,0.0,0.0,0.0,0.0,0.0,0.0,0.0,0.0,0.0319,0.0,0.0,0.0,0.0,1541.15
5727,0.68,0.1052,0.1049,0.0,0.1,0.0099,0.0,0.0,0.0,0.0,0.0,0.0,0.0,0.0,0.0,0.0,0.0,0.0,0.0,0.0,1418.15
5728,0.0,0.0,0.0,0.0,0.049,0.0,0.0,0.4511,0.0,0.0,0.0,0.0,0.0,0.0,0.0,0.0,0.0,0.0,0.4999,0.0,969.15
5729,0.6753,0.0389,0.1177,0.0648,0.0449,0.0369,0.0,0.0,0.0,0.0,0.019,0.0,0.0,0.0,0.0,0.0,0.0,0.0,0.0,0.0,1443.15
5730,0.55,0.0,0.0,0.0,0.0,0.0,0.2,0.0,0.25,0.0,0.0,0.0,0.0,0.0,0.0,0.0,0.0,0.0,0.0,0.0,1073.15
5731,0.4424,0.0,0.1273,0.0438,0.3865,0.0,0.0,0.0,0.0,0.0,0.0,0.0,0.0,0.0,0.0,0.0,0.0,0.0,0.0,0.0,1616.15
5732,0.6588341165883411,0.0646935306469353,0.111988801119888,0.0818918108189181,0.0825917408259174,0.0,0.0,0.0,0.0,0.0,0.0,0.0,0.0,0.0,0.0,0.0,0.0,0.0,0.0,0.0,1513.15
5733,0.3682999999999999,0.0,0.2302,0.0666,0.3349,0.0,0.0,0.0,0.0,0.0,0.0,0.0,0.0,0.0,0.0,0.0,0.0,0.0,0.0,0.0,1720.15
5734,0.1307,0.3885,0.0,0.0,0.1556,0.0,0.1168,0.0,0.0,0.0965,0.0,0.0,0.0,0.0348,0.0589,0.0,0.0,0.0070999999999999,0.0,0.0,1223.15
5735,0.7223,0.0,0.0717,0.1832,0.015,0.0,0.0,0.0078,0.0,0.0,0.0,0.0,0.0,0.0,0.0,0.0,0.0,0.0,0.0,0.0,1742.15
5736,0.5,0.0,0.0,0.1493,0.3507,0.0,0.0,0.0,0.0,0.0,0.0,0.0,0.0,0.0,0.0,0.0,0.0,0.0,0.0,0.0,1643.15
5737,0.645,0.02,0.0,0.0,0.0,0.0,0.0,0.15,0.06,0.0,0.0,0.0,0.0,0.0,0.0,0.0,0.0,0.125,0.0,0.0,1534.15
5738,0.5992000000000001,0.0,0.1598,0.0733,0.0078,0.0,0.0,0.1583,0.0,0.0,0.0,0.0,0.0,0.0,0.0,0.0,0.0,0.0,0.0,0.0,1513.15
5739,0.9223,0.0,0.0122999999999999,0.0,0.0,0.0,0.0,0.0,0.0653999999999999,0.0,0.0,0.0,0.0,0.0,0.0,0.0,0.0,0.0,0.0,0.0,1683.15
5740,0.674,0.0,0.135,0.107,0.052,0.0,0.0,0.0,0.0,0.0,0.032,0.0,0.0,0.0,0.0,0.0,0.0,0.0,0.0,0.0,1569.15
5741,0.0,0.0,0.0,0.0,0.375,0.0,0.0,0.0,0.0,0.375,0.0,0.0,0.0,0.0,0.0,0.0,0.0,0.0,0.0,0.25,1166.15
5742,0.601,0.047,0.126,0.098,0.02,0.0,0.072,0.0,0.035,0.0,0.0,0.0,0.0,0.0,0.0,0.0,0.0,0.0,0.0,0.0,1445.15
5743,0.4478999999999999,0.0,0.1566,0.004,0.3914999999999999,0.0,0.0,0.0,0.0,0.0,0.0,0.0,0.0,0.0,0.0,0.0,0.0,0.0,0.0,0.0,1633.15
5744,0.5627000000000001,0.0,0.0956,0.1024,0.1452999999999999,0.0,0.0,0.0236,0.0070999999999999,0.0,0.0,0.0,0.0367,0.0,0.0,0.0158,0.0,0.0,0.0093,0.0,1503.15
5745,0.3,0.0,0.0,0.0,0.05,0.1,0.08,0.0,0.0,0.0,0.07,0.0,0.0,0.0,0.0,0.4,0.0,0.0,0.0,0.0,1413.15
5746,0.5898,0.0,0.0959,0.1258,0.182,0.0,0.0,0.0,0.0065,0.0,0.0,0.0,0.0,0.0,0.0,0.0,0.0,0.0,0.0,0.0,1493.15
5747,0.1,0.3,0.0,0.0,0.0,0.0,0.0,0.0,0.0,0.6,0.0,0.0,0.0,0.0,0.0,0.0,0.0,0.0,0.0,0.0,1271.15
5748,0.55,0.0,0.0,0.0,0.0,0.3,0.0,0.0,0.0,0.0,0.0,0.0,0.0,0.0,0.0,0.15,0.0,0.0,0.0,0.0,1603.15
5749,0.1087891210878912,0.4827517248275173,0.0,0.0,0.0998900109989001,0.0243975602439756,0.0936906309369063,0.0,0.0,0.0458954104589541,0.0,0.0,0.0,0.0206979302069793,0.085991400859914,0.0,0.0,0.0378962103789621,0.0,0.0,1203.15
5750,0.5852,0.0215,0.0548,0.0,0.0,0.1674,0.0,0.0,0.0,0.0,0.1676,0.0,0.0,0.0,0.0,0.0,0.0,0.0,0.0,0.0,1408.15
5751,0.6647,0.0,0.0,0.0,0.1704,0.0,0.0,0.1649,0.0,0.0,0.0,0.0,0.0,0.0,0.0,0.0,0.0,0.0,0.0,0.0,1361.15
5752,0.67,0.0,0.1155,0.0536,0.1609,0.0,0.0,0.0,0.0,0.0,0.0,0.0,0.0,0.0,0.0,0.0,0.0,0.0,0.0,0.0,1607.15
5753,0.7706999999999999,0.0,0.0,0.0,0.0575,0.0249,0.0,0.1061,0.0408,0.0,0.0,0.0,0.0,0.0,0.0,0.0,0.0,0.0,0.0,0.0,1229.15
5754,0.5424,0.0,0.1774999999999999,0.0,0.2100999999999999,0.0,0.0,0.0,0.0,0.0,0.0,0.0,0.0,0.0,0.0,0.0,0.0,0.0,0.0699999999999999,0.0,1546.15
5755,0.7149285071492851,0.0,0.0701929807019298,0.0710928907109289,0.0,0.0,0.1437856214378562,0.0,0.0,0.0,0.0,0.0,0.0,0.0,0.0,0.0,0.0,0.0,0.0,0.0,1482.15
5756,0.0,0.0,0.0,0.0,0.3703,0.0,0.0,0.0,0.4201,0.0,0.0,0.0,0.0,0.0,0.0,0.0,0.0,0.0,0.2096,0.0,1895.15
5757,0.6213378662133787,0.0,0.0030996900309969,0.1898810118988101,0.0054994500549945,0.0,0.0,0.0391960803919608,0.075992400759924,0.0,0.044995500449955,0.0,0.0,0.0,0.0,0.0,0.0,0.0176982301769823,0.0,0.0,1321.15
5758,0.731973197319732,0.0,0.0117011701170117,0.0575057505750575,0.0646064606460646,0.0,0.0,0.1342134213421342,0.0,0.0,0.0,0.0,0.0,0.0,0.0,0.0,0.0,0.0,0.0,0.0,1238.15
5759,0.6356,0.0,0.0,0.1122,0.0,0.0,0.2522,0.0,0.0,0.0,0.0,0.0,0.0,0.0,0.0,0.0,0.0,0.0,0.0,0.0,1234.15
5760,0.5990000000000001,0.075,0.084,0.0805,0.0805,0.08,0.0,0.0,0.0,0.0,0.0,0.0,0.0,0.0,0.0,0.0,0.0,0.0,0.0,0.0,1353.15
5761,0.7238,0.0761,0.0771,0.0141,0.0121,0.0,0.0,0.0813,0.0,0.0,0.0147,0.0,0.0,0.0,0.0,0.0,0.0,0.0,0.0,0.0,1203.15
5762,0.68,0.07,0.12,0.026,0.052,0.0,0.0,0.0,0.0,0.0,0.052,0.0,0.0,0.0,0.0,0.0,0.0,0.0,0.0,0.0,1593.15
5763,0.478,0.0,0.04,0.132,0.02,0.0,0.159,0.039,0.0,0.0,0.068,0.0,0.0,0.0,0.0,0.045,0.0,0.019,0.0,0.0,1392.15
5764,0.0,0.0,0.0,0.0,0.151,0.0,0.0,0.0,0.0,0.0,0.0,0.0,0.0,0.0,0.0,0.0,0.8490000000000001,0.0,0.0,0.0,1553.15
5765,0.6527,0.0299,0.0609,0.01,0.0,0.0,0.0,0.1567,0.0359,0.024,0.0,0.0,0.0,0.0,0.0,0.0,0.0,0.0289,0.0,0.0,1023.15
5766,0.0,0.4193,0.0,0.0,0.0,0.4193,0.0,0.1614,0.0,0.0,0.0,0.0,0.0,0.0,0.0,0.0,0.0,0.0,0.0,0.0,1138.15
5767,0.0,0.0,0.0,0.0,0.0,0.0,0.0,0.0,0.0,0.0,0.0,0.4997500249975002,0.0,0.0,0.0,0.4997500249975002,0.0,0.0,0.0,0.0,1560.15
5768,0.0986999999999999,0.6120999999999999,0.0,0.0,0.0,0.1214999999999999,0.0,0.0,0.0153999999999999,0.0,0.0,0.1523,0.0,0.0,0.0,0.0,0.0,0.0,0.0,0.0,999.15
5769,0.3407,0.2941,0.0,0.0,0.0,0.3338,0.0,0.0,0.0,0.0,0.0,0.0,0.0,0.0,0.0314,0.0,0.0,0.0,0.0,0.0,1246.15
5770,0.7948999999999999,0.0,0.1472,0.0,0.0,0.0,0.0,0.0,0.0579,0.0,0.0,0.0,0.0,0.0,0.0,0.0,0.0,0.0,0.0,0.0,1731.15
5771,0.4797,0.0,0.0,0.0,0.0445,0.0,0.0,0.4758,0.0,0.0,0.0,0.0,0.0,0.0,0.0,0.0,0.0,0.0,0.0,0.0,1338.15
5772,0.4612461246124612,0.0,0.1159115911591159,0.0,0.3247324732473247,0.0,0.0,0.0981098109810981,0.0,0.0,0.0,0.0,0.0,0.0,0.0,0.0,0.0,0.0,0.0,0.0,1585.15
5773,0.6667000000000001,0.0,0.1110999999999999,0.0,0.1110999999999999,0.0,0.0,0.1110999999999999,0.0,0.0,0.0,0.0,0.0,0.0,0.0,0.0,0.0,0.0,0.0,0.0,1463.15
5774,0.631,0.0,0.0095,0.0643,0.1343,0.0,0.0,0.1128,0.0481,0.0,0.0,0.0,0.0,0.0,0.0,0.0,0.0,0.0,0.0,0.0,1407.15
5775,0.6507,0.0,0.0,0.0,0.0326,0.0,0.0,0.3167,0.0,0.0,0.0,0.0,0.0,0.0,0.0,0.0,0.0,0.0,0.0,0.0,1135.15
5776,0.24,0.0,0.0,0.0,0.0,0.0,0.0,0.0,0.0,0.0,0.0,0.76,0.0,0.0,0.0,0.0,0.0,0.0,0.0,0.0,999.15
5777,0.7112999999999999,0.0,0.0571,0.1862,0.0174,0.0,0.0189,0.0091,0.0,0.0,0.0,0.0,0.0,0.0,0.0,0.0,0.0,0.0,0.0,0.0,1670.15
5778,0.1016101610161016,0.6673667366736673,0.0,0.0,0.0,0.231023102310231,0.0,0.0,0.0,0.0,0.0,0.0,0.0,0.0,0.0,0.0,0.0,0.0,0.0,0.0,1114.15
