Repository: ychyn/algo_genetique

# algo_genetique
Ce code fait partie de notre mini-projet du MIG Verre 2024. L'objectif du mini-projet est l'obtention d'une composition de verre avec des qualités avantageuses pour une application potentiellement industrielle. 

On utilise l'outil de prediction des propriétés du verre à travers des réseaux de neuronnes codé par Franck Pigeonneau (qui constitue la plus grande partie de ce repo). On a codé l'algorithme génetique qui va, en utilisant ce réseau de neuronnes tenter d'obtenir une composition optimale dont on essaiera la fabrication dans le four situé à l'Ecole des Mines à Sophia Antipolis

File: DataBase/Tliqclean.csv (part 19 of 63)
,SiO2,B2O3,Al2O3,MgO,CaO,BaO,Li2O,Na2O,K2O,ZnO,SrO,PbO,Fe2O3,Y2O3,La2O3,TiO2,GeO2,ZrO2,P2O5,V2O5,Tliq
5779,0.2441,0.0,0.1174,0.1634,0.4750999999999999,0.0,0.0,0.0,0.0,0.0,0.0,0.0,0.0,0.0,0.0,0.0,0.0,0.0,0.0,0.0,1781.15
5780,0.705,0.0,0.035,0.065,0.015,0.0,0.06,0.08,0.0,0.0,0.0,0.0,0.0,0.02,0.0,0.015,0.0,0.005,0.0,0.0,1283.15
5781,0.6659999999999999,0.0,0.0483,0.0,0.0,0.0,0.0,0.1821,0.0203,0.0,0.0,0.0,0.0,0.0,0.0,0.0,0.0,0.0832,0.0,0.0,1603.15
5782,0.3598035980359804,0.1031010310103101,0.04240042400424,0.0,0.03860038600386,0.1974019740197402,0.03760037600376,0.0140001400014,0.0,0.05310053100531,0.02090020900209,0.0,0.0,0.0,0.0,0.0974009740097401,0.0,0.03510035100351,0.0,0.0,1293.15
5783,0.4036,0.0,0.1878,0.1583,0.2503,0.0,0.0,0.0,0.0,0.0,0.0,0.0,0.0,0.0,0.0,0.0,0.0,0.0,0.0,0.0,1778.15
5784,0.0707,0.6025,0.0,0.0,0.0,0.0,0.0588,0.0,0.0,0.0332,0.0,0.0,0.0,0.0754,0.1546,0.0,0.0,0.0048,0.0,0.0,1293.15
5785,0.1803,0.4886,0.1805,0.0,0.0,0.0,0.0,0.0,0.0,0.0,0.0,0.0,0.0,0.0398,0.1107,0.0,0.0,0.0,0.0,0.0,1273.15
5786,0.6566000000000001,0.0,0.0,0.0,0.0,0.0,0.023,0.166,0.0291,0.0,0.0,0.0,0.0,0.0,0.0,0.0,0.0,0.1253,0.0,0.0,1571.15
5787,0.6495350464953503,0.0292970702929707,0.0931906809319068,0.0336966303369663,0.0,0.0,0.0,0.0766923307669233,0.1152884711528847,0.0,0.0,0.0,0.0,0.0,0.0,0.0,0.0,0.0,0.0,0.0,1143.15
5788,0.5205520552055205,0.1048104810481048,0.2147214721472147,0.0,0.0,0.0,0.0,0.0,0.0,0.0,0.0,0.0,0.0,0.0785078507850785,0.0736073607360736,0.0,0.0,0.0,0.0,0.0,1550.15
5789,0.5750000000000001,0.06,0.0,0.0,0.0,0.0,0.0,0.215,0.0,0.0,0.0,0.0,0.0,0.0,0.0,0.0,0.0,0.12,0.03,0.0,1379.15
5790,0.0,0.0,0.0,0.0,0.0,0.0,0.04,0.0,0.0,0.0,0.0,0.0,0.0,0.0,0.0,0.0,0.0,0.0,0.0,0.96,937.15
5791,0.3954395439543954,0.0,0.0852085208520851,0.23002300230023,0.2893289328932893,0.0,0.0,0.0,0.0,0.0,0.0,0.0,0.0,0.0,0.0,0.0,0.0,0.0,0.0,0.0,1611.15
5792,0.0,0.0645935406459354,0.0253974602539746,0.0,0.0,0.3641635836416358,0.0,0.0,0.0881911808819118,0.0,0.0,0.0,0.0,0.0,0.0,0.0,0.0,0.0,0.4576542345765423,0.0,1133.15
5793,0.6871999999999999,0.0,0.0,0.1422999999999999,0.0408999999999999,0.0,0.0,0.1296,0.0,0.0,0.0,0.0,0.0,0.0,0.0,0.0,0.0,0.0,0.0,0.0,1393.15
5794,0.4,0.0,0.045,0.15,0.135,0.0,0.06,0.0,0.0,0.12,0.053,0.0,0.0,0.025,0.0,0.0,0.0,0.012,0.0,0.0,1443.15
5795,0.5546445355464453,0.0897910208979102,0.1940805919408059,0.0,0.0,0.0,0.0,0.0,0.0,0.0,0.0,0.0,0.0,0.0783921607839216,0.0830916908309169,0.0,0.0,0.0,0.0,0.0,1474.15
5796,0.1044104410441044,0.4375437543754376,0.0,0.0,0.1198119811981198,0.0,0.1049104910491049,0.0,0.0,0.0991099109910991,0.0,0.0,0.0,0.0317031703170317,0.066006600660066,0.0,0.0,0.0291029102910291,0.0,0.0,1213.15
5797,0.7199999999999999,0.0,0.0599999999999999,0.0,0.0249999999999999,0.0,0.0819999999999999,0.104,0.0,0.0,0.0,0.0,0.0,0.0,0.0,0.0,0.0,0.009,0.0,0.0,1243.15
5798,0.6424,0.0,0.1567,0.0825999999999999,0.0949,0.0087,0.0,0.0,0.0,0.0,0.0064,0.0,0.0,0.0,0.0,0.0,0.0,0.0,0.0,0.0,1553.15
5799,0.6542345765423458,0.0,0.0,0.0,0.14998500149985,0.0,0.0,0.1957804219578041,0.0,0.0,0.0,0.0,0.0,0.0,0.0,0.0,0.0,0.0,0.0,0.0,1323.15
5800,0.53,0.0,0.06,0.16,0.0,0.0,0.1,0.0,0.0,0.04,0.0,0.0,0.0,0.03,0.0,0.06,0.0,0.02,0.0,0.0,1517.15
5801,0.6768000000000001,0.0,0.0064,0.0081,0.0116,0.0068,0.0348,0.1101999999999999,0.0318,0.012,0.0075,0.0,0.0,0.0,0.0,0.057,0.0,0.037,0.0,0.0,1173.15
5802,0.6535,0.0,0.0679,0.0624,0.0449,0.0,0.0,0.1371,0.0334,0.0,0.0,0.0,0.0,0.0,0.0,0.0,0.0,0.0,0.0,0.0,1273.15
5803,0.465,0.0,0.0,0.0,0.0,0.23,0.0,0.0,0.0,0.0,0.0,0.0,0.0,0.0,0.0,0.305,0.0,0.0,0.0,0.0,1510.15
5804,0.6907690769076907,0.0701070107010701,0.1101110111011101,0.043004300430043,0.043004300430043,0.0,0.0,0.0,0.0,0.0,0.043004300430043,0.0,0.0,0.0,0.0,0.0,0.0,0.0,0.0,0.0,1613.15
5805,0.7109710971097111,0.0,0.0552055205520552,0.0,0.0,0.0,0.0,0.0,0.2338233823382338,0.0,0.0,0.0,0.0,0.0,0.0,0.0,0.0,0.0,0.0,0.0,1358.15
5806,0.7003,0.0,0.1011,0.1015,0.0,0.0153,0.0626999999999999,0.0,0.0,0.0,0.0,0.0,0.0,0.0,0.0,0.0116999999999999,0.0,0.0074,0.0,0.0,1569.2499755859376
5807,0.0,0.0377,0.0189,0.0377,0.0377,0.3774,0.0755,0.0,0.0,0.0377,0.0,0.0,0.0,0.0,0.0,0.0,0.0,0.0,0.3774,0.0,1153.15
5808,0.5472,0.0,0.0969,0.1036999999999999,0.1473,0.0,0.0,0.0239,0.0073,0.0,0.0,0.0,0.0371,0.0,0.0,0.016,0.0,0.0,0.019,0.0,1503.15
5809,0.1868,0.1612,0.0,0.0,0.1,0.183,0.0,0.0,0.0,0.0,0.0,0.1131,0.0,0.0,0.034,0.2107,0.0,0.0,0.0,0.0,1338.15
5810,0.3896,0.0,0.141,0.0,0.0,0.0,0.0,0.4694,0.0,0.0,0.0,0.0,0.0,0.0,0.0,0.0,0.0,0.0,0.0,0.0,1648.15
5811,0.0,0.0,0.0,0.0,0.02,0.0,0.0,0.0,0.0,0.0,0.0,0.0,0.0,0.0,0.0,0.0,0.98,0.0,0.0,0.0,1492.15
5812,0.5001500150015001,0.115111511151115,0.0196019601960196,0.0,0.0843084308430843,0.1369136913691369,0.0,0.0,0.0,0.0,0.0843084308430843,0.0,0.0,0.0,0.0,0.0401040104010401,0.0,0.0195019501950195,0.0,0.0,1237.15
5813,0.6324000000000001,0.0,0.1158,0.1417,0.095,0.0,0.0,0.0,0.0,0.0,0.0,0.0,0.0,0.0141999999999999,0.0,0.0,0.0,0.0,0.0,0.0,1436.15
5814,0.5431,0.0586,0.04,0.0,0.0422,0.1394,0.0,0.0,0.0,0.0301,0.0858,0.0,0.0,0.0,0.0,0.0409,0.0,0.0199,0.0,0.0,1237.15
5815,0.48,0.0,0.0,0.0,0.0,0.0,0.0,0.0,0.0,0.52,0.0,0.0,0.0,0.0,0.0,0.0,0.0,0.0,0.0,0.0,1722.15
5816,0.5,0.0,0.0761,0.0698,0.3540999999999999,0.0,0.0,0.0,0.0,0.0,0.0,0.0,0.0,0.0,0.0,0.0,0.0,0.0,0.0,0.0,1553.15
5817,0.0,0.0,0.0,0.0,0.4118,0.0,0.0882,0.0,0.0,0.0,0.0,0.0,0.0,0.0,0.0,0.0,0.0,0.0,0.5,0.0,1152.15
5818,0.4144,0.0,0.0,0.0,0.0,0.0,0.0,0.0,0.0,0.0,0.0,0.5856,0.0,0.0,0.0,0.0,0.0,0.0,0.0,0.0,1000.15
5819,0.3961,0.0,0.0742999999999999,0.119,0.4106,0.0,0.0,0.0,0.0,0.0,0.0,0.0,0.0,0.0,0.0,0.0,0.0,0.0,0.0,0.0,1673.15
5820,0.2042795720427957,0.3270672932706729,0.0,0.0,0.0,0.4686531346865313,0.0,0.0,0.0,0.0,0.0,0.0,0.0,0.0,0.0,0.0,0.0,0.0,0.0,0.0,1257.15
5821,0.1937,0.5918,0.0,0.0,0.0,0.0,0.0,0.2145,0.0,0.0,0.0,0.0,0.0,0.0,0.0,0.0,0.0,0.0,0.0,0.0,971.15
5822,0.5502,0.0,0.0,0.0,0.2337,0.0,0.0,0.0,0.2161,0.0,0.0,0.0,0.0,0.0,0.0,0.0,0.0,0.0,0.0,0.0,1268.15
5823,0.6630397823869433,0.0,0.0266015960957657,0.0981058863531812,0.1010060603636218,0.0,0.0,0.1105066303978239,0.0,0.0,0.0,0.0,0.0,0.0,0.0,0.0,0.0,0.0,0.0,0.0,1422.15
5824,0.0140014001400139,0.4600460046004599,0.0,0.0,0.1503150315031503,0.0,0.0564056405640563,0.0,0.0,0.2278227822782277,0.0,0.0,0.0,0.0,0.0543054305430542,0.0,0.0,0.0342034203420342,0.0,0.0,1233.15
5825,0.833,0.0,0.084,0.0,0.023,0.0,0.0,0.0,0.06,0.0,0.0,0.0,0.0,0.0,0.0,0.0,0.0,0.0,0.0,0.0,1481.15
5826,0.9058,0.0,0.0942,0.0,0.0,0.0,0.0,0.0,0.0,0.0,0.0,0.0,0.0,0.0,0.0,0.0,0.0,0.0,0.0,0.0,1978.15
5827,0.7041,0.0,0.0,0.0727,0.0758,0.0116999999999999,0.0,0.1341999999999999,0.0,0.0,0.0,0.0,0.0,0.0,0.0,0.0,0.0,0.0,0.0,0.0,1233.15
5828,0.6280999999999999,0.0352999999999999,0.0,0.0,0.0314999999999999,0.0,0.0,0.3051,0.0,0.0,0.0,0.0,0.0,0.0,0.0,0.0,0.0,0.0,0.0,0.0,1050.15
5829,0.615,0.0,0.17,0.0,0.06,0.0,0.0,0.107,0.048,0.0,0.0,0.0,0.0,0.0,0.0,0.0,0.0,0.0,0.0,0.0,1338.15
5830,0.7634000000000001,0.0,0.0,0.0,0.0,0.0,0.0,0.0,0.2366,0.0,0.0,0.0,0.0,0.0,0.0,0.0,0.0,0.0,0.0,0.0,1038.15
5831,0.6593000000000001,0.0771999999999999,0.1082,0.0571,0.0481,0.0,0.0,0.0,0.0,0.0,0.0501,0.0,0.0,0.0,0.0,0.0,0.0,0.0,0.0,0.0,1533.15
5832,0.65,0.0,0.1225,0.0569,0.1706,0.0,0.0,0.0,0.0,0.0,0.0,0.0,0.0,0.0,0.0,0.0,0.0,0.0,0.0,0.0,1600.15
5833,0.857,0.0,0.071,0.0,0.035,0.0,0.0,0.0,0.037,0.0,0.0,0.0,0.0,0.0,0.0,0.0,0.0,0.0,0.0,0.0,1518.15
5834,0.7331,0.0052,0.0,0.0,0.1061,0.0,0.0,0.1556,0.0,0.0,0.0,0.0,0.0,0.0,0.0,0.0,0.0,0.0,0.0,0.0,1236.15
5835,0.8,0.0,0.1,0.0,0.0,0.0,0.0,0.0,0.0,0.0,0.08,0.0,0.0,0.0,0.0,0.0,0.0,0.0,0.0,0.0,1687.15
5836,0.6772999999999999,0.0,0.2100999999999999,0.0,0.0,0.0,0.0,0.1125999999999999,0.0,0.0,0.0,0.0,0.0,0.0,0.0,0.0,0.0,0.0,0.0,0.0,1884.15
5837,0.6204000000000001,0.041,0.1062,0.1206,0.0809,0.0296,0.0,0.0,0.0,0.0,0.0,0.0,0.0,0.0,0.0,0.0,0.0,0.0,0.0,0.0,1440.15
5838,0.0,0.0,0.0,0.0,0.0,0.0,0.0,0.44,0.15,0.0,0.0,0.0,0.0,0.0,0.0,0.0,0.0,0.0,0.41,0.0,868.1500000000001
5839,0.7997,0.0,0.0,0.0,0.0,0.0,0.0,0.0,0.2003,0.0,0.0,0.0,0.0,0.0,0.0,0.0,0.0,0.0,0.0,0.0,1043.15
5840,0.54,0.0,0.0,0.0,0.0,0.245,0.0,0.0,0.0,0.0,0.0,0.0,0.0,0.0,0.0,0.215,0.0,0.0,0.0,0.0,1515.15
5841,0.532,0.0,0.2339999999999999,0.0,0.2019999999999999,0.0,0.0,0.0,0.032,0.0,0.0,0.0,0.0,0.0,0.0,0.0,0.0,0.0,0.0,0.0,1777.15
5842,0.5730000000000001,0.0,0.213,0.0,0.198,0.0,0.0,0.0,0.016,0.0,0.0,0.0,0.0,0.0,0.0,0.0,0.0,0.0,0.0,0.0,1798.15
5843,0.6988,0.0,0.1239,0.0323,0.0,0.0,0.0,0.1427999999999999,0.0,0.0,0.0,0.0,0.0,0.0,0.0,0.0,0.0,0.0,0.0,0.0,1364.15
5844,0.4715,0.179,0.0105,0.0,0.0698,0.0362,0.1572,0.0241,0.0,0.0,0.0144,0.0,0.0,0.0,0.0371,0.0,0.0,0.0,0.0,0.0,1131.15
5845,0.5652999999999999,0.0,0.0537999999999999,0.1360999999999999,0.0,0.0,0.2447999999999999,0.0,0.0,0.0,0.0,0.0,0.0,0.0,0.0,0.0,0.0,0.0,0.0,0.0,1314.15
5846,0.69,0.0,0.19,0.0,0.0,0.0,0.0,0.0,0.0,0.0,0.0,0.0,0.0,0.03,0.09,0.0,0.0,0.0,0.0,0.0,1558.15
5847,0.7212721272127214,0.0,0.0116011601160116,0.0589058905890589,0.0741074107410741,0.0,0.0,0.1341134113411341,0.0,0.0,0.0,0.0,0.0,0.0,0.0,0.0,0.0,0.0,0.0,0.0,1253.15
5848,0.6505,0.0093,0.0127,0.0482,0.0923,0.0,0.0,0.0626999999999999,0.0481,0.0318,0.0,0.0,0.0,0.0,0.0,0.0,0.0,0.0425,0.0,0.0,1423.15
5849,0.2618,0.1664999999999999,0.0,0.0,0.0,0.0,0.0,0.0,0.0,0.5085999999999999,0.0,0.0630999999999999,0.0,0.0,0.0,0.0,0.0,0.0,0.0,0.0,1436.15
5850,0.7857999999999998,0.0,0.0916999999999999,0.0153999999999999,0.0153999999999999,0.0,0.0,0.0,0.0916999999999999,0.0,0.0,0.0,0.0,0.0,0.0,0.0,0.0,0.0,0.0,0.0,1463.15
5851,0.7244,0.0819,0.0404,0.0,0.0,0.0,0.0382,0.046,0.0336,0.0117,0.0,0.0,0.0,0.0,0.0,0.0238,0.0,0.0,0.0,0.0,1213.15
5852,0.0,0.019,0.0,0.0658,0.0709,0.4149,0.0,0.0,0.0,0.0,0.0,0.0,0.0,0.0,0.0,0.0,0.0,0.0,0.4294,0.0,1133.15
5853,0.0,0.7000000000000001,0.0,0.0,0.0,0.0,0.0,0.3,0.0,0.0,0.0,0.0,0.0,0.0,0.0,0.0,0.0,0.0,0.0,0.0,973.15
5854,0.4244575542445755,0.1950804919508049,0.0,0.0,0.0,0.3804619538046195,0.0,0.0,0.0,0.0,0.0,0.0,0.0,0.0,0.0,0.0,0.0,0.0,0.0,0.0,1358.15
5855,0.6132,0.0,0.019,0.0402,0.0675,0.0,0.0,0.2361,0.024,0.0,0.0,0.0,0.0,0.0,0.0,0.0,0.0,0.0,0.0,0.0,1168.15
5856,0.5230953809238152,0.0594881023795241,0.0362927414517096,0.0410917816436712,0.1500699860027994,0.0,0.0,0.1131773645270945,0.0277944411117776,0.0,0.0,0.0,0.0131973605278944,0.0,0.0,0.015996800639872,0.0,0.0,0.0,0.0,1268.15
5857,0.6595000000000001,0.08,0.1002,0.0504,0.0701,0.0,0.0,0.0,0.0,0.0,0.0398,0.0,0.0,0.0,0.0,0.0,0.0,0.0,0.0,0.0,1533.15
5858,0.6496999999999999,0.0,0.0331,0.0,0.0204999999999999,0.0,0.0,0.1775999999999999,0.0,0.0,0.0,0.0,0.0,0.0,0.0,0.0405999999999999,0.0,0.0766999999999999,0.0,0.0,1543.15
5859,0.0,0.67,0.0,0.0,0.13,0.0,0.2,0.0,0.0,0.0,0.0,0.0,0.0,0.0,0.0,0.0,0.0,0.0,0.0,0.0,1070.15
5860,0.0,0.0,0.0,0.0,0.3213,0.0,0.0,0.4589999999999999,0.0,0.0,0.0,0.0,0.0,0.0,0.0,0.0,0.0,0.0,0.2196999999999999,0.0,1965.15
5861,0.653,0.005,0.154,0.022,0.0,0.0,0.0,0.165,0.0,0.0,0.0,0.0,0.0,0.0,0.0,0.0,0.0,0.0,0.0,0.0,1404.15
5862,0.0,0.5832999999999999,0.0,0.0,0.0,0.0,0.0,0.0,0.4167,0.0,0.0,0.0,0.0,0.0,0.0,0.0,0.0,0.0,0.0,0.0,1131.15
5863,0.6314884083771728,0.005500770107815,0.0429060068409577,0.0,0.219030664293001,0.0180025203528494,0.0,0.0176024643450083,0.0109015262136699,0.0537075190526673,0.0,0.0,0.0,0.0,0.0,0.0,0.0,0.0,0.0,0.0,1503.15
5864,0.6489,0.0,0.0196,0.0342,0.1085,0.0,0.0,0.1788,0.0,0.0,0.0,0.0,0.0,0.0,0.0,0.0,0.0,0.0,0.01,0.0,1273.15
5865,0.7090000000000001,0.0,0.14,0.05,0.025,0.05,0.0,0.0,0.0,0.0,0.025,0.0,0.0,0.0,0.0,0.0,0.0,0.0,0.0,0.0,1563.15
5866,0.6599999999999999,0.0625999999999999,0.1191999999999999,0.0500999999999999,0.0691999999999999,0.0,0.0,0.0,0.0,0.0,0.0389,0.0,0.0,0.0,0.0,0.0,0.0,0.0,0.0,0.0,1433.15
5867,0.7057,0.0,0.0893,0.1505,0.0541,0.0,0.0,0.0,0.0,0.0,0.0,0.0,0.0,0.0,0.0,0.0,0.0,0.0,0.0,0.0,1680.75
5868,0.0,0.0,0.0,0.0,0.4589999999999999,0.0,0.0,0.0,0.2048,0.0,0.0,0.0,0.0,0.0,0.0,0.0,0.0,0.0,0.3362,0.0,1338.15
5869,0.6654000000000001,0.0,0.0,0.0718,0.2066,0.0,0.0,0.0561,0.0,0.0,0.0,0.0,0.0,0.0,0.0,0.0,0.0,0.0,0.0,0.0,1530.15
5870,0.6698999999999999,0.0692,0.1171,0.0506,0.0451,0.0,0.0,0.0,0.0,0.0,0.0481,0.0,0.0,0.0,0.0,0.0,0.0,0.0,0.0,0.0,1423.15
5871,0.6759999999999999,0.013,0.126,0.0819999999999999,0.084,0.0,0.0,0.0,0.0,0.0,0.019,0.0,0.0,0.0,0.0,0.0,0.0,0.0,0.0,0.0,1548.15
5872,0.6666333366663334,0.0,0.0,0.0,0.0,0.0,0.0666933306669333,0.0999900009999,0.1666833316668333,0.0,0.0,0.0,0.0,0.0,0.0,0.0,0.0,0.0,0.0,0.0,923.15
5873,0.7318000000000001,0.0,0.0,0.0,0.0,0.0,0.0,0.2682,0.0,0.0,0.0,0.0,0.0,0.0,0.0,0.0,0.0,0.0,0.0,0.0,1078.15
5874,0.4569,0.0,0.0,0.0,0.4583,0.0,0.0,0.0848,0.0,0.0,0.0,0.0,0.0,0.0,0.0,0.0,0.0,0.0,0.0,0.0,1613.15
5875,0.693,0.0,0.1783,0.0,0.0,0.0,0.0,0.0,0.0,0.0,0.0,0.0,0.0,0.0,0.1089,0.0,0.0,0.0,0.0,0.0,1508.15
5876,0.6493000000000001,0.0,0.1621,0.0216,0.0,0.0,0.0,0.1651999999999999,0.0,0.0,0.0,0.0,0.0,0.0,0.0,0.0,0.0,0.0,0.0,0.0,1454.15
5877,0.5905,0.0467,0.099,0.113,0.1161,0.0255,0.0,0.0,0.0,0.0,0.0,0.0,0.0,0.0,0.0,0.0,0.0,0.0,0.0091,0.0,1413.15
5878,0.3394660533946605,0.292970702929707,0.0,0.0,0.0,0.3325667433256674,0.0,0.0,0.0,0.0,0.0,0.0,0.0,0.0,0.0156984301569843,0.0,0.0,0.0,0.0,0.0,1249.15
5879,0.372707454149083,0.131002620052401,0.0244004880097601,0.0720014400288005,0.0,0.1623032460649213,0.0250005000100002,0.0,0.0,0.0,0.0800016000320006,0.0,0.0,0.0,0.0,0.0986019720394407,0.0,0.0337006740134802,0.0,0.0,1243.15
5880,0.301,0.0,0.0554,0.2103,0.4332999999999999,0.0,0.0,0.0,0.0,0.0,0.0,0.0,0.0,0.0,0.0,0.0,0.0,0.0,0.0,0.0,1831.15
5881,0.81,0.0,0.1326,0.0,0.0,0.0,0.0,0.0,0.0574,0.0,0.0,0.0,0.0,0.0,0.0,0.0,0.0,0.0,0.0,0.0,1888.15
5882,0.6665000000000001,0.0,0.0,0.0,0.0,0.0,0.3335,0.0,0.0,0.0,0.0,0.0,0.0,0.0,0.0,0.0,0.0,0.0,0.0,0.0,1308.15
5883,0.0,0.0,0.0,0.0,0.0,0.4443999999999999,0.0,0.0556,0.0,0.0,0.0,0.0,0.0,0.0,0.0,0.0,0.0,0.0,0.0,0.5,952.15
5884,0.4,0.0,0.0,0.0,0.1,0.2,0.0,0.0,0.0,0.0,0.1,0.0,0.0,0.0,0.0,0.165,0.0,0.035,0.0,0.0,1573.15
5885,0.0,0.7019,0.0,0.0,0.0,0.2981,0.0,0.0,0.0,0.0,0.0,0.0,0.0,0.0,0.0,0.0,0.0,0.0,0.0,0.0,1117.15
5886,0.7364,0.0,0.1088,0.0173,0.0548,0.0409999999999999,0.0,0.0,0.0,0.0,0.0404,0.0,0.0,0.0,0.0,0.0,0.0,0.0,0.0,0.0,1532.15
5887,0.5047495250474953,0.0588941105889411,0.0401959804019598,0.0,0.0862913708629137,0.1560843915608439,0.0,0.0,0.0,0.0301969803019698,0.0624937506249375,0.0,0.0,0.0,0.0,0.0410958904109589,0.0,0.01999800019998,0.0,0.0,1282.15
5888,0.6568999999999999,0.0,0.0141,0.0,0.0,0.0,0.0,0.0,0.3289999999999999,0.0,0.0,0.0,0.0,0.0,0.0,0.0,0.0,0.0,0.0,0.0,1293.15
5889,0.5614438556144385,0.0,0.171982801719828,0.2418758124187581,0.0,0.0,0.0,0.0,0.0246975302469753,0.0,0.0,0.0,0.0,0.0,0.0,0.0,0.0,0.0,0.0,0.0,1728.15
5890,0.612,0.045,0.093,0.05,0.075,0.044,0.0,0.0,0.0,0.065,0.0,0.0,0.0,0.0,0.0,0.015,0.0,0.0,0.0,0.0,1423.15
5891,0.0409999999999999,0.7140000000000001,0.0,0.0,0.0,0.245,0.0,0.0,0.0,0.0,0.0,0.0,0.0,0.0,0.0,0.0,0.0,0.0,0.0,0.0,1125.15
5892,0.0,0.78,0.0,0.0,0.0,0.0,0.0,0.0,0.22,0.0,0.0,0.0,0.0,0.0,0.0,0.0,0.0,0.0,0.0,0.0,1119.15
5893,0.6371426571608555,0.0774930256276935,0.0991910728034476,0.0,0.1201891829735323,0.0,0.0,0.0,0.0,0.0,0.0650941415272625,0.0,0.0,0.0,0.0,0.0,0.0,0.0,0.0,0.0,1378.15
5894,0.602,0.0,0.083,0.048,0.267,0.0,0.0,0.0,0.0,0.0,0.0,0.0,0.0,0.0,0.0,0.0,0.0,0.0,0.0,0.0,1443.15
5895,0.0,0.0,0.0,0.0,0.0,0.0,0.0,0.367,0.3,0.0,0.0,0.0,0.0,0.0,0.0,0.0,0.0,0.0,0.3329999999999999,0.0,1167.15
5896,0.0,0.0,0.0,0.0,0.2727,0.0,0.0,0.0,0.0,0.0,0.0,0.0,0.0,0.0,0.1818,0.5455,0.0,0.0,0.0,0.0,2028.15
5897,0.0643,0.5425,0.0095,0.0,0.1826,0.0,0.0,0.0,0.0,0.0593,0.0,0.0,0.0,0.0,0.0964,0.0,0.0,0.0374,0.0,0.0,1223.15
5898,0.6057605760576058,0.0,0.0,0.0,0.0,0.0,0.334033403340334,0.0,0.0,0.0,0.0,0.0,0.0,0.0,0.0,0.0602060206020602,0.0,0.0,0.0,0.0,1421.15
5899,0.7316,0.005,0.0757,0.0385,0.0255,0.0,0.0,0.0596,0.0465,0.0,0.0166,0.0,0.0,0.0,0.0,0.0,0.0,0.0,0.0,0.0,1368.15
5900,0.2442,0.0,0.0,0.0,0.0,0.0,0.0,0.0,0.0,0.0,0.0,0.7558,0.0,0.0,0.0,0.0,0.0,0.0,0.0,0.0,987.15
5901,0.7509999999999999,0.0,0.0,0.0,0.0745,0.0,0.0,0.1495,0.0,0.0,0.0,0.0,0.0,0.0,0.0,0.025,0.0,0.0,0.0,0.0,1399.15
5902,0.6623,0.0,0.0127,0.0,0.0,0.0,0.0,0.1664999999999999,0.0,0.1585,0.0,0.0,0.0,0.0,0.0,0.0,0.0,0.0,0.0,0.0,1163.15
5903,0.4942,0.0,0.0754,0.0,0.3407,0.0,0.0,0.0,0.0,0.0,0.0,0.0,0.0,0.0,0.0,0.0,0.0,0.0,0.0897,0.0,1827.15
5904,0.5063987202559488,0.0,0.031993601279744,0.147870425914817,0.0,0.0,0.1987602479504099,0.020995800839832,0.0,0.0,0.025994801039792,0.0,0.0,0.0,0.0,0.047990401919616,0.0,0.01999600079984,0.0,0.0,1380.15
5905,0.4555455545554555,0.1488148814881488,0.0551055105510551,0.0,0.0423042304230423,0.0923092309230923,0.0,0.0,0.0,0.0301030103010301,0.0855085508550855,0.0,0.0,0.0,0.0,0.0753075307530753,0.0,0.0128012801280128,0.0022002200220022,0.0,1231.15
5906,0.6646,0.0,0.0,0.0,0.2239999999999999,0.0,0.0,0.1114,0.0,0.0,0.0,0.0,0.0,0.0,0.0,0.0,0.0,0.0,0.0,0.0,1473.15
5907,0.7466253374662535,0.0,0.0457954204579542,0.0,0.1265873412658734,0.0,0.0,0.0,0.0,0.0,0.0,0.0,0.0,0.0,0.0,0.080991900809919,0.0,0.0,0.0,0.0,1822.15
5908,0.59,0.09,0.01,0.0,0.0,0.0,0.0,0.16,0.05,0.0,0.0,0.0,0.0,0.0,0.0,0.0,0.0,0.1,0.0,0.0,1368.15
5909,0.6507349265073493,0.0,0.0098990100989901,0.0,0.0360963903609639,0.0,0.0,0.1794820517948205,0.0,0.0,0.0,0.0,0.0,0.0,0.0,0.0,0.0,0.1148885111488851,0.0,0.0,1518.15
5910,0.3,0.0,0.0,0.0,0.0,0.14,0.0,0.15,0.05,0.0,0.0,0.0,0.0,0.0,0.0,0.33,0.0,0.03,0.0,0.0,1373.15
5911,0.715,0.0,0.106,0.0,0.138,0.04,0.0,0.0,0.0,0.0,0.0,0.0,0.0,0.0,0.0,0.0,0.0,0.0,0.0,0.0,1485.15
5912,0.6960303969603039,0.0,0.1207879212078792,0.1472852714728527,0.0,0.0,0.0358964103589641,0.0,0.0,0.0,0.0,0.0,0.0,0.0,0.0,0.0,0.0,0.0,0.0,0.0,1627.0500244140626
5913,0.1744,0.301,0.0,0.0,0.0,0.0683,0.0,0.0,0.0,0.3218,0.0,0.0,0.0,0.0,0.0965,0.0131,0.0,0.017,0.0,0.0,1234.15
5914,0.6601,0.0,0.1297,0.1227999999999999,0.0112,0.0,0.0688,0.0074,0.0,0.0,0.0,0.0,0.0,0.0,0.0,0.0,0.0,0.0,0.0,0.0,1541.15
5915,0.6859000000000001,0.0,0.1325,0.0,0.1816,0.0,0.0,0.0,0.0,0.0,0.0,0.0,0.0,0.0,0.0,0.0,0.0,0.0,0.0,0.0,1689.15
5916,0.5473999999999999,0.059,0.0402999999999999,0.0,0.0424999999999999,0.1566,0.0,0.0,0.0,0.0302999999999999,0.0626999999999999,0.0,0.0,0.0,0.0,0.0411999999999999,0.0,0.0199999999999999,0.0,0.0,1248.15
5917,0.66,0.0,0.05,0.115,0.035,0.005,0.0,0.05,0.055,0.0,0.01,0.0,0.0,0.0,0.0,0.0,0.0,0.02,0.0,0.0,1448.15
5918,0.73,0.0,0.0,0.0,0.1,0.0,0.0,0.1,0.0,0.0,0.0,0.0,0.0,0.0,0.0,0.01,0.0,0.06,0.0,0.0,1458.15
5919,0.5356071214242849,0.0591118223644729,0.04000800160032,0.0,0.043008601720344,0.141128225645129,0.0,0.0,0.0,0.03000600120024,0.0871174234846969,0.0,0.0,0.0,0.0,0.031006201240248,0.0,0.033006601320264,0.0,0.0,1238.15
5920,0.61,0.0,0.13,0.03,0.0,0.0,0.132,0.052,0.03,0.0,0.0,0.0,0.0,0.0,0.0,0.01,0.0,0.006,0.0,0.0,1293.15
5921,0.4897999999999999,0.0,0.1603,0.0,0.3499,0.0,0.0,0.0,0.0,0.0,0.0,0.0,0.0,0.0,0.0,0.0,0.0,0.0,0.0,0.0,1693.15
5922,0.7119,0.0194,0.0596,0.0,0.0277,0.0,0.0,0.0436,0.1363,0.0,0.0,0.0,0.0,0.0,0.0,0.0,0.0,0.0,0.0,0.0,1295.15
5923,0.6003000000000001,0.0,0.1602,0.0,0.0,0.0,0.0,0.1562,0.0,0.0817,0.0,0.0,0.0,0.0,0.0,0.0,0.0,0.0,0.0,0.0,1643.15
5924,0.6969000000000001,0.0,0.1243,0.0227,0.0,0.0,0.0,0.1539,0.0,0.0,0.0,0.0,0.0,0.0,0.0,0.0,0.0,0.0,0.0,0.0,1227.15
5925,0.3,0.0,0.0,0.0,0.025,0.275,0.0,0.0,0.0,0.0,0.0,0.0,0.0,0.0,0.0,0.4,0.0,0.0,0.0,0.0,1565.15
5926,0.6923999999999999,0.0,0.0075,0.0125,0.0131,0.0278,0.0173,0.1006,0.0533999999999999,0.0,0.0432,0.0,0.0,0.0,0.0,0.0,0.0,0.0306999999999999,0.0,0.0,1199.15
5927,0.4470999999999999,0.0,0.0669999999999999,0.0,0.0,0.0,0.0,0.4858999999999999,0.0,0.0,0.0,0.0,0.0,0.0,0.0,0.0,0.0,0.0,0.0,0.0,1278.15
5928,0.6215999999999999,0.0,0.0,0.0917,0.0,0.0,0.2867,0.0,0.0,0.0,0.0,0.0,0.0,0.0,0.0,0.0,0.0,0.0,0.0,0.0,1266.15
5929,0.66,0.0058,0.1026,0.0575,0.0059,0.0,0.0,0.1423,0.0237,0.0,0.0,0.0,0.0,0.0,0.0,0.0,0.0,0.0,0.0,0.0,1173.15
5930,0.667,0.0,0.0493,0.0,0.0,0.0,0.0,0.0,0.2837,0.0,0.0,0.0,0.0,0.0,0.0,0.0,0.0,0.0,0.0,0.0,1198.15
5931,0.354,0.0,0.1125,0.0673,0.4661999999999999,0.0,0.0,0.0,0.0,0.0,0.0,0.0,0.0,0.0,0.0,0.0,0.0,0.0,0.0,0.0,1748.15
5932,0.0,0.0,0.0,0.0,0.0,0.368,0.0,0.0,0.0,0.0,0.0,0.0,0.0,0.0,0.0,0.632,0.0,0.0,0.0,0.0,1775.15
5933,0.0,0.0,0.0,0.0,0.0,0.2414,0.0,0.0,0.0,0.0,0.0,0.0,0.0,0.0,0.2069,0.5517,0.0,0.0,0.0,0.0,1942.15
5934,0.0784,0.527,0.0,0.0,0.0,0.0,0.0,0.0,0.0,0.0,0.0,0.0,0.0,0.0797,0.195,0.0139,0.0,0.0966,0.0,0.0,1418.15
5935,0.0,0.1780999999999999,0.0243,0.1476,0.1061,0.0906,0.0,0.0,0.0,0.0487999999999999,0.0,0.0,0.0,0.0,0.0,0.0252,0.0,0.0,0.3792999999999999,0.0,1178.15
5936,0.46,0.0,0.0,0.0,0.0,0.4,0.0,0.0,0.0,0.14,0.0,0.0,0.0,0.0,0.0,0.0,0.0,0.0,0.0,0.0,1561.15
5937,0.5801580158015802,0.0,0.1199119911991199,0.0302030203020302,0.0602060206020602,0.0,0.0,0.1199119911991199,0.0896089608960896,0.0,0.0,0.0,0.0,0.0,0.0,0.0,0.0,0.0,0.0,0.0,1373.15
5938,0.5846,0.0,0.0,0.0,0.0,0.0,0.0,0.4154,0.0,0.0,0.0,0.0,0.0,0.0,0.0,0.0,0.0,0.0,0.0,0.0,1238.15
5939,0.6638,0.0,0.0069,0.0,0.0327999999999999,0.0327999999999999,0.0,0.1486,0.0,0.0,0.0,0.0,0.0,0.0,0.0,0.0,0.0,0.115,0.0,0.0,1463.15
5940,0.7000000000000001,0.0,0.1,0.04,0.0,0.0,0.1,0.04,0.01,0.0,0.0,0.0,0.0,0.0,0.0,0.0,0.0,0.01,0.0,0.0,1418.15
5941,0.156,0.5579999999999999,0.0,0.0,0.0,0.286,0.0,0.0,0.0,0.0,0.0,0.0,0.0,0.0,0.0,0.0,0.0,0.0,0.0,0.0,1171.15
5942,0.6505,0.1349,0.092,0.0244,0.0,0.049,0.0,0.0,0.0,0.0,0.0491,0.0,0.0,0.0,0.0,0.0,0.0,0.0,0.0,0.0,1274.15
5943,0.5918,0.0467,0.1052,0.1209,0.0926999999999999,0.0212,0.0,0.0,0.0,0.0159,0.0,0.0,0.0,0.0,0.0,0.0,0.0,0.0,0.0045,0.0,1403.15
5944,0.2458,0.0,0.1828999999999999,0.0,0.4285,0.0,0.0,0.0,0.0,0.0,0.0,0.0,0.0,0.0,0.0,0.0,0.0,0.0,0.1427999999999999,0.0,1680.15
5945,0.2904,0.4177,0.0,0.0,0.0,0.0,0.0,0.2919,0.0,0.0,0.0,0.0,0.0,0.0,0.0,0.0,0.0,0.0,0.0,0.0,901.1500000000001
5946,0.5999,0.0,0.0,0.2001,0.0,0.0,0.0,0.0,0.2,0.0,0.0,0.0,0.0,0.0,0.0,0.0,0.0,0.0,0.0,0.0,1408.15
5947,0.6738,0.0,0.0103,0.0,0.0212,0.0,0.0,0.1692,0.0148,0.0085,0.0,0.0,0.0,0.0,0.0,0.0,0.0,0.0936,0.0,0.0,1503.15
5948,0.4999500049995,0.0,0.0873912608739126,0.0841915808419158,0.3284671532846715,0.0,0.0,0.0,0.0,0.0,0.0,0.0,0.0,0.0,0.0,0.0,0.0,0.0,0.0,0.0,1538.15
5949,0.78,0.0,0.02,0.0,0.05,0.0,0.0,0.025,0.025,0.0,0.05,0.0,0.0,0.0,0.0,0.0,0.0,0.05,0.0,0.0,1558.15
5950,0.5,0.0,0.057,0.193,0.25,0.0,0.0,0.0,0.0,0.0,0.0,0.0,0.0,0.0,0.0,0.0,0.0,0.0,0.0,0.0,1593.15
5951,0.0,0.0,0.0,0.0,0.0,0.0,0.09,0.0,0.0,0.0,0.0,0.0,0.0,0.0,0.0,0.0,0.0,0.0,0.0,0.91,927.15
5952,0.4,0.0,0.045,0.15,0.135,0.0,0.08,0.0,0.0,0.12,0.027,0.0,0.0,0.0,0.0279999999999999,0.0,0.0,0.015,0.0,0.0,1463.15
5953,0.5982999999999999,0.0,0.1026,0.0,0.0,0.2991,0.0,0.0,0.0,0.0,0.0,0.0,0.0,0.0,0.0,0.0,0.0,0.0,0.0,0.0,1695.15
5954,0.661,0.106,0.0,0.0,0.0,0.0,0.0,0.0,0.233,0.0,0.0,0.0,0.0,0.0,0.0,0.0,0.0,0.0,0.0,0.0,1338.15
5955,0.6606660666066607,0.0,0.0381038103810381,0.0592059205920592,0.1064106410641064,0.0,0.0,0.1199119911991199,0.0,0.0,0.0,0.0,0.0,0.0,0.0,0.0,0.0,0.0,0.0,0.0,1374.15
5956,0.4893,0.0,0.0,0.0,0.1048,0.0,0.0,0.3795,0.0,0.0,0.0,0.0,0.0,0.0,0.0,0.0,0.0,0.0,0.0264,0.0,1113.15
5957,0.0,0.0,0.0,0.0,0.0,0.0,0.0,0.0,0.0,0.5456,0.0,0.0,0.0,0.0,0.0,0.4543999999999999,0.0,0.0,0.0,0.0,1694.15
5958,0.6640999999999999,0.0292999999999999,0.0175999999999999,0.0996,0.0705,0.0,0.0,0.0927999999999999,0.0260999999999999,0.0,0.0,0.0,0.0,0.0,0.0,0.0,0.0,0.0,0.0,0.0,1383.15
5959,0.698,0.02,0.111,0.0,0.1159999999999999,0.0409999999999999,0.0,0.0,0.0,0.0,0.013,0.0,0.0,0.0,0.0,0.0,0.0,0.0,0.0,0.0,1459.15
5960,0.595,0.03,0.0,0.0,0.02,0.0,0.015,0.195,0.02,0.0,0.0,0.0,0.0,0.0,0.0,0.0,0.0,0.115,0.0,0.0,1494.15
5961,0.7004,0.0,0.0245,0.0,0.0889,0.0,0.0,0.166,0.0,0.0,0.0,0.0,0.0,0.0,0.0,0.0,0.0,0.0202,0.0,0.0,1220.15
5962,0.7084,0.0,0.1143,0.0835,0.0,0.0,0.0,0.0,0.0,0.0,0.0929,0.0,0.0,0.0,0.0,0.0,0.0,0.0,0.0,0.0,1588.15
5963,0.2106789321067893,0.0,0.2165783421657834,0.1211878812118788,0.4515548445155484,0.0,0.0,0.0,0.0,0.0,0.0,0.0,0.0,0.0,0.0,0.0,0.0,0.0,0.0,0.0,1855.15
5964,0.6459999999999999,0.0,0.0,0.0,0.0,0.0,0.0,0.0668,0.0,0.0,0.0,0.2872,0.0,0.0,0.0,0.0,0.0,0.0,0.0,0.0,1123.15
5965,0.4,0.0,0.0,0.0,0.0,0.245,0.0,0.0,0.0,0.0,0.0,0.0,0.0,0.0,0.0,0.355,0.0,0.0,0.0,0.0,1500.15
5966,0.7011000000000001,0.1127,0.0,0.0,0.0,0.0264,0.0,0.0,0.1325,0.0,0.0263,0.0,0.0,0.0,0.0,0.0,0.0,0.0,0.0,0.0,1273.15
5967,0.7010000000000001,0.036,0.088,0.04,0.0,0.0,0.0,0.124,0.01,0.0,0.0,0.0,0.0,0.0,0.0,0.0,0.0,0.0,0.0,0.0,1190.15
5968,0.7128,0.0198,0.1293,0.0299,0.0,0.0,0.0796,0.0141999999999999,0.0,0.0134,0.0,0.0,0.0,0.0,0.0,0.0,0.0,0.0,0.0,0.0,1513.15
5969,0.5998,0.0,0.0828999999999999,0.0799,0.0622,0.0,0.0,0.0401,0.0648,0.0,0.0200999999999999,0.0,0.0,0.0,0.0,0.0202,0.0,0.03,0.0,0.0,1473.15
5970,0.7378,0.0,0.0,0.0,0.0,0.0,0.0,0.0,0.0,0.0,0.2622,0.0,0.0,0.0,0.0,0.0,0.0,0.0,0.0,0.0,1884.15
5971,0.0,0.0421,0.0681,0.1442,0.0,0.1133,0.0,0.0,0.0,0.0713999999999999,0.0,0.0,0.0,0.0,0.0,0.0143,0.0,0.0,0.5394,0.0,1303.15
5972,0.2136807687308142,0.2271795538401543,0.0,0.0,0.0,0.0,0.1202891739743423,0.0,0.0,0.2246797788199062,0.0,0.0,0.0,0.0499955004049635,0.1312881840634343,0.0,0.0,0.0233978941895229,0.0,0.0,1392.15
5973,0.6934,0.0337,0.1139,0.0,0.1298,0.0,0.0,0.0,0.0,0.0,0.0282,0.0,0.0,0.0,0.0,0.0,0.0,0.0,0.0,0.0,1453.15
5974,0.6822,0.0779,0.1199,0.0356999999999999,0.0723,0.0,0.0,0.0,0.0,0.0,0.012,0.0,0.0,0.0,0.0,0.0,0.0,0.0,0.0,0.0,1523.15
5975,0.6351,0.0,0.1834,0.0655999999999999,0.0,0.0,0.1159,0.0,0.0,0.0,0.0,0.0,0.0,0.0,0.0,0.0,0.0,0.0,0.0,0.0,1648.15
5976,0.6846,0.0,0.0949,0.0,0.0,0.0,0.0,0.2205,0.0,0.0,0.0,0.0,0.0,0.0,0.0,0.0,0.0,0.0,0.0,0.0,1173.15
5977,0.0,0.0,0.0,0.0,0.0,0.0,0.0,0.1211,0.0,0.3789,0.0,0.0,0.0,0.0,0.0,0.0,0.0,0.0,0.5,0.0,983.15
5978,0.861,0.0,0.0,0.0,0.0,0.0,0.0,0.0,0.139,0.0,0.0,0.0,0.0,0.0,0.0,0.0,0.0,0.0,0.0,0.0,1422.15
5979,0.0,0.0260999999999999,0.0416,0.0602,0.0,0.2373,0.0,0.0,0.0,0.1192,0.0,0.0,0.0,0.0,0.0,0.0455999999999999,0.0,0.0,0.47,0.0,983.15
5980,0.715,0.0,0.025,0.021,0.0,0.0,0.223,0.0,0.0069999999999999,0.0,0.0,0.0,0.0,0.0,0.0,0.0,0.0,0.0,0.009,0.0,1356.15
5981,0.5518,0.0453,0.0155,0.0587,0.0816,0.1699,0.0,0.0,0.0,0.0,0.0762,0.0,0.0,0.0,0.0,0.0,0.0,0.0,0.0,0.0,1253.15
5982,0.0,0.0,0.0,0.0,0.0,0.375,0.125,0.0,0.0,0.0,0.0,0.0,0.0,0.0,0.0,0.0,0.0,0.0,0.5,0.0,1062.15
5983,0.771,0.0,0.057,0.0,0.0,0.0,0.043,0.086,0.043,0.0,0.0,0.0,0.0,0.0,0.0,0.0,0.0,0.0,0.0,0.0,1088.15
5984,0.6369,0.0,0.0906,0.0821,0.0,0.0,0.0,0.1572,0.0324,0.0,0.0,0.0,0.0,0.0,0.0,0.0,0.0,0.0,0.0,0.0,1226.15
5985,0.64,0.03,0.0,0.0,0.03,0.0,0.0,0.15,0.03,0.0,0.0,0.0,0.0,0.0,0.0,0.0,0.0,0.12,0.0,0.0,1493.15
5986,0.65,0.01,0.0,0.0,0.0,0.0,0.02,0.17,0.01,0.0,0.0,0.0,0.0,0.0,0.0,0.0,0.0,0.125,0.015,0.0,1541.15
5987,0.67,0.08,0.11,0.02,0.05,0.03,0.0,0.0,0.0,0.0,0.04,0.0,0.0,0.0,0.0,0.0,0.0,0.0,0.0,0.0,1533.15
5988,0.6729000000000002,0.0902,0.1016,0.0,0.0918,0.0,0.0,0.0,0.0,0.0,0.0413,0.0,0.0,0.0,0.0,0.0,0.0,0.0,0.0,0.0,1363.15
5989,0.6152769446110778,0.0,0.03999200159968,0.0,0.0868826234753049,0.140871825634873,0.0,0.0,0.0,0.0,0.046990601879624,0.0,0.0,0.0,0.0,0.030993801239752,0.0,0.01999600079984,0.0,0.0,1336.15
5990,0.6990000000000001,0.0,0.13,0.085,0.0,0.0,0.0,0.0,0.0,0.0,0.085,0.0,0.0,0.0,0.0,0.0,0.0,0.0,0.0,0.0,1578.15
5991,0.6402,0.0,0.0,0.0,0.0,0.0,0.0,0.3597999999999999,0.0,0.0,0.0,0.0,0.0,0.0,0.0,0.0,0.0,0.0,0.0,0.0,1145.15
5992,0.8101,0.0,0.02,0.0,0.0333,0.0333,0.0,0.025,0.025,0.0,0.0333,0.0,0.0,0.0,0.0,0.0,0.0,0.02,0.0,0.0,1575.15
5993,0.66,0.0,0.07,0.07,0.03,0.0,0.035,0.025,0.06,0.0,0.0,0.0,0.0,0.0,0.0,0.03,0.0,0.02,0.0,0.0,1463.15
5994,0.6958,0.0,0.1613,0.0,0.0,0.0,0.0,0.1429,0.0,0.0,0.0,0.0,0.0,0.0,0.0,0.0,0.0,0.0,0.0,0.0,1503.15
5995,0.5897410258974103,0.0,0.2044795520447955,0.1068893110688931,0.061993800619938,0.0112988701129887,0.0,0.0,0.0,0.0,0.0,0.0,0.0,0.0,0.0,0.0,0.0,0.0,0.0244975502449755,0.0,1443.15
5996,0.5509,0.0,0.1298,0.0119999999999999,0.1671999999999999,0.0,0.0,0.0823,0.0365999999999999,0.0,0.0,0.0,0.0211999999999999,0.0,0.0,0.0,0.0,0.0,0.0,0.0,1393.15
5997,0.6012,0.0578,0.0864,0.0,0.243,0.0,0.0,0.0116,0.0,0.0,0.0,0.0,0.0,0.0,0.0,0.0,0.0,0.0,0.0,0.0,1313.15
5998,0.4730999999999999,0.0,0.0,0.2317999999999999,0.0,0.0,0.2951,0.0,0.0,0.0,0.0,0.0,0.0,0.0,0.0,0.0,0.0,0.0,0.0,0.0,1464.15
5999,0.652,0.047,0.1009999999999999,0.047,0.0,0.0,0.0,0.152,0.0,0.0,0.0,0.0,0.0,0.0,0.0,0.0,0.0,0.0,0.0,0.0,1236.15
6000,0.6986698669866986,0.0948094809480948,0.1032103210321032,0.0081008100810081,0.0851085108510851,0.0,0.0,0.0,0.0,0.0,0.0082008200820082,0.0,0.0,0.0,0.0,0.0,0.0,0.0,0.0,0.0,1433.15
6001,0.6774,0.0027,0.0811,0.0489,0.0,0.0,0.0,0.1683,0.0216,0.0,0.0,0.0,0.0,0.0,0.0,0.0,0.0,0.0,0.0,0.0,1133.15
6002,0.6,0.0,0.065,0.06,0.02,0.055,0.0,0.01,0.05,0.0,0.07,0.0,0.0,0.0,0.02,0.02,0.0,0.03,0.0,0.0,1423.15
6003,0.0,0.15,0.04,0.175,0.11,0.025,0.1,0.025,0.025,0.0,0.025,0.0,0.0,0.0,0.0,0.0,0.0,0.0,0.325,0.0,1223.15
6004,0.5963,0.1089,0.024,0.015,0.011,0.0,0.1059,0.0619,0.039,0.031,0.006,0.0,0.0,0.0,0.0,0.0,0.0,0.0,0.0,0.0,968.15
6005,0.0583,0.5537,0.0,0.0,0.0,0.009,0.0,0.0,0.0,0.0776999999999999,0.0,0.0,0.0,0.0572,0.1717,0.0,0.0,0.0677,0.0,0.0,1373.15
6006,0.633,0.092,0.114,0.053,0.037,0.0,0.0,0.062,0.008,0.0,0.0,0.0,0.0,0.0,0.0,0.0,0.0,0.0,0.0,0.0,1283.15
6007,0.6328,0.0924,0.114,0.0393,0.0466,0.0,0.0,0.042,0.0,0.0,0.032,0.0,0.0,0.0,0.0,0.0,0.0,0.0,0.0,0.0,1293.15
6008,0.0,0.0,0.0,0.0,0.0,0.0,0.0,0.0,0.1061,0.0,0.3939,0.0,0.0,0.0,0.0,0.0,0.0,0.0,0.5,0.0,1188.15
6009,0.6857000000000001,0.0669,0.1188,0.0299,0.0858,0.0,0.0,0.0,0.0,0.0,0.0,0.0,0.0,0.0,0.0,0.0,0.0,0.0,0.0,0.0,1524.15
6010,0.5889999999999999,0.0,0.0349999999999999,0.0,0.089,0.144,0.0,0.0,0.0,0.0,0.064,0.0,0.0,0.0,0.016,0.0419999999999999,0.0,0.0209999999999999,0.0,0.0,1317.15
6011,0.4203,0.0,0.1239,0.0787,0.3771,0.0,0.0,0.0,0.0,0.0,0.0,0.0,0.0,0.0,0.0,0.0,0.0,0.0,0.0,0.0,1660.15
6012,0.0,0.0,0.0141,0.0,0.0,0.0,0.0,0.3987,0.0174,0.0,0.0436,0.0,0.0,0.0,0.0,0.189,0.0,0.0,0.3299,0.0,1168.15
6013,0.6890999999999999,0.0,0.1231,0.152,0.0,0.0,0.0358,0.0,0.0,0.0,0.0,0.0,0.0,0.0,0.0,0.0,0.0,0.0,0.0,0.0,1627.15
6014,0.0,0.0,0.0,0.0,0.2694999999999999,0.0,0.0,0.3330999999999999,0.0,0.0,0.0,0.0,0.0,0.0,0.0,0.0,0.0,0.0,0.3974,0.0,931.15
6015,0.6364,0.0,0.1299,0.0315,0.0315,0.0,0.0,0.1028,0.0512,0.0,0.0157,0.0,0.0,0.0,0.0,0.0,0.0,0.0,0.0,0.0,1318.15
6016,0.6175,0.0,0.0,0.0,0.1675,0.0,0.0,0.0,0.215,0.0,0.0,0.0,0.0,0.0,0.0,0.0,0.0,0.0,0.0,0.0,1264.15
6017,0.5,0.0,0.0853999999999999,0.1646,0.25,0.0,0.0,0.0,0.0,0.0,0.0,0.0,0.0,0.0,0.0,0.0,0.0,0.0,0.0,0.0,1558.15
6018,0.7019298070192982,0.0,0.0966903309669033,0.1080891910808919,0.0,0.0,0.0607939206079392,0.0,0.0,0.0170982901709829,0.0,0.0,0.0,0.0,0.0,0.0,0.0,0.0073992600739926,0.0,0.0,1563.7499755859376
6019,0.7498999999999999,0.0,0.0,0.1667,0.0,0.0,0.0,0.0,0.0834,0.0,0.0,0.0,0.0,0.0,0.0,0.0,0.0,0.0,0.0,0.0,1518.15
6020,0.6944,0.0573,0.124,0.0182,0.083,0.0087,0.0,0.0,0.0,0.0,0.0135,0.0,0.0,0.0,0.0,0.0,0.0,0.0,0.0,0.0,1438.15
6021,0.8881,0.0,0.0695,0.0,0.0,0.0,0.0,0.0,0.0424,0.0,0.0,0.0,0.0,0.0,0.0,0.0,0.0,0.0,0.0,0.0,1683.15
6022,0.5312,0.0,0.187,0.1595,0.1223,0.0,0.0,0.0,0.0,0.0,0.0,0.0,0.0,0.0,0.0,0.0,0.0,0.0,0.0,0.0,1651.15
6023,0.6706329367063293,0.0863913608639136,0.0294970502949705,0.0,0.0,0.0,0.1005899410058994,0.0727927207279272,0.0063993600639936,0.0110988901109889,0.0,0.0,0.0,0.0,0.0,0.0225977402259773,0.0,0.0,0.0,0.0,1163.15
6024,0.6152000000000001,0.096,0.12,0.0,0.0,0.0,0.0,0.12,0.0096,0.038,0.0,0.0,0.0,0.0,0.0,0.0,0.0,0.0,0.0,0.0,1228.15
6025,0.5874412558744126,0.0404959504049595,0.0414958504149585,0.0,0.0107989201079892,0.1576842315768423,0.0,0.0,0.0,0.0,0.1573842615738426,0.0,0.0,0.0,0.0,0.0,0.0,0.0,0.0,0.0,1323.15
6026,0.0,0.0,0.0,0.0,0.4576,0.0,0.0,0.0,0.0,0.0,0.0,0.0,0.0,0.0,0.0,0.0,0.0,0.0,0.5424,0.0,1199.15
6027,0.64,0.0,0.0,0.0,0.0,0.0,0.0,0.36,0.0,0.0,0.0,0.0,0.0,0.0,0.0,0.0,0.0,0.0,0.0,0.0,1145.15
6028,0.3533,0.1718,0.0,0.0,0.0,0.0,0.0,0.4749,0.0,0.0,0.0,0.0,0.0,0.0,0.0,0.0,0.0,0.0,0.0,0.0,1135.15
6029,0.5916,0.0,0.0295,0.0,0.0,0.0,0.0,0.2844,0.0,0.0,0.0,0.0,0.0,0.0,0.0,0.0941,0.0,0.0,0.0,0.0,1123.15
6030,0.68,0.0,0.0,0.0,0.0,0.0,0.28,0.0,0.0,0.0,0.0,0.0,0.0,0.0,0.0,0.0,0.0,0.04,0.0,0.0,1301.15
6031,0.6488999999999999,0.0,0.0658,0.0586999999999999,0.1086999999999999,0.0,0.0,0.1125999999999999,0.0052999999999999,0.0,0.0,0.0,0.0,0.0,0.0,0.0,0.0,0.0,0.0,0.0,1448.15
6032,0.0,0.0,0.0,0.0,0.0,0.0,0.0,0.0,0.0,0.0,0.0,0.5,0.0,0.0,0.0,0.0,0.5,0.0,0.0,0.0,1083.15
6033,0.0,0.65,0.0,0.0,0.0,0.0,0.0,0.35,0.0,0.0,0.0,0.0,0.0,0.0,0.0,0.0,0.0,0.0,0.0,0.0,971.15
6034,0.5450545054505451,0.0,0.0955095509550955,0.2641264126412641,0.0953095309530953,0.0,0.0,0.0,0.0,0.0,0.0,0.0,0.0,0.0,0.0,0.0,0.0,0.0,0.0,0.0,1613.15
6035,0.675,0.029,0.1,0.046,0.0,0.0,0.0,0.126,0.023,0.0,0.0,0.0,0.0,0.0,0.0,0.0,0.0,0.0,0.0,0.0,1284.15
6036,0.687068706870687,0.0,0.0,0.0637063706370637,0.0659065906590659,0.0,0.0,0.1617161716171617,0.0,0.0,0.0,0.0216021602160216,0.0,0.0,0.0,0.0,0.0,0.0,0.0,0.0,1158.15
6037,0.664,0.096,0.105,0.04,0.065,0.005,0.0,0.0,0.0,0.0,0.01,0.0,0.0,0.0,0.0,0.0,0.0,0.0,0.0,0.0,1523.15
6038,0.69,0.0,0.0,0.0,0.065,0.0,0.0,0.1549,0.0,0.0,0.0,0.0,0.0,0.0,0.0,0.0,0.0,0.0876,0.0,0.0,1473.15
6039,0.0,0.633,0.0,0.0,0.0,0.0,0.0,0.0,0.367,0.0,0.0,0.0,0.0,0.0,0.0,0.0,0.0,0.0,0.0,0.0,1051.15
6040,0.4177540470548239,0.2054773974862765,0.0485946545879953,0.0,0.0,0.0264970853206147,0.1725810160882303,0.0,0.0,0.0160982291947885,0.1021887592364839,0.0,0.0,0.0,0.0100988891221965,0.0,0.0,0.0,0.0,0.0,1013.15
6041,0.53,0.2,0.15,0.02,0.02,0.06,0.0,0.0,0.0,0.0,0.02,0.0,0.0,0.0,0.0,0.0,0.0,0.0,0.0,0.0,1286.15
6042,0.7001000000000001,0.0,0.1775,0.0,0.0,0.0,0.0,0.0,0.0,0.0,0.0,0.0,0.0,0.0,0.1224,0.0,0.0,0.0,0.0,0.0,1503.15
6043,0.6901,0.0,0.08,0.0,0.0,0.0,0.0,0.0,0.0,0.0,0.2298,0.0,0.0,0.0,0.0,0.0,0.0,0.0,0.0,0.0,1373.15
6044,0.0,0.0,0.061,0.0,0.0,0.0,0.0,0.0,0.0,0.0,0.0,0.4695,0.0,0.0,0.0,0.0,0.4695,0.0,0.0,0.0,999.15
6045,0.0,0.0,0.195,0.0,0.0,0.0,0.0,0.4090999999999999,0.0,0.0,0.0,0.0,0.0,0.0,0.0,0.0,0.0,0.0,0.3959,0.0,954.15
6046,0.76,0.0,0.12,0.0,0.12,0.0,0.0,0.0,0.0,0.0,0.0,0.0,0.0,0.0,0.0,0.0,0.0,0.0,0.0,0.0,1745.15
6047,0.0,0.0859,0.1761,0.0,0.0,0.0,0.0,0.3522,0.0,0.0,0.0,0.0,0.055,0.0,0.0,0.0,0.0,0.0,0.3308,0.0,1089.15
6048,0.6576342365763423,0.0800919908009199,0.1024897510248975,0.0,0.0993900609939006,0.0454954504549545,0.0,0.0,0.0,0.0,0.0134986501349865,0.0,0.0,0.0,0.0,0.0,0.0,0.0,0.0,0.0,1318.15
6049,0.4518,0.0,0.0955,0.0,0.0,0.0,0.0,0.4527,0.0,0.0,0.0,0.0,0.0,0.0,0.0,0.0,0.0,0.0,0.0,0.0,1253.15
6050,0.665,0.0,0.075,0.075,0.04,0.0,0.01,0.065,0.025,0.0,0.0,0.0,0.0,0.0,0.0,0.03,0.0,0.015,0.0,0.0,1464.15
6051,0.7352735273527353,0.0,0.1077107710771077,0.0,0.0798079807980798,0.0409040904090409,0.0,0.0,0.0,0.0,0.0339033903390339,0.0,0.0,0.0,0.0,0.0,0.0,0.0,0.0,0.0,1523.15
6052,0.6817,0.0,0.1921,0.0,0.0,0.0,0.0,0.0,0.0,0.0,0.0,0.0,0.0,0.1261999999999999,0.0,0.0,0.0,0.0,0.0,0.0,1618.15
6053,0.6503650365036504,0.0902090209020902,0.12001200120012,0.0893089308930893,0.0198019801980198,0.0,0.0,0.0,0.0,0.0,0.0303030303030303,0.0,0.0,0.0,0.0,0.0,0.0,0.0,0.0,0.0,1513.15
6054,0.502950295029503,0.0,0.0,0.0,0.2499249924992498,0.0,0.0,0.0,0.2471247124712471,0.0,0.0,0.0,0.0,0.0,0.0,0.0,0.0,0.0,0.0,0.0,1439.15
6055,0.6803360672134428,0.0,0.0097019403880776,0.0,0.0,0.0099019803960792,0.0199039807961592,0.0800160032006401,0.0498099619923984,0.1503300660132026,0.0,0.0,0.0,0.0,0.0,0.0,0.0,0.0,0.0,0.0,1143.15
6056,0.7031000000000001,0.0198,0.1107,0.0,0.1129,0.0395,0.0,0.0,0.0,0.0,0.0126,0.0,0.0,0.0,0.0,0.0,0.0,0.0,0.0,0.0,1469.15
6057,0.0,0.0,0.0,0.0,0.0,0.0,0.0,0.491,0.0,0.0,0.0,0.0,0.0,0.0,0.0,0.0,0.0,0.0,0.491,0.0,1101.15
6058,0.6061,0.084,0.102,0.1129,0.0695,0.0254,0.0,0.0,0.0,0.0,0.0,0.0,0.0,0.0,0.0,0.0,0.0,0.0,0.0,0.0,1443.15
6059,0.1108,0.293,0.0,0.0,0.0,0.0,0.0,0.0,0.0,0.3298,0.0,0.0,0.0,0.0260999999999999,0.1153,0.125,0.0,0.0,0.0,0.0,1223.15
6060,0.0,0.5941,0.0,0.0,0.0,0.0,0.0084,0.0,0.0,0.1155,0.0,0.0,0.0,0.0494,0.1631,0.0,0.0,0.061,0.0,0.0,1283.15
6061,0.0,0.307,0.0,0.0,0.3177,0.0,0.0,0.0,0.0,0.3502,0.0,0.0,0.0,0.0,0.0,0.0,0.0,0.0,0.0250999999999999,0.0,1124.15
6062,0.2656,0.0,0.0209,0.0,0.0,0.0,0.0,0.0,0.0,0.0,0.0,0.7134999999999999,0.0,0.0,0.0,0.0,0.0,0.0,0.0,0.0,967.15
6063,0.4129174165166967,0.0098980203959208,0.0202959408118376,0.0512897420515896,0.0122975404919016,0.0,0.0230953809238152,0.1556688662267547,0.0365926814637072,0.0575884823035393,0.0,0.0,0.0,0.0,0.0,0.1984603079384123,0.0,0.0055988802239552,0.0,0.0,1213.15
6064,0.5,0.0,0.0,0.0,0.0,0.0,0.0,0.0,0.0,0.0,0.0,0.5,0.0,0.0,0.0,0.0,0.0,0.0,0.0,0.0,1040.15
6065,0.5307000000000001,0.0,0.1247,0.0087,0.1691,0.0,0.0,0.0736,0.0611,0.0,0.0,0.0,0.0321,0.0,0.0,0.0,0.0,0.0,0.0,0.0,1433.15
6066,0.58,0.0,0.0,0.0,0.0,0.26,0.0,0.0,0.0,0.16,0.0,0.0,0.0,0.0,0.0,0.0,0.0,0.0,0.0,0.0,1421.15
6067,0.662,0.0645,0.1447,0.0196,0.0149,0.0,0.0693,0.0242,0.0,0.0,0.0,0.0,0.0,0.0,0.0,0.0,0.0,0.0,0.0003,0.0,1503.15
6068,0.6801680168016802,0.0,0.0987098709870987,0.1616161616161616,0.0,0.0,0.0595059505950595,0.0,0.0,0.0,0.0,0.0,0.0,0.0,0.0,0.0,0.0,0.0,0.0,0.0,1526.450048828125
6069,0.6931,0.0,0.1782,0.0,0.0,0.0,0.0,0.0,0.0,0.0,0.0,0.0,0.0,0.0,0.1188,0.0,0.0,0.0,0.0098999999999999,0.0,1808.15
6070,0.0,0.0,0.0,0.0,0.0,0.0,0.0,0.0,0.0210999999999999,0.0,0.0,0.4789,0.0,0.0,0.0,0.0,0.0,0.0,0.5,0.0,911.15
6071,0.6745,0.0,0.0992,0.0,0.0,0.0,0.0,0.0,0.0,0.0,0.0,0.2263,0.0,0.0,0.0,0.0,0.0,0.0,0.0,0.0,1323.15
6072,0.0,0.6679,0.0,0.0,0.3321,0.0,0.0,0.0,0.0,0.0,0.0,0.0,0.0,0.0,0.0,0.0,0.0,0.0,0.0,0.0,1254.15
6073,0.2664,0.4700999999999999,0.0,0.0,0.0,0.0,0.0,0.2635,0.0,0.0,0.0,0.0,0.0,0.0,0.0,0.0,0.0,0.0,0.0,0.0,898.1500000000001
6074,0.5306,0.0,0.1269999999999999,0.0598,0.1239999999999999,0.0,0.0,0.0888999999999999,0.0364999999999999,0.0,0.0,0.0,0.0331999999999999,0.0,0.0,0.0,0.0,0.0,0.0,0.0,1433.15
6075,0.55,0.22,0.129,0.03,0.03,0.0409999999999999,0.0,0.0,0.0,0.0,0.0,0.0,0.0,0.0,0.0,0.0,0.0,0.0,0.0,0.0,1310.15
6076,0.6476000000000001,0.0,0.0283999999999999,0.0,0.0,0.0,0.0,0.0,0.324,0.0,0.0,0.0,0.0,0.0,0.0,0.0,0.0,0.0,0.0,0.0,1268.15
6077,0.4839483948394839,0.0,0.0,0.0559055905590559,0.0,0.0,0.4601460146014601,0.0,0.0,0.0,0.0,0.0,0.0,0.0,0.0,0.0,0.0,0.0,0.0,0.0,1463.15
6078,0.4525,0.0,0.1067,0.1499,0.2909,0.0,0.0,0.0,0.0,0.0,0.0,0.0,0.0,0.0,0.0,0.0,0.0,0.0,0.0,0.0,1545.15
6079,0.6685,0.0236,0.1227,0.0327,0.0,0.0,0.0,0.1328,0.0175,0.0,0.0,0.0,0.0,0.0,0.0,0.0,0.0,0.0,0.0,0.0,1263.15
6080,0.3333,0.0,0.0,0.0,0.0,0.0,0.0,0.1667,0.0,0.0,0.0,0.0,0.0,0.0,0.0,0.0,0.0,0.0,0.5,0.0,1303.15
6081,0.6815000000000001,0.0,0.0,0.0977,0.0,0.2208,0.0,0.0,0.0,0.0,0.0,0.0,0.0,0.0,0.0,0.0,0.0,0.0,0.0,0.0,1503.15
6082,0.0,0.9219,0.0,0.0,0.0,0.0,0.0,0.0781,0.0,0.0,0.0,0.0,0.0,0.0,0.0,0.0,0.0,0.0,0.0,0.0,934.15
6083,0.6770999999999999,0.0,0.1614,0.0,0.0728,0.0,0.0,0.0644,0.0243,0.0,0.0,0.0,0.0,0.0,0.0,0.0,0.0,0.0,0.0,0.0,1658.15
6084,0.5567,0.0,0.0,0.0,0.0,0.0,0.0,0.1239,0.0,0.0,0.0,0.3194,0.0,0.0,0.0,0.0,0.0,0.0,0.0,0.0,958.15
6085,0.72,0.0,0.1119999999999999,0.0,0.0,0.0,0.0,0.0,0.0,0.0,0.168,0.0,0.0,0.0,0.0,0.0,0.0,0.0,0.0,0.0,1710.15
6086,0.665,0.0,0.0,0.0,0.0,0.0,0.335,0.0,0.0,0.0,0.0,0.0,0.0,0.0,0.0,0.0,0.0,0.0,0.0,0.0,1307.15
6087,0.7386738673867386,0.0,0.0,0.0,0.0,0.0,0.0,0.1365136513651365,0.1248124812481248,0.0,0.0,0.0,0.0,0.0,0.0,0.0,0.0,0.0,0.0,0.0,911.15
6088,0.55,0.0,0.07,0.14,0.04,0.0,0.1,0.0,0.0,0.0,0.0,0.0,0.0,0.02,0.0,0.055,0.0,0.025,0.0,0.0,1515.15
6089,0.6955,0.0,0.025,0.0045,0.1514,0.0,0.0,0.1213,0.0,0.0,0.0,0.0,0.0,0.0,0.0,0.0,0.0,0.0,0.0,0.0,1439.15
6090,0.5963,0.0,0.1253999999999999,0.0,0.114,0.0,0.0,0.1444,0.0,0.0,0.0,0.0,0.0,0.0199,0.0,0.0,0.0,0.0,0.0,0.0,1438.15
6091,0.6777,0.1218,0.0837,0.0474,0.0682,0.0,0.0,0.0,0.0,0.0,0.0,0.0,0.0,0.0,0.0,0.0,0.0,0.0,0.0,0.0,1383.15
6092,0.6726672667266728,0.0,0.0,0.0724072407240724,0.0,0.0,0.2549254925492549,0.0,0.0,0.0,0.0,0.0,0.0,0.0,0.0,0.0,0.0,0.0,0.0,0.0,1293.15
6093,0.6642,0.0,0.0,0.0,0.2653,0.0,0.0,0.0,0.0705,0.0,0.0,0.0,0.0,0.0,0.0,0.0,0.0,0.0,0.0,0.0,1638.15
6094,0.0,0.0,0.0,0.0,0.0,0.0,0.0,0.3696,0.0,0.1304,0.0,0.0,0.0,0.0,0.0,0.0,0.0,0.0,0.5,0.0,893.1499999999999
6095,0.6691669166916691,0.0551055105510551,0.0386038603860386,0.0,0.0,0.0,0.0,0.0,0.0,0.0,0.0,0.2371237123712371,0.0,0.0,0.0,0.0,0.0,0.0,0.0,0.0,1363.15
6096,0.721,0.0,0.0,0.0,0.0,0.0,0.0397,0.2392999999999999,0.0,0.0,0.0,0.0,0.0,0.0,0.0,0.0,0.0,0.0,0.0,0.0,1036.15
6097,0.6422357764223577,0.1097890210978902,0.031996800319968,0.0147985201479852,0.0290970902909709,0.0,0.072992700729927,0.0990900909909009,0.0,0.0,0.0,0.0,0.0,0.0,0.0,0.0,0.0,0.0,0.0,0.0,1327.5500244140626
6098,0.2892710728927107,0.0,0.1175882411758824,0.170982901709829,0.4221577842215778,0.0,0.0,0.0,0.0,0.0,0.0,0.0,0.0,0.0,0.0,0.0,0.0,0.0,0.0,0.0,1718.15
