Repository: ychyn/algo_genetique

# algo_genetique
Ce code fait partie de notre mini-projet du MIG Verre 2024. L'objectif du mini-projet est l'obtention d'une composition de verre avec des qualités avantageuses pour une application potentiellement industrielle. 

On utilise l'outil de prediction des propriétés du verre à travers des réseaux de neuronnes codé par Franck Pigeonneau (qui constitue la plus grande partie de ce repo). On a codé l'algorithme génetique qui va, en utilisant ce réseau de neuronnes tenter d'obtenir une composition optimale dont on essaiera la fabrication dans le four situé à l'Ecole des Mines à Sophia Antipolis

File: DataBase/Tliqclean.csv (part 20 of 63)
,SiO2,B2O3,Al2O3,MgO,CaO,BaO,Li2O,Na2O,K2O,ZnO,SrO,PbO,Fe2O3,Y2O3,La2O3,TiO2,GeO2,ZrO2,P2O5,V2O5,Tliq
6099,0.3199,0.1801,0.0246,0.0726,0.0,0.1635,0.0252,0.0,0.0,0.0,0.0807,0.0,0.0,0.0,0.0,0.0994,0.0,0.0338,0.0,0.0,1310.15
6100,0.743,0.0,0.0,0.0,0.0,0.0,0.0,0.0,0.257,0.0,0.0,0.0,0.0,0.0,0.0,0.0,0.0,0.0,0.0,0.0,1227.15
6101,0.6203,0.0465,0.1017,0.0482,0.0,0.0,0.0,0.1673,0.0138,0.0,0.0,0.0,0.0,0.0,0.0,0.0,0.0,0.0,0.0,0.0,1178.15
6102,0.561,0.0,0.0,0.0,0.2195,0.0,0.0,0.2195,0.0,0.0,0.0,0.0,0.0,0.0,0.0,0.0,0.0,0.0,0.0,0.0,1498.15
6103,0.1626,0.3387,0.0,0.0,0.0,0.0,0.0,0.4987,0.0,0.0,0.0,0.0,0.0,0.0,0.0,0.0,0.0,0.0,0.0,0.0,1185.15
6104,0.7441,0.0,0.0173,0.0,0.1006,0.0,0.0,0.138,0.0,0.0,0.0,0.0,0.0,0.0,0.0,0.0,0.0,0.0,0.0,0.0,1274.15
6105,0.6890000000000001,0.037,0.094,0.048,0.0,0.0,0.0,0.124,0.0069999999999999,0.0,0.0,0.0,0.0,0.0,0.0,0.0,0.0,0.0,0.0,0.0,1317.15
6106,0.483,0.036,0.109,0.103,0.052,0.0,0.167,0.04,0.0,0.0,0.0,0.0,0.0,0.0,0.0,0.0,0.0,0.0,0.01,0.0,1322.15
6107,0.6207186215586469,0.0092002760082802,0.0157004710141304,0.074702241067232,0.0720021600648019,0.0125003750112503,0.0322009660289808,0.0414012420372611,0.0680020400612018,0.0,0.0526015780473414,0.0,0.0,0.0,0.0,0.0,0.0,0.0,0.0,0.0,1228.15
6108,0.2721727827217278,0.2144785521447855,0.0,0.0,0.0,0.0,0.1427857214278572,0.0,0.0150984901509849,0.3318668133186681,0.0,0.0,0.0,0.0,0.0174982501749825,0.0,0.0,0.0,0.0,0.0,1153.15
6109,0.5558,0.0,0.1426,0.0595,0.0,0.0,0.0,0.1101,0.0182,0.0868,0.0,0.0,0.0,0.0,0.0,0.0159,0.0,0.0111,0.0,0.0,1533.15
6110,0.0,0.0,0.0,0.0,0.0,0.0,0.0,0.3789037890378904,0.0967009670096701,0.0,0.0,0.0,0.0,0.0,0.0,0.1586015860158601,0.0,0.0,0.3602036020360204,0.0,1271.15
6111,0.0,0.1996,0.0249,0.1744,0.1273,0.0249,0.0998,0.025,0.0249,0.0,0.0249,0.0,0.0,0.0,0.0,0.0,0.0,0.0,0.2743,0.0,1173.15
6112,0.4893,0.0,0.0,0.0,0.0,0.0,0.0,0.3365999999999999,0.1741,0.0,0.0,0.0,0.0,0.0,0.0,0.0,0.0,0.0,0.0,0.0,1185.15
6113,0.6970000000000002,0.036,0.108,0.016,0.0,0.0,0.0,0.142,0.0,0.0,0.0,0.0,0.0,0.0,0.0,0.0,0.0,0.0,0.0,0.0,1307.15
6114,0.2849,0.0,0.0,0.0,0.0,0.0,0.0,0.1425,0.0,0.0,0.0,0.0,0.0,0.0,0.0,0.0,0.0,0.0,0.5726,0.0,1241.15
6115,0.0,0.0,0.0,0.0,0.0,0.0,0.0,0.15,0.45,0.0,0.0,0.0,0.0,0.0,0.0,0.0,0.0,0.0,0.4,0.0,903.1500000000001
6116,0.0535,0.7116000000000001,0.0,0.0,0.0,0.2349,0.0,0.0,0.0,0.0,0.0,0.0,0.0,0.0,0.0,0.0,0.0,0.0,0.0,0.0,1131.15
6117,0.6,0.0,0.0,0.0,0.0,0.0,0.032,0.048,0.32,0.0,0.0,0.0,0.0,0.0,0.0,0.0,0.0,0.0,0.0,0.0,1186.15
6118,0.6667000000000001,0.0,0.0,0.0,0.0,0.0,0.3333,0.0,0.0,0.0,0.0,0.0,0.0,0.0,0.0,0.0,0.0,0.0,0.0,0.0,1307.15
6119,0.5764576457645764,0.0,0.0,0.0,0.0,0.0,0.0,0.0,0.0068006800680068,0.0,0.0,0.4105410541054105,0.0,0.0,0.0,0.0,0.0,0.0,0.0,0.0,918.15
6120,0.305518331099866,0.3346200772046322,0.0277016620997259,0.0,0.0629037742264535,0.0322019321159269,0.1583094985699142,0.0114006840410424,0.0,0.0347020821249275,0.0068004080244814,0.0,0.0,0.0,0.0178010680640838,0.0,0.0,0.0,0.0,0.0,1129.15
6121,0.6893,0.0,0.0,0.0,0.1067999999999999,0.0,0.0,0.1748,0.0,0.0,0.0291,0.0,0.0,0.0,0.0,0.0,0.0,0.0,0.0,0.0,1288.15
6122,0.4596,0.0,0.0,0.0,0.3982,0.0,0.0,0.1422,0.0,0.0,0.0,0.0,0.0,0.0,0.0,0.0,0.0,0.0,0.0,0.0,1541.15
6123,0.4255,0.0,0.0,0.0,0.1959,0.0,0.0,0.3786,0.0,0.0,0.0,0.0,0.0,0.0,0.0,0.0,0.0,0.0,0.0,0.0,1440.15
6124,0.5957595759575957,0.0,0.1307130713071307,0.0661066106610661,0.0,0.0,0.0,0.1613161316131613,0.0354035403540354,0.0,0.0,0.0,0.0,0.0,0.0,0.0,0.0,0.0,0.0094009400940094,0.0,1328.15
6125,0.6731999999999999,0.071,0.1219,0.0431,0.0786,0.0,0.0,0.0,0.0,0.0,0.0122,0.0,0.0,0.0,0.0,0.0,0.0,0.0,0.0,0.0,1453.15
6126,0.6593318663732746,0.0142028405681136,0.0845169033806761,0.0,0.0,0.0,0.0418083616723344,0.0849169833966793,0.037007401480296,0.0598119623924784,0.0,0.0,0.0,0.0,0.0,0.0173034606921384,0.0,0.0,0.0,0.0,1148.15
6127,0.6388361163883611,0.0046995300469953,0.1224877512248775,0.0474952504749525,0.0117988201179882,0.0,0.0,0.1396860313968603,0.0280971902809719,0.0,0.0,0.0,0.0,0.0,0.0,0.0,0.0,0.0,0.0046995300469953,0.0,1335.15
6128,0.6223,0.0904,0.129,0.0521,0.0462,0.0,0.0,0.0412999999999999,0.0177,0.0,0.0,0.0,0.0,0.0,0.0,0.0,0.0,0.0,0.0,0.0,1328.15
6129,0.5851999999999999,0.0601999999999999,0.0872,0.0343999999999999,0.2214999999999999,0.0,0.0,0.0,0.0,0.0,0.0,0.0,0.0,0.0,0.0,0.0,0.0,0.0,0.0,0.0,1473.15
6130,0.678,0.008,0.07,0.06,0.023,0.021,0.0,0.042,0.062,0.0,0.016,0.0,0.0,0.0,0.0,0.02,0.0,0.0,0.0,0.0,1343.15
6131,0.8325,0.0,0.0584999999999999,0.0,0.0,0.0,0.0,0.0,0.109,0.0,0.0,0.0,0.0,0.0,0.0,0.0,0.0,0.0,0.0,0.0,1213.15
6132,0.6667000000000001,0.0095,0.145,0.0214,0.0,0.0,0.0,0.1552,0.0,0.0,0.0,0.0,0.0,0.0,0.0,0.0,0.0,0.0,0.0,0.0,1409.15
6133,0.53,0.2,0.17,0.02,0.04,0.04,0.0,0.0,0.0,0.0,0.0,0.0,0.0,0.0,0.0,0.0,0.0,0.0,0.0,0.0,1289.15
6134,0.7487,0.0,0.0947,0.1197,0.0,0.021,0.0,0.0,0.0,0.0,0.0155,0.0,0.0,0.0,0.0,0.0,0.0,0.0,0.0,0.0,1637.15
6135,0.3334,0.0,0.0,0.0,0.3560999999999999,0.3105,0.0,0.0,0.0,0.0,0.0,0.0,0.0,0.0,0.0,0.0,0.0,0.0,0.0,0.0,2103.15
6136,0.5017501750175017,0.0,0.2135213521352135,0.2493249324932493,0.0,0.0,0.0,0.0,0.0,0.0,0.0,0.0,0.0,0.0,0.0,0.0,0.0,0.0,0.0354035403540354,0.0,1653.15
6137,0.5983999999999999,0.0,0.1245999999999999,0.0,0.0,0.0,0.0,0.0,0.2769999999999999,0.0,0.0,0.0,0.0,0.0,0.0,0.0,0.0,0.0,0.0,0.0,1713.15
6138,0.0,0.605,0.0,0.0,0.0,0.0,0.0,0.395,0.0,0.0,0.0,0.0,0.0,0.0,0.0,0.0,0.0,0.0,0.0,0.0,1151.15
6139,0.7505000000000001,0.0,0.101,0.0475,0.0,0.0,0.0,0.0,0.101,0.0,0.0,0.0,0.0,0.0,0.0,0.0,0.0,0.0,0.0,0.0,1628.15
6140,0.6731673167316732,0.071007100710071,0.1219121912191219,0.0431043104310431,0.0786078607860786,0.0,0.0,0.0,0.0,0.0,0.0122012201220122,0.0,0.0,0.0,0.0,0.0,0.0,0.0,0.0,0.0,1448.15
6141,0.6,0.0,0.2,0.0,0.15,0.0,0.0,0.0,0.05,0.0,0.0,0.0,0.0,0.0,0.0,0.0,0.0,0.0,0.0,0.0,1745.15
6142,0.6342634263426343,0.0,0.0667066706670667,0.0338033803380338,0.1213121312131213,0.0355035503550355,0.0,0.0329032903290329,0.0484048404840484,0.0,0.0,0.0,0.0,0.0,0.0,0.0128012801280128,0.0,0.011001100110011,0.0,0.0,1473.15
6143,0.0,0.0,0.1819,0.0,0.0,0.0,0.0,0.4227,0.0,0.0,0.0,0.0,0.0,0.0,0.0,0.0,0.0,0.0,0.3954,0.0,1022.15
6144,0.6697000000000001,0.0,0.0,0.0,0.1038,0.0,0.0,0.1699,0.0,0.0,0.0566,0.0,0.0,0.0,0.0,0.0,0.0,0.0,0.0,0.0,1298.15
6145,0.6389,0.0,0.0,0.0,0.0,0.0,0.0,0.2983,0.0,0.0,0.0,0.0,0.0628,0.0,0.0,0.0,0.0,0.0,0.0,0.0,1100.15
6146,0.6662,0.0,0.0963,0.0,0.0,0.0,0.0,0.2375,0.0,0.0,0.0,0.0,0.0,0.0,0.0,0.0,0.0,0.0,0.0,0.0,1118.15
6147,0.8253825382538253,0.0,0.0784078407840784,0.0,0.0,0.0,0.0,0.0,0.0962096209620961,0.0,0.0,0.0,0.0,0.0,0.0,0.0,0.0,0.0,0.0,0.0,1328.15
6148,0.6502,0.0,0.1644,0.0,0.1553999999999999,0.03,0.0,0.0,0.0,0.0,0.0,0.0,0.0,0.0,0.0,0.0,0.0,0.0,0.0,0.0,1728.15
6149,0.716,0.0093999999999999,0.0,0.0603,0.0623,0.0,0.0,0.152,0.0,0.0,0.0,0.0,0.0,0.0,0.0,0.0,0.0,0.0,0.0,0.0,1150.15
6150,0.5748,0.0,0.0,0.1427999999999999,0.0409999999999999,0.0,0.0,0.2414,0.0,0.0,0.0,0.0,0.0,0.0,0.0,0.0,0.0,0.0,0.0,0.0,1231.15
6151,0.1244099527962237,0.3741299303944315,0.0,0.0,0.1097087767021361,0.0,0.1383110648851908,0.0,0.0,0.0895071605728458,0.0483038643091447,0.0,0.0,0.0296023681894551,0.0384030722457796,0.0,0.0,0.0373029842387391,0.0,0.0,1188.15
6152,0.4719,0.0957,0.0397,0.0,0.0466,0.1585,0.0,0.0,0.0,0.0,0.0686,0.0,0.0,0.0,0.0271,0.0755,0.0,0.0161,0.0,0.0,1191.15
6153,0.3494349434943494,0.0,0.1597159715971597,0.1402140214021402,0.0504050405040504,0.0,0.0,0.0,0.0,0.0,0.0,0.0,0.0,0.05000500050005,0.0699069906990699,0.1803180318031803,0.0,0.0,0.0,0.0,1530.15
6154,0.7511399088072954,0.0,0.1187904967602591,0.0042996560275177,0.0,0.0059995200383969,0.0859931205503559,0.0,0.0,0.0,0.0,0.0,0.0,0.0,0.0,0.0228981681465482,0.0,0.0049996000319974,0.0,0.0,1610.15
6155,0.6327,0.0,0.121,0.0,0.0,0.0,0.1217999999999999,0.1245,0.0,0.0,0.0,0.0,0.0,0.0,0.0,0.0,0.0,0.0,0.0,0.0,1253.15
6156,0.5701,0.2399,0.067,0.0546,0.0044,0.0,0.0,0.064,0.0,0.0,0.0,0.0,0.0,0.0,0.0,0.0,0.0,0.0,0.0,0.0,1370.15
6157,0.7000000000000001,0.0,0.105,0.0,0.195,0.0,0.0,0.0,0.0,0.0,0.0,0.0,0.0,0.0,0.0,0.0,0.0,0.0,0.0,0.0,1633.15
6158,0.747074707470747,0.0,0.0362036203620362,0.048104810481048,0.0518051805180517,0.0,0.0,0.1153115311531153,0.0,0.0,0.0,0.0,0.0,0.0,0.0,0.0,0.0,0.0,0.0,0.0,1275.15
6159,0.619,0.0,0.13,0.036,0.0,0.0,0.107,0.068,0.03,0.0,0.0,0.0,0.0,0.0,0.0,0.01,0.0,0.0,0.0,0.0,1353.15
6160,0.5234000000000001,0.0,0.1164,0.265,0.0951999999999999,0.0,0.0,0.0,0.0,0.0,0.0,0.0,0.0,0.0,0.0,0.0,0.0,0.0,0.0,0.0,1590.15
6161,0.65,0.0,0.14,0.04,0.0,0.0,0.08,0.06,0.02,0.0,0.0,0.0,0.0,0.0,0.0,0.0,0.0,0.01,0.0,0.0,1523.15
6162,0.6990000000000001,0.0,0.15,0.05,0.0,0.1,0.0,0.0,0.0,0.0,0.0,0.0,0.0,0.0,0.0,0.0,0.0,0.0,0.0,0.0,1644.15
6163,0.0313,0.3776,0.0,0.0,0.0,0.0,0.0,0.0,0.0,0.5191,0.0,0.0,0.0,0.0,0.072,0.0,0.0,0.0,0.0,0.0,1129.15
6164,0.0,0.7143,0.0,0.0,0.0,0.0,0.2857,0.0,0.0,0.0,0.0,0.0,0.0,0.0,0.0,0.0,0.0,0.0,0.0,0.0,1178.15
6165,0.6097,0.0,0.2262,0.0673,0.0967,0.0,0.0,0.0,0.0,0.0,0.0,0.0,0.0,0.0,0.0,0.0,0.0,0.0,0.0,0.0,1670.15
6166,0.0951,0.5677,0.0,0.0,0.0,0.1905,0.0,0.0,0.0,0.0,0.0,0.1467,0.0,0.0,0.0,0.0,0.0,0.0,0.0,0.0,1011.15
6167,0.0,0.439,0.0,0.0,0.0,0.0,0.0,0.0,0.0,0.0,0.0,0.5329999999999999,0.0,0.0,0.0279999999999999,0.0,0.0,0.0,0.0,0.0,1222.15
6168,0.0,0.0,0.0,0.0,0.0,0.0,0.0,0.0,0.4474447444744474,0.1051105110511051,0.0,0.0,0.0,0.0,0.0,0.0,0.0,0.0,0.4474447444744474,0.0,1007.15
6169,0.0,0.1,0.1,0.1,0.0,0.0,0.05,0.05,0.05,0.0,0.0,0.0,0.0,0.0,0.0,0.0,0.0,0.0,0.55,0.0,1303.15
6170,0.7301000000000001,0.0,0.09,0.0,0.0,0.0,0.0,0.0,0.0,0.0,0.1798999999999999,0.0,0.0,0.0,0.0,0.0,0.0,0.0,0.0,0.0,1488.15
6171,0.6160383961603839,0.0180981901809819,0.0907909209079092,0.0,0.2750724927507249,0.0,0.0,0.0,0.0,0.0,0.0,0.0,0.0,0.0,0.0,0.0,0.0,0.0,0.0,0.0,1452.15
6172,0.7627237276272373,0.0,0.0140985901409859,0.048995100489951,0.0490950904909509,0.0,0.0,0.1235876412358764,0.0,0.0,0.0,0.0,0.0,0.0,0.0,0.0,0.0,0.0,0.0,0.0,1361.15
6173,0.6204999999999999,0.0,0.0929,0.15,0.1366,0.0,0.0,0.0,0.0,0.0,0.0,0.0,0.0,0.0,0.0,0.0,0.0,0.0,0.0,0.0,1509.15
6174,0.151,0.252,0.0,0.0,0.0,0.0,0.0,0.0,0.0,0.597,0.0,0.0,0.0,0.0,0.0,0.0,0.0,0.0,0.0,0.0,1381.15
6175,0.8397999999999999,0.0,0.0800999999999999,0.0,0.0,0.0,0.0,0.0,0.0,0.0,0.0800999999999999,0.0,0.0,0.0,0.0,0.0,0.0,0.0,0.0,0.0,1709.15
6176,0.0,0.5619056190561905,0.02870028700287,0.0,0.0,0.2046020460204602,0.0,0.0,0.1864018640186401,0.0,0.0,0.0180001800018,0.0,0.0,0.0,0.0,0.0,0.0,0.0,0.0,1102.15
6177,0.0,0.0,0.2002,0.0,0.0,0.0,0.0,0.0,0.0,0.0,0.0669,0.0,0.0,0.0,0.1335,0.0,0.5994,0.0,0.0,0.0,1550.15
6178,0.1258937053147342,0.287785610719464,0.0,0.0,0.0,0.0,0.0,0.0,0.0,0.5574721263936804,0.0254987250637468,0.0,0.0,0.0,0.0,0.0,0.0,0.0,0.0,0.0,1321.15
6179,0.67,0.0,0.132,0.1485,0.0495,0.0,0.0,0.0,0.0,0.0,0.0,0.0,0.0,0.0,0.0,0.0,0.0,0.0,0.0,0.0,1676.15
6180,0.0,0.1777,0.0,0.0,0.0223,0.2444,0.1677,0.0,0.0,0.0516,0.0,0.0,0.0,0.0,0.0,0.0,0.0,0.0,0.328,0.0,1193.15
6181,0.6990000000000001,0.0,0.15,0.01,0.06,0.0,0.0,0.0,0.0,0.0,0.08,0.0,0.0,0.0,0.0,0.0,0.0,0.0,0.0,0.0,1673.15
6182,0.6379999999999999,0.0,0.181,0.0,0.0839999999999999,0.0,0.0,0.0,0.0969999999999999,0.0,0.0,0.0,0.0,0.0,0.0,0.0,0.0,0.0,0.0,0.0,1676.15
6183,0.7363736373637364,0.0,0.0,0.0,0.1234123412341234,0.0,0.0,0.136013601360136,0.0,0.0,0.0,0.0,0.0,0.0,0.0,0.0,0.0,0.0,0.0042004200420042,0.0,1435.15
6184,0.5958,0.1239,0.0245,0.0475,0.0561,0.0,0.0,0.1462,0.006,0.0,0.0,0.0,0.0,0.0,0.0,0.0,0.0,0.0,0.0,0.0,1119.15
6185,0.4695,0.0923,0.0298,0.0,0.0914,0.1529,0.0,0.0,0.0,0.0,0.0411,0.0,0.0,0.0,0.0235,0.0837,0.0,0.0155,0.0,0.0,1253.15
6186,0.0,0.25,0.0,0.0,0.0,0.15,0.0,0.0,0.0,0.0,0.0,0.3,0.0,0.0,0.0,0.3,0.0,0.0,0.0,0.0,1178.15
6187,0.6168,0.0,0.0404,0.0,0.0867,0.1407,0.0,0.0,0.0,0.0,0.0389,0.0,0.0,0.0,0.0152,0.0412,0.0,0.0200999999999999,0.0,0.0,1279.15
6188,0.7319731973197321,0.0549054905490549,0.0875087508750875,0.0474047404740474,0.0534053405340534,0.0,0.0,0.0,0.0,0.0235023502350235,0.0,0.0,0.0,0.0,0.0,0.0,0.0,0.0,0.0,0.0,1623.15
6189,0.141,0.4265,0.0,0.0,0.0,0.4325,0.0,0.0,0.0,0.0,0.0,0.0,0.0,0.0,0.0,0.0,0.0,0.0,0.0,0.0,1301.15
6190,0.573,0.0,0.0,0.2830999999999999,0.0,0.1439,0.0,0.0,0.0,0.0,0.0,0.0,0.0,0.0,0.0,0.0,0.0,0.0,0.0,0.0,1658.15
6191,0.645,0.02,0.0,0.0,0.0,0.0,0.0,0.215,0.0,0.0,0.0,0.0,0.0,0.0,0.0,0.0,0.0,0.12,0.0,0.0,1578.15
6192,0.0,0.4379999999999999,0.0,0.0,0.0,0.0,0.0,0.0,0.0,0.562,0.0,0.0,0.0,0.0,0.0,0.0,0.0,0.0,0.0,0.0,1258.15
6193,0.0,0.15,0.0,0.0,0.425,0.0,0.0,0.0,0.0,0.0,0.0,0.0,0.0,0.0,0.0,0.0,0.0,0.0,0.425,0.0,1286.15
6194,0.7092290770922909,0.0,0.0,0.03999600039996,0.0698930106989301,0.1198880111988801,0.0,0.0,0.04999500049995,0.0,0.00999900009999,0.0,0.0,0.0,0.0,0.0,0.0,0.0,0.0,0.0,1278.15
6195,0.0,0.0,0.0,0.0,0.0,0.0,0.4,0.0,0.0,0.2667,0.0,0.0,0.0,0.0,0.0,0.0,0.0,0.0,0.3333,0.0,1021.15
6196,0.7091,0.0,0.0254,0.0612,0.0644,0.0,0.0,0.1369,0.0,0.0,0.0,0.0,0.0,0.0,0.0,0.0,0.0,0.0,0.0,0.0,1289.15
6197,0.6716000000000001,0.0,0.1044,0.0469,0.02,0.0,0.0,0.1227,0.0224,0.0,0.01,0.0,0.0,0.0,0.0,0.0,0.0,0.0,0.0,0.0,1313.15
6198,0.604,0.099,0.099,0.0693,0.0693,0.0495,0.0,0.0,0.0,0.0,0.0,0.0,0.0,0.0,0.0,0.0099,0.0,0.0,0.0,0.0,1353.15
6199,0.0,0.0,0.033,0.0,0.0,0.0,0.0,0.0,0.0,0.465,0.0,0.0,0.0,0.0,0.0,0.0,0.0,0.0,0.502,0.0,1058.15
6200,0.58,0.0,0.0,0.0,0.0,0.28,0.0,0.0,0.0,0.14,0.0,0.0,0.0,0.0,0.0,0.0,0.0,0.0,0.0,0.0,1454.15
6201,0.5436456354364564,0.0,0.1492850714928507,0.0,0.0,0.0,0.0,0.10998900109989,0.0263973602639736,0.147985201479852,0.0,0.0,0.0,0.0,0.0,0.0,0.0,0.0175982401759824,0.0050994900509949,0.0,1573.15
6202,0.7827,0.0,0.0384,0.0,0.0,0.1789,0.0,0.0,0.0,0.0,0.0,0.0,0.0,0.0,0.0,0.0,0.0,0.0,0.0,0.0,1573.15
6203,0.5735,0.0,0.1201,0.1863,0.0,0.0,0.0,0.0,0.1201,0.0,0.0,0.0,0.0,0.0,0.0,0.0,0.0,0.0,0.0,0.0,1773.15
6204,0.0,0.0,0.0,0.0,0.0,0.0,0.0,0.0,0.4528,0.0,0.0,0.0472,0.0,0.0,0.0,0.0,0.0,0.0,0.5,0.0,1054.15
6205,0.6223,0.0,0.1301,0.051,0.0,0.0,0.0095,0.1471,0.0,0.0,0.0,0.0,0.0,0.0,0.0,0.0,0.0,0.039,0.0,0.0,1344.15
6206,0.0,0.6,0.1,0.0,0.1,0.2,0.0,0.0,0.0,0.0,0.0,0.0,0.0,0.0,0.0,0.0,0.0,0.0,0.0,0.0,1068.15
6207,0.5238,0.1914,0.1025,0.0157,0.1548,0.0,0.0,0.0,0.0,0.0,0.0117,0.0,0.0,0.0,0.0,0.0,0.0,0.0,0.0,0.0,1373.15
6208,0.7981999999999999,0.0,0.0,0.0,0.1175,0.0,0.0,0.0,0.0843,0.0,0.0,0.0,0.0,0.0,0.0,0.0,0.0,0.0,0.0,0.0,1400.15
6209,0.6787000000000001,0.0,0.0,0.0978999999999999,0.0,0.0,0.0,0.0,0.2234,0.0,0.0,0.0,0.0,0.0,0.0,0.0,0.0,0.0,0.0,0.0,1208.15
6210,0.7073999999999999,0.0,0.0,0.0,0.0,0.0,0.0,0.2925,0.0,0.0,0.0,0.0,0.0,0.0,0.0,0.0,0.0,0.0,0.0,0.0,1138.15
6211,0.5366,0.13,0.1604,0.0,0.0,0.0,0.0,0.0,0.0,0.0,0.0,0.0,0.0,0.1232,0.0309,0.0,0.0,0.0,0.0,0.0,1644.15
6212,0.6355364463553644,0.1146885311468853,0.1501849815018498,0.0142985701429857,0.0153984601539846,0.0351964803519648,0.0,0.0,0.0,0.0,0.0346965303469653,0.0,0.0,0.0,0.0,0.0,0.0,0.0,0.0,0.0,1523.15
6213,0.641957776199858,0.0,0.0811072996569691,0.0818073626626396,0.0,0.0,0.0,0.1947175245772119,0.0,0.0,0.0,0.0,0.0,0.0,0.0,0.0,0.0,0.0,0.0,0.0,1113.15
6214,0.7404999999999999,0.0,0.0475999999999999,0.0,0.0,0.0,0.0,0.0,0.2119,0.0,0.0,0.0,0.0,0.0,0.0,0.0,0.0,0.0,0.0,0.0,1178.15
6215,0.8967,0.0,0.0,0.0,0.0,0.0,0.0,0.0,0.1033,0.0,0.0,0.0,0.0,0.0,0.0,0.0,0.0,0.0,0.0,0.0,1641.15
6216,0.0186,0.5683,0.0,0.0,0.0,0.0,0.0083,0.0,0.0,0.1265,0.0,0.0,0.0,0.05,0.1588,0.0,0.0,0.0624,0.0,0.0,1293.15
6217,0.672,0.0399,0.1189,0.0554,0.0554,0.0368,0.0,0.0,0.0,0.0,0.0192,0.0,0.0,0.0,0.0,0.0,0.0,0.0,0.0,0.0,1403.15
6218,0.8354,0.0,0.0,0.0,0.0,0.0,0.0,0.0,0.1646,0.0,0.0,0.0,0.0,0.0,0.0,0.0,0.0,0.0,0.0,0.0,1190.15
6219,0.0,0.0,0.0,0.0,0.4375,0.0,0.0,0.2325,0.0,0.0,0.0,0.0,0.0,0.0,0.0,0.0,0.0,0.0,0.33,0.0,1205.15
6220,0.6426000000000001,0.1211999999999999,0.0909,0.0241,0.0242,0.0727,0.0,0.0,0.0,0.0,0.0241,0.0,0.0,0.0,0.0,0.0,0.0,0.0,0.0,0.0,1286.15
6221,0.7134000000000001,0.006,0.0595,0.0,0.0,0.0,0.1194,0.1007,0.0,0.0,0.0,0.0,0.0,0.0,0.0,0.0,0.0,0.0,0.0,0.0,1133.15
6222,0.5297999999999999,0.0,0.0986,0.1052,0.1494,0.0,0.0,0.0243,0.0074,0.0,0.0,0.0,0.0376,0.0,0.0,0.0162,0.0,0.0,0.0299,0.0,1473.15
6223,0.0,0.0,0.0,0.0,0.0,0.0,0.0,0.0,0.0,0.0,0.373,0.0,0.0,0.0,0.0,0.0,0.0,0.0,0.627,0.0,961.15
6224,0.5579,0.0,0.0,0.0,0.084,0.0,0.0,0.0,0.3581,0.0,0.0,0.0,0.0,0.0,0.0,0.0,0.0,0.0,0.0,0.0,1261.15
6225,0.6901999999999999,0.0,0.0699,0.0,0.0,0.0,0.0,0.0,0.0,0.0,0.2398,0.0,0.0,0.0,0.0,0.0,0.0,0.0,0.0,0.0,1418.15
6226,0.5,0.0,0.0,0.0,0.0,0.0,0.1666,0.3334,0.0,0.0,0.0,0.0,0.0,0.0,0.0,0.0,0.0,0.0,0.0,0.0,1180.15
6227,0.4272999999999999,0.2335,0.0033,0.0,0.0118,0.0,0.0555,0.0535,0.0564,0.1345,0.0064,0.0,0.0,0.0,0.0,0.0166,0.0,0.0,0.0,0.0,969.15
6228,0.5328,0.0813,0.0404,0.0,0.0433,0.125,0.0,0.0,0.0,0.0308,0.0866,0.0,0.0,0.0,0.0,0.0364,0.0,0.0131,0.0103,0.0,1346.15
6229,0.833,0.0,0.084,0.0,0.046,0.0,0.0,0.0,0.037,0.0,0.0,0.0,0.0,0.0,0.0,0.0,0.0,0.0,0.0,0.0,1558.15
6230,0.5334000000000001,0.0506,0.1117,0.0067,0.0458999999999999,0.0,0.0,0.21,0.0324,0.0,0.0,0.0,0.0093,0.0,0.0,0.0,0.0,0.0,0.0,0.0,1233.15
6231,0.631,0.0,0.13,0.03,0.0,0.0,0.0969999999999999,0.071,0.025,0.0,0.0,0.0,0.0,0.0,0.0,0.01,0.0,0.006,0.0,0.0,1253.15
6232,0.5074000000000001,0.038,0.1319,0.0221,0.0763,0.0,0.0,0.183,0.0324,0.0,0.0,0.0,0.0089,0.0,0.0,0.0,0.0,0.0,0.0,0.0,1393.15
6233,0.4811999999999999,0.0527,0.1345,0.0237999999999999,0.0587,0.0,0.0,0.2046,0.035,0.0,0.0,0.0,0.0095,0.0,0.0,0.0,0.0,0.0,0.0,0.0,1403.15
6234,0.1692169216921692,0.2676267626762676,0.0,0.0,0.0,0.0,0.0895089508950895,0.0,0.0,0.2341234123412341,0.0,0.0,0.0,0.0948094809480948,0.1105110511051105,0.0,0.0,0.0243024302430243,0.0,0.0,1422.15
6235,0.0769,0.2655,0.0,0.0,0.1978,0.1447,0.0,0.0,0.0,0.2725,0.0,0.0,0.0,0.0,0.0426,0.0,0.0,0.0,0.0,0.0,1285.15
6236,0.5693,0.1299,0.1499,0.0,0.0,0.0,0.0,0.1499,0.0,0.0,0.0,0.0,0.0,0.0,0.0,0.0,0.0,0.0,0.0,0.0,1043.15
6237,0.5540999999999999,0.0,0.0,0.0,0.0,0.0576999999999999,0.0097,0.0699,0.0308,0.2155,0.0,0.0,0.0,0.0,0.0267,0.0,0.0,0.034,0.0,0.0,1398.15
6238,0.0,0.0,0.0,0.0,0.0,0.0,0.0,0.0,0.1725,0.0,0.0,0.0,0.0,0.0,0.0,0.0,0.8275,0.0,0.0,0.0,1282.15
6239,0.8402,0.0,0.0473,0.0,0.0,0.0,0.1125,0.0,0.0,0.0,0.0,0.0,0.0,0.0,0.0,0.0,0.0,0.0,0.0,0.0,1633.15
6240,0.6027602760276028,0.0088008800880088,0.1148114811481148,0.1528152815281528,0.1208120812081208,0.0,0.0,0.0,0.0,0.0,0.0,0.0,0.0,0.0,0.0,0.0,0.0,0.0,0.0,0.0,1494.15
6241,0.0,0.0,0.0,0.0,0.0,0.0,0.0882,0.0,0.0,0.0,0.4118,0.0,0.0,0.0,0.0,0.0,0.0,0.0,0.5,0.0,1129.15
6242,0.6265,0.102,0.1127,0.0649,0.0687,0.0,0.0,0.0,0.0247,0.0,0.0,0.0,0.0,0.0,0.0,0.0,0.0,0.0,0.0,0.0,1338.15
6243,0.626,0.0,0.0,0.0,0.1602,0.0559999999999999,0.0,0.1578,0.0,0.0,0.0,0.0,0.0,0.0,0.0,0.0,0.0,0.0,0.0,0.0,1335.15
6244,0.7059000000000001,0.0,0.0294,0.0196,0.0,0.0,0.1961,0.0,0.0196,0.0,0.0,0.0,0.0,0.0,0.0,0.0,0.0,0.0,0.0098,0.0,1373.15
6245,0.6531522521801745,0.0930074405952476,0.1258100648051844,0.0100008000640051,0.1010080806464517,0.0,0.0,0.0,0.0,0.0,0.0170013601088087,0.0,0.0,0.0,0.0,0.0,0.0,0.0,0.0,0.0,1484.15
6246,0.7609999999999999,0.12,0.0661,0.0,0.0479,0.0,0.0,0.0,0.0,0.0,0.0,0.0,0.0,0.0,0.0,0.0,0.0,0.0,0.0,0.0,1453.15
6247,0.6615000000000001,0.0,0.0,0.0,0.0,0.0,0.3385,0.0,0.0,0.0,0.0,0.0,0.0,0.0,0.0,0.0,0.0,0.0,0.0,0.0,1311.15
6248,0.6004600460046003,0.0,0.0832083208320832,0.0806080608060806,0.0615061506150615,0.0,0.0,0.0396039603960396,0.0648064806480648,0.0,0.0198019801980198,0.0,0.0,0.0,0.0,0.0398039803980397,0.0,0.0102010201020101,0.0,0.0,1473.15
6249,0.6536,0.0,0.0,0.0,0.0,0.0,0.0,0.3268,0.0,0.0,0.0,0.0,0.0,0.0,0.0,0.0,0.0,0.0,0.0196,0.0,1116.15
6250,0.6317747290108395,0.0,0.1159953601855925,0.1782928682852685,0.0589976400943962,0.0,0.0,0.0,0.0,0.0,0.0,0.0,0.0,0.014099436022559,0.0,0.0,0.0,0.0,0.0,0.0,1515.15
6251,0.6882,0.0,0.087,0.0481,0.026,0.0,0.0,0.1257,0.023,0.0,0.0,0.0,0.0,0.0,0.0,0.0,0.0,0.0,0.0,0.0,1278.15
6252,0.3598640135986401,0.1561843815618438,0.0,0.0,0.0,0.0,0.0,0.483951604839516,0.0,0.0,0.0,0.0,0.0,0.0,0.0,0.0,0.0,0.0,0.0,0.0,1138.15
6253,0.24,0.45,0.05,0.0,0.01,0.2,0.0,0.0,0.0,0.0,0.05,0.0,0.0,0.0,0.0,0.0,0.0,0.0,0.0,0.0,1123.15
6254,0.7177,0.0835,0.0886,0.04,0.0541,0.0055,0.0,0.0,0.0,0.0,0.0106,0.0,0.0,0.0,0.0,0.0,0.0,0.0,0.0,0.0,1508.15
6255,0.615,0.05,0.05,0.0,0.055,0.14,0.0,0.0,0.0,0.0,0.09,0.0,0.0,0.0,0.0,0.0,0.0,0.0,0.0,0.0,1318.15
6256,0.481,0.0,0.0,0.0,0.0,0.0,0.0,0.3331,0.0,0.0,0.1859,0.0,0.0,0.0,0.0,0.0,0.0,0.0,0.0,0.0,1363.15
6257,0.7411,0.0,0.0,0.0,0.1003,0.0099,0.0,0.1487,0.0,0.0,0.0,0.0,0.0,0.0,0.0,0.0,0.0,0.0,0.0,0.0,1276.15
6258,0.0,0.075,0.025,0.1,0.1,0.25,0.1,0.0,0.0,0.05,0.0,0.0,0.0,0.0,0.0,0.0,0.0,0.0,0.3,0.0,1173.15
6259,0.5442108842176843,0.0609012180243604,0.0416008320166403,0.0,0.0436008720174403,0.1436028720574411,0.0,0.0,0.0,0.0311006220124402,0.0881017620352407,0.0,0.0,0.0,0.0,0.0367007340146802,0.0,0.00990019800396,0.0,0.0,1226.15
6260,0.4686531346865313,0.0,0.0,0.0626937306269373,0.4686531346865313,0.0,0.0,0.0,0.0,0.0,0.0,0.0,0.0,0.0,0.0,0.0,0.0,0.0,0.0,0.0,1753.15
6261,0.303,0.0,0.0,0.0,0.0,0.0,0.0,0.0,0.0,0.0,0.0,0.6970000000000001,0.0,0.0,0.0,0.0,0.0,0.0,0.0,0.0,1010.15
6262,0.644,0.042,0.123,0.048,0.012,0.0,0.0,0.108,0.022,0.0,0.0,0.0,0.0,0.0,0.0,0.0,0.0,0.0,0.0,0.0,1455.15
6263,0.8399,0.0,0.08,0.0,0.0,0.0,0.0,0.0,0.0,0.0,0.08,0.0,0.0,0.0,0.0,0.0,0.0,0.0,0.0,0.0,1709.15
6264,0.7418,0.0083,0.0,0.0,0.1063,0.0,0.0,0.1436,0.0,0.0,0.0,0.0,0.0,0.0,0.0,0.0,0.0,0.0,0.0,0.0,1328.15
6265,0.6454000000000001,0.1638,0.0929,0.0,0.0969,0.0,0.0,0.0,0.0,0.0,0.0,0.0,0.0,0.0,0.0,0.0,0.0,0.0,0.0,0.0,1318.15
6266,0.5568276124103866,0.0086988691470108,0.1693779808624878,0.0468939037925069,0.0,0.0,0.0225970623818903,0.1349824522812034,0.0,0.0596922400087988,0.0,0.0,0.0,0.0,0.0,0.0,0.0,0.0,0.0,0.0,1682.15
6267,0.7114,0.0,0.0274,0.1654,0.0179,0.0,0.0682,0.0097,0.0,0.0,0.0,0.0,0.0,0.0,0.0,0.0,0.0,0.0,0.0,0.0,1601.15
6268,0.7659999999999999,0.0,0.1169999999999999,0.0,0.072,0.0,0.0,0.0,0.045,0.0,0.0,0.0,0.0,0.0,0.0,0.0,0.0,0.0,0.0,0.0,1628.15
6269,0.7212000000000001,0.0,0.0,0.0,0.0,0.0,0.0,0.0,0.0,0.0,0.2788,0.0,0.0,0.0,0.0,0.0,0.0,0.0,0.0,0.0,1909.15
6270,0.0,0.55,0.0,0.0,0.0,0.0,0.0,0.45,0.0,0.0,0.0,0.0,0.0,0.0,0.0,0.0,0.0,0.0,0.0,0.0,1213.15
6271,0.0,0.0,0.0,0.0,0.1675,0.0,0.0,0.3324,0.0,0.0,0.0,0.0,0.0,0.0,0.0,0.0,0.0,0.0,0.5001,0.0,1011.15
6272,0.7140000000000001,0.015,0.04,0.052,0.052,0.0,0.0,0.0,0.1,0.0,0.026,0.0,0.0,0.0,0.0,0.0,0.0,0.0,0.0,0.0,1323.15
6273,0.7508249175082492,0.0,0.0,0.0,0.1251874812518748,0.0,0.0,0.0,0.123987601239876,0.0,0.0,0.0,0.0,0.0,0.0,0.0,0.0,0.0,0.0,0.0,1307.15
6274,0.6988,0.0,0.1497,0.0,0.0,0.0,0.1001,0.0503,0.0,0.0,0.0,0.0,0.0,0.0,0.0,0.0,0.0,0.0,0.0,0.0,1555.15
6275,0.66,0.0,0.072,0.08,0.06,0.0,0.0,0.065,0.025,0.0,0.01,0.0,0.0,0.0,0.01,0.0,0.0,0.018,0.0,0.0,1443.15
6276,0.7198,0.0,0.0,0.0,0.0299,0.0,0.0,0.0,0.2503,0.0,0.0,0.0,0.0,0.0,0.0,0.0,0.0,0.0,0.0,0.0,1163.15
6277,0.6737000000000001,0.0,0.0,0.0984999999999999,0.0,0.2278,0.0,0.0,0.0,0.0,0.0,0.0,0.0,0.0,0.0,0.0,0.0,0.0,0.0,0.0,1508.15
6278,0.6485,0.0,0.0915,0.0,0.26,0.0,0.0,0.0,0.0,0.0,0.0,0.0,0.0,0.0,0.0,0.0,0.0,0.0,0.0,0.0,1430.15
6279,0.5262,0.1134999999999999,0.0,0.0,0.0832,0.1351,0.0,0.0,0.0,0.0,0.0832,0.0,0.0,0.0,0.0,0.0395999999999999,0.0,0.0192,0.0,0.0,1411.15
6280,0.6639,0.0,0.0975,0.0,0.2386,0.0,0.0,0.0,0.0,0.0,0.0,0.0,0.0,0.0,0.0,0.0,0.0,0.0,0.0,0.0,1451.15
6281,0.6663,0.0,0.0,0.0,0.0,0.0,0.0,0.3337,0.0,0.0,0.0,0.0,0.0,0.0,0.0,0.0,0.0,0.0,0.0,0.0,1147.15
6282,0.0193,0.2203,0.0217,0.0,0.0,0.1553,0.0,0.1143,0.0,0.0,0.0,0.0,0.0,0.0,0.0,0.0,0.0,0.0,0.4690999999999999,0.0,1119.15
6283,0.6434643464346435,0.0093009300930093,0.1201120112011201,0.0639063906390638,0.0,0.0,0.0,0.1611161116111611,0.0,0.0,0.0,0.0,0.0,0.0,0.0,0.0,0.0,0.0,0.0,0.0,1412.15
6284,0.0,0.0,0.0,0.0,0.1897999999999999,0.0,0.0,0.3330999999999999,0.0,0.0,0.0,0.0,0.0,0.0,0.0,0.0,0.0,0.0,0.4770999999999999,0.0,977.15
6285,0.6596,0.0,0.0957,0.0,0.0,0.0,0.1428,0.0885,0.0,0.0,0.0,0.0,0.0,0.0,0.0,0.0,0.0,0.0124,0.0,0.0,1226.15
6286,0.5377000000000001,0.0,0.1926,0.2357999999999999,0.0339,0.0,0.0,0.0,0.0,0.0,0.0,0.0,0.0,0.0,0.0,0.0,0.0,0.0,0.0,0.0,1700.15
6287,0.6081608160816082,0.0,0.0952095209520952,0.1521152115211521,0.1353135313531353,0.0,0.0,0.0,0.0,0.0092009200920092,0.0,0.0,0.0,0.0,0.0,0.0,0.0,0.0,0.0,0.0,1503.15
6288,0.0,0.0,0.0,0.0,0.0,0.0,0.0,0.1875,0.0,0.0,0.0,0.5625,0.0,0.0,0.0,0.0,0.0,0.0,0.25,0.0,1390.15
6289,0.061,0.7320000000000001,0.0,0.0,0.0,0.075,0.0,0.038,0.0,0.0,0.0,0.094,0.0,0.0,0.0,0.0,0.0,0.0,0.0,0.0,1112.15
6290,0.77,0.0,0.1,0.0,0.0,0.0,0.0,0.0,0.0,0.0,0.13,0.0,0.0,0.0,0.0,0.0,0.0,0.0,0.0,0.0,1619.15
6291,0.9043,0.0,0.0,0.0,0.0,0.0,0.0,0.0,0.0,0.0,0.0,0.0,0.0,0.0,0.0,0.0,0.0,0.0,0.0957,0.0,1679.15
6292,0.3104,0.0,0.0914,0.1469,0.4513,0.0,0.0,0.0,0.0,0.0,0.0,0.0,0.0,0.0,0.0,0.0,0.0,0.0,0.0,0.0,1705.15
6293,0.6698000000000001,0.055,0.1268999999999999,0.0542,0.0667,0.0,0.0,0.0,0.0,0.0,0.0274,0.0,0.0,0.0,0.0,0.0,0.0,0.0,0.0,0.0,1443.15
6294,0.8842000000000001,0.0,0.0433,0.0146,0.0146,0.0,0.0,0.0,0.0433,0.0,0.0,0.0,0.0,0.0,0.0,0.0,0.0,0.0,0.0,0.0,1568.15
6295,0.0580970951452427,0.5902704864756761,0.0,0.0,0.0,0.0,0.0,0.0,0.0,0.0145992700364981,0.0126993650317484,0.0,0.0,0.0622968851557422,0.183090845457727,0.0,0.0,0.0704964751762411,0.0,0.0,1323.15
6296,0.5199,0.0561,0.0383,0.0581,0.0404,0.1182,0.0,0.0,0.0,0.0288,0.0821,0.0,0.0,0.0,0.0,0.0391,0.0,0.019,0.0,0.0,1224.15
6297,0.6759999999999999,0.0,0.13,0.0819999999999999,0.088,0.0,0.0,0.0,0.0,0.0,0.024,0.0,0.0,0.0,0.0,0.0,0.0,0.0,0.0,0.0,1560.15
6298,0.4831,0.0,0.2012999999999999,0.0,0.0,0.0,0.0,0.3156,0.0,0.0,0.0,0.0,0.0,0.0,0.0,0.0,0.0,0.0,0.0,0.0,1678.15
6299,0.51,0.0,0.0,0.0,0.0,0.245,0.0,0.0,0.0,0.0,0.0,0.0,0.0,0.0,0.0,0.245,0.0,0.0,0.0,0.0,1520.15
6300,0.7958999999999999,0.0,0.0,0.1064999999999999,0.0,0.0,0.0,0.0,0.0975999999999999,0.0,0.0,0.0,0.0,0.0,0.0,0.0,0.0,0.0,0.0,0.0,1258.15
6301,0.0,0.0,0.193,0.0,0.0,0.0,0.0,0.0,0.0,0.182,0.0,0.0,0.0,0.0,0.0,0.0,0.0,0.0,0.625,0.0,1543.15
6302,0.64993500649935,0.0,0.111988801119888,0.0,0.0,0.0,0.1055894410558944,0.111988801119888,0.0,0.0,0.0,0.0,0.0,0.0,0.0,0.0,0.0,0.0204979502049795,0.0,0.0,1197.15
6303,0.4,0.0,0.0,0.0,0.0,0.225,0.0,0.0,0.0,0.0,0.0,0.0,0.0,0.0,0.0,0.375,0.0,0.0,0.0,0.0,1565.15
6304,0.6028,0.0555,0.1043,0.1119,0.0919,0.0168,0.0,0.0,0.0,0.0158,0.0,0.0,0.0,0.0,0.0,0.0,0.0,0.0,0.0,0.0,1403.15
6305,0.5949,0.0,0.0,0.0,0.0,0.0,0.0,0.0,0.0,0.0,0.4050999999999999,0.0,0.0,0.0,0.0,0.0,0.0,0.0,0.0,0.0,1747.15
6306,0.0,0.0,0.0,0.0,0.0,0.0,0.0,0.0,0.0,0.0,0.0,0.81,0.0,0.0,0.0,0.0,0.0,0.0,0.19,0.0,1246.15
6307,0.659,0.009,0.128,0.048,0.0,0.0,0.0,0.155,0.0,0.0,0.0,0.0,0.0,0.0,0.0,0.0,0.0,0.0,0.0,0.0,1428.15
6308,0.6671667166716672,0.0661066106610661,0.1063106310631063,0.0489048904890489,0.0703070307030703,0.0,0.0,0.0,0.0,0.0,0.0412041204120412,0.0,0.0,0.0,0.0,0.0,0.0,0.0,0.0,0.0,1413.15
6309,0.6289,0.0,0.131,0.1211999999999999,0.0929,0.0169,0.0,0.0,0.0,0.0,0.0,0.0,0.0,0.0,0.0,0.0,0.0,0.0,0.0091,0.0,1512.15
6310,0.7097,0.0368,0.0816,0.0461,0.0,0.0,0.0,0.1033,0.0204,0.0,0.0,0.0,0.0,0.0,0.0,0.0,0.0,0.0,0.0,0.0,1244.15
6311,0.7415,0.0,0.0,0.0,0.0,0.0351,0.0,0.0786,0.0554,0.0,0.0873,0.0,0.0,0.0,0.0,0.0,0.0,0.0,0.0,0.0,1150.15
6312,0.7,0.0,0.0,0.0,0.0,0.18,0.12,0.0,0.0,0.0,0.0,0.0,0.0,0.0,0.0,0.0,0.0,0.0,0.0,0.0,1428.15
6313,0.0,0.0,0.0,0.0,0.0,0.0,0.0,0.41,0.2,0.0,0.0,0.0,0.0,0.0,0.0,0.0,0.0,0.0,0.39,0.0,951.15
6314,0.8829,0.0,0.0,0.0,0.0,0.0,0.0,0.1171,0.0,0.0,0.0,0.0,0.0,0.0,0.0,0.0,0.0,0.0,0.0,0.0,1723.15
6315,0.6790000000000002,0.0,0.108,0.036,0.028,0.0,0.0,0.148,0.0,0.0,0.0,0.0,0.0,0.0,0.0,0.0,0.0,0.0,0.0,0.0,1313.15
6316,0.0,0.6457354264573543,0.0,0.0,0.0,0.0,0.0,0.0,0.338966103389661,0.0,0.0,0.0,0.0,0.0,0.0,0.0,0.0,0.0,0.0,0.0,1039.15
6317,0.6062,0.0,0.1049,0.0,0.0,0.0,0.2013,0.0647,0.0,0.0,0.0,0.0,0.0,0.0,0.0,0.0,0.0,0.0217,0.0,0.0,1259.15
6318,0.65,0.0,0.1225,0.1706,0.0569,0.0,0.0,0.0,0.0,0.0,0.0,0.0,0.0,0.0,0.0,0.0,0.0,0.0,0.0,0.0,1588.15
6319,0.6836,0.062,0.1325,0.0103,0.0558,0.0,0.0,0.0,0.0,0.0,0.0558,0.0,0.0,0.0,0.0,0.0,0.0,0.0,0.0,0.0,1583.15
6320,0.6400000000000001,0.0,0.108,0.126,0.126,0.0,0.0,0.0,0.0,0.0,0.0,0.0,0.0,0.0,0.0,0.0,0.0,0.0,0.0,0.0,1577.15
6321,0.6706,0.0029,0.0,0.0,0.0,0.0,0.0333,0.1767,0.0141,0.0,0.0,0.0,0.0,0.0,0.0,0.0,0.0,0.1024,0.0,0.0,1439.15
6322,0.35,0.0,0.0,0.0,0.0,0.0,0.0,0.24,0.0,0.0,0.0,0.0,0.0,0.0,0.0,0.41,0.0,0.0,0.0,0.0,1372.15
6323,0.5294470552944707,0.1498850114988501,0.1498850114988501,0.0,0.01999800019998,0.0,0.0,0.0898910108989101,0.0598940105989401,0.0,0.0,0.0,0.0,0.0,0.0,0.0,0.0,0.0,0.0,0.0,1048.15
6324,0.5905409459054094,0.0316968303169683,0.0067993200679932,0.0,0.0970902909709029,0.0448955104489551,0.1083891610838916,0.0277972202779722,0.0,0.0,0.0764923507649235,0.0,0.0,0.0,0.0162983701629837,0.0,0.0,0.0,0.0,0.0,1222.15
6325,0.7535753575357536,0.0,0.148014801480148,0.0,0.0,0.0984098409840984,0.0,0.0,0.0,0.0,0.0,0.0,0.0,0.0,0.0,0.0,0.0,0.0,0.0,0.0,1724.15
6326,0.6014,0.0,0.0341,0.1563,0.2017,0.0,0.0,0.0065,0.0,0.0,0.0,0.0,0.0,0.0,0.0,0.0,0.0,0.0,0.0,0.0,1580.15
6327,0.4979,0.0,0.0,0.0,0.0,0.1824,0.0,0.3197,0.0,0.0,0.0,0.0,0.0,0.0,0.0,0.0,0.0,0.0,0.0,0.0,1188.15
6328,0.727159975194543,0.0,0.0929204424973494,0.0747164376162756,0.0,0.0106023325131528,0.0546120146432215,0.0061013422953049,0.0,0.007701694372762,0.0,0.0,0.0,0.0,0.0,0.0110024205325171,0.0,0.0066014523195102,0.0022004841065034,0.0,1583.15
6329,0.2961,0.3168,0.0036,0.0,0.0,0.0815,0.0984,0.0356,0.0234,0.0723,0.071,0.0,0.0,0.0,0.0,0.0,0.0,0.0,0.0,0.0,948.15
6330,0.495,0.0,0.0,0.0,0.0,0.0,0.0,0.505,0.0,0.0,0.0,0.0,0.0,0.0,0.0,0.0,0.0,0.0,0.0,0.0,1370.15
6331,0.2644,0.0,0.1176,0.1636,0.4543999999999999,0.0,0.0,0.0,0.0,0.0,0.0,0.0,0.0,0.0,0.0,0.0,0.0,0.0,0.0,0.0,1725.15
6332,0.71,0.0,0.1159999999999999,0.0435,0.1305,0.0,0.0,0.0,0.0,0.0,0.0,0.0,0.0,0.0,0.0,0.0,0.0,0.0,0.0,0.0,1638.15
6333,0.0,0.0,0.0,0.0,0.3466653334666533,0.0,0.0,0.3295670432956704,0.0,0.0,0.0,0.0,0.0,0.0,0.0,0.0,0.0,0.0,0.3237676232376762,0.0,1217.15
6334,0.6706000000000001,0.0864,0.0295,0.0,0.0,0.0,0.1006,0.0728,0.0064,0.0111,0.0,0.0,0.0,0.0,0.0,0.0226,0.0,0.0,0.0,0.0,1163.15
6335,0.3333333333333333,0.0,0.0,0.0,0.0,0.3333333333333333,0.0,0.0,0.0,0.0,0.0,0.0,0.0,0.0,0.0,0.3333333333333333,0.0,0.0,0.0,0.0,1678.15
6336,0.895,0.0,0.0,0.0,0.0,0.0,0.0,0.105,0.0,0.0,0.0,0.0,0.0,0.0,0.0,0.0,0.0,0.0,0.0,0.0,1785.15
6337,0.5907409259074093,0.0,0.0,0.258974102589741,0.1502849715028497,0.0,0.0,0.0,0.0,0.0,0.0,0.0,0.0,0.0,0.0,0.0,0.0,0.0,0.0,0.0,1816.15
6338,0.0,0.075,0.025,0.125,0.125,0.25,0.1,0.0,0.0,0.05,0.0,0.0,0.0,0.0,0.0,0.0,0.0,0.0,0.25,0.0,1173.15
6339,0.585,0.045,0.005,0.0,0.0,0.0,0.0,0.17,0.035,0.0,0.0,0.0,0.0,0.0,0.0,0.0,0.0,0.115,0.03,0.0,1423.15
6340,0.7307,0.0,0.0861,0.0363,0.0,0.0,0.1469,0.0,0.0,0.0,0.0,0.0,0.0,0.0,0.0,0.0,0.0,0.0,0.0,0.0,1537.15
6341,0.5753,0.0,0.1002,0.0078,0.3167,0.0,0.0,0.0,0.0,0.0,0.0,0.0,0.0,0.0,0.0,0.0,0.0,0.0,0.0,0.0,1544.15
6342,0.0,0.636,0.0,0.0,0.0,0.0,0.0,0.0,0.0,0.0,0.364,0.0,0.0,0.0,0.0,0.0,0.0,0.0,0.0,0.0,1283.15
6343,0.8164999999999999,0.0,0.0986999999999999,0.0,0.0,0.0,0.0,0.0,0.0847999999999999,0.0,0.0,0.0,0.0,0.0,0.0,0.0,0.0,0.0,0.0,0.0,1498.15
6344,0.52,0.0,0.0,0.0,0.0,0.24,0.0,0.0,0.0,0.0,0.0,0.0,0.0,0.0,0.0,0.24,0.0,0.0,0.0,0.0,1520.15
6345,0.4418999999999999,0.223,0.0032,0.0,0.0118,0.0,0.0553,0.0533,0.0561,0.1542,0.0,0.0,0.0,0.0,0.0,0.0,0.0,0.0,0.0,0.0,946.15
6346,0.0,0.0,0.0,0.0,0.0,0.0,0.0,0.0,0.4434,0.0566,0.0,0.0,0.0,0.0,0.0,0.0,0.0,0.0,0.5,0.0,1051.15
6347,0.6096,0.0327,0.1058,0.1234,0.0982,0.0101,0.0,0.0202,0.0,0.0,0.0,0.0,0.0,0.0,0.0,0.0,0.0,0.0,0.0,0.0,1445.15
6348,0.125,0.2,0.2,0.0,0.285,0.0,0.0,0.0,0.0,0.0,0.19,0.0,0.0,0.0,0.0,0.0,0.0,0.0,0.0,0.0,1293.15
6349,0.5035000000000001,0.104,0.0398,0.0,0.0426,0.1137,0.0,0.0257,0.0,0.0302999999999999,0.086,0.0,0.0,0.0,0.0,0.0359,0.0,0.0129,0.0056,0.0,1182.15
6350,0.0,0.0,0.0,0.0,0.0971,0.0,0.0,0.4767,0.0,0.0,0.0,0.0,0.0,0.0,0.0,0.0,0.0,0.0,0.4261999999999999,0.0,1135.15
6351,0.64,0.0,0.09,0.08,0.08,0.03,0.0,0.0,0.0,0.0,0.08,0.0,0.0,0.0,0.0,0.0,0.0,0.0,0.0,0.0,1513.15
6352,0.7,0.0,0.0,0.0,0.0,0.28,0.0,0.0,0.0,0.0,0.0,0.0,0.0,0.0,0.02,0.0,0.0,0.0,0.0,0.0,1628.15
6353,0.6698999999999999,0.0,0.0,0.1426,0.0204999999999999,0.0,0.0,0.1669999999999999,0.0,0.0,0.0,0.0,0.0,0.0,0.0,0.0,0.0,0.0,0.0,0.0,1239.15
6354,0.7585758575857585,0.0,0.0,0.0,0.0705070507050705,0.02000200020002,0.0,0.1187118711871187,0.0322032203220322,0.0,0.0,0.0,0.0,0.0,0.0,0.0,0.0,0.0,0.0,0.0,1183.15
6355,0.6523934760652392,0.1083989160108398,0.1254987450125498,0.0099999000009999,0.0735992640073599,0.0133998660013399,0.0,0.0,0.0,0.0,0.0166998330016699,0.0,0.0,0.0,0.0,0.0,0.0,0.0,0.0,0.0,1491.15
6356,0.6479647964796481,0.0047004700470047,0.1158115811581158,0.0491049104910491,0.0118011801180118,0.0,0.0,0.1288128812881288,0.035003500350035,0.0,0.0,0.0,0.0,0.0,0.0,0.0,0.0,0.0,0.0046004600460046,0.0,1276.15
6357,0.6559,0.1098,0.113,0.0,0.0,0.0,0.0455999999999999,0.0621,0.0111,0.0,0.0,0.0,0.0,0.0,0.0,0.0,0.0,0.0,0.0,0.0,1513.15
6358,0.9152,0.0,0.0179,0.0,0.0,0.0,0.0,0.0669,0.0,0.0,0.0,0.0,0.0,0.0,0.0,0.0,0.0,0.0,0.0,0.0,1748.15
6359,0.5553,0.0,0.2148,0.0,0.0,0.0,0.0,0.2299,0.0,0.0,0.0,0.0,0.0,0.0,0.0,0.0,0.0,0.0,0.0,0.0,1723.15
6360,0.5700000000000001,0.183,0.093,0.087,0.067,0.0,0.0,0.0,0.0,0.0,0.0,0.0,0.0,0.0,0.0,0.0,0.0,0.0,0.0,0.0,1423.15
6361,0.0,0.5017,0.0,0.0,0.0,0.0,0.0,0.0,0.0,0.0,0.0,0.4982999999999999,0.0,0.0,0.0,0.0,0.0,0.0,0.0,0.0,978.15
6362,0.8,0.0,0.1,0.0,0.01,0.01,0.0,0.0,0.0,0.0,0.08,0.0,0.0,0.0,0.0,0.0,0.0,0.0,0.0,0.0,1687.15
6363,0.5,0.0,0.1651999999999999,0.0,0.3348,0.0,0.0,0.0,0.0,0.0,0.0,0.0,0.0,0.0,0.0,0.0,0.0,0.0,0.0,0.0,1738.15
6364,0.65,0.0,0.0,0.0,0.0,0.0,0.0,0.0,0.35,0.0,0.0,0.0,0.0,0.0,0.0,0.0,0.0,0.0,0.0,0.0,1313.15
6365,0.6354,0.0,0.0,0.0527,0.0479,0.0,0.0,0.211,0.0226,0.0,0.0,0.0,0.0,0.0,0.0,0.0,0.0,0.0,0.0304,0.0,1313.15
6366,0.3971,0.0,0.0,0.0,0.3185,0.0,0.0,0.2844,0.0,0.0,0.0,0.0,0.0,0.0,0.0,0.0,0.0,0.0,0.0,0.0,1652.15
6367,0.663,0.0579999999999999,0.125,0.08,0.03,0.0,0.0,0.0,0.0,0.0,0.044,0.0,0.0,0.0,0.0,0.0,0.0,0.0,0.0,0.0,1543.15
6368,0.2865,0.286,0.0,0.0,0.0,0.0,0.4275,0.0,0.0,0.0,0.0,0.0,0.0,0.0,0.0,0.0,0.0,0.0,0.0,0.0,1173.15
6369,0.5409000000000002,0.0,0.1407,0.2054,0.0,0.0,0.0,0.0,0.113,0.0,0.0,0.0,0.0,0.0,0.0,0.0,0.0,0.0,0.0,0.0,1758.15
6370,0.6020000000000001,0.0,0.046,0.043,0.073,0.0,0.188,0.019,0.0,0.0,0.0,0.0,0.0,0.0,0.0,0.0289999999999999,0.0,0.0,0.0,0.0,1236.15
6371,0.5975,0.0466,0.0032,0.0,0.0389,0.0,0.0111,0.0849,0.0858,0.0,0.0,0.0,0.0,0.0,0.0,0.1256,0.0,0.0054,0.0,0.0,1196.15
6372,0.5279,0.0,0.0,0.0,0.0,0.0,0.1835999999999999,0.2885,0.0,0.0,0.0,0.0,0.0,0.0,0.0,0.0,0.0,0.0,0.0,0.0,1115.15
6373,0.6868000000000001,0.0,0.1557,0.1575,0.0,0.0,0.0,0.0,0.0,0.0,0.0,0.0,0.0,0.0,0.0,0.0,0.0,0.0,0.0,0.0,1744.15
6374,0.8809999999999999,0.0,0.06,0.0,0.045,0.0,0.0,0.0,0.0139999999999999,0.0,0.0,0.0,0.0,0.0,0.0,0.0,0.0,0.0,0.0,0.0,1732.15
6375,0.6754675467546755,0.0,0.0,0.0,0.1916191619161916,0.0,0.0,0.1329132913291329,0.0,0.0,0.0,0.0,0.0,0.0,0.0,0.0,0.0,0.0,0.0,0.0,1430.15
6376,0.7093,0.0,0.0,0.0,0.1605,0.0,0.0,0.1259,0.0,0.0,0.0,0.0,0.0,0.0,0.0,0.0,0.0,0.0,0.0042,0.0,1396.15
6377,0.6453129062581252,0.0538010760215204,0.0995019900398008,0.0,0.131802636052721,0.0683013660273205,0.0,0.0,0.0,0.0,0.0,0.0,0.0,0.0,0.0,0.0,0.0,0.0,0.0,0.0,1435.15
6378,0.57,0.24,0.067,0.0,0.043,0.0,0.0,0.08,0.0,0.0,0.0,0.0,0.0,0.0,0.0,0.0,0.0,0.0,0.0,0.0,1199.15
6379,0.0,0.0,0.16,0.05,0.0,0.0,0.0,0.0,0.18,0.0,0.0,0.0,0.0,0.0,0.0,0.0,0.0,0.0,0.61,0.0,1283.15
6380,0.613,0.0,0.0,0.0,0.0,0.0,0.0,0.387,0.0,0.0,0.0,0.0,0.0,0.0,0.0,0.0,0.0,0.0,0.0,0.0,1156.15
6381,0.5000500050005,0.0,0.1892189218921892,0.0607060706070607,0.25002500250025,0.0,0.0,0.0,0.0,0.0,0.0,0.0,0.0,0.0,0.0,0.0,0.0,0.0,0.0,0.0,1761.15
6382,0.6790999999999999,0.0191,0.0718,0.0,0.0185,0.0434,0.0,0.0274,0.0322,0.0,0.0792,0.0,0.0,0.0,0.0,0.0,0.0,0.027,0.0,0.0,1313.15
6383,0.6074,0.0,0.1698,0.0,0.0749,0.0,0.0,0.1089,0.039,0.0,0.0,0.0,0.0,0.0,0.0,0.0,0.0,0.0,0.0,0.0,1293.15
6384,0.575,0.03,0.0,0.0,0.04,0.0,0.015,0.195,0.02,0.0,0.0,0.0,0.0,0.0,0.0,0.0,0.0,0.115,0.0,0.0,1510.15
6385,0.679,0.0,0.108,0.045,0.019,0.0,0.0,0.148,0.0,0.0,0.0,0.0,0.0,0.0,0.0,0.0,0.0,0.0,0.0,0.0,1313.15
6386,0.0,0.0,0.0279,0.0,0.0507,0.491,0.0,0.0,0.0,0.0,0.0,0.0,0.0,0.0,0.0,0.0,0.0,0.0,0.4304,0.0,1123.15
6387,0.46,0.0,0.0,0.0,0.0,0.23,0.0,0.0,0.0,0.0,0.0,0.0,0.0,0.0,0.07,0.2,0.0,0.04,0.0,0.0,1490.15
6388,0.6701659668066388,0.0,0.0979804039192161,0.03999200159968,0.034493101379724,0.0,0.0,0.1299740051989602,0.0273945210957808,0.0,0.0,0.0,0.0,0.0,0.0,0.0,0.0,0.0,0.0,0.0,1331.15
6389,0.6454000000000001,0.0,0.0,0.0,0.0,0.2908,0.0,0.0,0.0,0.0,0.0638,0.0,0.0,0.0,0.0,0.0,0.0,0.0,0.0,0.0,1526.15
6390,0.6367254690187607,0.0,0.1159046361854474,0.1499059962398495,0.0776031041241649,0.0,0.0,0.0,0.0,0.0,0.0,0.0,0.0,0.0190007600304012,0.0,0.0,0.0,0.0,0.0,0.0,1498.15
6391,0.5688,0.0916,0.0815,0.0,0.2581,0.0,0.0,0.0,0.0,0.0,0.0,0.0,0.0,0.0,0.0,0.0,0.0,0.0,0.0,0.0,1372.15
6392,0.761,0.0,0.126,0.0,0.093,0.02,0.0,0.0,0.0,0.0,0.0,0.0,0.0,0.0,0.0,0.0,0.0,0.0,0.0,0.0,1601.15
6393,0.59,0.0,0.09,0.068,0.135,0.0,0.0,0.0,0.0,0.067,0.0,0.05,0.0,0.0,0.0,0.0,0.0,0.0,0.0,0.0,1423.15
6394,0.6478,0.0781,0.1219,0.0507,0.0602,0.0,0.0,0.0,0.0,0.0,0.0412999999999999,0.0,0.0,0.0,0.0,0.0,0.0,0.0,0.0,0.0,1393.15
6395,0.6149,0.0,0.0,0.0,0.0,0.0,0.0,0.2362,0.0296,0.0,0.0,0.0,0.0175,0.0,0.0,0.0,0.0,0.1018,0.0,0.0,1573.15
6396,0.7252274772522748,0.0,0.0116988301169883,0.042995700429957,0.0755924407559244,0.0,0.0,0.1444855514448555,0.0,0.0,0.0,0.0,0.0,0.0,0.0,0.0,0.0,0.0,0.0,0.0,1208.15
6397,0.6361,0.0,0.1617,0.0,0.0,0.0,0.0745,0.083,0.0,0.0098,0.0,0.0,0.0,0.0,0.0,0.0,0.0,0.0,0.0345,0.0,1353.15
6398,0.6840999999999999,0.037,0.0733,0.1383,0.0513,0.0,0.0,0.0,0.0,0.0,0.016,0.0,0.0,0.0,0.0,0.0,0.0,0.0,0.0,0.0,1568.15
6399,0.7444744474447444,0.0,0.0124012401240124,0.0,0.1056105610561056,0.0,0.0,0.1375137513751375,0.0,0.0,0.0,0.0,0.0,0.0,0.0,0.0,0.0,0.0,0.0,0.0,1270.15
6400,0.7503,0.0,0.0,0.0,0.0,0.0,0.0,0.1426,0.0,0.1071,0.0,0.0,0.0,0.0,0.0,0.0,0.0,0.0,0.0,0.0,1472.15
6401,0.7405999999999999,0.0,0.0,0.0,0.0,0.0358999999999999,0.0,0.0741999999999999,0.0665999999999999,0.0,0.0807,0.0,0.0,0.0,0.0,0.0,0.0,0.0,0.0,0.0,1163.15
6402,0.7422,0.0,0.0,0.1893,0.0,0.0,0.0,0.0,0.0684999999999999,0.0,0.0,0.0,0.0,0.0,0.0,0.0,0.0,0.0,0.0,0.0,1633.15
6403,0.0,0.0,0.0,0.0,0.0,0.0,0.0,0.0,0.0,0.0,0.0,0.926,0.0,0.0,0.0,0.0,0.0,0.0,0.0,0.074,1055.15
6404,0.64,0.0,0.11,0.0819999999999999,0.0,0.0,0.048,0.12,0.0,0.0,0.0,0.0,0.0,0.0,0.0,0.0,0.0,0.0,0.0,0.0,1473.15
6405,0.58,0.0,0.0,0.0,0.0,0.3,0.0,0.0,0.0,0.12,0.0,0.0,0.0,0.0,0.0,0.0,0.0,0.0,0.0,0.0,1497.15
6406,0.5303469653034696,0.0,0.1766823317668233,0.0,0.0,0.0,0.0,0.2235776422357764,0.0,0.0,0.0,0.0,0.0,0.0,0.0,0.0693930606939306,0.0,0.0,0.0,0.0,1544.15
6407,0.4142,0.2067,0.0491,0.0,0.0,0.0295,0.1722,0.0,0.0,0.0,0.1181,0.0,0.0,0.0,0.0102,0.0,0.0,0.0,0.0,0.0,1043.15
6408,0.5988401159884013,0.0,0.0920907909209079,0.0077992200779922,0.3012698730126987,0.0,0.0,0.0,0.0,0.0,0.0,0.0,0.0,0.0,0.0,0.0,0.0,0.0,0.0,0.0,1501.15
6409,0.6315000000000001,0.098,0.109,0.0623,0.066,0.0,0.0,0.0,0.0325,0.0,0.0,0.0,0.0,0.0,0.0,0.0,0.0,0.0,0.0,0.0,1273.15
6410,0.703,0.0,0.1662,0.045,0.0,0.0,0.0,0.0,0.0,0.0,0.0,0.0,0.0,0.0,0.0858,0.0,0.0,0.0,0.0,0.0,1548.15
6411,0.8257000000000001,0.0,0.0,0.0,0.0,0.0,0.0607,0.0,0.0,0.0,0.0,0.0,0.0,0.0,0.0,0.1136,0.0,0.0,0.0,0.0,1753.15
6412,0.2682,0.0771,0.0,0.0,0.0957,0.1051,0.0,0.0,0.0,0.0,0.0,0.1679,0.0,0.0,0.0163999999999999,0.2689,0.0,0.0,0.0,0.0,1333.15
6413,0.6904,0.0,0.0300999999999999,0.0380999999999999,0.0558999999999999,0.0,0.0,0.0515999999999999,0.0,0.0,0.1138999999999999,0.0,0.0,0.0,0.0,0.0,0.0,0.0199999999999999,0.0,0.0,1401.15
6414,0.6042000000000001,0.0,0.0,0.0935,0.0,0.0,0.0,0.0,0.3023,0.0,0.0,0.0,0.0,0.0,0.0,0.0,0.0,0.0,0.0,0.0,1203.15
6415,0.532,0.0,0.1222,0.118,0.0741,0.0,0.0,0.0865,0.037,0.0,0.0,0.0,0.0302,0.0,0.0,0.0,0.0,0.0,0.0,0.0,1533.15
6416,0.6799,0.0419,0.0804,0.1232,0.0542,0.0,0.0,0.0,0.0,0.0,0.0204,0.0,0.0,0.0,0.0,0.0,0.0,0.0,0.0,0.0,1558.15
6417,0.5,0.0,0.1924,0.0,0.3076,0.0,0.0,0.0,0.0,0.0,0.0,0.0,0.0,0.0,0.0,0.0,0.0,0.0,0.0,0.0,1784.15
6418,0.761,0.0,0.126,0.0,0.053,0.0,0.0,0.0,0.0,0.0,0.06,0.0,0.0,0.0,0.0,0.0,0.0,0.0,0.0,0.0,1621.15
6419,0.7,0.0,0.1,0.05,0.1,0.05,0.0,0.0,0.0,0.0,0.0,0.0,0.0,0.0,0.0,0.0,0.0,0.0,0.0,0.0,1548.15
6420,0.5362,0.0,0.0708,0.0,0.1646,0.0,0.0,0.0,0.0,0.1381,0.0,0.0,0.0,0.0,0.0,0.0902999999999999,0.0,0.0,0.0,0.0,1474.15
6421,0.6093000000000001,0.0,0.0098,0.0,0.0,0.0492,0.0293,0.0688,0.0555,0.0886,0.0688,0.0,0.0,0.0,0.0,0.0,0.0,0.0197,0.0,0.0,1145.15
6422,0.763,0.0,0.118,0.0,0.119,0.0,0.0,0.0,0.0,0.0,0.0,0.0,0.0,0.0,0.0,0.0,0.0,0.0,0.0,0.0,1648.15
