Repository: ychyn/algo_genetique

# algo_genetique
Ce code fait partie de notre mini-projet du MIG Verre 2024. L'objectif du mini-projet est l'obtention d'une composition de verre avec des qualités avantageuses pour une application potentiellement industrielle. 

On utilise l'outil de prediction des propriétés du verre à travers des réseaux de neuronnes codé par Franck Pigeonneau (qui constitue la plus grande partie de ce repo). On a codé l'algorithme génetique qui va, en utilisant ce réseau de neuronnes tenter d'obtenir une composition optimale dont on essaiera la fabrication dans le four situé à l'Ecole des Mines à Sophia Antipolis

File: DataBase/Tliqclean.csv (part 21 of 63)
,SiO2,B2O3,Al2O3,MgO,CaO,BaO,Li2O,Na2O,K2O,ZnO,SrO,PbO,Fe2O3,Y2O3,La2O3,TiO2,GeO2,ZrO2,P2O5,V2O5,Tliq
6423,0.7260000000000001,0.0,0.0,0.1424,0.0205,0.0,0.0,0.1111,0.0,0.0,0.0,0.0,0.0,0.0,0.0,0.0,0.0,0.0,0.0,0.0,1414.15
6424,0.0687,0.0148,0.0,0.0,0.0,0.0438,0.0,0.0,0.0,0.0967,0.0,0.326,0.0,0.0,0.0,0.4409,0.0,0.0,0.0091,0.0,1443.15
6425,0.6226377362263774,0.1166883311668833,0.0365963403659634,0.0032996700329967,0.0153984601539846,0.0216978302169783,0.0,0.1127887211278872,0.0218978102189781,0.0310968903109689,0.0,0.0,0.0,0.0,0.0,0.0,0.0,0.0,0.0,0.0,1005.15
6426,0.7168000000000001,0.0,0.1113,0.0,0.1517,0.0202,0.0,0.0,0.0,0.0,0.0,0.0,0.0,0.0,0.0,0.0,0.0,0.0,0.0,0.0,1539.15
6427,0.7331733173317331,0.0,0.072007200720072,0.1457145714571457,0.0,0.0,0.0491049104910491,0.0,0.0,0.0,0.0,0.0,0.0,0.0,0.0,0.0,0.0,0.0,0.0,0.0,1647.15
6428,0.6812,0.0,0.0255,0.0,0.1506,0.0127,0.0,0.0419,0.0345,0.0,0.0,0.0,0.0,0.0,0.0,0.0325,0.0,0.0211,0.0,0.0,1323.15
6429,0.3,0.0,0.0,0.0,0.05,0.1,0.0,0.1,0.0,0.0,0.05,0.0,0.0,0.0,0.0,0.4,0.0,0.0,0.0,0.0,1399.15
6430,0.7349999999999999,0.0,0.0116999999999999,0.0428999999999999,0.0755999999999999,0.0,0.0,0.1347999999999999,0.0,0.0,0.0,0.0,0.0,0.0,0.0,0.0,0.0,0.0,0.0,0.0,1257.15
6431,0.608,0.0,0.1178999999999999,0.0259,0.1235,0.0,0.0,0.0907,0.034,0.0,0.0,0.0,0.0,0.0,0.0,0.0,0.0,0.0,0.0,0.0,1473.15
6432,0.5835416458354165,0.0,0.0,0.2492750724927507,0.0,0.0,0.1671832816718328,0.0,0.0,0.0,0.0,0.0,0.0,0.0,0.0,0.0,0.0,0.0,0.0,0.0,1499.15
6433,0.523,0.058,0.039,0.0,0.085,0.138,0.0,0.0,0.0,0.03,0.061,0.0,0.0,0.0,0.0,0.04,0.0,0.026,0.0,0.0,1290.15
6434,0.7056,0.0,0.0,0.2523999999999999,0.0,0.0,0.0,0.0,0.042,0.0,0.0,0.0,0.0,0.0,0.0,0.0,0.0,0.0,0.0,0.0,1753.15
6435,0.6407640764076408,0.0,0.0,0.0,0.0,0.0,0.0,0.22002200220022,0.1392139213921392,0.0,0.0,0.0,0.0,0.0,0.0,0.0,0.0,0.0,0.0,0.0,962.15
6436,0.4461892378475695,0.0,0.0196039207841568,0.117623524704941,0.117623524704941,0.0,0.1127225445089017,0.0294058811762352,0.0,0.0,0.0,0.0,0.0,0.0,0.0,0.117623524704941,0.0,0.0196039207841568,0.0,0.0,1493.15
6437,0.0,0.0,0.0,0.0,0.4036999999999999,0.0,0.0,0.3007999999999999,0.0,0.0,0.0,0.0,0.0,0.0,0.0,0.0,0.0,0.0,0.2955,0.0,1427.15
6438,0.0,0.6667000000000001,0.0,0.0,0.0,0.0,0.0,0.0,0.3333,0.0,0.0,0.0,0.0,0.0,0.0,0.0,0.0,0.0,0.0,0.0,1063.15
6439,0.7209,0.0,0.0,0.0,0.2348,0.0,0.0,0.0,0.0443,0.0,0.0,0.0,0.0,0.0,0.0,0.0,0.0,0.0,0.0,0.0,1629.15
6440,0.0,0.0,0.0,0.0,0.0,0.0,0.3696,0.0,0.0,0.0,0.1304,0.0,0.0,0.0,0.0,0.0,0.0,0.0,0.5,0.0,966.15
6441,0.7356,0.0166,0.0,0.0,0.1054,0.0,0.0,0.1424,0.0,0.0,0.0,0.0,0.0,0.0,0.0,0.0,0.0,0.0,0.0,0.0,1339.15
6442,0.6947,0.0,0.105,0.0507,0.09,0.0498,0.0,0.0,0.0,0.0,0.0098,0.0,0.0,0.0,0.0,0.0,0.0,0.0,0.0,0.0,1513.15
6443,0.5539999999999999,0.16,0.0,0.0,0.0,0.286,0.0,0.0,0.0,0.0,0.0,0.0,0.0,0.0,0.0,0.0,0.0,0.0,0.0,0.0,1382.15
6444,0.502,0.0,0.0,0.0,0.306,0.0,0.0,0.192,0.0,0.0,0.0,0.0,0.0,0.0,0.0,0.0,0.0,0.0,0.0,0.0,1553.15
6445,0.787,0.0,0.02,0.0,0.173,0.0,0.0,0.0,0.02,0.0,0.0,0.0,0.0,0.0,0.0,0.0,0.0,0.0,0.0,0.0,1519.15
6446,0.0,0.0,0.0,0.0,0.0,0.0,0.5,0.0,0.0,0.0,0.0,0.0,0.0,0.0,0.0,0.0,0.0,0.0,0.0,0.5,895.1499999999999
6447,0.6942,0.0593,0.1242,0.0132,0.0856,0.0065,0.0,0.0,0.0,0.0,0.0161,0.0,0.0,0.0,0.0,0.0,0.0,0.0,0.0,0.0,1447.15
6448,0.6659999999999999,0.0,0.0,0.0,0.0,0.0,0.0,0.0,0.3339999999999999,0.0,0.0,0.0,0.0,0.0,0.0,0.0,0.0,0.0,0.0,0.0,1283.15
6449,0.6797,0.0401,0.1199,0.0802,0.0,0.0,0.02,0.0,0.0,0.0401,0.0,0.0,0.0,0.0,0.0,0.0,0.0,0.0,0.0,0.0,1601.15
6450,0.485,0.0,0.045,0.15,0.06,0.0,0.065,0.0,0.0,0.07,0.04,0.0,0.0,0.025,0.0,0.04,0.0,0.02,0.0,0.0,1453.15
6451,0.0,0.0,0.0,0.0,0.0,0.0,0.0,0.0,0.0,0.0,0.0,0.0,0.0,0.0,0.2,0.0,0.0,0.0,0.8,0.0,1331.15
6452,0.5703,0.0911,0.084,0.0,0.2546,0.0,0.0,0.0,0.0,0.0,0.0,0.0,0.0,0.0,0.0,0.0,0.0,0.0,0.0,0.0,1373.15
6453,0.078,0.0,0.0,0.0,0.0,0.0,0.0,0.0,0.0,0.0,0.0,0.922,0.0,0.0,0.0,0.0,0.0,0.0,0.0,0.0,1133.15
6454,0.5850000000000001,0.0,0.047,0.065,0.043,0.056,0.0,0.0,0.0,0.0,0.076,0.0,0.0,0.0,0.0,0.113,0.0,0.015,0.0,0.0,1383.15
6455,0.5170965806838632,0.0368926214757048,0.1245750849830034,0.0217956408718256,0.0746850629874025,0.0,0.0,0.1841631673665267,0.0322935412917416,0.0,0.0,0.0,0.008498300339932,0.0,0.0,0.0,0.0,0.0,0.0,0.0,1333.15
6456,0.6,0.0,0.0,0.0,0.0,0.0,0.0,0.4,0.0,0.0,0.0,0.0,0.0,0.0,0.0,0.0,0.0,0.0,0.0,0.0,1223.15
6457,0.6184752609895604,0.0136994520219191,0.1060957561697532,0.1593936242550298,0.0873965041398344,0.0,0.0,0.0,0.0,0.0,0.0,0.0,0.0,0.014099436022559,0.0,0.0,0.0,0.0,0.0,0.0,1467.15
6458,0.48,0.0,0.0,0.0,0.0,0.14,0.0,0.0,0.0,0.38,0.0,0.0,0.0,0.0,0.0,0.0,0.0,0.0,0.0,0.0,1525.15
6459,0.6906309369063093,0.00999900009999,0.1250874912508749,0.0580941905809418,0.0580941905809418,0.0,0.0,0.0,0.0,0.0,0.0580941905809418,0.0,0.0,0.0,0.0,0.0,0.0,0.0,0.0,0.0,1573.15
6460,0.6284000000000001,0.0,0.0,0.0,0.2031,0.0,0.0,0.1643,0.0,0.0,0.0,0.0,0.0,0.0,0.0,0.0,0.0,0.0,0.0042,0.0,1403.15
6461,0.85,0.0,0.0,0.0,0.0,0.0,0.0,0.15,0.0,0.0,0.0,0.0,0.0,0.0,0.0,0.0,0.0,0.0,0.0,0.0,1623.15
6462,0.6502,0.0,0.1596,0.1001,0.0835,0.0055,0.0,0.0,0.0,0.0,0.0,0.0,0.0,0.0,0.0,0.0,0.0,0.0,0.0,0.0,1543.15
6463,0.0,0.0,0.0,0.0,0.0,0.0,0.0,0.0,0.0,0.0,0.0,0.0,0.0,0.0,0.0,0.0,1.0,0.0,0.0,0.0,1390.15
6464,0.455954404559544,0.0,0.0511948805119488,0.1438856114388561,0.348965103489651,0.0,0.0,0.0,0.0,0.0,0.0,0.0,0.0,0.0,0.0,0.0,0.0,0.0,0.0,0.0,1578.15
6465,0.6685331466853315,0.0035996400359964,0.0807919208079192,0.0581941805819418,0.0,0.0,0.0,0.1686831316868313,0.0201979802019798,0.0,0.0,0.0,0.0,0.0,0.0,0.0,0.0,0.0,0.0,0.0,1163.15
6466,0.5587,0.1275,0.1471,0.0,0.0196,0.0,0.0,0.1471,0.0,0.0,0.0,0.0,0.0,0.0,0.0,0.0,0.0,0.0,0.0,0.0,1068.15
6467,0.5181,0.0559,0.0382,0.1158,0.0,0.133,0.0,0.0,0.0,0.0,0.0810999999999999,0.0,0.0,0.0,0.0,0.039,0.0,0.0189,0.0,0.0,1246.15
6468,0.56,0.05,0.005,0.0,0.03,0.0,0.0,0.2,0.03,0.0,0.0,0.0,0.0,0.0,0.0,0.0,0.0,0.115,0.005,0.0,1477.15
6469,0.6078607860786079,0.0,0.1961196119611961,0.0,0.0,0.0,0.1078107810781078,0.0882088208820882,0.0,0.0,0.0,0.0,0.0,0.0,0.0,0.0,0.0,0.0,0.0,0.0,1427.15
6470,0.0,0.73,0.0,0.0,0.0,0.0,0.0,0.0,0.27,0.0,0.0,0.0,0.0,0.0,0.0,0.0,0.0,0.0,0.0,0.0,1034.15
6471,0.0,0.0,0.0,0.0,0.0,0.15,0.0,0.0,0.0,0.0,0.35,0.0,0.0,0.0,0.0,0.0,0.0,0.0,0.0,0.5,925.15
6472,0.0,0.0,0.0,0.0,0.2,0.0,0.3,0.0,0.0,0.0,0.0,0.0,0.0,0.0,0.0,0.0,0.0,0.0,0.5,0.0,1008.15
6473,0.6315999999999999,0.0,0.0960999999999999,0.1699,0.0874,0.0,0.0,0.0,0.0,0.0,0.0,0.0,0.0,0.0141999999999999,0.0,0.0,0.0,0.0,0.0,0.0,1503.15
6474,0.6251,0.0395,0.0876,0.1245,0.1233,0.0,0.0,0.0,0.0,0.0,0.0,0.0,0.0,0.0,0.0,0.0,0.0,0.0,0.0,0.0,1496.15
6475,0.4395,0.0,0.0,0.0,0.4185,0.0,0.0,0.142,0.0,0.0,0.0,0.0,0.0,0.0,0.0,0.0,0.0,0.0,0.0,0.0,1620.15
6476,0.5313,0.0815,0.0397,0.0,0.0434,0.1242,0.0,0.0,0.0,0.0309,0.086,0.0,0.0,0.0,0.0,0.0355,0.0,0.0132,0.0143,0.0,1349.15
6477,0.0,0.0,0.0511,0.0,0.0,0.0,0.0,0.0,0.0,0.4995,0.0,0.0,0.0,0.0,0.0,0.0,0.0,0.0,0.4493999999999999,0.0,1143.15
6478,0.6977,0.0417,0.0,0.0,0.133,0.0,0.0,0.1276,0.0,0.0,0.0,0.0,0.0,0.0,0.0,0.0,0.0,0.0,0.0,0.0,1305.15
6479,0.0,0.0,0.0,0.0,0.0,0.0,0.0,0.0,0.0,0.0,0.0,0.0,0.0,0.0,0.0,0.0,1.0,0.0,0.0,0.0,1385.15
6480,0.6896,0.0139,0.0849,0.0,0.0,0.0,0.0411,0.0853999999999999,0.037,0.03,0.0,0.0,0.0,0.0,0.0,0.017,0.0,0.0,0.0,0.0,1153.15
6481,0.0,0.3921607839216078,0.0,0.0,0.0,0.3921607839216078,0.0,0.2156784321567843,0.0,0.0,0.0,0.0,0.0,0.0,0.0,0.0,0.0,0.0,0.0,0.0,1098.15
6482,0.0,0.1705,0.0233999999999999,0.1414,0.1016,0.0868,0.0,0.0,0.0,0.0467,0.0,0.0,0.0,0.0,0.0,0.0487999999999999,0.0,0.0,0.368,0.0,1293.15
6483,0.5289,0.0,0.0,0.0,0.3781,0.0,0.0,0.0,0.0,0.0,0.0,0.0,0.0,0.0,0.0,0.093,0.0,0.0,0.0,0.0,1659.15
6484,0.402,0.0,0.0,0.0,0.0,0.2362,0.0,0.0,0.0,0.0,0.0,0.0,0.0,0.0,0.0,0.3618,0.0,0.0,0.0,0.0,1525.15
6485,0.6729999999999999,0.0,0.1096,0.0,0.0704,0.0,0.0,0.1135,0.0335,0.0,0.0,0.0,0.0,0.0,0.0,0.0,0.0,0.0,0.0,0.0,1338.15
6486,0.485,0.0,0.0,0.0,0.0,0.0,0.0,0.485,0.0,0.0,0.0,0.0,0.0,0.0,0.0,0.0,0.0,0.03,0.0,0.0,1370.15
6487,0.0,0.706,0.0,0.0,0.0,0.0,0.0,0.0,0.294,0.0,0.0,0.0,0.0,0.0,0.0,0.0,0.0,0.0,0.0,0.0,1039.15
6488,0.0,0.0,0.0,0.0,0.0620124024804961,0.0113022604520904,0.0,0.0,0.0,0.0427085417083416,0.0,0.4598919783956791,0.0,0.0,0.0,0.0,0.0,0.0,0.4044808961792359,0.0,903.1500000000001
6489,0.4174,0.0,0.1031,0.0,0.0,0.0,0.0,0.4795,0.0,0.0,0.0,0.0,0.0,0.0,0.0,0.0,0.0,0.0,0.0,0.0,1253.15
6490,0.6990000000000001,0.0,0.15,0.1,0.0,0.0,0.0,0.0,0.0,0.0,0.05,0.0,0.0,0.0,0.0,0.0,0.0,0.0,0.0,0.0,1664.349951171875
6491,0.6537999999999999,0.0,0.0917999999999999,0.1093,0.1451,0.0,0.0,0.0,0.0,0.0,0.0,0.0,0.0,0.0,0.0,0.0,0.0,0.0,0.0,0.0,1546.15
6492,0.6643999999999999,0.0,0.0068,0.0,0.0308999999999999,0.0153999999999999,0.0,0.1665999999999999,0.0,0.0,0.0,0.0,0.0,0.0,0.0,0.0,0.0,0.1158999999999999,0.0,0.0,1473.15
6493,0.5009500950095009,0.0,0.0,0.0,0.3114311431143114,0.1876187618761876,0.0,0.0,0.0,0.0,0.0,0.0,0.0,0.0,0.0,0.0,0.0,0.0,0.0,0.0,1596.15
6494,0.493,0.0,0.099,0.1,0.0,0.0,0.296,0.0,0.0,0.0,0.0,0.0,0.0,0.0,0.0,0.0,0.0,0.0,0.012,0.0,1418.15
6495,0.0,0.0,0.0,0.0,0.0,0.0,0.0,0.0843999999999999,0.0,0.0,0.0,0.4534,0.0,0.0,0.0,0.0,0.0,0.0,0.4425,0.0,873.1500000000001
6496,0.0,0.6426999999999999,0.0,0.0,0.0,0.0,0.0,0.0,0.3419,0.0,0.0,0.0,0.0,0.0,0.0,0.0,0.0,0.0,0.0,0.0,1027.15
6497,0.7040000000000001,0.0,0.0034999999999999,0.0601,0.1,0.0,0.0,0.1324,0.0,0.0,0.0,0.0,0.0,0.0,0.0,0.0,0.0,0.0,0.0,0.0,1293.15
6498,0.6500000000000001,0.0,0.062,0.061,0.0,0.0,0.062,0.011,0.0,0.02,0.1,0.0,0.0,0.0,0.0,0.028,0.0,0.006,0.0,0.0,1358.15
6499,0.7543245675432456,0.0,0.1275872412758724,0.0,0.0736926307369263,0.0408959104089591,0.0,0.0,0.0,0.0,0.0,0.0,0.0,0.0,0.0,0.0,0.0,0.0,0.0,0.0,1578.15
6500,0.7576,0.0,0.0905,0.1221,0.0,0.0,0.0,0.0298,0.0,0.0,0.0,0.0,0.0,0.0,0.0,0.0,0.0,0.0,0.0,0.0,1744.2499755859376
6501,0.4998500149985001,0.0,0.0625937406259374,0.1874812518748125,0.2500749925007499,0.0,0.0,0.0,0.0,0.0,0.0,0.0,0.0,0.0,0.0,0.0,0.0,0.0,0.0,0.0,1588.15
6502,0.4004,0.0,0.0,0.0,0.2382999999999999,0.0,0.0,0.0,0.0,0.3613,0.0,0.0,0.0,0.0,0.0,0.0,0.0,0.0,0.0,0.0,1606.15
6503,0.6906309369063093,0.0,0.0500949905009499,0.0522947705229477,0.0876912308769123,0.0,0.0,0.0514948505149485,0.0,0.0,0.0677932206779322,0.0,0.0,0.0,0.0,0.0,0.0,0.0,0.0,0.0,1434.15
6504,0.0,0.0046004600460046,0.0263026302630263,0.0,0.138013801380138,0.157015701570157,0.1007100710071007,0.0832083208320832,0.0422042204220422,0.0726072607260726,0.0,0.0,0.0,0.0,0.0,0.0,0.0,0.0,0.370937093709371,0.0,1073.15
6505,0.4502450245024503,0.0,0.0,0.0,0.2756275627562756,0.0,0.0,0.0,0.0,0.0,0.0,0.0,0.0,0.0,0.0,0.2741274127412741,0.0,0.0,0.0,0.0,1815.15
6506,0.0,0.2,0.0,0.0,0.4,0.0,0.0,0.0,0.0,0.0,0.0,0.0,0.0,0.0,0.0,0.0,0.0,0.0,0.4,0.0,1276.15
6507,0.5818418158184181,0.0821917808219178,0.0997900209979002,0.1103889611038896,0.1133886611338866,0.0123987601239876,0.0,0.0,0.0,0.0,0.0,0.0,0.0,0.0,0.0,0.0,0.0,0.0,0.0,0.0,1413.15
6508,0.4458,0.0,0.1110999999999999,0.2223,0.0548,0.0,0.0,0.0,0.0,0.0,0.0,0.0,0.0,0.0260999999999999,0.0838,0.0561,0.0,0.0,0.0,0.0,1462.15
6509,0.7000000000000001,0.0,0.0,0.0,0.0,0.0,0.0,0.3,0.0,0.0,0.0,0.0,0.0,0.0,0.0,0.0,0.0,0.0,0.0,0.0,1143.15
6510,0.6779,0.0,0.0,0.0,0.0933999999999999,0.0,0.0,0.1461999999999999,0.0,0.0,0.0,0.0,0.0,0.0,0.0,0.0824999999999999,0.0,0.0,0.0,0.0,1283.15
6511,0.0,0.0,0.0,0.0,0.0,0.0,0.0,0.0,0.2024,0.0,0.0,0.0,0.0,0.0,0.0,0.0,0.7976000000000001,0.0,0.0,0.0,1307.15
6512,0.6157,0.0,0.0288,0.0728,0.2827,0.0,0.0,0.0,0.0,0.0,0.0,0.0,0.0,0.0,0.0,0.0,0.0,0.0,0.0,0.0,1563.15
6513,0.6028,0.0088,0.1148,0.1528,0.1208,0.0,0.0,0.0,0.0,0.0,0.0,0.0,0.0,0.0,0.0,0.0,0.0,0.0,0.0,0.0,1494.15
6514,0.5742,0.0817,0.0245,0.0,0.0,0.038,0.1789,0.024,0.0,0.0084,0.049,0.0,0.0,0.0,0.0208,0.0,0.0,0.0,0.0,0.0,1035.15
6515,0.6703,0.0,0.0,0.0,0.0,0.2475,0.0822,0.0,0.0,0.0,0.0,0.0,0.0,0.0,0.0,0.0,0.0,0.0,0.0,0.0,1529.15
6516,0.0,0.0,0.0,0.2382,0.1632,0.0,0.0,0.1471,0.0,0.0,0.0,0.0,0.0,0.0,0.0,0.0,0.0,0.0,0.4515,0.0,1095.15
6517,0.3696,0.0,0.1556,0.0787,0.3961,0.0,0.0,0.0,0.0,0.0,0.0,0.0,0.0,0.0,0.0,0.0,0.0,0.0,0.0,0.0,1711.15
6518,0.0,0.5246,0.0,0.0,0.0,0.0,0.4754,0.0,0.0,0.0,0.0,0.0,0.0,0.0,0.0,0.0,0.0,0.0,0.0,0.0,1117.15
6519,0.64,0.0,0.055,0.08,0.0,0.0,0.094,0.045,0.051,0.0,0.0,0.0,0.0,0.0,0.0,0.01,0.0,0.025,0.0,0.0,1323.15
6520,0.0,0.0,0.0,0.0,0.0,0.0,0.0,0.0,0.0,0.0,0.0,0.4,0.0,0.0,0.0,0.0,0.0,0.0,0.0,0.6,897.1499999999999
6521,0.6445000000000001,0.0,0.1445,0.0,0.0,0.0,0.211,0.0,0.0,0.0,0.0,0.0,0.0,0.0,0.0,0.0,0.0,0.0,0.0,0.0,1623.15
6522,0.62,0.0,0.05,0.017,0.05,0.146,0.0,0.0,0.0,0.0,0.1169999999999999,0.0,0.0,0.0,0.0,0.0,0.0,0.0,0.0,0.0,1343.15
6523,0.6922,0.0,0.0,0.1539,0.0,0.0,0.0,0.0,0.1539,0.0,0.0,0.0,0.0,0.0,0.0,0.0,0.0,0.0,0.0,0.0,1353.15
6524,0.6369999999999999,0.0047999999999999,0.1559999999999999,0.0,0.0,0.0,0.059,0.1064999999999999,0.0,0.0117999999999999,0.0,0.0,0.0,0.0,0.0,0.0,0.0,0.0,0.0243999999999999,0.0,1263.15
6525,0.496290074198516,0.0486990260194796,0.0265994680106397,0.0,0.0966980660386792,0.0353992920141597,0.1587968240635187,0.0436991260174796,0.0,0.0082998340033199,0.0522989540209195,0.0,0.0,0.0,0.0165996680066398,0.0,0.0,0.0164996700065998,0.0,0.0,1123.15
6526,0.7592,0.0,0.0,0.0,0.0,0.2408,0.0,0.0,0.0,0.0,0.0,0.0,0.0,0.0,0.0,0.0,0.0,0.0,0.0,0.0,1655.15
6527,0.0,0.0,0.038,0.0,0.424,0.0,0.0,0.0,0.0,0.0,0.0,0.0,0.0,0.0,0.0,0.0,0.0,0.0,0.5379999999999999,0.0,1203.15
6528,0.12,0.3914,0.0,0.0,0.1286,0.0,0.1823,0.0,0.0,0.0492,0.0155,0.0,0.0,0.0283999999999999,0.0516,0.0,0.0,0.0325,0.0,0.0,1203.15
6529,0.6666,0.0,0.0,0.0,0.0,0.0,0.0667,0.2667,0.0,0.0,0.0,0.0,0.0,0.0,0.0,0.0,0.0,0.0,0.0,0.0,1053.15
6530,0.6856314368563143,0.0,0.1152884711528847,0.0,0.0,0.0,0.0,0.1990800919908009,0.0,0.0,0.0,0.0,0.0,0.0,0.0,0.0,0.0,0.0,0.0,0.0,1233.15
6531,0.6834,0.0375,0.0212,0.0,0.0,0.0,0.2341,0.0,0.0,0.0123,0.0,0.0,0.0,0.0,0.0,0.0,0.0,0.0,0.0,0.0,1168.15
6532,0.5638056380563805,0.06920069200692,0.1731017310173101,0.0,0.00990009900099,0.0,0.0,0.1830018300183001,0.0,0.0,0.0,0.0,0.0,0.0,0.0,0.0,0.0,0.0,0.0,0.0,1283.15
6533,0.52995299529953,0.0,0.0,0.0,0.0168016801680168,0.1425142514251425,0.0,0.0881088108810881,0.0,0.0463046304630463,0.0,0.1004100410041004,0.0,0.0,0.0,0.0354035403540354,0.0,0.0397039703970397,0.0,0.0,1244.15
6534,0.6759999999999999,0.0705,0.122,0.0355,0.0584999999999999,0.0,0.0,0.0,0.0,0.0,0.0375,0.0,0.0,0.0,0.0,0.0,0.0,0.0,0.0,0.0,1423.15
6535,0.0,0.0,0.0,0.0,0.0,0.0,0.32,0.0,0.0,0.0,0.0,0.0,0.0,0.0,0.0,0.0,0.0,0.0,0.0,0.68,861.1499999999999
6536,0.5595,0.0,0.0607,0.0,0.1461,0.0,0.0,0.0,0.0,0.1562,0.0,0.0,0.0,0.0,0.0,0.0775,0.0,0.0,0.0,0.0,1553.15
6537,0.6973814451543238,0.0259955807512722,0.0152973994420948,0.0,0.091384464641011,0.0,0.0177969745143325,0.0826859433896237,0.0318945779217533,0.0183968725316696,0.0,0.0,0.0,0.0,0.0,0.0159972804623214,0.0,0.0,0.0017996940520111,0.0,1232.15
6538,0.6498,0.0481,0.1512,0.0102,0.0149,0.0,0.0803,0.035,0.0,0.0,0.0102,0.0,0.0,0.0,0.0,0.0,0.0,0.0,0.0,0.0,1423.15
6539,0.6177370642238533,0.0136008160489629,0.0961057663459807,0.1506090365421925,0.1071064263855831,0.0,0.0,0.0,0.0,0.0,0.0,0.0,0.0,0.014000840050403,0.0,0.0,0.0,0.0,0.0,0.0,1526.15
6540,0.675,0.0,0.085,0.0298,0.0448,0.0,0.08,0.0853999999999999,0.0,0.0,0.0,0.0,0.0,0.0,0.0,0.0,0.0,0.0,0.0,0.0,1277.15
6541,0.5877999999999999,0.0,0.0850999999999999,0.1721999999999999,0.1461999999999999,0.0,0.0,0.0,0.0,0.0087,0.0,0.0,0.0,0.0,0.0,0.0,0.0,0.0,0.0,0.0,1508.15
6542,0.6708670867086709,0.1325132513251325,0.1206120612061206,0.0,0.0487048704870487,0.0111011101110111,0.0,0.0,0.0,0.0,0.0066006600660066,0.0,0.0,0.0,0.0,0.0,0.0,0.0,0.0096009600960096,0.0,1361.15
6543,0.738,0.0,0.087,0.0,0.0,0.0,0.0,0.087,0.087,0.0,0.0,0.0,0.0,0.0,0.0,0.0,0.0,0.0,0.0,0.0,1240.15
6544,0.6020000000000001,0.0,0.046,0.067,0.049,0.0,0.178,0.0289999999999999,0.0,0.0,0.0,0.0,0.0,0.0,0.0,0.0289999999999999,0.0,0.0,0.0,0.0,1253.15
6545,0.75,0.0,0.1375,0.0281,0.0844,0.0,0.0,0.0,0.0,0.0,0.0,0.0,0.0,0.0,0.0,0.0,0.0,0.0,0.0,0.0,1687.15
6546,0.6199,0.0,0.0332,0.0,0.0,0.0,0.0,0.1508,0.0719,0.0,0.0,0.0,0.0,0.0,0.0,0.1187,0.0,0.0,0.0,0.0,1108.15
6547,0.4136999999999999,0.0,0.1873999999999999,0.1555,0.2434,0.0,0.0,0.0,0.0,0.0,0.0,0.0,0.0,0.0,0.0,0.0,0.0,0.0,0.0,0.0,1854.15
6548,0.7411,0.0526,0.02,0.0,0.0264,0.0,0.0,0.0,0.1325,0.0,0.0264,0.0,0.0,0.0,0.0,0.0,0.0,0.0,0.0,0.0,1203.15
6549,0.0,0.0,0.0,0.0,0.1304130413041304,0.0,0.0,0.0,0.4344434443444344,0.0,0.0,0.0,0.0,0.0,0.0,0.0,0.0,0.0,0.4351435143514351,0.0,1221.15
6550,0.623,0.019,0.084,0.033,0.024,0.0,0.0,0.16,0.035,0.0,0.0,0.0,0.0,0.0,0.0,0.0,0.0,0.021,0.0,0.0,1128.15
6551,0.63,0.0,0.0,0.0722,0.1662,0.0,0.0,0.1316,0.0,0.0,0.0,0.0,0.0,0.0,0.0,0.0,0.0,0.0,0.0,0.0,1432.15
6552,0.5514,0.1391,0.063,0.0,0.0,0.2118,0.0279,0.0,0.0,0.0,0.0056,0.0,0.0,0.0,0.0,0.0,0.0,0.0,0.0,0.0,1183.15
6553,0.3318,0.6681999999999999,0.0,0.0,0.0,0.0,0.0,0.0,0.0,0.0,0.0,0.0,0.0,0.0,0.0,0.0,0.0,0.0,0.0,0.0,953.15
6554,0.0624937506249375,0.59014098590141,0.0,0.0,0.0,0.0,0.0746925307469253,0.0,0.0,0.1408859114088591,0.0,0.0,0.0,0.0,0.1310868913108689,0.0,0.0,0.0,0.0,0.0,1253.15
6555,0.6453,0.0,0.0978999999999999,0.021,0.2357999999999999,0.0,0.0,0.0,0.0,0.0,0.0,0.0,0.0,0.0,0.0,0.0,0.0,0.0,0.0,0.0,1438.15
6556,0.713,0.0,0.105,0.0,0.1369999999999999,0.031,0.0,0.0,0.0,0.0,0.013,0.0,0.0,0.0,0.0,0.0,0.0,0.0,0.0,0.0,1488.15
6557,0.4143,0.0,0.0584,0.0547,0.4725999999999999,0.0,0.0,0.0,0.0,0.0,0.0,0.0,0.0,0.0,0.0,0.0,0.0,0.0,0.0,0.0,1584.15
6558,0.7400740074007401,0.0,0.0872087208720872,0.0735073507350735,0.0,0.0,0.0992099209920992,0.0,0.0,0.0,0.0,0.0,0.0,0.0,0.0,0.0,0.0,0.0,0.0,0.0,1574.15
6559,0.5092,0.3333,0.0252,0.0,0.0504,0.0,0.0,0.0819,0.0,0.0,0.0,0.0,0.0,0.0,0.0,0.0,0.0,0.0,0.0,0.0,1182.15
6560,0.6890000000000001,0.037,0.094,0.048,0.0,0.0,0.0,0.124,0.0069999999999999,0.0,0.0,0.0,0.0,0.0,0.0,0.0,0.0,0.0,0.0,0.0,1417.15
6561,0.6220377962203779,0.0,0.0192980701929807,0.0,0.0827917208279171,0.1344865513448655,0.0,0.0,0.0,0.0,0.0827917208279171,0.0,0.0,0.0,0.0,0.0393960603939606,0.0,0.0191980801919808,0.0,0.0,1442.15
6562,0.6154,0.0,0.0,0.0,0.0,0.3846,0.0,0.0,0.0,0.0,0.0,0.0,0.0,0.0,0.0,0.0,0.0,0.0,0.0,0.0,1719.15
6563,0.6,0.3,0.0,0.0,0.0,0.0,0.0,0.1,0.0,0.0,0.0,0.0,0.0,0.0,0.0,0.0,0.0,0.0,0.0,0.0,1133.15
6564,0.6287,0.0464,0.1069,0.0917,0.0917999999999999,0.0344,0.0,0.0,0.0,0.0,0.0,0.0,0.0,0.0,0.0,0.0,0.0,0.0,0.0,0.0,1354.15
6565,0.6050000000000001,0.0,0.171,0.026,0.053,0.0,0.0,0.099,0.046,0.0,0.0,0.0,0.0,0.0,0.0,0.0,0.0,0.0,0.0,0.0,1403.15
6566,0.6483351664833517,0.0,0.0905909409059094,0.0,0.2610738926107389,0.0,0.0,0.0,0.0,0.0,0.0,0.0,0.0,0.0,0.0,0.0,0.0,0.0,0.0,0.0,1412.15
6567,0.6458645864586458,0.0920092009200919,0.1082108210821082,0.0,0.0889088908890889,0.0557055705570557,0.0,0.0,0.0,0.0,0.0069006900690068,0.0,0.0,0.0,0.0,0.0,0.0,0.0,0.0,0.0,1283.15
6568,0.7719,0.0,0.0,0.0,0.0,0.0,0.0,0.2281,0.0,0.0,0.0,0.0,0.0,0.0,0.0,0.0,0.0,0.0,0.0,0.0,1208.15
6569,0.5,0.0,0.0412999999999999,0.1592,0.2995,0.0,0.0,0.0,0.0,0.0,0.0,0.0,0.0,0.0,0.0,0.0,0.0,0.0,0.0,0.0,1603.15
6570,0.3143,0.0,0.0868,0.1464,0.4525,0.0,0.0,0.0,0.0,0.0,0.0,0.0,0.0,0.0,0.0,0.0,0.0,0.0,0.0,0.0,1723.15
6571,0.6642,0.0,0.0467,0.0274,0.0591,0.036,0.0,0.0746,0.022,0.0,0.0453,0.0,0.0,0.0,0.0,0.0,0.0,0.0247,0.0,0.0,1338.15
6572,0.7771,0.0,0.0,0.0327,0.0,0.0,0.0,0.0,0.1902,0.0,0.0,0.0,0.0,0.0,0.0,0.0,0.0,0.0,0.0,0.0,1012.15
6573,0.0,0.0,0.0,0.0,0.0,0.0,0.0,0.0,0.0,0.02,0.0,0.0,0.0,0.0,0.0,0.0,0.98,0.0,0.0,0.0,1473.15
6574,0.5692,0.0,0.0098,0.0,0.0,0.0884,0.0293,0.0687,0.0567999999999999,0.0884,0.0687,0.0,0.0,0.0,0.0,0.0,0.0,0.0196,0.0,0.0,1163.15
6575,0.8367,0.0,0.0861,0.0,0.0,0.0,0.0,0.0771999999999999,0.0,0.0,0.0,0.0,0.0,0.0,0.0,0.0,0.0,0.0,0.0,0.0,1323.15
6576,0.5381569474442044,0.0602951763858891,0.0411967042636589,0.0,0.0425965922726181,0.1421886249100072,0.0,0.0,0.0,0.0302975761939044,0.0873930085593152,0.0,0.0,0.0,0.0,0.0308975281977441,0.0,0.0266978641708663,0.0,0.0,1319.15
6577,0.6617000000000001,0.0,0.0,0.0,0.0,0.0,0.0,0.3303999999999999,0.0,0.0,0.0,0.0,0.0,0.0,0.0,0.0,0.0,0.0,0.0,0.0,1162.15
6578,0.7424,0.1098,0.0438,0.0,0.0113999999999999,0.0,0.0,0.0668,0.0101,0.0157,0.0,0.0,0.0,0.0,0.0,0.0,0.0,0.0,0.0,0.0,1223.15
6579,0.60996099609961,0.0,0.067006700670067,0.0465046504650465,0.2404240424042404,0.0,0.0241024102410241,0.0,0.0,0.0,0.0,0.0,0.0,0.0,0.0,0.012001200120012,0.0,0.0,0.0,0.0,1459.15
6580,0.6900000000000001,0.09,0.11,0.04,0.035,0.0,0.0,0.0,0.0,0.0,0.035,0.0,0.0,0.0,0.0,0.0,0.0,0.0,0.0,0.0,1573.15
6581,0.6701,0.0,0.0,0.0,0.0371,0.0,0.0,0.2016,0.0,0.0,0.0067,0.0,0.0,0.0,0.0128,0.0,0.0,0.0676,0.0,0.0,1393.15
6582,0.6796,0.0292,0.1747,0.0,0.0,0.0,0.0,0.0,0.0,0.0,0.0,0.0,0.0,0.0,0.1165,0.0,0.0,0.0,0.0,0.0,1468.15
6583,0.7586999999999999,0.0,0.0,0.0,0.0,0.0,0.0,0.1785999999999999,0.0,0.0,0.0,0.0,0.0203999999999999,0.0,0.0,0.0,0.0,0.0423,0.0,0.0,1523.15
6584,0.08,0.32,0.0,0.0,0.0,0.0,0.0,0.0,0.0,0.6,0.0,0.0,0.0,0.0,0.0,0.0,0.0,0.0,0.0,0.0,1223.15
6585,0.7424000000000001,0.0,0.0,0.0,0.0939,0.0,0.0,0.1538,0.0,0.0,0.0099,0.0,0.0,0.0,0.0,0.0,0.0,0.0,0.0,0.0,1281.15
6586,0.6296,0.019,0.0842,0.0327999999999999,0.0235,0.0,0.0,0.1545,0.0343,0.0,0.0,0.0,0.0,0.0,0.0,0.0,0.0,0.0214,0.0,0.0,1128.15
6587,0.465,0.12,0.105,0.1,0.0,0.0,0.162,0.039,0.0,0.0,0.0,0.0,0.0,0.0,0.0,0.0,0.0,0.0,0.009,0.0,1304.15
6588,0.0,0.6296,0.0,0.0,0.0,0.0,0.0,0.3148,0.0,0.0556,0.0,0.0,0.0,0.0,0.0,0.0,0.0,0.0,0.0,0.0,920.15
6589,0.575,0.0,0.11,0.02,0.02,0.08,0.0,0.03,0.04,0.02,0.05,0.0,0.0,0.0,0.025,0.01,0.0,0.02,0.0,0.0,1563.15
6590,0.0,0.0,0.0,0.0,0.0,0.0,0.498,0.0,0.0,0.0,0.0,0.0,0.0,0.0,0.0,0.502,0.0,0.0,0.0,0.0,1791.15
6591,0.7114,0.0,0.0,0.0,0.0,0.0,0.0,0.0441999999999999,0.2444,0.0,0.0,0.0,0.0,0.0,0.0,0.0,0.0,0.0,0.0,0.0,1156.15
6592,0.6415000000000001,0.0465,0.1016,0.0482,0.0,0.0,0.0,0.1463,0.0138,0.0,0.0,0.0,0.0,0.0,0.0,0.0,0.0,0.0,0.0,0.0,1213.15
6593,0.6394,0.0,0.0858,0.0204999999999999,0.0663,0.0072,0.0,0.07,0.0351,0.0,0.0478,0.0,0.0,0.0,0.0,0.0,0.0,0.0279,0.0,0.0,1403.15
6594,0.0,0.0,0.1,0.0,0.0,0.0,0.0,0.0,0.0,0.0,0.3,0.0,0.0,0.0,0.0,0.0,0.0,0.0,0.6,0.0,1387.15
6595,0.7234,0.0,0.1359,0.1407,0.0,0.0,0.0,0.0,0.0,0.0,0.0,0.0,0.0,0.0,0.0,0.0,0.0,0.0,0.0,0.0,1710.349951171875
6596,0.3963396339633964,0.0,0.0,0.0,0.0,0.0,0.3012301230123012,0.0,0.0,0.0,0.0,0.0,0.0,0.0,0.0,0.3024302430243024,0.0,0.0,0.0,0.0,1483.15
6597,0.0,0.99,0.0,0.0,0.0,0.0,0.01,0.0,0.0,0.0,0.0,0.0,0.0,0.0,0.0,0.0,0.0,0.0,0.0,0.0,873.1500000000001
6598,0.6443000000000001,0.0863,0.0184,0.0496999999999999,0.0682,0.0,0.0,0.1331,0.0,0.0,0.0,0.0,0.0,0.0,0.0,0.0,0.0,0.0,0.0,0.0,1152.15
6599,0.5718,0.0,0.07,0.0,0.1628,0.0,0.0,0.0,0.0,0.106,0.0,0.0,0.0,0.0,0.0,0.0894,0.0,0.0,0.0,0.0,1487.15
6600,0.25,0.0,0.0,0.0,0.0,0.3,0.0,0.0,0.0,0.0,0.0,0.0,0.0,0.0,0.0,0.45,0.0,0.0,0.0,0.0,1604.15
6601,0.4918999999999998,0.1552999999999999,0.0282999999999999,0.0,0.0642999999999999,0.0469999999999999,0.0602999999999999,0.0569999999999999,0.0,0.0442999999999999,0.0347999999999999,0.0,0.0,0.0,0.0167999999999999,0.0,0.0,0.0,0.0,0.0,1111.15
6602,0.6528522281782543,0.0,0.0875070005600448,0.0816065285222817,0.0,0.0,0.0,0.1521121689735178,0.025502040163213,0.0,0.0,0.0,0.0,0.0,0.0,0.0,0.0,0.0,0.0,0.0,1113.15
6603,0.5236,0.0565,0.0386,0.0586,0.0407,0.1344,0.0,0.0,0.0,0.0289999999999999,0.06,0.0,0.0,0.0,0.0,0.0394,0.0,0.0192,0.0,0.0,1236.15
6604,0.6854685468546856,0.0,0.0132013201320132,0.0,0.0482048204820482,0.033003300330033,0.0452045204520452,0.0436043604360436,0.0215021502150215,0.0,0.0195019501950195,0.0,0.0,0.0,0.0,0.0465046504650465,0.0,0.0438043804380438,0.0,0.0,1276.15
6605,0.0,0.2286228622862286,0.029002900290029,0.0927092709270926,0.0,0.1896189618961896,0.0724072407240724,0.0409040904090408,0.0,0.0,0.0,0.0,0.0,0.0,0.0,0.0,0.0,0.0,0.3467346734673467,0.0,1203.15
6606,0.5064,0.0675,0.0527,0.01,0.0,0.0,0.102,0.1657999999999999,0.0,0.0,0.0,0.0,0.0484,0.0,0.0,0.0,0.0,0.0327,0.0,0.0,1351.15
6607,0.6505,0.1227,0.1043,0.0243,0.0491,0.0491,0.0,0.0,0.0,0.0,0.0,0.0,0.0,0.0,0.0,0.0,0.0,0.0,0.0,0.0,1289.15
6608,0.7773,0.0,0.0,0.0,0.0,0.0,0.0,0.0,0.2227,0.0,0.0,0.0,0.0,0.0,0.0,0.0,0.0,0.0,0.0,0.0,1035.15
6609,0.6048,0.0,0.1048,0.0,0.0,0.0,0.2904,0.0,0.0,0.0,0.0,0.0,0.0,0.0,0.0,0.0,0.0,0.0,0.0,0.0,1455.15
6610,0.5661,0.108,0.0081,0.0474,0.0835,0.0095,0.0,0.1773999999999999,0.0,0.0,0.0,0.0,0.0,0.0,0.0,0.0,0.0,0.0,0.0,0.0,1123.15
6611,0.8176182381761824,0.0,0.0457954204579542,0.0,0.0,0.0,0.0,0.0,0.1365863413658634,0.0,0.0,0.0,0.0,0.0,0.0,0.0,0.0,0.0,0.0,0.0,1153.15
6612,0.8,0.0,0.1,0.0,0.0,0.08,0.0,0.0,0.0,0.0,0.02,0.0,0.0,0.0,0.0,0.0,0.0,0.0,0.0,0.0,1615.15
6613,0.6731,0.0898,0.1167,0.0127,0.0518,0.0433,0.0,0.0,0.0,0.0,0.0126,0.0,0.0,0.0,0.0,0.0,0.0,0.0,0.0,0.0,1303.15
6614,0.6784,0.0394,0.1225,0.0521999999999999,0.0521999999999999,0.0347,0.0,0.0,0.0,0.0,0.0181,0.0,0.0,0.0,0.0,0.0,0.0,0.0,0.0,0.0,1413.15
6615,0.7092787216383509,0.0087997360079197,0.0,0.0,0.0796976090717278,0.0,0.0,0.0838974830755077,0.0473985780426587,0.0465986020419387,0.0,0.0,0.0,0.0,0.0,0.0,0.0,0.0067997960061198,0.0,0.0,1205.15
6616,0.7039859202815945,0.0759984800303994,0.0949981000379992,0.0449991000179996,0.0649987000259994,0.0,0.0,0.0,0.0,0.0,0.0149997000059998,0.0,0.0,0.0,0.0,0.0,0.0,0.0,0.0,0.0,1493.15
6617,0.6556344365563445,0.004999500049995,0.1521847815218478,0.020997900209979,0.0,0.0,0.0,0.1651834816518348,0.0,0.0,0.0,0.0,0.0,0.0,0.0,0.0,0.0,0.0,0.0,0.0,1373.15
6618,0.5596,0.0,0.1253999999999999,0.0,0.0,0.315,0.0,0.0,0.0,0.0,0.0,0.0,0.0,0.0,0.0,0.0,0.0,0.0,0.0,0.0,1826.15
6619,0.0,0.4322,0.0,0.0,0.0,0.0,0.0,0.0,0.0,0.5282,0.0,0.0,0.0,0.0,0.0396,0.0,0.0,0.0,0.0,0.0,1221.15
6620,0.2195,0.2525,0.0,0.0,0.1568,0.1147,0.0,0.0,0.0,0.216,0.0,0.0,0.0,0.0,0.0405,0.0,0.0,0.0,0.0,0.0,1173.15
6621,0.6772677267726773,0.0,0.1442144214421442,0.0327032703270327,0.0,0.0,0.0,0.1436143614361436,0.0,0.0,0.0,0.0,0.0,0.0,0.0,0.0,0.0,0.0,0.0,0.0,1467.15
6622,0.6245375462453754,0.0,0.0968903109689031,0.0326967303269673,0.1643835616438356,0.0,0.0,0.0,0.0,0.0242975702429757,0.0571942805719428,0.0,0.0,0.0,0.0,0.0,0.0,0.0,0.0,0.0,1438.15
6623,0.4617,0.0,0.0381,0.0,0.0,0.0,0.0,0.5002,0.0,0.0,0.0,0.0,0.0,0.0,0.0,0.0,0.0,0.0,0.0,0.0,1308.15
6624,0.74,0.0,0.13,0.065,0.065,0.0,0.0,0.0,0.0,0.0,0.0,0.0,0.0,0.0,0.0,0.0,0.0,0.0,0.0,0.0,1700.15
6625,0.708557486550807,0.0,0.013699178049317,0.0,0.0,0.0574965502069875,0.0,0.0763954162750235,0.0629962202267863,0.0,0.0802951822890626,0.0,0.0,0.0,0.0,0.0,0.0,0.0,0.0,0.0,1258.15
6626,0.0,0.0,0.0,0.0,0.4542,0.0,0.0,0.0,0.2337999999999999,0.0,0.0,0.0,0.0,0.0,0.0,0.0,0.0,0.0,0.312,0.0,1441.15
6627,0.4692530746925307,0.1908809119088091,0.1654834516548345,0.0278972102789721,0.097990200979902,0.0170982901709829,0.0,0.0,0.0,0.0,0.0313968603139686,0.0,0.0,0.0,0.0,0.0,0.0,0.0,0.0,0.0,1373.15
6628,0.6990000000000001,0.0,0.15,0.025,0.025,0.1,0.0,0.0,0.0,0.0,0.0,0.0,0.0,0.0,0.0,0.0,0.0,0.0,0.0,0.0,1677.15
6629,0.4669,0.0313,0.0,0.0,0.1646,0.1048,0.0486,0.0235,0.0077,0.0339,0.0,0.0,0.0,0.0,0.0,0.0892,0.0,0.0295,0.0,0.0,1353.15
6630,0.0,0.63,0.0,0.0,0.0,0.0,0.0,0.0,0.0,0.0,0.37,0.0,0.0,0.0,0.0,0.0,0.0,0.0,0.0,0.0,1245.15
6631,0.471,0.0682,0.0,0.0,0.0,0.1645,0.0,0.0,0.0,0.1704,0.0714,0.0,0.0,0.0,0.0,0.0341,0.0,0.0068,0.0,0.0,1223.15
6632,0.62,0.0,0.155,0.0,0.0,0.0,0.0,0.165,0.0,0.0,0.0,0.0,0.0,0.0,0.0,0.0,0.0,0.0,0.06,0.0,1043.15
6633,0.4767,0.0198,0.0135,0.0,0.0,0.0,0.0,0.0,0.0073,0.0,0.0133,0.4627,0.0,0.0,0.0,0.0,0.0,0.0,0.0,0.0,913.15
6634,0.211,0.2,0.186,0.0,0.383,0.0,0.0,0.0,0.0,0.0,0.0,0.0,0.0,0.0,0.0,0.0,0.0,0.02,0.0,0.0,1323.15
6635,0.375,0.0,0.0,0.0,0.0,0.275,0.0,0.0,0.0,0.0,0.0,0.0,0.0,0.0,0.0,0.35,0.0,0.0,0.0,0.0,1561.15
6636,0.7354999999999999,0.0,0.034,0.0,0.0,0.0,0.0,0.0,0.2305,0.0,0.0,0.0,0.0,0.0,0.0,0.0,0.0,0.0,0.0,0.0,1093.15
6637,0.63,0.0,0.065,0.035,0.02,0.045,0.0,0.02,0.06,0.0,0.05,0.0,0.0,0.0,0.02,0.02,0.0,0.035,0.0,0.0,1473.15
6638,0.4395560443955604,0.0,0.142985701429857,0.0,0.0,0.0,0.0,0.4174582541745825,0.0,0.0,0.0,0.0,0.0,0.0,0.0,0.0,0.0,0.0,0.0,0.0,1338.15
6639,0.0703,0.5165,0.0,0.0,0.0,0.0,0.0083,0.0,0.0,0.1682999999999999,0.0,0.0,0.0,0.0619,0.1404,0.0,0.0,0.0343,0.0,0.0,1283.15
6640,0.6214999999999999,0.0,0.0,0.0,0.0,0.0,0.3785,0.0,0.0,0.0,0.0,0.0,0.0,0.0,0.0,0.0,0.0,0.0,0.0,0.0,1362.15
6641,0.5168224766285057,0.0557916312553117,0.0380942858571214,0.0577913313003049,0.0816877468379743,0.1326800979853022,0.0,0.0,0.0,0.0,0.0591911213318002,0.0,0.0,0.0,0.0,0.0388941658751187,0.0,0.0188971654251862,0.0,0.0,1260.15
6642,0.7456,0.0,0.0203,0.0,0.0,0.0,0.0,0.0,0.2341,0.0,0.0,0.0,0.0,0.0,0.0,0.0,0.0,0.0,0.0,0.0,1048.15
6643,0.6655668866226755,0.044491101779644,0.0178964207158568,0.0460907818436312,0.0717856428714257,0.0096980603879224,0.0,0.137872425514897,0.0065986802639472,0.0,0.0,0.0,0.0,0.0,0.0,0.0,0.0,0.0,0.0,0.0,1233.15
6644,0.0,0.0,0.0,0.0,0.0,0.0,0.0,0.0,0.0,0.0,0.0,0.738,0.0,0.0,0.0,0.0,0.0,0.0,0.0,0.262,1229.15
6645,0.502,0.1139,0.0393,0.0,0.042,0.0917,0.0,0.0,0.0,0.0299,0.0849,0.0,0.0,0.0,0.0,0.0747,0.0,0.0127,0.0089,0.0,1356.15
6646,0.2375237523752375,0.5087508750875087,0.0,0.0,0.0,0.2537253725372537,0.0,0.0,0.0,0.0,0.0,0.0,0.0,0.0,0.0,0.0,0.0,0.0,0.0,0.0,1164.15
6647,0.6581658165816582,0.0,0.0088008800880088,0.0711071107110711,0.1277127712771277,0.0,0.0,0.1248124812481248,0.0094009400940094,0.0,0.0,0.0,0.0,0.0,0.0,0.0,0.0,0.0,0.0,0.0,1367.15
6648,0.667,0.0,0.0,0.0,0.0,0.0,0.0,0.3329999999999999,0.0,0.0,0.0,0.0,0.0,0.0,0.0,0.0,0.0,0.0,0.0,0.0,1148.15
6649,0.0,0.8275,0.0,0.0,0.0,0.0,0.0,0.0,0.1725,0.0,0.0,0.0,0.0,0.0,0.0,0.0,0.0,0.0,0.0,0.0,1080.15
6650,0.6792,0.0394,0.1236999999999999,0.0516,0.0516,0.0341,0.0,0.0,0.0,0.0,0.0179,0.0,0.0,0.0,0.0,0.0,0.0,0.0,0.0,0.0,1413.15
6651,0.5719057190571905,0.0,0.0,0.0,0.05110051100511,0.0490004900049,0.0,0.04270042700427,0.09120091200912,0.0,0.0,0.0,0.0,0.0,0.0,0.1936019360193601,0.0,0.0,0.0,0.0,1198.15
6652,0.6569656965696571,0.0046004600460046,0.1142114211421142,0.0482048204820482,0.0,0.0,0.0,0.167016701670167,0.0069006900690069,0.0,0.0,0.0,0.0,0.0,0.0,0.0,0.0,0.0,0.0,0.0,1281.15
6653,0.0,0.0,0.0,0.0,0.0,0.0,0.0,0.4911,0.0,0.0,0.0,0.0,0.0,0.0,0.0,0.0,0.0,0.0,0.4911,0.0,1030.15
6654,0.7107999999999999,0.0,0.0983999999999999,0.0783,0.0,0.0102999999999999,0.0633,0.0060999999999999,0.0,0.0100999999999999,0.0,0.0,0.0,0.0,0.0,0.0117999999999999,0.0,0.0060999999999999,0.0,0.0,1555.15
6655,0.746,0.0,0.0,0.0,0.0,0.0,0.0,0.0,0.0,0.0,0.254,0.0,0.0,0.0,0.0,0.0,0.0,0.0,0.0,0.0,1873.15
6656,0.1193,0.5077,0.0,0.0,0.0,0.0,0.373,0.0,0.0,0.0,0.0,0.0,0.0,0.0,0.0,0.0,0.0,0.0,0.0,0.0,1137.15
6657,0.7492000000000001,0.0,0.0,0.0,0.1048,0.0,0.0,0.146,0.0,0.0,0.0,0.0,0.0,0.0,0.0,0.0,0.0,0.0,0.0,0.0,1440.15
6658,0.7172282771722829,0.0,0.0075992400759924,0.0617938206179382,0.0834916508349165,0.0,0.0,0.1262873712628737,0.0,0.0,0.0,0.0,0.0,0.0,0.0,0.0,0.0,0.0,0.0020997900209979,0.0,1260.15
6659,0.7269,0.0,0.1646999999999999,0.0,0.0,0.0,0.0,0.1084,0.0,0.0,0.0,0.0,0.0,0.0,0.0,0.0,0.0,0.0,0.0,0.0,1769.15
6660,0.7212999999999999,0.0,0.0,0.0,0.1288,0.0,0.0,0.1457,0.0,0.0,0.0,0.0,0.0,0.0,0.0,0.0,0.0,0.0,0.0042,0.0,1319.15
6661,0.0,0.8046,0.0,0.0,0.0,0.0,0.0,0.1954,0.0,0.0,0.0,0.0,0.0,0.0,0.0,0.0,0.0,0.0,0.0,0.0,1087.15
6662,0.7126287371262874,0.00999900009999,0.117988201179882,0.025997400259974,0.072992700729927,0.043995600439956,0.0,0.0,0.0,0.0,0.013998600139986,0.0,0.0,0.0,0.0,0.0,0.0,0.0,0.0,0.0,1493.15
6663,0.637736226377362,0.0,0.025897410258974,0.0327967203279671,0.0942905709429056,0.0171982801719827,0.0,0.0639936006399359,0.0350964903509648,0.0,0.0,0.0,0.0,0.0,0.0,0.0661933806619337,0.0,0.0267973202679731,0.0,0.0,1408.15
6664,0.6851040854280399,0.0,0.045893574899514,0.062291279220909,0.0398944147819305,0.0114983902253684,0.0,0.0076989221508988,0.0827884096226528,0.0,0.0438938548603195,0.0,0.0,0.0,0.0,0.0,0.0,0.019297298378227,0.0009598656188133,0.0,1367.15
6665,0.3167683231676832,0.0,0.2252774722527747,0.1302869713028697,0.3276672332766723,0.0,0.0,0.0,0.0,0.0,0.0,0.0,0.0,0.0,0.0,0.0,0.0,0.0,0.0,0.0,1870.15
6666,0.6706670667066708,0.0,0.1009100910091009,0.1082108210821082,0.0,0.0152015201520152,0.0667066706670667,0.0,0.0,0.0383038303830383,0.0,0.0,0.0,0.0,0.0,0.0,0.0,0.0,0.0,0.0,1530.349951171875
6667,0.0,0.768,0.0,0.0,0.0,0.0,0.2319999999999999,0.0,0.0,0.0,0.0,0.0,0.0,0.0,0.0,0.0,0.0,0.0,0.0,0.0,1137.15
6668,0.6201379862013798,0.0,0.0456954304569543,0.0,0.0,0.3341665833416658,0.0,0.0,0.0,0.0,0.0,0.0,0.0,0.0,0.0,0.0,0.0,0.0,0.0,0.0,1629.15
6669,0.7303000000000001,0.0,0.0,0.0,0.2158,0.0,0.0,0.0,0.0538999999999999,0.0,0.0,0.0,0.0,0.0,0.0,0.0,0.0,0.0,0.0,0.0,1591.15
6670,0.6278,0.0913,0.11,0.0385999999999999,0.0463,0.0,0.0,0.0533,0.0,0.0,0.0318,0.0,0.0,0.0,0.0,0.0,0.0,0.0,0.0,0.0,1313.15
6671,0.5235000000000001,0.0579,0.0395,0.0,0.0848,0.1431,0.0,0.0,0.0,0.0297,0.0615,0.0,0.0,0.0,0.0,0.0404,0.0,0.0196,0.0,0.0,1245.15
6672,0.0,0.0,0.0,0.0,0.0,0.0,0.0,0.0,0.0,0.0,0.0,0.86,0.0,0.0,0.0,0.0,0.0,0.0,0.0,0.14,1042.15
6673,0.5,0.0,0.0,0.0,0.0,0.22,0.0,0.0,0.0,0.0,0.0,0.0,0.0,0.0,0.08,0.2,0.0,0.0,0.0,0.0,1530.15
6674,0.4789,0.0971,0.0314,0.0,0.0472,0.1609,0.0,0.0,0.0,0.0,0.0696,0.0,0.0,0.0,0.0331,0.0652,0.0,0.0163,0.0,0.0,1201.15
6675,0.6833,0.0,0.077,0.0,0.0,0.0,0.1616,0.0487,0.0,0.0,0.0,0.0,0.0,0.0,0.0,0.0,0.0,0.0294,0.0,0.0,1359.15
6676,0.0,0.0,0.0,0.0,0.0,0.0,0.0,0.0,0.0,0.0,0.0,0.18,0.0,0.0,0.0,0.0,0.82,0.0,0.0,0.0,1263.15
6677,0.9609,0.0,0.0,0.0,0.0,0.0,0.0,0.0,0.0391,0.0,0.0,0.0,0.0,0.0,0.0,0.0,0.0,0.0,0.0,0.0,1828.15
6678,0.6838,0.0,0.1263,0.0318,0.0318,0.0,0.0,0.0,0.1263,0.0,0.0,0.0,0.0,0.0,0.0,0.0,0.0,0.0,0.0,0.0,1793.15
6679,0.5654,0.0,0.1345,0.1296,0.1397,0.0,0.0,0.0,0.0,0.0,0.0,0.0,0.0,0.0,0.0,0.0245,0.0,0.0,0.0,0.0,1568.15
6680,0.3793999999999999,0.0,0.0838,0.2828,0.254,0.0,0.0,0.0,0.0,0.0,0.0,0.0,0.0,0.0,0.0,0.0,0.0,0.0,0.0,0.0,1694.15
6681,0.5896,0.0,0.0,0.0,0.0883999999999999,0.0,0.0,0.0,0.322,0.0,0.0,0.0,0.0,0.0,0.0,0.0,0.0,0.0,0.0,0.0,1217.15
6682,0.3227,0.0,0.2294999999999999,0.0663,0.3815,0.0,0.0,0.0,0.0,0.0,0.0,0.0,0.0,0.0,0.0,0.0,0.0,0.0,0.0,0.0,1753.15
6683,0.3779999999999999,0.0,0.1591,0.0,0.4629,0.0,0.0,0.0,0.0,0.0,0.0,0.0,0.0,0.0,0.0,0.0,0.0,0.0,0.0,0.0,1733.15
6684,0.6440999999999999,0.0047999999999999,0.1325999999999999,0.0163999999999999,0.0235999999999999,0.0,0.0,0.1614999999999999,0.0147999999999999,0.0,0.0,0.0,0.0,0.0,0.0,0.0,0.0,0.0,0.0,0.0,1264.15
6685,0.7565000000000001,0.0,0.0356999999999999,0.0,0.0,0.0,0.2078,0.0,0.0,0.0,0.0,0.0,0.0,0.0,0.0,0.0,0.0,0.0,0.0,0.0,1378.15
6686,0.6655,0.0891,0.1082,0.0342,0.0492,0.0405,0.0,0.0,0.0,0.0,0.0133,0.0,0.0,0.0,0.0,0.0,0.0,0.0,0.0,0.0,1313.15
6687,0.6047,0.0362,0.0891,0.0,0.27,0.0,0.0,0.0,0.0,0.0,0.0,0.0,0.0,0.0,0.0,0.0,0.0,0.0,0.0,0.0,1413.15
6688,0.6573,0.0381,0.0975999999999999,0.0313,0.1432,0.0325,0.0,0.0,0.0,0.0,0.0,0.0,0.0,0.0,0.0,0.0,0.0,0.0,0.0,0.0,1378.15
6689,0.535,0.0,0.04,0.12,0.01,0.0,0.142,0.023,0.0,0.0,0.03,0.0,0.0,0.0,0.0,0.08,0.0,0.02,0.0,0.0,1458.15
6690,0.1,0.0,0.0,0.0,0.0,0.4667,0.0,0.0,0.0,0.0,0.2,0.0,0.0,0.0,0.0,0.0,0.2332999999999999,0.0,0.0,0.0,2100.15
6691,0.489,0.0652,0.0508,0.0096,0.0,0.0,0.0986,0.1945,0.0,0.0,0.0,0.0,0.0467,0.0,0.0,0.0,0.0,0.0316,0.0,0.0,1260.15
6692,0.4556455645564556,0.0,0.1834183418341834,0.1775177517751775,0.1834183418341834,0.0,0.0,0.0,0.0,0.0,0.0,0.0,0.0,0.0,0.0,0.0,0.0,0.0,0.0,0.0,1734.15
6693,0.7,0.0,0.15,0.0,0.05,0.0,0.0,0.0,0.1,0.0,0.0,0.0,0.0,0.0,0.0,0.0,0.0,0.0,0.0,0.0,1644.15
6694,0.504,0.0,0.1524,0.0107,0.1672,0.0,0.0,0.0682,0.0585,0.0,0.0,0.0,0.039,0.0,0.0,0.0,0.0,0.0,0.0,0.0,1433.15
6695,0.0,0.6769,0.0,0.0,0.0,0.0,0.0,0.3231,0.0,0.0,0.0,0.0,0.0,0.0,0.0,0.0,0.0,0.0,0.0,0.0,1010.15
6696,0.6515696860627874,0.0046990601879624,0.1147770445910817,0.046990601879624,0.0116976604679064,0.0,0.0,0.1402719456108778,0.0277944411117776,0.0,0.0,0.0,0.0,0.0,0.0,0.0,0.0,0.0,0.0,0.0,1275.15
6697,0.7322,0.0,0.0,0.0,0.0,0.0,0.0,0.2442,0.0,0.0,0.0,0.0,0.0236,0.0,0.0,0.0,0.0,0.0,0.0,0.0,1058.15
6698,0.7508,0.0,0.095,0.1121,0.0,0.0168,0.0,0.0,0.0,0.0,0.0249,0.0,0.0,0.0,0.0,0.0,0.0,0.0,0.0,0.0,1614.15
6699,0.6186,0.0,0.0,0.0394,0.0,0.0498,0.0,0.0,0.0,0.0405,0.0,0.2503,0.0,0.0,0.0,0.0,0.0,0.0,0.0,0.0,1273.15
6700,0.498,0.0,0.0,0.0,0.0,0.3169,0.0,0.1851,0.0,0.0,0.0,0.0,0.0,0.0,0.0,0.0,0.0,0.0,0.0,0.0,1373.15
6701,0.4414,0.1166,0.1166,0.0,0.1308,0.0,0.0,0.1946,0.0,0.0,0.0,0.0,0.0,0.0,0.0,0.0,0.0,0.0,0.0,0.0,1208.15
6702,0.636,0.0,0.1639999999999999,0.0,0.05,0.0,0.0,0.108,0.042,0.0,0.0,0.0,0.0,0.0,0.0,0.0,0.0,0.0,0.0,0.0,1358.15
6703,0.0,0.0,0.0,0.0,0.0,0.0,0.0,0.0,0.0,0.0,0.0,0.6,0.0,0.0,0.0,0.0,0.0,0.0,0.0,0.4,976.15
6704,0.7426999999999999,0.0,0.0262,0.0,0.0,0.0,0.2311,0.0,0.0,0.0,0.0,0.0,0.0,0.0,0.0,0.0,0.0,0.0,0.0,0.0,1383.15
6705,0.711,0.062,0.095,0.06,0.051,0.0,0.0,0.0,0.0,0.0,0.021,0.0,0.0,0.0,0.0,0.0,0.0,0.0,0.0,0.0,1560.15
6706,0.6861548923913914,0.0738059044723578,0.1100088007040563,0.0400032002560204,0.0730058404672373,0.0,0.0,0.0,0.0,0.0,0.0170013601088087,0.0,0.0,0.0,0.0,0.0,0.0,0.0,0.0,0.0,1505.15
6707,0.6807,0.0909,0.1003,0.0634,0.0626999999999999,0.0,0.0,0.0,0.0,0.0,0.0,0.0,0.0,0.0,0.0,0.0,0.0,0.0,0.0,0.0,1403.15
6708,0.7027,0.0072,0.0435,0.0708,0.0393,0.0,0.0,0.0315,0.0901,0.0,0.0139,0.0,0.0,0.0,0.0,0.0,0.0,0.0,0.0,0.0,1335.15
6709,0.6547,0.0,0.0276,0.0,0.1128,0.0412,0.0,0.0454,0.0521999999999999,0.0,0.0203,0.0,0.0,0.0,0.0,0.0,0.0,0.0455999999999999,0.0,0.0,1283.15
6710,0.6517000000000001,0.0046999999999999,0.115,0.0162,0.035,0.0,0.0,0.1606,0.0146,0.0,0.0,0.0,0.0,0.0,0.0,0.0,0.0,0.0,0.0,0.0,1247.15
6711,0.2075999999999999,0.0,0.1732999999999999,0.2038999999999999,0.4151999999999999,0.0,0.0,0.0,0.0,0.0,0.0,0.0,0.0,0.0,0.0,0.0,0.0,0.0,0.0,0.0,1795.15
6712,0.2144,0.2876,0.0,0.0,0.0,0.0,0.0,0.498,0.0,0.0,0.0,0.0,0.0,0.0,0.0,0.0,0.0,0.0,0.0,0.0,1165.15
6713,0.6604000000000001,0.0566,0.1698,0.0,0.0,0.0,0.0,0.0,0.0,0.0,0.0,0.0,0.0,0.0,0.1132,0.0,0.0,0.0,0.0,0.0,1528.15
6714,0.0,0.6659999999999999,0.0,0.0,0.0,0.0,0.0,0.0,0.0,0.0,0.3339999999999999,0.0,0.0,0.0,0.0,0.0,0.0,0.0,0.0,0.0,1260.15
6715,0.4954,0.1282,0.0403,0.0,0.0431,0.1202,0.0,0.0,0.0,0.0306999999999999,0.087,0.0,0.0,0.0,0.0,0.0363,0.0,0.0131,0.0056999999999999,0.0,1273.15
6716,0.6692,0.0,0.0064,0.0161,0.0809,0.0,0.0,0.2102,0.0172,0.0,0.0,0.0,0.0,0.0,0.0,0.0,0.0,0.0,0.0,0.0,1080.15
6717,0.6565000000000001,0.0774,0.1163,0.0366,0.0515,0.0431,0.0,0.0,0.0,0.0,0.0126,0.0,0.0,0.0,0.0,0.0,0.0,0.0,0.0,0.0,1338.15
6718,0.0,0.1,0.1845,0.0,0.0,0.0,0.0,0.369,0.0,0.0,0.0,0.0,0.0,0.0,0.0,0.0,0.0,0.0,0.3465,0.0,929.15
6719,0.0,0.0,0.0,0.0,0.0,0.0,0.0,0.0,0.0,0.0,0.0,0.6829999999999999,0.0,0.0,0.0,0.0,0.0,0.0,0.0,0.317,1093.15
6720,0.0,0.5832999999999999,0.0,0.125,0.0,0.0,0.0,0.2917,0.0,0.0,0.0,0.0,0.0,0.0,0.0,0.0,0.0,0.0,0.0,0.0,968.15
6721,0.628,0.0,0.0,0.0,0.0,0.0,0.0,0.372,0.0,0.0,0.0,0.0,0.0,0.0,0.0,0.0,0.0,0.0,0.0,0.0,1116.15
6722,0.5387,0.1278999999999999,0.1598,0.0,0.0,0.0,0.0,0.0,0.0,0.0,0.0,0.0,0.0,0.1236,0.05,0.0,0.0,0.0,0.0,0.0,1530.15
6723,0.63996399639964,0.0,0.0802080208020802,0.0147014701470147,0.0353035303530352,0.0,0.0,0.15001500150015,0.0798079807980798,0.0,0.0,0.0,0.0,0.0,0.0,0.0,0.0,0.0,0.0,0.0,1253.15
6724,0.0,0.0,0.0,0.0,0.0,0.0,0.0,0.0,0.3068,0.0,0.0,0.0,0.0,0.0,0.0,0.0,0.6931999999999999,0.0,0.0,0.0,1114.15
6725,0.545,0.059,0.04,0.0,0.042,0.14,0.0,0.0,0.0,0.03,0.086,0.0,0.0,0.0,0.0,0.031,0.0,0.027,0.0,0.0,1198.15
6726,0.0,0.5524,0.0,0.0,0.0,0.0,0.4165999999999999,0.0,0.0,0.0,0.0,0.0,0.0,0.0,0.031,0.0,0.0,0.0,0.0,0.0,1054.15
6727,0.6935,0.0,0.0913,0.141,0.0346,0.0383,0.0,0.0,0.0,0.0,0.0,0.0,0.0,0.0,0.0,0.0,0.0,0.0,0.0,0.0,1573.15
6728,0.6276,0.0902999999999999,0.1028,0.0,0.1246,0.0455999999999999,0.0,0.0,0.0,0.0,0.0067,0.0,0.0,0.0,0.0,0.0,0.0,0.0,0.0,0.0,1293.15
6729,0.8408,0.0554,0.0149,0.0,0.0055,0.0,0.0,0.0458,0.0068,0.0308,0.0,0.0,0.0,0.0,0.0,0.0,0.0,0.0,0.0,0.0,1504.15
6730,0.6095,0.0403,0.1101,0.1099,0.1302,0.0,0.0,0.0,0.0,0.0,0.0,0.0,0.0,0.0,0.0,0.0,0.0,0.0,0.0,0.0,1439.15
6731,0.7201720172017202,0.0,0.0254025402540254,0.0,0.0,0.0,0.0,0.1797179717971797,0.0,0.0,0.0731073107310731,0.0,0.0,0.0,0.0,0.0,0.0,0.0,0.0,0.0,1097.15
6732,0.6998000000000001,0.0,0.0906,0.0,0.0,0.0,0.0,0.0,0.2096,0.0,0.0,0.0,0.0,0.0,0.0,0.0,0.0,0.0,0.0,0.0,1613.15
6733,0.7787999999999999,0.0,0.027,0.1672,0.0,0.0,0.0,0.0,0.027,0.0,0.0,0.0,0.0,0.0,0.0,0.0,0.0,0.0,0.0,0.0,1773.15
6734,0.3671999999999999,0.1361,0.0,0.0,0.0,0.0,0.0,0.4967,0.0,0.0,0.0,0.0,0.0,0.0,0.0,0.0,0.0,0.0,0.0,0.0,1189.15
6735,0.5987,0.0,0.031,0.0196,0.0617,0.0516,0.0,0.0,0.0,0.0413,0.0,0.1961,0.0,0.0,0.0,0.0,0.0,0.0,0.0,0.0,1154.15
6736,0.8421000000000001,0.0,0.0783,0.0,0.0,0.0,0.0796,0.0,0.0,0.0,0.0,0.0,0.0,0.0,0.0,0.0,0.0,0.0,0.0,0.0,1644.15
