Repository: ychyn/algo_genetique

# algo_genetique
Ce code fait partie de notre mini-projet du MIG Verre 2024. L'objectif du mini-projet est l'obtention d'une composition de verre avec des qualités avantageuses pour une application potentiellement industrielle. 

On utilise l'outil de prediction des propriétés du verre à travers des réseaux de neuronnes codé par Franck Pigeonneau (qui constitue la plus grande partie de ce repo). On a codé l'algorithme génetique qui va, en utilisant ce réseau de neuronnes tenter d'obtenir une composition optimale dont on essaiera la fabrication dans le four situé à l'Ecole des Mines à Sophia Antipolis

File: DataBase/Tliqclean.csv (part 22 of 63)
,SiO2,B2O3,Al2O3,MgO,CaO,BaO,Li2O,Na2O,K2O,ZnO,SrO,PbO,Fe2O3,Y2O3,La2O3,TiO2,GeO2,ZrO2,P2O5,V2O5,Tliq
6737,0.7681,0.0,0.0,0.0,0.0645,0.0,0.0,0.1553,0.0,0.0,0.0,0.0,0.0,0.0,0.0,0.0,0.0,0.0099,0.0,0.0,1383.15
6738,0.1956,0.3583,0.0,0.0,0.0,0.0,0.0,0.0,0.0,0.0335,0.0,0.0,0.0,0.1276,0.1883,0.0,0.0,0.0838,0.0,0.0,1523.15
6739,0.554050135487806,0.0692937635612794,0.1780839724424801,0.0,0.0197982181603655,0.0,0.0,0.1780839724424801,0.0,0.0,0.0,0.0,0.0,0.0,0.0,0.0,0.0,0.0,0.0,0.0,1273.15
6740,0.6212,0.0,0.0,0.0,0.0,0.0,0.0,0.2737,0.0,0.0,0.0,0.0,0.017,0.0,0.0,0.0,0.0,0.0881,0.0,0.0,1523.15
6741,0.7474252574742526,0.0,0.0698930106989301,0.013998600139986,0.1536846315368463,0.013998600139986,0.0,0.0,0.0,0.0,0.0,0.0,0.0,0.0,0.0,0.0,0.0,0.0,0.0,0.0,1353.15
6742,0.0,0.2857,0.0,0.0,0.0,0.2857,0.0,0.0,0.0,0.0,0.0,0.4286,0.0,0.0,0.0,0.0,0.0,0.0,0.0,0.0,996.15
6743,0.5105,0.2202,0.1291,0.04,0.04,0.0601,0.0,0.0,0.0,0.0,0.0,0.0,0.0,0.0,0.0,0.0,0.0,0.0,0.0,0.0,1295.15
6744,0.2040795920407959,0.3502649735026498,0.0,0.0,0.0,0.4456554344565543,0.0,0.0,0.0,0.0,0.0,0.0,0.0,0.0,0.0,0.0,0.0,0.0,0.0,0.0,1266.15
6745,0.7162999999999999,0.0,0.0711,0.1817,0.0149,0.0,0.016,0.0,0.0,0.0,0.0,0.0,0.0,0.0,0.0,0.0,0.0,0.0,0.0,0.0,1729.15
6746,0.6406999999999999,0.0,0.0877999999999999,0.0872,0.0091,0.005,0.0,0.1403,0.0102,0.0,0.0197,0.0,0.0,0.0,0.0,0.0,0.0,0.0,0.0,0.0,1314.15
6747,0.4617999999999999,0.0,0.0,0.153,0.0,0.0,0.0,0.1491999999999999,0.0,0.2272999999999999,0.0,0.0,0.0,0.0,0.0,0.0,0.0,0.0,0.0,0.0,1497.0500244140626
6748,0.6615661566156615,0.0,0.1559155915591559,0.115111511151115,0.0236023602360236,0.0,0.0,0.0,0.0,0.0,0.0428042804280428,0.0,0.0,0.0,0.0,0.0,0.0,0.0,0.0,0.0,1563.15
6749,0.6733,0.0,0.0,0.0,0.0323,0.0576,0.0,0.1183,0.0,0.0,0.0,0.0,0.0,0.0,0.0,0.0,0.0,0.1184,0.0,0.0,1493.15
6750,0.0,0.0,0.0,0.0,0.0,0.0,0.0,0.0,0.3165,0.0,0.1835,0.0,0.0,0.0,0.0,0.0,0.0,0.0,0.5,0.0,1015.15
6751,0.4832,0.0,0.1229,0.0,0.0,0.0,0.0,0.3939,0.0,0.0,0.0,0.0,0.0,0.0,0.0,0.0,0.0,0.0,0.0,0.0,1208.15
6752,0.6126999999999999,0.0,0.0433999999999999,0.0349999999999999,0.2271999999999999,0.0,0.0,0.0612999999999999,0.0203999999999999,0.0,0.0,0.0,0.0,0.0,0.0,0.0,0.0,0.0,0.0,0.0,1578.15
6753,0.4998500149985001,0.0,0.1292870712928707,0.0,0.0,0.0,0.3708629137086291,0.0,0.0,0.0,0.0,0.0,0.0,0.0,0.0,0.0,0.0,0.0,0.0,0.0,1392.15
6754,0.84,0.0,0.08,0.0,0.0,0.0,0.0,0.0,0.0,0.0,0.08,0.0,0.0,0.0,0.0,0.0,0.0,0.0,0.0,0.0,1709.15
6755,0.6666333366663334,0.0,0.0,0.0,0.0,0.0,0.1666833316668333,0.1666833316668333,0.0,0.0,0.0,0.0,0.0,0.0,0.0,0.0,0.0,0.0,0.0,0.0,1095.15
6756,0.5,0.0,0.0,0.0,0.25,0.0,0.25,0.0,0.0,0.0,0.0,0.0,0.0,0.0,0.0,0.0,0.0,0.0,0.0,0.0,1323.15
6757,0.6346365363463654,0.0966903309669033,0.10998900109989,0.0370962903709629,0.0,0.0926907309269073,0.0,0.0,0.0,0.0,0.0288971102889711,0.0,0.0,0.0,0.0,0.0,0.0,0.0,0.0,0.0,1433.15
6758,0.2083208320832083,0.2337233723372337,0.0,0.0,0.0,0.1388138813881388,0.0,0.0,0.0,0.0461046104610461,0.0,0.0,0.0,0.0,0.1421142114211421,0.141014101410141,0.0,0.0711071107110711,0.0,0.0,1363.15
6759,0.497,0.0,0.0,0.0,0.334,0.0,0.0,0.1689999999999999,0.0,0.0,0.0,0.0,0.0,0.0,0.0,0.0,0.0,0.0,0.0,0.0,1564.15
6760,0.4682531746825317,0.1582841715828417,0.0390960903909609,0.0,0.0417958204179582,0.0911908809119088,0.0,0.0,0.0,0.0297970202979702,0.0844915508449155,0.0,0.0,0.0,0.0,0.0743925607439256,0.0,0.0126987301269873,0.0,0.0,1196.15
6761,0.65,0.05,0.0,0.0,0.0,0.0,0.0,0.0,0.3,0.0,0.0,0.0,0.0,0.0,0.0,0.0,0.0,0.0,0.0,0.0,1161.15
6762,0.7389,0.0,0.0141999999999999,0.0313,0.0562,0.0081999999999999,0.0,0.0965,0.0200999999999999,0.0,0.0346,0.0,0.0,0.0,0.0,0.0,0.0,0.0,0.0,0.0,1238.15
6763,0.6015721886626394,0.0466055926711205,0.1050126015121814,0.1046125535064207,0.1041124934992198,0.0212025443053166,0.0,0.0,0.0,0.0159019082289874,0.0,0.0,0.0,0.0,0.0,0.0,0.0,0.0,0.0,0.0,1393.15
6764,0.1996,0.3778,0.0,0.0,0.0,0.0,0.0,0.0,0.0,0.0,0.0,0.0,0.0,0.1336999999999999,0.1871,0.0,0.0,0.0844,0.0,0.0,1523.15
6765,0.2922,0.0,0.0,0.0,0.0,0.0,0.0,0.0,0.0,0.0,0.0,0.7078,0.0,0.0,0.0,0.0,0.0,0.0,0.0,0.0,1006.15
6766,0.649,0.009,0.0139999999999999,0.0,0.084,0.0,0.0,0.244,0.0,0.0,0.0,0.0,0.0,0.0,0.0,0.0,0.0,0.0,0.0,0.0,1163.15
6767,0.4845484548454846,0.2022202220222022,0.1584158415841584,0.0263026302630263,0.0946094609460946,0.0339033903390339,0.0,0.0,0.0,0.0,0.0,0.0,0.0,0.0,0.0,0.0,0.0,0.0,0.0,0.0,1363.15
6768,0.0,0.0,0.0,0.0,0.0,0.0,0.0,0.0,0.0,0.0,0.0,0.7,0.0,0.0,0.0,0.0,0.3,0.0,0.0,0.0,1007.15
6769,0.4162999999999999,0.0,0.0584999999999999,0.0503999999999999,0.4747999999999999,0.0,0.0,0.0,0.0,0.0,0.0,0.0,0.0,0.0,0.0,0.0,0.0,0.0,0.0,0.0,1578.15
6770,0.0,0.0,0.0,0.241,0.165,0.0,0.0,0.05,0.0,0.0,0.0,0.0,0.048,0.0,0.0,0.0,0.0,0.0,0.496,0.0,1150.15
6771,0.0,0.2,0.0,0.12,0.14,0.0,0.0,0.01,0.0,0.0,0.0,0.0,0.08,0.0,0.0,0.0,0.0,0.0,0.45,0.0,1231.15
6772,0.63993600639936,0.0047995200479952,0.1298870112988701,0.0164983501649835,0.0355964403559644,0.0,0.0,0.1427857214278572,0.0282971702829717,0.0,0.0,0.0,0.0,0.0,0.0,0.0,0.0,0.0,0.0,0.0,1303.15
6773,0.6164000000000001,0.0,0.0828999999999999,0.035,0.2657,0.0,0.0,0.0,0.0,0.0,0.0,0.0,0.0,0.0,0.0,0.0,0.0,0.0,0.0,0.0,1423.15
6774,0.0,0.0,0.0,0.0,0.0,0.0,0.0,0.1,0.4,0.0,0.0,0.0,0.0,0.0,0.0,0.5,0.0,0.0,0.0,0.0,1081.15
6775,0.0,0.0,0.0,0.0,0.0,0.0,0.0,0.065,0.0,0.435,0.0,0.0,0.0,0.0,0.0,0.0,0.0,0.0,0.5,0.0,1055.15
6776,0.506,0.0,0.0,0.0,0.057,0.114,0.027,0.044,0.008,0.0,0.057,0.0,0.0,0.0,0.0,0.128,0.0,0.059,0.0,0.0,1373.15
6777,0.6333,0.0,0.0,0.0996,0.0,0.0,0.2671,0.0,0.0,0.0,0.0,0.0,0.0,0.0,0.0,0.0,0.0,0.0,0.0,0.0,1248.15
6778,0.7222,0.0211,0.036,0.0386,0.0513,0.0,0.0,0.0,0.1204,0.0,0.0094,0.0,0.0,0.0,0.0,0.0,0.0,0.0,0.0,0.0,1223.15
6779,0.0,0.0,0.0,0.0,0.0,0.0,0.0,0.0,0.0,0.0,0.0,0.642,0.0,0.0,0.0,0.0,0.0,0.0,0.0,0.358,993.15
6780,0.6407999999999999,0.0,0.0411999999999999,0.1383999999999999,0.1383999999999999,0.0,0.0,0.0,0.0411999999999999,0.0,0.0,0.0,0.0,0.0,0.0,0.0,0.0,0.0,0.0,0.0,1597.15
6781,0.0,0.0076,0.0362,0.0,0.1409,0.147,0.0705,0.1529,0.0,0.0789,0.0,0.0,0.0,0.0,0.0,0.0,0.0,0.0,0.3636,0.0,1063.15
6782,0.7306999999999999,0.0,0.0,0.0,0.0,0.0,0.0,0.1828,0.0,0.0,0.0,0.0,0.0865,0.0,0.0,0.0,0.0,0.0,0.0,0.0,1210.15
6783,0.6404000000000001,0.0,0.1222,0.0407,0.076,0.0,0.0,0.0846,0.0348,0.0,0.0,0.0,0.0,0.0,0.0,0.0,0.0,0.0,0.0,0.0,1433.15
6784,0.5863,0.0,0.1265,0.1607,0.0,0.0,0.0,0.0,0.1265,0.0,0.0,0.0,0.0,0.0,0.0,0.0,0.0,0.0,0.0,0.0,1793.15
6785,0.0,0.0,0.0094997150085497,0.0,0.0,0.0,0.0681979540613781,0.2505924822255332,0.0,0.1192964211073667,0.0833974980750577,0.0,0.0,0.0,0.0,0.145795626131216,0.0,0.0,0.3076907692769217,0.0,1063.15
6786,0.6787000000000001,0.0112,0.0546,0.0483,0.0893,0.0,0.0115,0.1011,0.0053,0.0,0.0,0.0,0.0,0.0,0.0,0.0,0.0,0.0,0.0,0.0,1406.15
6787,0.0,0.0,0.0,0.0,0.0,0.0,0.15,0.0,0.0,0.0,0.0,0.0,0.0,0.0,0.0,0.0,0.0,0.0,0.0,0.85,908.15
6788,0.0,0.728,0.0,0.0,0.0,0.156,0.0,0.1159999999999999,0.0,0.0,0.0,0.0,0.0,0.0,0.0,0.0,0.0,0.0,0.0,0.0,991.15
6789,0.7719999999999999,0.0,0.1139999999999999,0.0,0.0119999999999999,0.0,0.0,0.0,0.1019999999999999,0.0,0.0,0.0,0.0,0.0,0.0,0.0,0.0,0.0,0.0,0.0,1613.15
6790,0.0,0.0,0.0,0.0,0.0909,0.0,0.4090999999999999,0.0,0.0,0.0,0.0,0.0,0.0,0.0,0.0,0.0,0.0,0.0,0.5,0.0,917.15
6791,0.5257105142102843,0.1384027680553611,0.0138002760055201,0.0,0.0,0.0344006880137602,0.1672033440668813,0.0182003640072801,0.0,0.0596011920238404,0.0,0.0,0.0,0.0,0.0302006040120802,0.0,0.0,0.0120002400048,0.0,0.0,1283.15
6792,0.6668,0.0289999999999999,0.0924999999999999,0.0333999999999999,0.0,0.0,0.0,0.0759999999999999,0.1000999999999999,0.0,0.0,0.0,0.0,0.0,0.0,0.0,0.0,0.0,0.0,0.0,1173.15
6793,0.6197,0.0,0.0623,0.1208,0.0055,0.0,0.0,0.1641,0.0157,0.0,0.0118999999999999,0.0,0.0,0.0,0.0,0.0,0.0,0.0,0.0,0.0,1280.15
6794,0.0,0.0,0.0,0.0,0.0,0.1613,0.0,0.0375999999999999,0.0,0.0,0.3011,0.0,0.0,0.0,0.0,0.0,0.0,0.0,0.0,0.5,891.1500000000001
6795,0.1441,0.1741,0.0,0.0,0.0204999999999999,0.2025,0.0,0.0,0.0,0.0,0.0,0.1552,0.0,0.0,0.0141,0.289,0.0,0.0,0.0,0.0,1263.15
6796,0.7611,0.0,0.0,0.0,0.0743,0.0207,0.0,0.1085,0.0354,0.0,0.0,0.0,0.0,0.0,0.0,0.0,0.0,0.0,0.0,0.0,1277.15
6797,0.7176,0.0,0.0,0.0,0.0537,0.0,0.0,0.2286,0.0,0.0,0.0,0.0,0.0,0.0,0.0,0.0,0.0,0.0,0.0,0.0,1055.15
6798,0.75,0.0,0.065,0.025,0.0,0.0,0.0,0.16,0.0,0.0,0.0,0.0,0.0,0.0,0.0,0.0,0.0,0.0,0.0,0.0,1137.15
6799,0.0,0.0,0.0,0.0,0.0,0.0,0.0,0.24,0.3,0.0,0.0,0.0,0.0,0.0,0.0,0.0,0.0,0.0,0.46,0.0,869.1499999999999
6800,0.5888,0.0,0.2055,0.1541999999999999,0.0,0.0,0.0515,0.0,0.0,0.0,0.0,0.0,0.0,0.0,0.0,0.0,0.0,0.0,0.0,0.0,1718.15
6801,0.4958999999999999,0.2220999999999999,0.1336999999999999,0.0164999999999999,0.0834999999999999,0.0169999999999999,0.0,0.0,0.0,0.0,0.0208999999999999,0.0,0.0,0.0,0.0,0.0103999999999999,0.0,0.0,0.0,0.0,1393.15
6802,0.4614,0.0,0.0,0.0,0.2691,0.0,0.0,0.2435,0.0,0.0,0.0,0.0,0.0,0.0,0.0,0.0,0.0,0.0,0.026,0.0,1413.15
6803,0.6512999999999999,0.0,0.1239999999999999,0.1642999999999999,0.0,0.0,0.0603999999999999,0.0,0.0,0.0,0.0,0.0,0.0,0.0,0.0,0.0,0.0,0.0,0.0,0.0,1543.15
6804,0.5416458354164583,0.0824917508249175,0.0187981201879811,0.0,0.0796920307969202,0.047895210478952,0.1494850514948504,0.0102989701029897,0.0,0.0234976502349765,0.0461953804619537,0.0,0.0,0.0,0.0,0.0,0.0,0.0,0.0,0.0,973.15
6805,0.6695,0.0,0.1639,0.1361,0.0,0.0,0.0,0.0,0.0305,0.0,0.0,0.0,0.0,0.0,0.0,0.0,0.0,0.0,0.0,0.0,1733.15
6806,0.0,0.0,0.1428857114288571,0.0,0.0,0.0,0.0,0.0,0.0,0.0,0.0,0.4285571442855714,0.0,0.0,0.0,0.0,0.4285571442855714,0.0,0.0,0.0,1111.15
6807,0.65,0.0,0.05,0.07,0.07,0.0,0.04,0.0,0.0,0.0,0.0,0.0,0.0,0.06,0.0,0.01,0.0,0.05,0.0,0.0,1573.15
6808,0.0,0.92,0.0,0.0,0.0,0.0,0.08,0.0,0.0,0.0,0.0,0.0,0.0,0.0,0.0,0.0,0.0,0.0,0.0,0.0,1021.15
6809,0.55,0.0,0.09,0.13,0.0,0.0,0.13,0.0,0.0,0.0,0.0,0.0,0.0,0.02,0.0,0.05,0.0,0.03,0.0,0.0,1483.15
6810,0.0,0.3893999999999999,0.0,0.0,0.0,0.0,0.0,0.0,0.0,0.5551,0.0,0.0,0.0,0.0,0.0555,0.0,0.0,0.0,0.0,0.0,1095.15
6811,0.6468,0.0,0.0,0.0,0.0,0.0,0.0394,0.3137999999999999,0.0,0.0,0.0,0.0,0.0,0.0,0.0,0.0,0.0,0.0,0.0,0.0,1097.15
6812,0.72,0.0,0.126,0.0,0.154,0.0,0.0,0.0,0.0,0.0,0.0,0.0,0.0,0.0,0.0,0.0,0.0,0.0,0.0,0.0,1736.15
6813,0.6562,0.0,0.0492,0.0356,0.0256,0.0421,0.0,0.0463,0.0533,0.0,0.0622,0.0,0.0,0.0,0.0,0.0,0.0,0.0291,0.0,0.0,1283.15
6814,0.4928507149285072,0.0,0.0778922107789221,0.0,0.3475652434756524,0.0,0.0,0.0816918308169183,0.0,0.0,0.0,0.0,0.0,0.0,0.0,0.0,0.0,0.0,0.0,0.0,1501.15
6815,0.6581999999999999,0.0,0.0569,0.018,0.0259,0.0426,0.0,0.0584999999999999,0.0462,0.0,0.0631,0.0,0.0,0.0,0.0,0.0,0.0,0.0294,0.0,0.0,1283.15
6816,0.6214000000000001,0.0,0.0941,0.0664,0.0723,0.0,0.0,0.0306999999999999,0.0163999999999999,0.0,0.0,0.0,0.0672,0.0,0.0,0.0264,0.0,0.0,0.003,0.0,1603.15
6817,0.6999699969997,0.0,0.18001800180018,0.0,0.0,0.0,0.0,0.0,0.0,0.0,0.0,0.0,0.0,0.11001100110011,0.01000100010001,0.0,0.0,0.0,0.0,0.0,1703.15
6818,0.6567999999999999,0.0,0.1563,0.0153999999999999,0.0153999999999999,0.0,0.0,0.1560999999999999,0.0,0.0,0.0,0.0,0.0,0.0,0.0,0.0,0.0,0.0,0.0,0.0,1386.15
6819,0.7089,0.0,0.1119,0.0,0.1792,0.0,0.0,0.0,0.0,0.0,0.0,0.0,0.0,0.0,0.0,0.0,0.0,0.0,0.0,0.0,1628.15
6820,0.5492,0.0,0.0626,0.1628,0.2007999999999999,0.0,0.0,0.0246,0.0,0.0,0.0,0.0,0.0,0.0,0.0,0.0,0.0,0.0,0.0,0.0,1573.15
6821,0.7106999999999999,0.02,0.1085,0.0,0.0917999999999999,0.0408,0.0,0.0,0.0,0.0,0.0268,0.0,0.0,0.0,0.0,0.0,0.0,0.0,0.0,0.0,1452.15
6822,0.7573000000000001,0.0267,0.0462,0.0302,0.0304,0.02,0.0,0.0095,0.0475999999999999,0.0,0.0309,0.0,0.0,0.0,0.0,0.0,0.0,0.0,0.0,0.0,1293.15
6823,0.5009500950095009,0.0,0.0,0.0,0.2918291829182918,0.0,0.0,0.0,0.0,0.0,0.2072207220722071,0.0,0.0,0.0,0.0,0.0,0.0,0.0,0.0,0.0,1755.15
6824,0.7289,0.0,0.0338,0.1784,0.0059,0.0,0.053,0.0,0.0,0.0,0.0,0.0,0.0,0.0,0.0,0.0,0.0,0.0,0.0,0.0,1721.15
6825,0.5399,0.0178,0.0121,0.0767,0.0996,0.006,0.0,0.1942,0.0327999999999999,0.0,0.0209,0.0,0.0,0.0,0.0,0.0,0.0,0.0,0.0,0.0,1285.15
6826,0.0,0.42,0.16,0.0,0.0,0.0,0.0,0.42,0.0,0.0,0.0,0.0,0.0,0.0,0.0,0.0,0.0,0.0,0.0,0.0,1128.15
6827,0.6667000000000001,0.0,0.0,0.0,0.0,0.1333,0.2,0.0,0.0,0.0,0.0,0.0,0.0,0.0,0.0,0.0,0.0,0.0,0.0,0.0,1248.15
6828,0.7479000000000001,0.0,0.0,0.0,0.0646,0.0,0.0,0.1553,0.0,0.0,0.0,0.0,0.0,0.0,0.0,0.0,0.0,0.0299,0.0,0.0,1243.15
6829,0.6418871622567548,0.0,0.0863982720345593,0.0811983760324793,0.0,0.0,0.0083998320033599,0.1562968740625187,0.0253994920101597,0.0,0.0,0.0,0.0,0.0,0.0,0.0,0.0,0.0,0.0,0.0,1123.15
6830,0.6,0.0,0.16,0.03,0.0,0.0,0.0,0.16,0.0,0.0,0.0,0.0,0.0,0.0,0.0,0.0,0.0,0.0,0.05,0.0,1233.15
6831,0.45,0.0,0.02,0.12,0.12,0.0,0.12,0.03,0.0,0.0,0.0,0.0,0.0,0.0,0.0,0.12,0.0,0.02,0.0,0.0,1403.15
6832,0.68,0.0,0.0,0.0,0.0,0.26,0.0,0.0,0.0,0.06,0.0,0.0,0.0,0.0,0.0,0.0,0.0,0.0,0.0,0.0,1573.15
6833,0.6377,0.0463,0.0948,0.0959,0.0919,0.0084,0.0,0.0,0.0,0.0,0.0155,0.0,0.0,0.0,0.0,0.0,0.0,0.0052,0.0,0.0,1523.15
6834,0.6899,0.0139999999999999,0.085,0.0,0.0,0.0,0.0414,0.0852,0.0367,0.0296,0.0,0.0,0.0,0.0,0.0,0.0171,0.0,0.0,0.0,0.0,1153.15
6835,0.6386999999999999,0.0,0.0,0.0144,0.0311,0.0,0.0973,0.1876,0.0309,0.0,0.0,0.0,0.0,0.0,0.0,0.0,0.0,0.0,0.0,0.0,1055.15
6836,0.7252,0.0,0.1072,0.0,0.0907,0.0224,0.0,0.0,0.0,0.0,0.0530999999999999,0.0,0.0,0.0,0.0,0.0,0.0,0.0,0.0,0.0,1537.15
6837,0.7019,0.0,0.17,0.0301,0.0,0.0,0.0,0.0,0.0,0.0,0.0,0.0,0.0,0.0,0.098,0.0,0.0,0.0,0.0,0.0,1523.15
6838,0.5,0.0,0.0,0.0,0.0,0.35,0.0,0.0,0.0,0.0,0.0,0.0,0.0,0.0,0.0,0.15,0.0,0.0,0.0,0.0,1666.15
6839,0.0,0.0,0.0,0.0,0.0,0.0,0.0,0.0,0.2184,0.0,0.0,0.0,0.0,0.0,0.0,0.0,0.7816,0.0,0.0,0.0,1304.15
6840,0.415,0.0982,0.0158,0.0798,0.0932,0.1784,0.0081,0.0,0.0,0.0,0.066,0.0,0.0,0.0,0.0,0.0352,0.0,0.0098,0.0,0.0,1258.15
6841,0.6670999999999999,0.0,0.0418,0.0604,0.0434,0.0,0.0,0.1865,0.0,0.0,0.0,0.0,0.0,0.0,0.0,0.0,0.0,0.0,0.0,0.0,1108.15
6842,0.0,0.0,0.0,0.0,0.2486,0.0,0.0,0.0,0.3139,0.0,0.0,0.0,0.0,0.0,0.0,0.0,0.0,0.0,0.4375,0.0,1192.15
6843,0.0,0.0,0.0,0.0,0.0582,0.0,0.0,0.0,0.4714,0.0,0.0,0.0,0.0,0.0,0.0,0.0,0.0,0.0,0.4704,0.0,1038.15
6844,0.6296370362963704,0.04999500049995,0.01999800019998,0.04999500049995,0.04999500049995,0.0748925107489251,0.0,0.02999700029997,0.04999500049995,0.0,0.024997500249975,0.0,0.0,0.0,0.0,0.0204979502049795,0.0,0.0,0.0,0.0,1073.15
6845,0.4661,0.148,0.0471,0.0,0.0421,0.0917999999999999,0.0,0.0,0.0,0.03,0.085,0.0,0.0,0.0,0.0,0.0749,0.0,0.0128,0.0022,0.0,1208.15
6846,0.7000700070007001,0.0,0.0264026402640264,0.0624062406240624,0.0641064106410641,0.0,0.0,0.144014401440144,0.0,0.0,0.0,0.0,0.0,0.0,0.0,0.0,0.0,0.0,0.0,0.0,1244.15
6847,0.7108,0.0,0.1117,0.0,0.0,0.0,0.0,0.1775,0.0,0.0,0.0,0.0,0.0,0.0,0.0,0.0,0.0,0.0,0.0,0.0,1278.15
6848,0.6617000000000001,0.1572,0.0731,0.0,0.0,0.0,0.045,0.0521,0.0,0.0,0.0,0.0,0.0,0.0,0.0,0.0,0.0,0.0,0.0,0.0,1197.15
6849,0.6908690869086909,0.0,0.0299029902990299,0.0286028602860286,0.0435043504350435,0.0,0.0,0.0525052505250525,0.0,0.0,0.1348134813481348,0.0,0.0,0.0,0.0,0.0,0.0,0.0198019801980198,0.0,0.0,1432.15
6850,0.7486497299459891,0.0107021404280856,0.0154030806161232,0.0,0.0,0.039007801560312,0.0125025005001,0.0567113422684536,0.0651130226045209,0.0,0.0,0.0500100020004,0.0,0.0,0.0,0.0,0.0,0.0,0.0,0.0,1083.15
6851,0.4448,0.1725,0.0398,0.0,0.0426,0.1032,0.0,0.0,0.0,0.0302999999999999,0.086,0.0,0.0,0.0,0.0,0.0657,0.0,0.0129,0.0022,0.0,1194.15
6852,0.5980000000000001,0.0,0.035,0.0,0.09,0.146,0.0,0.0,0.0,0.0,0.041,0.0,0.0,0.0,0.016,0.043,0.0,0.021,0.0,0.0,1296.15
6853,0.6707000000000001,0.0,0.0,0.173,0.0,0.0,0.0,0.0,0.1563,0.0,0.0,0.0,0.0,0.0,0.0,0.0,0.0,0.0,0.0,0.0,1318.15
6854,0.6112611261126112,0.0468046804680468,0.1077107710771076,0.1241124112411241,0.0984098409840984,0.0047004700470047,0.0,0.007000700070007,0.0,0.0,0.0,0.0,0.0,0.0,0.0,0.0,0.0,0.0,0.0,0.0,1432.15
6855,0.731,0.0134,0.03,0.0569,0.05,0.0,0.0,0.0,0.1015,0.0,0.0162,0.0,0.0,0.0,0.0,0.0,0.0,0.0,0.0,0.0,1273.15
6856,0.605,0.02,0.0,0.0,0.02,0.0,0.0,0.215,0.0,0.0,0.0,0.0,0.0,0.0,0.0,0.0,0.0,0.12,0.01,0.0,1588.15
6857,0.7148,0.0,0.0,0.0,0.0,0.0,0.0,0.0134,0.2718,0.0,0.0,0.0,0.0,0.0,0.0,0.0,0.0,0.0,0.0,0.0,1246.15
6858,0.5740999999999999,0.0794,0.0989,0.1049,0.1103,0.0254,0.0,0.0,0.0069,0.0,0.0,0.0,0.0,0.0,0.0,0.0,0.0,0.0,0.0,0.0,1343.15
6859,0.7154715471547155,0.0,0.0099009900990099,0.0299029902990299,0.0859085908590858,0.0,0.0212021202120212,0.0358035803580358,0.0673067306730673,0.0,0.0,0.0,0.0,0.0,0.0,0.0,0.0,0.0329032903290329,0.0,0.0,1343.15
6860,0.0,0.015,0.0,0.0,0.0,0.23,0.104,0.104,0.04,0.14,0.0,0.0,0.0,0.0,0.0,0.0,0.0,0.0,0.36,0.0,1023.15
6861,0.6280000000000001,0.0,0.186,0.0,0.122,0.0,0.0,0.0518,0.0122,0.0,0.0,0.0,0.0,0.0,0.0,0.0,0.0,0.0,0.0,0.0,1718.15
6862,0.0556,0.5086999999999999,0.0163999999999999,0.0276,0.0397,0.0878999999999999,0.0,0.009,0.0059,0.0684,0.0108,0.0,0.0,0.0464,0.0968,0.0,0.0,0.0181,0.0,0.0,1253.15
6863,0.6514348565143486,0.0,0.0590940905909409,0.0746925307469253,0.2147785221477852,0.0,0.0,0.0,0.0,0.0,0.0,0.0,0.0,0.0,0.0,0.0,0.0,0.0,0.0,0.0,1613.15
6864,0.9417,0.0,0.0,0.0,0.0,0.0,0.0583,0.0,0.0,0.0,0.0,0.0,0.0,0.0,0.0,0.0,0.0,0.0,0.0,0.0,1895.15
6865,0.4,0.0,0.0,0.0,0.0,0.22,0.0,0.0,0.0,0.0,0.0,0.0,0.0,0.0,0.08,0.3,0.0,0.0,0.0,0.0,1536.15
6866,0.5897,0.0,0.0,0.072,0.2071,0.0,0.0,0.1311999999999999,0.0,0.0,0.0,0.0,0.0,0.0,0.0,0.0,0.0,0.0,0.0,0.0,1471.15
6867,0.6277,0.0902999999999999,0.1096,0.0,0.1245,0.0455,0.0,0.0,0.0,0.0,0.0,0.0,0.0,0.0,0.0,0.0,0.0,0.0,0.0,0.0,1328.15
6868,0.0,0.75,0.0,0.0,0.0,0.0,0.25,0.0,0.0,0.0,0.0,0.0,0.0,0.0,0.0,0.0,0.0,0.0,0.0,0.0,1145.15
6869,0.0,0.0,0.07,0.1,0.0,0.0,0.1,0.0,0.0,0.05,0.0,0.0,0.0,0.0,0.01,0.0,0.0,0.0,0.65,0.0,1288.15
6870,0.5846584658465848,0.0,0.0861086108610861,0.0,0.2074207420742074,0.0,0.0,0.0,0.0,0.0,0.0,0.0,0.0,0.0,0.0,0.1218121812181218,0.0,0.0,0.0,0.0,1571.15
6871,0.7366263373662634,0.0,0.0,0.0,0.0,0.0,0.0,0.2457754224577542,0.0,0.0,0.0,0.0,0.0175982401759824,0.0,0.0,0.0,0.0,0.0,0.0,0.0,1050.15
6872,0.0,0.0,0.0092998140037199,0.0,0.0,0.0,0.0694986100277994,0.3044939101217976,0.0,0.0695986080278394,0.0709985800283994,0.0,0.0,0.0,0.0,0.1653966920661587,0.0,0.0,0.2991940161196776,0.0,1013.15
6873,0.0473952604739526,0.7294270572942706,0.0,0.0,0.0,0.0,0.2083791620837916,0.0,0.0,0.0,0.0,0.0,0.0,0.0,0.0,0.0,0.0,0.0,0.0,0.0,1108.15
6874,0.675867586758676,0.0,0.0257025702570257,0.1137113711371137,0.0382038203820382,0.0,0.0,0.1402140214021402,0.0063006300630063,0.0,0.0,0.0,0.0,0.0,0.0,0.0,0.0,0.0,0.0,0.0,1333.15
6875,0.6288,0.0455999999999999,0.1063,0.0917999999999999,0.1041,0.0232,0.0,0.0,0.0,0.0,0.0,0.0,0.0,0.0,0.0,0.0,0.0,0.0,0.0,0.0,1382.15
6876,0.1289,0.2941,0.0,0.0,0.0,0.0,0.0,0.0,0.0,0.3359,0.0,0.0,0.0,0.0409,0.1086999999999999,0.0666,0.0,0.0249,0.0,0.0,1253.15
6877,0.5039,0.0486,0.0266,0.0,0.1003,0.0353,0.1519,0.0458999999999999,0.0,0.0,0.053,0.0,0.0,0.0,0.0156,0.0,0.0,0.0187,0.0,0.0,1066.15
6878,0.6603,0.0,0.0,0.0,0.0592,0.0,0.0,0.2805,0.0,0.0,0.0,0.0,0.0,0.0,0.0,0.0,0.0,0.0,0.0,0.0,1193.15
6879,0.0609,0.7133,0.019,0.0,0.0,0.0749,0.0,0.019,0.019,0.0,0.0,0.0939,0.0,0.0,0.0,0.0,0.0,0.0,0.0,0.0,1044.15
6880,0.8595,0.0,0.0,0.0,0.0,0.0,0.1405,0.0,0.0,0.0,0.0,0.0,0.0,0.0,0.0,0.0,0.0,0.0,0.0,0.0,1808.15
6881,0.652,0.0619,0.1046,0.0,0.0774,0.0,0.0,0.0,0.0625,0.0,0.0409,0.0,0.0,0.0,0.0,0.0,0.0,0.0,0.0,0.0,1303.15
6882,0.7129000000000001,0.0662,0.0674,0.062,0.0813,0.0,0.0,0.0,0.0,0.0,0.0102,0.0,0.0,0.0,0.0,0.0,0.0,0.0,0.0,0.0,1505.15
6883,0.0825999999999999,0.6928,0.0,0.0,0.0,0.2246,0.0,0.0,0.0,0.0,0.0,0.0,0.0,0.0,0.0,0.0,0.0,0.0,0.0,0.0,1118.15
6884,0.0,0.0,0.0,0.0,0.3333333333333333,0.0,0.0,0.3333333333333333,0.0,0.0,0.0,0.0,0.0,0.0,0.0,0.0,0.0,0.0,0.3333333333333333,0.0,1298.15
6885,0.6446,0.0,0.0464,0.0,0.1778,0.0,0.0,0.0,0.0,0.0,0.0,0.0,0.0,0.0,0.0,0.1311999999999999,0.0,0.0,0.0,0.0,1774.15
6886,0.624,0.132,0.086,0.153,0.005,0.0,0.0,0.0,0.0,0.0,0.0,0.0,0.0,0.0,0.0,0.0,0.0,0.0,0.0,0.0,1473.15
6887,0.66,0.0,0.0,0.0,0.025,0.0,0.02,0.155,0.015,0.0,0.0,0.0,0.0,0.0,0.0,0.0,0.0,0.125,0.0,0.0,1571.15
6888,0.6097,0.0,0.1264,0.1599,0.0,0.0,0.0,0.0,0.104,0.0,0.0,0.0,0.0,0.0,0.0,0.0,0.0,0.0,0.0,0.0,1743.15
6889,0.66,0.0,0.0,0.0,0.08,0.0,0.0,0.175,0.0,0.0,0.0,0.0,0.0,0.0,0.0,0.0,0.0,0.085,0.0,0.0,1503.15
6890,0.78,0.0,0.02,0.0,0.1,0.0,0.0,0.025,0.025,0.0,0.0,0.0,0.0,0.0,0.0,0.0,0.0,0.05,0.0,0.0,1636.15
6891,0.0,0.5650000000000001,0.0,0.0,0.0,0.0,0.0081999999999999,0.0,0.0,0.1571,0.0,0.0,0.0,0.0512,0.1495,0.0,0.0,0.0662,0.0,0.0,1303.15
6892,0.0,0.0,0.0,0.0,0.0,0.0,0.545,0.0,0.0,0.0,0.0,0.0,0.0,0.0,0.0,0.0,0.0,0.0,0.455,0.0,886.1499999999999
6893,0.6370000000000001,0.031,0.1136,0.1055,0.0817,0.0299,0.0,0.0,0.0,0.0,0.0,0.0,0.0,0.0,0.0,0.0,0.0,0.0,0.0,0.0,1428.15
6894,0.6,0.0,0.0,0.0,0.0,0.0,0.128,0.192,0.08,0.0,0.0,0.0,0.0,0.0,0.0,0.0,0.0,0.0,0.0,0.0,1015.15
6895,0.6652665266526653,0.1097109710971097,0.1103110311031103,0.0,0.0,0.0,0.0,0.0,0.0,0.0,0.1147114711471147,0.0,0.0,0.0,0.0,0.0,0.0,0.0,0.0,0.0,1553.15
6896,0.7214,0.0,0.0842,0.0,0.0,0.0,0.0,0.0,0.0,0.0,0.1944,0.0,0.0,0.0,0.0,0.0,0.0,0.0,0.0,0.0,1618.15
6897,0.535,0.0,0.051,0.074,0.061,0.078,0.0,0.0,0.0,0.0,0.074,0.0,0.0,0.0,0.0,0.103,0.0,0.024,0.0,0.0,1351.15
6898,0.625,0.0,0.0,0.0,0.375,0.0,0.0,0.0,0.0,0.0,0.0,0.0,0.0,0.0,0.0,0.0,0.0,0.0,0.0,0.0,1723.15
6899,0.0,0.0,0.0,0.0,0.0,0.0,0.0,0.0,0.0,0.0,0.0,0.0,0.0,0.0,0.0,0.0,0.0,0.0,0.0,1.0,948.15
6900,0.5018,0.0,0.0249,0.2268,0.2465,0.0,0.0,0.0,0.0,0.0,0.0,0.0,0.0,0.0,0.0,0.0,0.0,0.0,0.0,0.0,1641.15
6901,0.0,0.0,0.2302,0.0,0.0,0.0,0.0,0.0,0.0,0.0941,0.0,0.0,0.0,0.0,0.0,0.0,0.0,0.0,0.6757000000000001,0.0,1628.15
6902,0.0902,0.6485000000000001,0.0,0.0,0.0,0.2613,0.0,0.0,0.0,0.0,0.0,0.0,0.0,0.0,0.0,0.0,0.0,0.0,0.0,0.0,1143.15
6903,0.5203687778733276,0.1457912525248485,0.0092994420334779,0.0,0.0,0.0379977201367917,0.1834889906605603,0.0327980321180729,0.0,0.0,0.0489970601763894,0.0,0.0,0.0,0.0207987520748755,0.0,0.0,0.0,0.0,0.0,1028.15
6904,0.5925,0.1152,0.0642,0.0,0.0,0.0792,0.0,0.0,0.0,0.022,0.0631,0.0,0.0,0.0,0.0,0.0263,0.0,0.0095,0.0279999999999999,0.0,1392.15
6905,0.5967193438687736,0.0,0.049009801960392,0.0,0.0881176235247049,0.142128425685137,0.0,0.0,0.0,0.0,0.047009401880376,0.0,0.0,0.0,0.01500300060012,0.042008401680336,0.0,0.02000400080016,0.0,0.0,1364.15
6906,0.6517651765176518,0.0,0.0711071107110711,0.0,0.0,0.0,0.0,0.0,0.2771277127712771,0.0,0.0,0.0,0.0,0.0,0.0,0.0,0.0,0.0,0.0,0.0,1358.15
6907,0.5456454354564543,0.0,0.1760823917608239,0.0,0.0,0.0,0.0,0.2001799820017998,0.0,0.0,0.0,0.0,0.0,0.0,0.0,0.0693930606939306,0.0,0.0,0.0,0.0,1489.15
6908,0.6823,0.2067999999999999,0.0,0.0,0.0,0.0,0.011,0.026,0.0639,0.0,0.0,0.0,0.0,0.0,0.0,0.0,0.0,0.0,0.0,0.0,1223.15
6909,0.5617438256174382,0.0,0.0,0.1873812618738126,0.0,0.0,0.0,0.0,0.2508749125087491,0.0,0.0,0.0,0.0,0.0,0.0,0.0,0.0,0.0,0.0,0.0,1413.15
6910,0.0,0.1923192319231923,0.0244024402440244,0.078007800780078,0.0,0.0907090709070907,0.2198219821982198,0.0132013201320132,0.0211021102110211,0.0,0.0687068706870687,0.0,0.0,0.0,0.0,0.0,0.0,0.0,0.2917291729172917,0.0,1153.15
6911,0.552,0.0,0.1159999999999999,0.15,0.077,0.0,0.0,0.0,0.0,0.0,0.0,0.0,0.0,0.104,0.0,0.0,0.0,0.0,0.0,0.0,1673.15
6912,0.6940999999999999,0.0,0.1489,0.1496,0.0,0.0,0.0074,0.0,0.0,0.0,0.0,0.0,0.0,0.0,0.0,0.0,0.0,0.0,0.0,0.0,1709.15
6913,0.6,0.0,0.0,0.0,0.0,0.175,0.225,0.0,0.0,0.0,0.0,0.0,0.0,0.0,0.0,0.0,0.0,0.0,0.0,0.0,1263.15
6914,0.6415000000000001,0.0569,0.0978,0.0659,0.0681,0.0,0.0,0.0,0.0409999999999999,0.0,0.0281,0.0,0.0,0.0,0.0,0.0,0.0,0.0,0.0,0.0,1353.15
6915,0.1159999999999999,0.6045,0.0,0.0,0.0,0.0,0.0,0.2794999999999999,0.0,0.0,0.0,0.0,0.0,0.0,0.0,0.0,0.0,0.0,0.0,0.0,967.15
6916,0.2171999999999999,0.373,0.0,0.0,0.0,0.0,0.0,0.0,0.0,0.0,0.0,0.4097999999999999,0.0,0.0,0.0,0.0,0.0,0.0,0.0,0.0,958.15
6917,0.7232723272327233,0.0,0.1035103510351035,0.0,0.0,0.0,0.0831083108310831,0.0901090109010901,0.0,0.0,0.0,0.0,0.0,0.0,0.0,0.0,0.0,0.0,0.0,0.0,1253.15
6918,0.7251274872512748,0.0,0.0987901209879012,0.0785921407859214,0.0,0.0111988801119888,0.0571942805719428,0.0050994900509949,0.0,0.0,0.0,0.0,0.0,0.0,0.0,0.0118988101189881,0.0,0.0076992300769923,0.0026997300269973,0.0,1600.15
6919,0.42,0.0,0.02,0.1,0.13,0.0,0.05,0.05,0.0,0.0,0.0,0.0,0.0,0.0,0.0,0.23,0.0,0.0,0.0,0.0,1453.15
6920,0.0,0.0238976102389761,0.0662933706629337,0.2295770422957704,0.1223877612238776,0.0,0.0,0.0,0.0,0.0,0.0,0.0,0.012998700129987,0.0,0.0,0.0,0.0,0.0,0.5448455154484552,0.0,1203.15
6921,0.5018,0.0,0.0,0.0,0.4017,0.0,0.0,0.0965,0.0,0.0,0.0,0.0,0.0,0.0,0.0,0.0,0.0,0.0,0.0,0.0,1648.15
6922,0.7471,0.0,0.04,0.0,0.0,0.2128999999999999,0.0,0.0,0.0,0.0,0.0,0.0,0.0,0.0,0.0,0.0,0.0,0.0,0.0,0.0,1473.15
6923,0.6726000000000001,0.0299,0.1226999999999999,0.0572,0.0572,0.0381,0.0,0.0,0.0,0.0,0.0197999999999999,0.0,0.0,0.0,0.0,0.0,0.0,0.0,0.0,0.0,1438.15
6924,0.6,0.1,0.12,0.065,0.065,0.05,0.0,0.0,0.0,0.0,0.0,0.0,0.0,0.0,0.0,0.0,0.0,0.0,0.0,0.0,1323.15
6925,0.6813,0.0,0.0844,0.0574,0.0,0.0,0.0,0.1556,0.0,0.0,0.0,0.0,0.0,0.0,0.0,0.0,0.0,0.0,0.0,0.0202,1248.15
6926,0.6306,0.0,0.0064,0.0,0.0,0.0,0.0545,0.0546,0.0538999999999999,0.2,0.0,0.0,0.0,0.0,0.0,0.0,0.0,0.0,0.0,0.0,1218.15
6927,0.68,0.0,0.08,0.02,0.0,0.0,0.16,0.04,0.0,0.0,0.0,0.0,0.0,0.0,0.0,0.0,0.0,0.02,0.0,0.0,1455.65
6928,0.7151000000000001,0.0,0.0,0.0,0.1048,0.0,0.0,0.1611,0.0,0.0,0.0,0.0,0.019,0.0,0.0,0.0,0.0,0.0,0.0,0.0,1243.15
6929,0.5001000000000001,0.0,0.0425,0.0546,0.4028,0.0,0.0,0.0,0.0,0.0,0.0,0.0,0.0,0.0,0.0,0.0,0.0,0.0,0.0,0.0,1673.15
6930,0.3251,0.254,0.0,0.0,0.0,0.4209,0.0,0.0,0.0,0.0,0.0,0.0,0.0,0.0,0.0,0.0,0.0,0.0,0.0,0.0,1274.15
6931,0.0,0.85,0.0,0.0,0.0,0.0,0.0,0.15,0.0,0.0,0.0,0.0,0.0,0.0,0.0,0.0,0.0,0.0,0.0,0.0,1065.15
6932,0.7929999999999999,0.0,0.103,0.0,0.104,0.0,0.0,0.0,0.0,0.0,0.0,0.0,0.0,0.0,0.0,0.0,0.0,0.0,0.0,0.0,1703.15
6933,0.0,0.0,0.0,0.0,0.0,0.0,0.0,0.0435,0.0,0.4564999999999999,0.0,0.0,0.0,0.0,0.0,0.0,0.0,0.0,0.5,0.0,1063.15
6934,0.7938000000000001,0.0,0.0427,0.0,0.0,0.0,0.0,0.1635,0.0,0.0,0.0,0.0,0.0,0.0,0.0,0.0,0.0,0.0,0.0,0.0,1263.15
6935,0.4614,0.0,0.0769,0.0,0.0,0.0,0.0,0.0,0.0,0.0,0.0,0.4617,0.0,0.0,0.0,0.0,0.0,0.0,0.0,0.0,1084.15
6936,0.0,0.358964103589641,0.0,0.0,0.0,0.358964103589641,0.0,0.282071792820718,0.0,0.0,0.0,0.0,0.0,0.0,0.0,0.0,0.0,0.0,0.0,0.0,1232.15
6937,0.7611000000000001,0.0527,0.0,0.0,0.0,0.0527,0.0,0.01,0.1225,0.0,0.0,0.0,0.0,0.0,0.0,0.0,0.0,0.0,0.0,0.0,1153.15
6938,0.7143999999999999,0.0,0.0,0.0,0.0,0.0,0.0,0.2855999999999999,0.0,0.0,0.0,0.0,0.0,0.0,0.0,0.0,0.0,0.0,0.0,0.0,1104.15
6939,0.4147999999999999,0.0,0.1528,0.1546,0.2778,0.0,0.0,0.0,0.0,0.0,0.0,0.0,0.0,0.0,0.0,0.0,0.0,0.0,0.0,0.0,1678.15
6940,0.5983401659834016,0.0,0.044995500449955,0.043995600439956,0.0748925107489251,0.0,0.1647835216478352,0.0159984001599839,0.0,0.0,0.043995600439956,0.0,0.0,0.0,0.0,0.0,0.0,0.0129987001299869,0.0,0.0,1241.15
6941,0.5396161884856546,0.0,0.0,0.0,0.0,0.0,0.0434013020390611,0.1465043951318539,0.0,0.2470074102223066,0.0,0.0,0.0,0.0,0.0,0.0,0.0,0.0,0.0137004110123303,0.0,1197.15
6942,0.7129000000000001,0.0078,0.047,0.0563,0.0343,0.0,0.0,0.0392,0.0783,0.0,0.0235,0.0,0.0,0.0,0.0,0.0,0.0,0.0,0.0,0.0,1273.15
6943,0.5931406859314068,0.0,0.2261773822617738,0.1074892510748925,0.0373962603739626,0.0,0.0,0.0,0.0,0.0,0.0100989901009899,0.0,0.0,0.0,0.0,0.0,0.0,0.0,0.0245975402459754,0.0,1473.15
6944,0.6872,0.0,0.0,0.0291,0.1141,0.0,0.0,0.1696,0.0,0.0,0.0,0.0,0.0,0.0,0.0,0.0,0.0,0.0,0.0,0.0,1275.15
6945,0.635,0.0,0.0,0.0,0.0,0.0,0.0,0.235,0.0,0.0,0.0,0.0,0.0174,0.0,0.0,0.0,0.0,0.1125999999999999,0.0,0.0,1573.15
6946,0.0,0.4347999999999999,0.0,0.0,0.0,0.4347999999999999,0.0,0.1304,0.0,0.0,0.0,0.0,0.0,0.0,0.0,0.0,0.0,0.0,0.0,0.0,1176.15
6947,0.4589,0.0,0.0,0.0,0.1668,0.0,0.0,0.3743,0.0,0.0,0.0,0.0,0.0,0.0,0.0,0.0,0.0,0.0,0.0,0.0,1401.15
6948,0.6705,0.0,0.0498,0.0289,0.0441,0.0,0.0,0.0521,0.0,0.0,0.1345,0.0,0.0,0.0,0.0,0.0,0.0,0.0201,0.0,0.0,1402.15
6949,0.2,0.2,0.0,0.0,0.0,0.0,0.0,0.0,0.0,0.6,0.0,0.0,0.0,0.0,0.0,0.0,0.0,0.0,0.0,0.0,1471.15
6950,0.6,0.0,0.0,0.0,0.0,0.25,0.0,0.0,0.0,0.0,0.0,0.0,0.0,0.0,0.0,0.15,0.0,0.0,0.0,0.0,1538.15
6951,0.6003,0.0,0.0616999999999999,0.0,0.2906999999999999,0.0,0.0,0.0,0.0,0.0,0.0,0.0,0.0,0.0,0.0,0.0472999999999999,0.0,0.0,0.0,0.0,1488.7499755859376
6952,0.7569,0.0,0.0499,0.0323,0.0289999999999999,0.0333,0.0,0.0191,0.0301,0.0,0.0336,0.0,0.0,0.0,0.0,0.0,0.0,0.0146,0.0,0.0,1348.15
6953,0.6605,0.0,0.0491,0.0355,0.0255,0.042,0.0,0.0461,0.0530999999999999,0.0,0.0621,0.0,0.0,0.0,0.0,0.0,0.0,0.0260999999999999,0.0,0.0,1278.15
6954,0.7889,0.0,0.0799,0.0,0.0,0.0,0.0,0.0,0.1311999999999999,0.0,0.0,0.0,0.0,0.0,0.0,0.0,0.0,0.0,0.0,0.0,1398.15
6955,0.6664,0.0046999999999999,0.1149,0.0404,0.0,0.0,0.0,0.1576,0.0138,0.0,0.0,0.0,0.0,0.0,0.0,0.0,0.0,0.0,0.0,0.0,1257.15
6956,0.0,0.6667000000000001,0.0,0.0,0.0,0.3333,0.0,0.0,0.0,0.0,0.0,0.0,0.0,0.0,0.0,0.0,0.0,0.0,0.0,0.0,1183.15
6957,0.8975,0.0,0.0596999999999999,0.0,0.0,0.0,0.0,0.0,0.0428,0.0,0.0,0.0,0.0,0.0,0.0,0.0,0.0,0.0,0.0,0.0,1588.15
6958,0.6102,0.0745,0.0194999999999999,0.0553999999999999,0.0827999999999999,0.0,0.0100999999999999,0.1410999999999999,0.0063999999999999,0.0,0.0,0.0,0.0,0.0,0.0,0.0,0.0,0.0,0.0,0.0,1191.15
6959,0.5136999999999999,0.2053999999999999,0.1253999999999999,0.0263999999999999,0.0939999999999999,0.0350999999999999,0.0,0.0,0.0,0.0,0.0,0.0,0.0,0.0,0.0,0.0,0.0,0.0,0.0,0.0,1413.15
6960,0.0,0.4878,0.0,0.0,0.0,0.0,0.0,0.0,0.0,0.0,0.0,0.5122,0.0,0.0,0.0,0.0,0.0,0.0,0.0,0.0,971.15
6961,0.6325265053010601,0.0,0.0643128625725144,0.06501300260052,0.1051210242048409,0.0128025605121024,0.0,0.0423084616923384,0.0417083416683336,0.0,0.024004800960192,0.0,0.0,0.0,0.0,0.0,0.0,0.0106021204240848,0.0,0.0,1377.15
6962,0.7046,0.0,0.0,0.1419,0.0612,0.0,0.0,0.0923,0.0,0.0,0.0,0.0,0.0,0.0,0.0,0.0,0.0,0.0,0.0,0.0,1471.15
6963,0.568,0.0,0.0,0.0,0.099,0.0,0.0,0.16,0.0,0.0,0.0,0.0,0.0,0.0,0.0,0.173,0.0,0.0,0.0,0.0,1473.15
6964,0.0,0.0,0.0,0.0,0.4302,0.0,0.0,0.0,0.3201,0.0,0.0,0.0,0.0,0.0,0.0,0.0,0.0,0.0,0.2496999999999999,0.0,1768.15
6965,0.6963,0.0,0.1444,0.153,0.0,0.0,0.0063,0.0,0.0,0.0,0.0,0.0,0.0,0.0,0.0,0.0,0.0,0.0,0.0,0.0,1699.849951171875
6966,0.6476999999999999,0.0,0.0897,0.0078,0.2548,0.0,0.0,0.0,0.0,0.0,0.0,0.0,0.0,0.0,0.0,0.0,0.0,0.0,0.0,0.0,1463.15
6967,0.686,0.064,0.081,0.048,0.0,0.0,0.0,0.113,0.007,0.0,0.0,0.0,0.0,0.0,0.0,0.0,0.0,0.0,0.0,0.0,1329.15
6968,0.6385000000000001,0.0,0.0,0.0,0.0,0.2115,0.0,0.15,0.0,0.0,0.0,0.0,0.0,0.0,0.0,0.0,0.0,0.0,0.0,0.0,1376.15
6969,0.7387999999999999,0.0,0.1200999999999999,0.0161,0.0092,0.0,0.0607,0.0072999999999999,0.0,0.0238999999999999,0.0,0.0,0.0,0.0,0.0,0.0121999999999999,0.0,0.0094999999999999,0.0,0.0,1523.15
6970,0.6999,0.0,0.0176,0.0595,0.0856,0.0,0.0401,0.0484,0.0471,0.0,0.0,0.0,0.0,0.0,0.0,0.0,0.0,0.0,0.0,0.0,1323.15
6971,0.361,0.0,0.0,0.0,0.0,0.0,0.0,0.0,0.0,0.0,0.0,0.639,0.0,0.0,0.0,0.0,0.0,0.0,0.0,0.0,1010.15
6972,0.7997,0.0,0.1003999999999999,0.0,0.0,0.0598,0.0,0.0,0.0,0.0,0.0401,0.0,0.0,0.0,0.0,0.0,0.0,0.0,0.0,0.0,1592.15
6973,0.3991600839916008,0.4026597340265973,0.0,0.0,0.0,0.0,0.0,0.1981801819818018,0.0,0.0,0.0,0.0,0.0,0.0,0.0,0.0,0.0,0.0,0.0,0.0,1040.15
6974,0.4709,0.0,0.1216,0.0,0.0,0.0,0.0,0.4075,0.0,0.0,0.0,0.0,0.0,0.0,0.0,0.0,0.0,0.0,0.0,0.0,1208.15
6975,0.65,0.0,0.05,0.02,0.02,0.05,0.0,0.015,0.065,0.0,0.07,0.0,0.0,0.0,0.015,0.015,0.0,0.03,0.0,0.0,1393.15
6976,0.6801,0.0,0.0,0.0,0.0588,0.0,0.0,0.1702,0.0,0.0,0.0,0.0,0.0,0.0,0.0,0.0,0.0,0.0909,0.0,0.0,1413.15
6977,0.6305630563056306,0.0461046104610461,0.1033103310331033,0.0925092509250925,0.1015101510151015,0.026002600260026,0.0,0.0,0.0,0.0,0.0,0.0,0.0,0.0,0.0,0.0,0.0,0.0,0.0,0.0,1364.15
6978,0.0,0.64,0.0,0.0,0.0,0.0,0.0,0.0,0.36,0.0,0.0,0.0,0.0,0.0,0.0,0.0,0.0,0.0,0.0,0.0,1051.15
6979,0.0,0.0,0.0,0.0,0.0,0.0,0.2857,0.0,0.0,0.0,0.0,0.0,0.0,0.0,0.0,0.0,0.0,0.0,0.0,0.7143,876.1500000000001
6980,0.512,0.0974,0.0,0.0,0.0,0.3906,0.0,0.0,0.0,0.0,0.0,0.0,0.0,0.0,0.0,0.0,0.0,0.0,0.0,0.0,1518.15
6981,0.5600999999999999,0.0,0.0,0.0,0.4096,0.0,0.0,0.0,0.0,0.0,0.0,0.0,0.0,0.0,0.0,0.0302999999999999,0.0,0.0,0.0,0.0,1733.15
6982,0.7681999999999999,0.0,0.1423,0.0,0.0,0.0,0.0,0.0,0.0895,0.0,0.0,0.0,0.0,0.0,0.0,0.0,0.0,0.0,0.0,0.0,1783.15
6983,0.0,0.0,0.0,0.0,0.42,0.0,0.0,0.0,0.0,0.33,0.0,0.0,0.0,0.0,0.0,0.0,0.0,0.0,0.0,0.25,1172.15
6984,0.0,0.97,0.0,0.0,0.0,0.0,0.03,0.0,0.0,0.0,0.0,0.0,0.0,0.0,0.0,0.0,0.0,0.0,0.0,0.0,869.1499999999999
6985,0.665,0.064,0.127,0.025,0.083,0.0139999999999999,0.0,0.0,0.0,0.0,0.022,0.0,0.0,0.0,0.0,0.0,0.0,0.0,0.0,0.0,1433.15
6986,0.6667000000000001,0.0,0.0,0.0,0.0,0.0,0.0533,0.08,0.2,0.0,0.0,0.0,0.0,0.0,0.0,0.0,0.0,0.0,0.0,0.0,1005.15
6987,0.4,0.0,0.045,0.15,0.135,0.0,0.08,0.0,0.0,0.11,0.0,0.0,0.0,0.0279999999999999,0.0,0.04,0.0,0.012,0.0,0.0,1423.15
6988,0.0,0.4717471747174718,0.0,0.0,0.0976097609760976,0.0214021402140214,0.0,0.0,0.0,0.1345134513451345,0.0,0.0,0.0,0.0,0.1344134413441344,0.0959095909590959,0.0,0.0444044404440444,0.0,0.0,1323.15
6989,0.2116,0.2249,0.0,0.0,0.0,0.0,0.1191,0.0,0.0,0.2224,0.0,0.0,0.0,0.09,0.1018,0.0,0.0,0.0231,0.0,0.0,1407.15
6990,0.7474,0.0,0.0,0.0808,0.0032,0.0,0.0,0.1434,0.0,0.0,0.0,0.0,0.0,0.0,0.0,0.0252,0.0,0.0,0.0,0.0,1448.15
6991,0.7173,0.0,0.0564,0.1782,0.0,0.0,0.0481,0.0,0.0,0.0,0.0,0.0,0.0,0.0,0.0,0.0,0.0,0.0,0.0,0.0,1679.15
6992,0.583858385838584,0.0,0.1683168316831683,0.059005900590059,0.0,0.0,0.1088108810881088,0.0564056405640564,0.0236023602360236,0.0,0.0,0.0,0.0,0.0,0.0,0.0,0.0,0.0,0.0,0.0,1421.450048828125
6993,0.7568243175682431,0.0,0.1040895910408959,0.0375962403759624,0.0,0.0,0.1014898510148985,0.0,0.0,0.0,0.0,0.0,0.0,0.0,0.0,0.0,0.0,0.0,0.0,0.0,1631.15
6994,0.7336,0.0,0.0,0.0,0.2142,0.0,0.0,0.0521999999999999,0.0,0.0,0.0,0.0,0.0,0.0,0.0,0.0,0.0,0.0,0.0,0.0,1748.15
6995,0.8449999999999999,0.0,0.0871,0.0,0.0678999999999999,0.0,0.0,0.0,0.0,0.0,0.0,0.0,0.0,0.0,0.0,0.0,0.0,0.0,0.0,0.0,1723.15
6996,0.1666,0.3334,0.0,0.0,0.0,0.0,0.5,0.0,0.0,0.0,0.0,0.0,0.0,0.0,0.0,0.0,0.0,0.0,0.0,0.0,1177.15
6997,0.0,0.0,0.1982,0.0,0.0,0.0,0.0,0.0,0.0,0.0,0.1031,0.0,0.0,0.0,0.0,0.0,0.0,0.0,0.6987000000000001,0.0,1629.15
6998,0.75,0.0,0.0,0.0,0.0,0.0,0.0,0.16,0.0,0.0,0.0,0.0,0.0,0.09,0.0,0.0,0.0,0.0,0.0,0.0,1663.15
6999,0.0973,0.8084,0.0,0.0,0.0,0.0,0.0,0.0943,0.0,0.0,0.0,0.0,0.0,0.0,0.0,0.0,0.0,0.0,0.0,0.0,970.15
7000,0.4659,0.0,0.0,0.1543,0.0,0.0,0.0,0.1505,0.0,0.2293,0.0,0.0,0.0,0.0,0.0,0.0,0.0,0.0,0.0,0.0,1488.7499755859376
7001,0.6289937100628993,0.0959990400095999,0.1209987900120998,0.0629993700062999,0.0739992600073999,0.0,0.0,0.0,0.0,0.0,0.0169998300016999,0.0,0.0,0.0,0.0,0.0,0.0,0.0,0.0,0.0,1473.15
7002,0.0,0.5941000000000001,0.0,0.0,0.0,0.0,0.0084,0.0,0.0,0.1155,0.0,0.0,0.0,0.0494,0.1631,0.0,0.0,0.061,0.0,0.0,1283.15
7003,0.4552455245524553,0.0711071107110711,0.0,0.0,0.0,0.0651065106510651,0.1123112311231123,0.0568056805680568,0.0,0.0,0.0,0.0793079307930793,0.0,0.0,0.0131013101310131,0.126012601260126,0.0,0.0197019701970197,0.0,0.0,1183.15
7004,0.6703,0.0,0.0,0.1848999999999999,0.0,0.0,0.1448,0.0,0.0,0.0,0.0,0.0,0.0,0.0,0.0,0.0,0.0,0.0,0.0,0.0,1573.15
7005,0.0,0.0,0.0,0.0,0.0,0.0,0.0,0.225,0.442,0.0,0.0,0.0,0.0,0.0,0.0,0.0,0.0,0.0,0.3329999999999999,0.0,1229.15
7006,0.6455,0.0,0.2219,0.0,0.0,0.0,0.0,0.1326,0.0,0.0,0.0,0.0,0.0,0.0,0.0,0.0,0.0,0.0,0.0,0.0,1878.15
7007,0.149,0.0,0.0,0.0,0.0,0.0,0.0,0.0,0.0,0.0,0.0,0.851,0.0,0.0,0.0,0.0,0.0,0.0,0.0,0.0,1068.15
7008,0.6697,0.104,0.1009999999999999,0.0,0.0924,0.0,0.0,0.0,0.0,0.0,0.032,0.0,0.0,0.0,0.0,0.0,0.0,0.0,0.0,0.0,1338.15
7009,0.0,0.0,0.1258874112588741,0.0,0.0,0.0,0.0,0.0,0.0,0.0,0.2487751224877512,0.0,0.0,0.0,0.0,0.0,0.0,0.0,0.6253374662533747,0.0,1454.15
7010,0.6900000000000001,0.0,0.0,0.0,0.065,0.0,0.0,0.1549,0.0,0.0,0.0,0.0,0.0,0.0,0.0,0.0,0.0,0.0876,0.0,0.0,1473.15
7011,0.9125,0.0875,0.0,0.0,0.0,0.0,0.0,0.0,0.0,0.0,0.0,0.0,0.0,0.0,0.0,0.0,0.0,0.0,0.0,0.0,1673.15
7012,0.5837,0.0917,0.0144999999999999,0.0736,0.0816,0.0311,0.0,0.0759,0.0479,0.0,0.0,0.0,0.0,0.0,0.0,0.0,0.0,0.0,0.0,0.0,1183.15
7013,0.633,0.092,0.114,0.053,0.047,0.0,0.021,0.021,0.018,0.0,0.0,0.0,0.0,0.0,0.0,0.0,0.0,0.0,0.0,0.0,1263.15
7014,0.1153999999999999,0.5576,0.0,0.0,0.0,0.0,0.0,0.327,0.0,0.0,0.0,0.0,0.0,0.0,0.0,0.0,0.0,0.0,0.0,0.0,944.15
7015,0.6587000000000001,0.0289,0.1362,0.0799,0.0622,0.0263,0.0,0.0,0.0,0.0,0.0065,0.0,0.0,0.0,0.0,0.0,0.0,0.0,0.0,0.0,1468.15
7016,0.659,0.073,0.14,0.04,0.07,0.0,0.0,0.0,0.0,0.0,0.018,0.0,0.0,0.0,0.0,0.0,0.0,0.0,0.0,0.0,1623.15
7017,0.6698000000000001,0.0,0.0852,0.0,0.0,0.0,0.0,0.0,0.0,0.0,0.245,0.0,0.0,0.0,0.0,0.0,0.0,0.0,0.0,0.0,1433.15
7018,0.25,0.0,0.0,0.0,0.0,0.25,0.0,0.0,0.0,0.0,0.0,0.0,0.0,0.0,0.0,0.5,0.0,0.0,0.0,0.0,1578.15
7019,0.654,0.0192,0.0726,0.0735,0.0,0.0,0.0,0.1635,0.0172,0.0,0.0,0.0,0.0,0.0,0.0,0.0,0.0,0.0,0.0,0.0,1153.15
7020,0.6043000000000001,0.0,0.02,0.04,0.04,0.0,0.1547,0.05,0.0,0.0,0.0,0.0,0.0,0.03,0.0,0.05,0.0,0.01,0.0,0.0,1263.15
7021,0.3289,0.0,0.0,0.0,0.4205,0.0,0.0,0.0,0.0,0.2506,0.0,0.0,0.0,0.0,0.0,0.0,0.0,0.0,0.0,0.0,1652.15
7022,0.6675,0.0,0.0,0.0,0.0,0.0,0.3288,0.0,0.0,0.0,0.0,0.0,0.0,0.0,0.0,0.0,0.0,0.0,0.0,0.0,1307.15
7023,0.8321999999999999,0.0,0.0781,0.0058,0.0059,0.0,0.0,0.078,0.0,0.0,0.0,0.0,0.0,0.0,0.0,0.0,0.0,0.0,0.0,0.0,1361.15
7024,0.4346434643464346,0.0,0.0893089308930892,0.0753075307530753,0.4007400740074007,0.0,0.0,0.0,0.0,0.0,0.0,0.0,0.0,0.0,0.0,0.0,0.0,0.0,0.0,0.0,1568.15
7025,0.3167999999999999,0.2548999999999999,0.0136,0.0,0.0,0.3143,0.0,0.0,0.0,0.0,0.0,0.0,0.0,0.0,0.0,0.0,0.0,0.0965,0.0,0.0,1438.15
7026,0.937,0.0,0.0,0.0,0.0,0.0,0.0,0.0,0.063,0.0,0.0,0.0,0.0,0.0,0.0,0.0,0.0,0.0,0.0,0.0,1783.15
7027,0.0,0.59,0.0,0.0,0.0,0.0,0.41,0.0,0.0,0.0,0.0,0.0,0.0,0.0,0.0,0.0,0.0,0.0,0.0,0.0,1152.15
7028,0.7809,0.0,0.1286999999999999,0.0,0.0,0.0,0.0,0.0,0.0,0.0,0.0904,0.0,0.0,0.0,0.0,0.0,0.0,0.0,0.0,0.0,1760.15
7029,0.6699,0.0,0.1056,0.0561,0.0,0.0,0.0,0.1497,0.0,0.0,0.0,0.0,0.0,0.0,0.0,0.0,0.0,0.0,0.0,0.0,1373.15
7030,0.0,0.0,0.0,0.0,0.0,0.05,0.0,0.0,0.0,0.0,0.0,0.3159,0.0,0.0,0.061,0.1919,0.3811,0.0,0.0,0.0,1298.15
7031,0.667,0.0,0.0,0.0,0.0,0.0,0.0,0.0616,0.2714,0.0,0.0,0.0,0.0,0.0,0.0,0.0,0.0,0.0,0.0,0.0,1197.15
7032,0.663,0.0917999999999999,0.0989,0.0117,0.0719,0.0088,0.0,0.0,0.0,0.0083,0.0389,0.0,0.0,0.0,0.0,0.0,0.0,0.0,0.0,0.0,1333.15
7033,0.6552344765523448,0.0,0.0,0.0,0.0,0.0,0.1145885411458854,0.2301769823017698,0.0,0.0,0.0,0.0,0.0,0.0,0.0,0.0,0.0,0.0,0.0,0.0,982.15
7034,0.6484000000000001,0.0,0.0198,0.025,0.1018,0.0,0.0,0.0488,0.0535,0.0,0.0583,0.0,0.0,0.0,0.0,0.0,0.0,0.0436,0.0,0.0,1433.15
7035,0.0,0.0,0.0,0.0,0.0,0.0,0.0,0.0,0.0,0.5,0.0,0.0,0.0,0.0,0.0,0.0,0.0,0.0,0.5,0.0,1153.15
7036,0.4415883176635327,0.1712342468493699,0.0472094418883776,0.0,0.0422084416883376,0.0922184436887377,0.0,0.0,0.0,0.0301060212042408,0.0853170634126825,0.0,0.0,0.0,0.0,0.0751150230046009,0.0,0.0128025605121024,0.0022004400880176,0.0,1208.15
7037,0.7342000000000001,0.0,0.0047,0.0,0.0,0.0,0.0,0.162,0.011,0.0,0.0,0.0,0.0,0.0,0.0,0.0,0.0,0.0787,0.0,0.0,1373.15
7038,0.4244,0.061,0.025,0.0,0.0757,0.1386,0.0,0.0,0.0,0.0521,0.1009,0.0,0.0,0.0,0.0,0.1011,0.0,0.0207,0.0,0.0,1308.15
7039,0.6606000000000001,0.0,0.1324,0.1547,0.0523,0.0,0.0,0.0,0.0,0.0,0.0,0.0,0.0,0.0,0.0,0.0,0.0,0.0,0.0,0.0,1636.15
7040,0.6704000000000001,0.0,0.0,0.0,0.0,0.0,0.0337,0.1732999999999999,0.0,0.0,0.0,0.0,0.0,0.0,0.0,0.0,0.0,0.1226,0.0,0.0,1493.15
7041,0.6482351764823518,0.0046995300469953,0.1156884311568843,0.0490950904909509,0.0117988201179882,0.0,0.0,0.1286871312868713,0.034996500349965,0.0,0.0,0.0,0.0,0.0,0.0,0.0,0.0,0.0,0.0045995400459954,0.0,1276.15
7042,0.5380215208608344,0.125205008200328,0.015800632025281,0.0,0.0,0.0385015400616024,0.1796071842873715,0.0335013400536021,0.0,0.0,0.0518020720828833,0.0,0.0,0.0,0.017100684027361,0.0,0.0,0.0,0.0,0.0,1038.15
7043,0.8039000000000001,0.0,0.1128,0.0,0.0,0.0,0.0,0.0,0.0833,0.0,0.0,0.0,0.0,0.0,0.0,0.0,0.0,0.0,0.0,0.0,1658.15
7044,0.7585,0.0,0.0134,0.0,0.0,0.0,0.0,0.0,0.2281,0.0,0.0,0.0,0.0,0.0,0.0,0.0,0.0,0.0,0.0,0.0,998.15
7045,0.6295370462953706,0.0,0.0,0.0,0.1504849515048495,0.0,0.0,0.163983601639836,0.0,0.055994400559944,0.0,0.0,0.0,0.0,0.0,0.0,0.0,0.0,0.0,0.0,1371.15
7046,0.638936106389361,0.0,0.0,0.0,0.1354864513548645,0.0,0.0,0.0,0.2255774422557744,0.0,0.0,0.0,0.0,0.0,0.0,0.0,0.0,0.0,0.0,0.0,1222.15
7047,0.62,0.0,0.0,0.0,0.0,0.05,0.0,0.13,0.0,0.0,0.035,0.0,0.0,0.0,0.0,0.07,0.0,0.095,0.0,0.0,1373.15
7048,0.6681999999999999,0.0283999999999999,0.1207,0.0866,0.0669,0.0215,0.0,0.0,0.0,0.0,0.0064,0.0,0.0,0.0,0.0,0.0,0.0,0.0,0.0,0.0,1463.15
7049,0.6606339366063394,0.0,0.101989801019898,0.1187881211878812,0.0,0.0204979502049795,0.0632936706329367,0.0,0.0,0.0270972902709729,0.0,0.0,0.0,0.0,0.0,0.0,0.0,0.0076992300769923,0.0,0.0,1585.950048828125
