Repository: ychyn/algo_genetique

# algo_genetique
Ce code fait partie de notre mini-projet du MIG Verre 2024. L'objectif du mini-projet est l'obtention d'une composition de verre avec des qualités avantageuses pour une application potentiellement industrielle. 

On utilise l'outil de prediction des propriétés du verre à travers des réseaux de neuronnes codé par Franck Pigeonneau (qui constitue la plus grande partie de ce repo). On a codé l'algorithme génetique qui va, en utilisant ce réseau de neuronnes tenter d'obtenir une composition optimale dont on essaiera la fabrication dans le four situé à l'Ecole des Mines à Sophia Antipolis

File: DataBase/Tliqclean.csv (part 23 of 63)
,SiO2,B2O3,Al2O3,MgO,CaO,BaO,Li2O,Na2O,K2O,ZnO,SrO,PbO,Fe2O3,Y2O3,La2O3,TiO2,GeO2,ZrO2,P2O5,V2O5,Tliq
7050,0.0,0.075,0.025,0.0875,0.0875,0.25,0.125,0.0,0.0,0.05,0.0,0.0,0.0,0.0,0.0,0.0,0.0,0.0,0.3,0.0,1173.15
7051,0.64,0.02,0.151,0.02,0.0,0.0,0.0,0.129,0.04,0.0,0.0,0.0,0.0,0.0,0.0,0.0,0.0,0.0,0.0,0.0,1283.15
7052,0.5932999999999999,0.0,0.0,0.0,0.0,0.0,0.0,0.0189,0.3878,0.0,0.0,0.0,0.0,0.0,0.0,0.0,0.0,0.0,0.0,0.0,1138.15
7053,0.7127287271272873,0.0,0.0,0.0,0.0,0.0,0.1997800219978002,0.0874912508749125,0.0,0.0,0.0,0.0,0.0,0.0,0.0,0.0,0.0,0.0,0.0,0.0,1180.15
7054,0.3093,0.2782,0.019,0.0,0.1105,0.0404,0.1348,0.0,0.0,0.0571,0.0,0.0,0.0,0.0,0.0504,0.0,0.0,0.0,0.0,0.0,1228.15
7055,0.4,0.0,0.0,0.0,0.0,0.0,0.0,0.25,0.0,0.0,0.0,0.0,0.0,0.0,0.0,0.35,0.0,0.0,0.0,0.0,1311.15
7056,0.139,0.2381,0.0,0.0,0.0,0.1385,0.0,0.0,0.0,0.1116,0.0,0.0,0.0,0.0,0.1399,0.1426,0.0,0.0721,0.0,0.0,1353.15
7057,0.61,0.05,0.005,0.0,0.0,0.0,0.0,0.135,0.07,0.0,0.0,0.0,0.0,0.0,0.0,0.0,0.0,0.115,0.0,0.0,1539.15
7058,0.716,0.0,0.0173,0.0702,0.0707,0.0127,0.0,0.0497,0.0527,0.0,0.0,0.0,0.0,0.0,0.0,0.0,0.0,0.0107,0.0,0.0,1393.15
7059,0.0,0.0,0.0,0.0,0.0,0.0,0.0,0.0,0.0,0.0,0.0,0.0,0.0,0.0,0.0,0.0,1.0,0.0,0.0,0.0,1403.15
7060,0.0,0.0,0.0,0.0,0.0,0.0,0.0,0.0,0.0,0.0,0.0,0.848,0.0,0.0,0.0,0.0,0.0,0.0,0.152,0.0,1185.15
7061,0.4904,0.0,0.1651999999999999,0.1567,0.1877,0.0,0.0,0.0,0.0,0.0,0.0,0.0,0.0,0.0,0.0,0.0,0.0,0.0,0.0,0.0,1665.15
7062,0.0,0.0,0.0,0.0,0.0,0.0,0.0,0.0,0.0,0.0,0.0,0.0,0.0,0.0,0.17,0.0,0.0,0.0,0.8300000000000001,0.0,1641.15
7063,0.6667666766676668,0.0,0.1029102910291028,0.0,0.0,0.0,0.1078107810781077,0.1029102910291028,0.0,0.0,0.0,0.0,0.0,0.0,0.0,0.0,0.0,0.0,0.0,0.0,1163.15
7064,0.665,0.02,0.11,0.065,0.005,0.0,0.0,0.13,0.0,0.0,0.0,0.0,0.0,0.0,0.0,0.0,0.0,0.005,0.0,0.0,1518.15
7065,0.0,0.0,0.0,0.0,0.0236,0.0,0.0,0.4764,0.0,0.0,0.0,0.0,0.0,0.0,0.0,0.0,0.0,0.0,0.5,0.0,934.15
7066,0.5556,0.0,0.2221999999999999,0.2221999999999999,0.0,0.0,0.0,0.0,0.0,0.0,0.0,0.0,0.0,0.0,0.0,0.0,0.0,0.0,0.0,0.0,1643.15
7067,0.599059905990599,0.0,0.0832083208320832,0.08000800080008,0.0821082108210821,0.0,0.0,0.0255025502550255,0.0796079607960796,0.0,0.0,0.0,0.0,0.0,0.0,0.0404040404040404,0.0,0.0101010101010101,0.0,0.0,1473.15
7068,0.65,0.0,0.0,0.0,0.0,0.25,0.0,0.0,0.0,0.0,0.0,0.0,0.0,0.0,0.1,0.0,0.0,0.0,0.0,0.0,1671.15
7069,0.4976,0.0,0.0,0.0,0.0,0.0,0.0,0.1819,0.3204999999999999,0.0,0.0,0.0,0.0,0.0,0.0,0.0,0.0,0.0,0.0,0.0,1032.15
7070,0.7210000000000001,0.0,0.0,0.0,0.2013,0.0,0.0,0.0777,0.0,0.0,0.0,0.0,0.0,0.0,0.0,0.0,0.0,0.0,0.0,0.0,1524.15
7071,0.1260063003150157,0.288114405720286,0.0,0.0,0.0,0.0,0.0,0.0,0.0,0.567528376418821,0.0183009150457522,0.0,0.0,0.0,0.0,0.0,0.0,0.0,0.0,0.0,1325.15
7072,0.635,0.1,0.085,0.05,0.06,0.07,0.0,0.0,0.0,0.0,0.0,0.0,0.0,0.0,0.0,0.0,0.0,0.0,0.0,0.0,1415.15
7073,0.8072,0.0,0.0959,0.0,0.0,0.0,0.0,0.0,0.0,0.0,0.0,0.0,0.0,0.0969,0.0,0.0,0.0,0.0,0.0,0.0,1831.15
7074,0.4617,0.1561,0.0385,0.0191,0.0412,0.0849,0.0,0.0,0.0,0.0294,0.0833,0.0,0.0,0.0,0.0,0.0733,0.0,0.0125,0.0,0.0,1244.15
7075,0.0,0.0,0.0,0.0,0.0,0.0,0.0,0.0,0.0,0.0,0.0,0.2534,0.0,0.0,0.0,0.0,0.7465999999999999,0.0,0.0,0.0,1238.15
7076,0.0,0.2287228722872287,0.029002900290029,0.0927092709270927,0.0,0.1016101610161016,0.0724072407240724,0.0156015601560156,0.0251025102510251,0.0,0.088008800880088,0.0,0.0,0.0,0.0,0.0,0.0,0.0,0.3468346834683468,0.0,1193.15
7077,0.826,0.0,0.087,0.0,0.08,0.0,0.0,0.0,0.0069999999999999,0.0,0.0,0.0,0.0,0.0,0.0,0.0,0.0,0.0,0.0,0.0,1694.15
7078,0.5710000000000001,0.0,0.0,0.0,0.0,0.0,0.0,0.0,0.429,0.0,0.0,0.0,0.0,0.0,0.0,0.0,0.0,0.0,0.0,0.0,1056.15
7079,0.8205,0.1328,0.0141999999999999,0.0,0.0,0.0,0.0,0.0,0.0306999999999999,0.0,0.0,0.0,0.0,0.0,0.0,0.0,0.0,0.0,0.0,0.0,1253.15
7080,0.6504000000000001,0.1227,0.1043,0.0244,0.049,0.0245,0.0,0.0,0.0,0.0,0.0245,0.0,0.0,0.0,0.0,0.0,0.0,0.0,0.0,0.0,1305.15
7081,0.0,0.6154,0.0,0.0,0.0,0.0,0.0,0.3077,0.0,0.0769,0.0,0.0,0.0,0.0,0.0,0.0,0.0,0.0,0.0,0.0,916.15
7082,0.2306769323067693,0.2654734526547345,0.0,0.0,0.0,0.1205879412058794,0.0,0.0,0.0,0.3406659334066593,0.0,0.0,0.0,0.0,0.0425957404259574,0.0,0.0,0.0,0.0,0.0,1213.15
7083,0.5276472352764723,0.0,0.1750824917508249,0.0611938806119388,0.0611938806119388,0.0,0.0,0.174882511748825,0.0,0.0,0.0,0.0,0.0,0.0,0.0,0.0,0.0,0.0,0.0,0.0,1521.15
7084,0.4706529347065294,0.0,0.0,0.0,0.3889611038896111,0.0,0.0,0.1403859614038596,0.0,0.0,0.0,0.0,0.0,0.0,0.0,0.0,0.0,0.0,0.0,0.0,1553.15
7085,0.6707,0.0,0.149,0.1076999999999999,0.0,0.0,0.0726,0.0,0.0,0.0,0.0,0.0,0.0,0.0,0.0,0.0,0.0,0.0,0.0,0.0,1587.15
7086,0.4726527347265273,0.1597840215978402,0.0394960503949605,0.0,0.0421957804219578,0.1023897610238976,0.0,0.0,0.0,0.0300969903009699,0.0852914708529146,0.0,0.0,0.0,0.0,0.0552944705529447,0.0,0.0127987201279872,0.0,0.0,1202.15
7087,0.6,0.0,0.0,0.0,0.0,0.2,0.2,0.0,0.0,0.0,0.0,0.0,0.0,0.0,0.0,0.0,0.0,0.0,0.0,0.0,1288.15
7088,0.65,0.11,0.12,0.025,0.025,0.035,0.0,0.0,0.0,0.0,0.035,0.0,0.0,0.0,0.0,0.0,0.0,0.0,0.0,0.0,1523.15
7089,0.5069,0.0675,0.0528,0.01,0.0,0.0,0.1021,0.166,0.0,0.0,0.0,0.0,0.0484,0.0,0.0,0.0,0.0,0.0327,0.0,0.0,1312.15
7090,0.6588658865886587,0.0,0.1119111911191119,0.0587058705870587,0.0587058705870587,0.0,0.0,0.1118111811181118,0.0,0.0,0.0,0.0,0.0,0.0,0.0,0.0,0.0,0.0,0.0,0.0,1451.15
7091,0.0,0.0,0.0,0.0,0.0,0.2128,0.0,0.0319,0.0,0.0,0.2553,0.0,0.0,0.0,0.0,0.0,0.0,0.0,0.0,0.5,923.15
7092,0.4803519648035196,0.0,0.0,0.1583841615838416,0.3612638736126387,0.0,0.0,0.0,0.0,0.0,0.0,0.0,0.0,0.0,0.0,0.0,0.0,0.0,0.0,0.0,1643.15
7093,0.5950999999999999,0.0210999999999999,0.0653999999999999,0.0694999999999999,0.0808999999999999,0.0121999999999999,0.0,0.0559999999999999,0.0438999999999999,0.0,0.0450999999999999,0.0,0.0,0.0,0.0,0.0,0.0,0.0107999999999999,0.0,0.0,1393.15
7094,0.0,0.0,0.0,0.0,0.4029999999999999,0.0,0.0,0.0,0.0,0.0,0.0,0.0,0.0,0.0,0.0,0.0,0.597,0.0,0.0,0.0,1554.15
7095,0.7009000000000001,0.0,0.1485999999999999,0.0,0.0,0.0,0.0,0.0,0.0,0.0,0.1505,0.0,0.0,0.0,0.0,0.0,0.0,0.0,0.0,0.0,1846.15
7096,0.74,0.0,0.0,0.054,0.0,0.0,0.0,0.1454,0.0,0.0,0.0,0.0,0.0,0.0,0.0,0.0605999999999999,0.0,0.0,0.0,0.0,1476.15
7097,0.4055594440555944,0.0,0.0,0.0,0.4671532846715328,0.0,0.0,0.0,0.0,0.1272872712728727,0.0,0.0,0.0,0.0,0.0,0.0,0.0,0.0,0.0,0.0,1689.15
7098,0.6654665466546654,0.0,0.0603060306030603,0.0,0.2742274227422742,0.0,0.0,0.0,0.0,0.0,0.0,0.0,0.0,0.0,0.0,0.0,0.0,0.0,0.0,0.0,1633.15
7099,0.56,0.0,0.06,0.0,0.0,0.38,0.0,0.0,0.0,0.0,0.0,0.0,0.0,0.0,0.0,0.0,0.0,0.0,0.0,0.0,1536.15
7100,0.7764,0.0,0.0,0.0787,0.0,0.0,0.0,0.0,0.1449,0.0,0.0,0.0,0.0,0.0,0.0,0.0,0.0,0.0,0.0,0.0,1228.15
7101,0.605,0.0,0.09,0.0969999999999999,0.008,0.0,0.0,0.188,0.012,0.0,0.0,0.0,0.0,0.0,0.0,0.0,0.0,0.0,0.0,0.0,1200.15
7102,0.645,0.0,0.0,0.0,0.0072,0.0,0.0279,0.1383,0.0361,0.0,0.0,0.0,0.0,0.0,0.0,0.0361,0.0,0.1094,0.0,0.0,1443.15
7103,0.4849,0.0,0.1105,0.0,0.0,0.0,0.0,0.4046,0.0,0.0,0.0,0.0,0.0,0.0,0.0,0.0,0.0,0.0,0.0,0.0,1198.15
7104,0.6698999999999999,0.0,0.0344,0.1135999999999999,0.0286,0.0,0.0,0.1535,0.0,0.0,0.0,0.0,0.0,0.0,0.0,0.0,0.0,0.0,0.0,0.0,1323.15
7105,0.6,0.0,0.0,0.0,0.0,0.3,0.0,0.0,0.0,0.0,0.0,0.0,0.0,0.0,0.0,0.1,0.0,0.0,0.0,0.0,1574.15
7106,0.7075999999999999,0.0,0.0923,0.0482999999999999,0.0508999999999999,0.0339,0.0564999999999999,0.0,0.0,0.0,0.0,0.0,0.0,0.0,0.0,0.0,0.0,0.0104999999999999,0.0,0.0,1594.2499755859376
7107,0.8319,0.0,0.0838,0.0,0.0,0.0,0.0,0.0843,0.0,0.0,0.0,0.0,0.0,0.0,0.0,0.0,0.0,0.0,0.0,0.0,1338.15
7108,0.0,0.6466,0.0,0.0,0.0,0.0,0.3534,0.0,0.0,0.0,0.0,0.0,0.0,0.0,0.0,0.0,0.0,0.0,0.0,0.0,1189.15
7109,0.7498250174982501,0.0,0.0146985301469853,0.0592940705929407,0.0628937106289371,0.0,0.0,0.1117888211178882,0.0,0.0,0.0,0.0,0.0,0.0,0.0,0.0,0.0,0.0,0.0,0.0,1322.15
7110,0.0,0.075,0.025,0.125,0.125,0.2,0.13,0.0,0.0,0.02,0.0,0.0,0.0,0.0,0.0,0.0,0.0,0.0,0.3,0.0,1153.15
7111,0.6341,0.0213,0.0881,0.0,0.173,0.0443,0.0,0.0,0.0,0.0,0.0391,0.0,0.0,0.0,0.0,0.0,0.0,0.0,0.0,0.0,1378.15
7112,0.97,0.0,0.0,0.0,0.0,0.0,0.0,0.0,0.03,0.0,0.0,0.0,0.0,0.0,0.0,0.0,0.0,0.0,0.0,0.0,1908.15
7113,0.75,0.0,0.0,0.0,0.0803999999999999,0.0,0.0,0.1696,0.0,0.0,0.0,0.0,0.0,0.0,0.0,0.0,0.0,0.0,0.0,0.0,1273.15
7114,0.6569999999999999,0.0,0.0389999999999999,0.1089999999999999,0.0,0.0,0.0,0.0489999999999999,0.0759999999999999,0.0,0.0,0.0,0.0,0.0,0.0,0.0399999999999999,0.0,0.0299999999999999,0.0,0.0,1453.15
7115,0.539,0.0579999999999999,0.04,0.0,0.042,0.138,0.0,0.0,0.0,0.03,0.085,0.0,0.0,0.0,0.0,0.061,0.0,0.0069999999999999,0.0,0.0,1285.15
7116,0.59,0.0,0.09,0.095,0.095,0.0,0.0,0.0,0.0,0.08,0.0,0.05,0.0,0.0,0.0,0.0,0.0,0.0,0.0,0.0,1413.15
7117,0.5,0.0,0.063,0.1619,0.2751,0.0,0.0,0.0,0.0,0.0,0.0,0.0,0.0,0.0,0.0,0.0,0.0,0.0,0.0,0.0,1538.15
7118,0.5826,0.1059,0.0271,0.0564,0.0579999999999999,0.0,0.0,0.1635,0.0065,0.0,0.0,0.0,0.0,0.0,0.0,0.0,0.0,0.0,0.0,0.0,1130.15
7119,0.5922407759224078,0.0,0.0,0.1491850814918508,0.0,0.2585741425857414,0.0,0.0,0.0,0.0,0.0,0.0,0.0,0.0,0.0,0.0,0.0,0.0,0.0,0.0,1498.15
7120,0.3333,0.0,0.0,0.0,0.3181,0.3486,0.0,0.0,0.0,0.0,0.0,0.0,0.0,0.0,0.0,0.0,0.0,0.0,0.0,0.0,2122.15
7121,0.6759,0.0,0.1621,0.0,0.0740999999999999,0.0,0.0,0.0261999999999999,0.0616999999999999,0.0,0.0,0.0,0.0,0.0,0.0,0.0,0.0,0.0,0.0,0.0,1643.15
7122,0.4277700560960732,0.2684812063155579,0.0228983971122021,0.0,0.0555961082724209,0.0253982221244512,0.1224914256002079,0.0,0.0,0.0,0.0225984181107322,0.0,0.0,0.0,0.0458967872248942,0.0,0.0,0.0,0.0,0.0,1303.15
7123,0.5669433056694331,0.0611938806119388,0.0417958204179582,0.0,0.0,0.194980501949805,0.0,0.0,0.0,0.0313968603139686,0.0402959704029597,0.0,0.0,0.0,0.0,0.0426957304269573,0.0,0.0206979302069792,0.0,0.0,1319.15
7124,0.5207999999999999,0.1359,0.1601,0.0,0.0,0.0,0.0,0.0312,0.0,0.0,0.0,0.0,0.0,0.1201,0.0319,0.0,0.0,0.0,0.0,0.0,1546.15
7125,0.5,0.0,0.0,0.1591,0.3409,0.0,0.0,0.0,0.0,0.0,0.0,0.0,0.0,0.0,0.0,0.0,0.0,0.0,0.0,0.0,1633.15
7126,0.0,0.5015999999999999,0.0,0.0,0.0,0.0,0.4984,0.0,0.0,0.0,0.0,0.0,0.0,0.0,0.0,0.0,0.0,0.0,0.0,0.0,1121.15
7127,0.5607,0.1176,0.0909,0.0,0.124,0.0,0.0,0.1068,0.0,0.0,0.0,0.0,0.0,0.0,0.0,0.0,0.0,0.0,0.0,0.0,1274.15
7128,0.6065999999999999,0.0,0.0,0.0,0.0,0.0,0.0,0.0187999999999999,0.3746,0.0,0.0,0.0,0.0,0.0,0.0,0.0,0.0,0.0,0.0,0.0,1208.15
7129,0.5719,0.0,0.0595,0.0,0.0851,0.1382,0.0,0.0,0.0,0.0,0.0851,0.0,0.0,0.0,0.0,0.0405,0.0,0.0197,0.0,0.0,1442.15
7130,0.5358464153584641,0.0,0.0169983001699829,0.2150784921507849,0.0,0.0,0.2320767923207679,0.0,0.0,0.0,0.0,0.0,0.0,0.0,0.0,0.0,0.0,0.0,0.0,0.0,1403.15
7131,0.706,0.0139999999999999,0.108,0.009,0.104,0.045,0.0,0.0,0.0,0.0,0.01,0.0,0.0,0.0,0.0,0.0,0.0,0.0,0.003,0.0,1450.15
7132,0.7079,0.0085999999999999,0.0515,0.0615999999999999,0.0238999999999999,0.0214999999999999,0.0,0.0429999999999999,0.0644999999999999,0.0,0.0164999999999999,0.0,0.0,0.0,0.0,0.0,0.0,0.0,0.0,0.0,1273.15
7133,0.6868686868686869,0.0,0.0262026202620262,0.0265026502650265,0.0272027202720272,0.0,0.0,0.0738073807380738,0.0705070507050705,0.0,0.011001100110011,0.0779077907790779,0.0,0.0,0.0,0.0,0.0,0.0,0.0,0.0,1173.15
7134,0.6518651865186519,0.0,0.0,0.165016501650165,0.0,0.1831183118311831,0.0,0.0,0.0,0.0,0.0,0.0,0.0,0.0,0.0,0.0,0.0,0.0,0.0,0.0,1473.15
7135,0.5791,0.0,0.1462,0.0,0.206,0.0,0.0,0.0,0.0,0.0,0.0,0.0,0.0,0.0,0.0,0.0,0.0,0.0,0.0687,0.0,1580.15
7136,0.8281000000000001,0.0,0.061,0.0,0.1109,0.0,0.0,0.0,0.0,0.0,0.0,0.0,0.0,0.0,0.0,0.0,0.0,0.0,0.0,0.0,1788.15
7137,0.6553,0.0,0.0493,0.0357,0.0256,0.0422,0.0,0.0464,0.0534,0.0,0.0624,0.0,0.0,0.0,0.0,0.0,0.0,0.0292,0.0,0.0,1283.15
7138,0.634,0.0,0.2052,0.0,0.1607999999999999,0.0,0.0,0.0,0.0,0.0,0.0,0.0,0.0,0.0,0.0,0.0,0.0,0.0,0.0,0.0,1763.7499755859376
7139,0.6789000000000001,0.0,0.1626,0.151,0.0,0.0,0.0075,0.0,0.0,0.0,0.0,0.0,0.0,0.0,0.0,0.0,0.0,0.0,0.0,0.0,1744.15
7140,0.5534553455345534,0.0,0.1428142814281428,0.0597059705970597,0.0,0.0,0.0,0.1098109810981098,0.0185018501850185,0.087008700870087,0.0,0.0,0.0,0.0,0.0,0.0159015901590159,0.0,0.0128012801280128,0.0,0.0,1533.15
7141,0.6797,0.0289999999999999,0.1223,0.053,0.0589,0.0367,0.0,0.0,0.0,0.0,0.0204,0.0,0.0,0.0,0.0,0.0,0.0,0.0,0.0,0.0,1453.15
7142,0.469,0.0,0.0,0.0,0.335,0.0,0.0,0.0,0.0,0.0,0.0,0.0,0.0,0.0,0.0,0.196,0.0,0.0,0.0,0.0,1644.15
7143,0.1658834116588341,0.5668433156684332,0.0,0.0,0.0,0.0,0.0,0.2672732726727327,0.0,0.0,0.0,0.0,0.0,0.0,0.0,0.0,0.0,0.0,0.0,0.0,926.15
7144,0.0,0.0,0.0,0.0,0.0,0.0,0.0,0.0,0.0,0.0,0.0,0.906,0.0,0.0,0.0,0.0,0.094,0.0,0.0,0.0,1080.15
7145,0.5177,0.0,0.0,0.0,0.0,0.0,0.0,0.1757,0.0,0.0,0.0,0.3066,0.0,0.0,0.0,0.0,0.0,0.0,0.0,0.0,878.1499999999999
7146,0.6747325267473253,0.0,0.0396960303969603,0.0,0.0400959904009599,0.0,0.0,0.1751824817518248,0.0702929707029297,0.0,0.0,0.0,0.0,0.0,0.0,0.0,0.0,0.0,0.0,0.0,1123.15
7147,0.629,0.0,0.14,0.0311,0.0311,0.0,0.0,0.1119,0.0404,0.0,0.0155,0.0,0.0,0.0,0.0,0.0,0.0,0.0,0.0,0.0,1308.15
7148,0.907,0.0,0.0,0.0,0.0,0.0,0.0,0.0,0.0,0.0,0.0,0.0,0.0,0.0,0.0,0.093,0.0,0.0,0.0,0.0,1898.15
7149,0.7000000000000001,0.0,0.0,0.0,0.0,0.0,0.0,0.3,0.0,0.0,0.0,0.0,0.0,0.0,0.0,0.0,0.0,0.0,0.0,0.0,1128.15
7150,0.7812,0.0,0.088,0.0214,0.0214,0.0,0.0,0.0,0.088,0.0,0.0,0.0,0.0,0.0,0.0,0.0,0.0,0.0,0.0,0.0,1493.15
7151,0.4528999999999999,0.0,0.1331,0.0064,0.4075999999999999,0.0,0.0,0.0,0.0,0.0,0.0,0.0,0.0,0.0,0.0,0.0,0.0,0.0,0.0,0.0,1578.15
7152,0.584,0.0,0.049,0.017,0.05,0.19,0.0,0.0,0.0,0.0,0.11,0.0,0.0,0.0,0.0,0.0,0.0,0.0,0.0,0.0,1383.15
7153,0.653,0.052,0.134,0.09,0.0,0.0,0.0,0.062,0.008,0.0,0.0,0.0,0.0,0.0,0.0,0.0,0.0,0.0,0.0,0.0,1503.15
7154,0.524,0.0,0.0,0.0,0.0,0.0,0.0,0.0,0.476,0.0,0.0,0.0,0.0,0.0,0.0,0.0,0.0,0.0,0.0,0.0,1067.15
7155,0.7345999999999999,0.0173,0.0,0.0,0.1124,0.0,0.0,0.1357,0.0,0.0,0.0,0.0,0.0,0.0,0.0,0.0,0.0,0.0,0.0,0.0,1418.15
7156,0.5236999999999999,0.0,0.1229,0.0088,0.1688,0.0,0.0,0.0724,0.0596999999999999,0.0,0.0,0.0,0.0437,0.0,0.0,0.0,0.0,0.0,0.0,0.0,1373.15
7157,0.6420999999999999,0.0,0.0127,0.0,0.0,0.0,0.0,0.1656,0.0,0.1796,0.0,0.0,0.0,0.0,0.0,0.0,0.0,0.0,0.0,0.0,1128.15
7158,0.5054494550544946,0.0378962103789621,0.1253874612538746,0.021997800219978,0.0741925807419258,0.0,0.0,0.1942805719428057,0.0322967703229677,0.0,0.0,0.0,0.0084991500849915,0.0,0.0,0.0,0.0,0.0,0.0,0.0,1363.15
7159,0.5310531053105311,0.0859085908590859,0.0196019601960196,0.0,0.0839083908390839,0.1363136313631363,0.0,0.0,0.0,0.0,0.0839083908390839,0.0,0.0,0.0,0.0,0.0399039903990399,0.0,0.0194019401940194,0.0,0.0,1252.15
7160,0.3202679732026797,0.0,0.0,0.0,0.4117588241175882,0.0,0.0,0.0,0.0,0.267973202679732,0.0,0.0,0.0,0.0,0.0,0.0,0.0,0.0,0.0,0.0,1676.15
7161,0.6990000000000001,0.0,0.15,0.025,0.025,0.075,0.0,0.0,0.0,0.0,0.025,0.0,0.0,0.0,0.0,0.0,0.0,0.0,0.0,0.0,1657.15
7162,0.0,0.0,0.0,0.0,0.0,0.0,0.0,0.0,0.0,0.0,0.0,0.769,0.0,0.0,0.0,0.0,0.0,0.0,0.0,0.231,1220.15
7163,0.3593640635936406,0.0,0.0248975102489751,0.1400859914008599,0.4756524347565243,0.0,0.0,0.0,0.0,0.0,0.0,0.0,0.0,0.0,0.0,0.0,0.0,0.0,0.0,0.0,1874.15
7164,0.0,0.0,0.0,0.0,0.0,0.0,0.0,0.0,0.0,0.0,0.0,0.8,0.0,0.0,0.0,0.0,0.0,0.0,0.0,0.2,1145.15
7165,0.4665999999999999,0.1575,0.0392,0.0,0.0419,0.0909,0.0,0.0,0.0,0.0298,0.0847,0.0,0.0,0.0,0.0,0.0745,0.0,0.0127,0.0022,0.0,1259.15
7166,0.3891610838916109,0.0,0.0773922607739226,0.0,0.4182581741825817,0.0,0.0,0.0,0.0,0.0,0.0,0.0,0.0,0.0,0.0,0.0,0.0,0.0,0.1151884811518848,0.0,1748.15
7167,0.0,0.0,0.0,0.0,0.0,0.3,0.0,0.0,0.0,0.0,0.2,0.0,0.0,0.0,0.0,0.0,0.0,0.0,0.0,0.5,945.15
7168,0.0,0.65,0.0,0.0,0.0,0.0,0.0,0.0,0.35,0.0,0.0,0.0,0.0,0.0,0.0,0.0,0.0,0.0,0.0,0.0,1082.15
7169,0.0,0.0,0.0,0.0,0.0,0.0,0.0,0.0,0.0,0.0,0.0,0.3368,0.0,0.0,0.0,0.0,0.6631999999999999,0.0,0.0,0.0,1095.15
7170,0.0,0.0,0.0,0.0,0.0,0.0,0.0,0.4953,0.0,0.0,0.0,0.0,0.0,0.0,0.0,0.0,0.0,0.0,0.5047,0.0,900.1500000000001
7171,0.7002700270027001,0.0,0.0918091809180918,0.0197019701970197,0.0,0.0,0.1371137113711371,0.0148014801480148,0.0,0.0203020302030202,0.0,0.0,0.0,0.0,0.0,0.0,0.0,0.0074007400740074,0.0086008600860086,0.0,1498.15
7172,0.6361,0.0,0.1613,0.0,0.0,0.0,0.0754,0.0776,0.0,0.0097,0.0,0.0,0.0,0.0,0.0,0.0,0.0,0.0,0.0394,0.0,1373.15
7173,0.6619,0.0,0.0882,0.0,0.2499,0.0,0.0,0.0,0.0,0.0,0.0,0.0,0.0,0.0,0.0,0.0,0.0,0.0,0.0,0.0,1438.15
7174,0.5540999999999999,0.0,0.0,0.0,0.1186999999999999,0.0,0.0,0.0,0.0,0.3272,0.0,0.0,0.0,0.0,0.0,0.0,0.0,0.0,0.0,0.0,1739.15
7175,0.431,0.0,0.1099,0.0,0.0,0.0,0.0,0.4591,0.0,0.0,0.0,0.0,0.0,0.0,0.0,0.0,0.0,0.0,0.0,0.0,1233.15
7176,0.0,0.77,0.0,0.0,0.0,0.0,0.0,0.0,0.23,0.0,0.0,0.0,0.0,0.0,0.0,0.0,0.0,0.0,0.0,0.0,1113.15
7177,0.5673,0.0,0.0,0.0,0.0,0.0,0.4327,0.0,0.0,0.0,0.0,0.0,0.0,0.0,0.0,0.0,0.0,0.0,0.0,0.0,1444.15
7178,0.5013000000000001,0.0,0.0,0.0,0.3532,0.0,0.0,0.1455,0.0,0.0,0.0,0.0,0.0,0.0,0.0,0.0,0.0,0.0,0.0,0.0,1395.15
7179,0.4571,0.3615,0.0,0.0,0.0,0.0,0.0,0.1814,0.0,0.0,0.0,0.0,0.0,0.0,0.0,0.0,0.0,0.0,0.0,0.0,1043.15
7180,0.667,0.044,0.129,0.09,0.06,0.0,0.0,0.0,0.0,0.0,0.01,0.0,0.0,0.0,0.0,0.0,0.0,0.0,0.0,0.0,1558.15
7181,0.617,0.0,0.13,0.03,0.0,0.0,0.1119999999999999,0.065,0.03,0.0,0.0,0.0,0.0,0.0,0.0,0.01,0.0,0.006,0.0,0.0,1273.15
7182,0.71,0.0,0.17,0.0,0.0,0.0,0.0,0.0,0.0,0.0,0.0,0.0,0.0,0.03,0.09,0.0,0.0,0.0,0.0,0.0,1573.15
7183,0.6752,0.0207,0.1247,0.0227999999999999,0.0,0.0,0.0,0.1544,0.0,0.0,0.0,0.0,0.0,0.0,0.0,0.0,0.0,0.0,0.0,0.0,1185.15
7184,0.0,0.0,0.0,0.0,0.0,0.35,0.0,0.0,0.0,0.0,0.0,0.0,0.0,0.0,0.0,0.0,0.65,0.0,0.0,0.0,1393.15
7185,0.9229,0.0,0.0,0.0,0.0,0.0,0.0,0.0,0.0,0.0,0.0,0.0,0.0,0.0,0.0,0.0771,0.0,0.0,0.0,0.0,1853.15
7186,0.4207579242075792,0.0,0.0,0.0,0.4830516948305169,0.0,0.0,0.0,0.0,0.0961903809619038,0.0,0.0,0.0,0.0,0.0,0.0,0.0,0.0,0.0,0.0,1656.15
7187,0.6466,0.1393,0.0894,0.0786,0.0334,0.0127,0.0,0.0,0.0,0.0,0.0,0.0,0.0,0.0,0.0,0.0,0.0,0.0,0.0,0.0,1373.15
7188,0.0,0.6666333366663334,0.0,0.0,0.0,0.0,0.0,0.1666833316668333,0.1666833316668333,0.0,0.0,0.0,0.0,0.0,0.0,0.0,0.0,0.0,0.0,0.0,963.15
7189,0.6797679767976796,0.0,0.088008800880088,0.1487148714871486,0.0111011101110111,0.0,0.0676067606760675,0.0048004800480048,0.0,0.0,0.0,0.0,0.0,0.0,0.0,0.0,0.0,0.0,0.0,0.0,1536.15
7190,0.6495000000000001,0.0,0.1589,0.0819999999999999,0.0919,0.0103,0.0,0.0,0.0,0.0,0.0063,0.0,0.0,0.0,0.0,0.0,0.0,0.0,0.0,0.0,1553.15
7191,0.0,0.0,0.0,0.0,0.0,0.0,0.1134999999999999,0.0,0.0,0.0,0.3865,0.0,0.0,0.0,0.0,0.0,0.0,0.0,0.5,0.0,1101.15
7192,0.4894,0.0,0.1841,0.2484,0.0781,0.0,0.0,0.0,0.0,0.0,0.0,0.0,0.0,0.0,0.0,0.0,0.0,0.0,0.0,0.0,1708.15
7193,0.0,0.73,0.0,0.0,0.0,0.0,0.27,0.0,0.0,0.0,0.0,0.0,0.0,0.0,0.0,0.0,0.0,0.0,0.0,0.0,1173.15
7194,0.69,0.0701,0.1301,0.0204999999999999,0.0196,0.0,0.0,0.0,0.0,0.0,0.0697,0.0,0.0,0.0,0.0,0.0,0.0,0.0,0.0,0.0,1573.15
7195,0.5256000000000001,0.0421999999999999,0.0,0.0,0.0,0.0,0.1748999999999999,0.0515,0.0,0.1737,0.0,0.0,0.0,0.0,0.0,0.02,0.0,0.0,0.0121,0.0,1228.15
7196,0.0,0.3925,0.0,0.0,0.0,0.0,0.3925,0.0,0.0,0.0,0.0,0.0,0.0,0.0,0.215,0.0,0.0,0.0,0.0,0.0,1026.15
7197,0.6659999999999999,0.0463,0.0818,0.0,0.1326999999999999,0.0695,0.0,0.0,0.0,0.0,0.0,0.0,0.0,0.0,0.0,0.0,0.0,0.0,0.0,0.0,1407.15
7198,0.4993999999999999,0.0,0.0,0.0,0.0,0.3538,0.1467999999999999,0.0,0.0,0.0,0.0,0.0,0.0,0.0,0.0,0.0,0.0,0.0,0.0,0.0,1403.15
7199,0.5385,0.0,0.0,0.0,0.0,0.0,0.0,0.0938,0.0,0.0,0.0,0.3677,0.0,0.0,0.0,0.0,0.0,0.0,0.0,0.0,968.15
7200,0.6757324267573244,0.0,0.0357964203579642,0.0845915408459154,0.0884911508849115,0.0,0.0,0.1138886111388861,0.0,0.0,0.0,0.0,0.0,0.0,0.0,0.0,0.0,0.0,0.0,0.0,1441.15
7201,0.0,0.54,0.1,0.0,0.0,0.0,0.0,0.36,0.0,0.0,0.0,0.0,0.0,0.0,0.0,0.0,0.0,0.0,0.0,0.0,1098.15
7202,0.6112388761123888,0.1223877612238776,0.0712928707129287,0.1163883611638836,0.032996700329967,0.0456954304569543,0.0,0.0,0.0,0.0,0.0,0.0,0.0,0.0,0.0,0.0,0.0,0.0,0.0,0.0,1310.15
7203,0.0,0.2,0.0,0.0,0.0,0.0,0.0,0.0,0.0,0.5,0.0,0.0,0.0,0.0,0.0,0.0,0.0,0.0,0.0,0.3,989.15
7204,0.6918000000000001,0.0,0.0302999999999999,0.0,0.0613,0.0,0.0,0.0499,0.0657,0.0,0.0564,0.0,0.0,0.0,0.0,0.0,0.0,0.0446,0.0,0.0,1413.15
7205,0.6232376762323767,0.0,0.0192980701929807,0.1071892810718928,0.1085891410858914,0.0,0.0,0.0422957704229577,0.0152984701529847,0.0,0.0,0.0,0.0602939706029397,0.0,0.0,0.0237976202379762,0.0,0.0,0.0,0.0,1510.950048828125
7206,0.6432356764323566,0.0,0.060893910608939,0.0801919808019197,0.0725927407259273,0.0,0.0,0.0500949905009498,0.0630936906309369,0.0,0.0130986901309869,0.0,0.0,0.0,0.0,0.0,0.0,0.0167983201679832,0.0,0.0,1433.15
7207,0.7319000000000001,0.0,0.0172,0.0513,0.0555,0.02,0.0,0.03,0.0659,0.0,0.0272,0.0,0.0,0.0,0.0,0.0,0.0,0.0,0.0,0.0,1228.15
7208,0.5625,0.0,0.0956,0.1023,0.1452999999999999,0.0,0.0,0.0236,0.0070999999999999,0.0,0.0,0.0,0.0367,0.0,0.0,0.0158,0.0,0.0,0.0094,0.0,1473.15
7209,0.45,0.0,0.0,0.0,0.0,0.2,0.0,0.0,0.0,0.0,0.0,0.0,0.0,0.0,0.0,0.35,0.0,0.0,0.0,0.0,1761.15
7210,0.7,0.0,0.0,0.0,0.0,0.0,0.0,0.15,0.0,0.0,0.0,0.0,0.0,0.0,0.0,0.15,0.0,0.0,0.0,0.0,1372.15
7211,0.7111,0.0926999999999999,0.0,0.0,0.0,0.0264,0.0,0.0,0.1425,0.0,0.0263,0.0,0.0,0.0,0.0,0.0,0.0,0.0,0.0,0.0,1263.15
7212,0.6745,0.0,0.1183,0.1466,0.0,0.0,0.0605999999999999,0.0,0.0,0.0,0.0,0.0,0.0,0.0,0.0,0.0,0.0,0.0,0.0,0.0,1537.15
7213,0.8197,0.1442,0.0,0.0,0.0,0.0,0.0,0.0361,0.0,0.0,0.0,0.0,0.0,0.0,0.0,0.0,0.0,0.0,0.0,0.0,1338.15
7214,0.5785,0.0,0.0,0.0,0.1006,0.09,0.0,0.0,0.0,0.0396,0.0,0.19,0.0,0.0,0.0,0.0,0.0,0.0,0.0,0.0,1284.15
7215,0.5844,0.0,0.2236,0.0,0.0,0.0,0.0,0.0,0.192,0.0,0.0,0.0,0.0,0.0,0.0,0.0,0.0,0.0,0.0,0.0,1898.15
7216,0.5023,0.1266,0.0397,0.0,0.0425,0.1031,0.0,0.0,0.0,0.0302999999999999,0.1012,0.0,0.0,0.0,0.0,0.0358,0.0,0.0129,0.0056,0.0,1255.15
7217,0.66,0.0,0.119,0.221,0.0,0.0,0.0,0.0,0.0,0.0,0.0,0.0,0.0,0.0,0.0,0.0,0.0,0.0,0.0,0.0,1698.15
7218,0.7026,0.0,0.0,0.0,0.0,0.0,0.0,0.0,0.0,0.0,0.0,0.0,0.0,0.0,0.0,0.0,0.0,0.0,0.2974,0.0,1356.15
7219,0.7553000000000001,0.1653,0.0250999999999999,0.0,0.0,0.0063,0.0,0.0279,0.0183,0.0,0.0,0.0,0.0,0.0,0.0,0.0,0.0,0.0,0.0,0.0,1153.15
7220,0.314,0.237,0.0,0.0,0.0,0.449,0.0,0.0,0.0,0.0,0.0,0.0,0.0,0.0,0.0,0.0,0.0,0.0,0.0,0.0,1289.15
7221,0.6288,0.0,0.0194,0.0573,0.1734,0.0,0.0,0.0896,0.0315,0.0,0.0,0.0,0.0,0.0,0.0,0.0,0.0,0.0,0.0,0.0,1541.15
7222,0.4726,0.2024,0.0368,0.0,0.0,0.0471,0.2055,0.0,0.0,0.0,0.0,0.0,0.0,0.0,0.0333,0.0,0.0,0.0,0.0,0.0,1314.15
7223,0.601,0.0,0.0,0.0,0.0,0.0,0.0,0.0538,0.0737,0.0,0.0536,0.0,0.0,0.0,0.0,0.2173999999999999,0.0,0.0,0.0,0.0,1203.15
7224,0.7747774777477748,0.0,0.0,0.0,0.0,0.0,0.0,0.2075207520752075,0.0,0.0,0.0177017701770177,0.0,0.0,0.0,0.0,0.0,0.0,0.0,0.0,0.0,1233.15
7225,0.5009,0.0,0.0,0.0,0.2495,0.2496,0.0,0.0,0.0,0.0,0.0,0.0,0.0,0.0,0.0,0.0,0.0,0.0,0.0,0.0,1579.15
7226,0.5972402759724027,0.0,0.0485951404859514,0.1527847215278472,0.1527847215278472,0.0,0.0,0.0,0.0485951404859514,0.0,0.0,0.0,0.0,0.0,0.0,0.0,0.0,0.0,0.0,0.0,1594.15
7227,0.0,0.713,0.0,0.0,0.0,0.0,0.0,0.287,0.0,0.0,0.0,0.0,0.0,0.0,0.0,0.0,0.0,0.0,0.0,0.0,1019.15
7228,0.0,0.0,0.0,0.0,0.0,0.0,0.0,0.2845,0.0,0.0,0.0,0.4654999999999999,0.0,0.0,0.0,0.0,0.0,0.0,0.25,0.0,1357.15
7229,0.66986698669867,0.0802080208020802,0.1101110111011101,0.0596059605960596,0.0602060206020602,0.0,0.0,0.0,0.0,0.0,0.02000200020002,0.0,0.0,0.0,0.0,0.0,0.0,0.0,0.0,0.0,1523.15
7230,0.6899,0.0,0.1701,0.0,0.0,0.0,0.0,0.0,0.0,0.0,0.0,0.0,0.0,0.03,0.11,0.0,0.0,0.0,0.0,0.0,1528.15
7231,0.6336999999999999,0.0,0.0,0.0,0.0,0.0,0.0,0.2891,0.0,0.0,0.0771999999999999,0.0,0.0,0.0,0.0,0.0,0.0,0.0,0.0,0.0,1188.15
7232,0.7502,0.0,0.1249,0.0,0.0,0.0,0.0,0.119,0.0059,0.0,0.0,0.0,0.0,0.0,0.0,0.0,0.0,0.0,0.0,0.0,1383.15
7233,0.4813,0.0,0.1543,0.1065,0.2579,0.0,0.0,0.0,0.0,0.0,0.0,0.0,0.0,0.0,0.0,0.0,0.0,0.0,0.0,0.0,1756.15
7234,0.5965,0.0,0.1221,0.0731,0.0526,0.0,0.0,0.1057,0.0487,0.0,0.0,0.0,0.0,0.0,0.0,0.0,0.0,0.0,0.0,0.0,1423.15
7235,0.7167645088057926,0.0,0.0095008550769569,0.0433038973507615,0.0601054094868538,0.0,0.0,0.1584142572831554,0.0102009180826274,0.0,0.0,0.0,0.0,0.0,0.0,0.0,0.0,0.0,0.0013001170105309,0.0,1086.15
7236,0.0,0.9084,0.0,0.0,0.0,0.0,0.0,0.0,0.0916,0.0,0.0,0.0,0.0,0.0,0.0,0.0,0.0,0.0,0.0,0.0,959.15
7237,0.7212999999999999,0.0,0.0116,0.0589,0.0741,0.0,0.0,0.1341,0.0,0.0,0.0,0.0,0.0,0.0,0.0,0.0,0.0,0.0,0.0,0.0,1253.15
7238,0.0,0.0,0.0,0.0,0.0,0.0,0.0,0.0,0.0,0.0,0.2,0.0,0.0,0.0,0.0,0.0,0.0,0.0,0.8,0.0,1074.15
7239,0.6477,0.0,0.0893,0.0,0.263,0.0,0.0,0.0,0.0,0.0,0.0,0.0,0.0,0.0,0.0,0.0,0.0,0.0,0.0,0.0,1461.15
7240,0.6215999999999999,0.0,0.1061,0.1934,0.0639,0.0,0.0,0.0,0.0,0.0,0.0,0.0,0.0,0.0141999999999999,0.0,0.0,0.0,0.0,0.0,0.0,1467.15
7241,0.777,0.0,0.0,0.0933,0.0,0.0,0.0,0.0,0.1297,0.0,0.0,0.0,0.0,0.0,0.0,0.0,0.0,0.0,0.0,0.0,1283.15
7242,0.7092999999999999,0.0,0.0,0.0,0.1605999999999999,0.0,0.0,0.1258999999999999,0.0,0.0,0.0,0.0,0.0,0.0,0.0,0.0,0.0,0.0,0.0041999999999999,0.0,1396.15
7243,0.7568000000000001,0.0,0.0,0.023,0.0254,0.0,0.0,0.1457,0.0,0.0,0.0,0.0,0.0,0.0,0.0,0.024,0.0,0.0250999999999999,0.0,0.0,1292.15
7244,0.5466093218643728,0.03500700140028,0.04000800160032,0.0,0.044008801760352,0.145129025805161,0.0,0.0,0.0,0.0501100220044008,0.0891178235647129,0.0,0.0,0.0,0.0,0.037007401480296,0.0,0.013002600520104,0.0,0.0,1281.15
7245,0.0,0.0,0.0,0.0,0.0,0.0,0.0,0.0,0.0,0.0,0.0,0.73,0.0,0.0,0.0,0.0,0.0,0.0,0.27,0.0,1251.15
7246,0.0,0.0,0.1089,0.0,0.0,0.0,0.0,0.0,0.0,0.3865999999999999,0.0,0.0,0.0,0.0,0.0,0.0,0.0,0.0,0.5045000000000001,0.0,1273.15
7247,0.2384,0.0,0.1128999999999999,0.172,0.4767,0.0,0.0,0.0,0.0,0.0,0.0,0.0,0.0,0.0,0.0,0.0,0.0,0.0,0.0,0.0,1808.15
7248,0.652,0.02,0.092,0.01,0.0,0.0,0.0,0.188,0.012,0.025,0.0,0.0,0.0,0.0,0.0,0.0,0.0,0.0,0.0,0.0,1068.15
7249,0.7172,0.06,0.111,0.0,0.111,0.0,0.0,0.0,0.0,0.0,0.0,0.0,0.0,0.0,0.0,0.0,0.0,0.0,0.0,0.0,1506.15
7250,0.7225,0.0064,0.0386,0.0464,0.0499,0.0,0.0,0.0374,0.0643,0.0,0.0337,0.0,0.0,0.0,0.0,0.0,0.0,0.0,0.0,0.0,1323.15
7251,0.7736,0.0,0.0135,0.0489,0.0489,0.0,0.0,0.1135999999999999,0.0,0.0,0.0,0.0,0.0,0.0,0.0,0.0,0.0,0.0,0.0,0.0,1455.15
7252,0.4199,0.0,0.2322,0.0,0.0,0.0,0.0,0.3479,0.0,0.0,0.0,0.0,0.0,0.0,0.0,0.0,0.0,0.0,0.0,0.0,1878.15
7253,0.6593000000000001,0.0,0.0749,0.0649,0.04,0.0,0.015,0.0699,0.041,0.0,0.0,0.0,0.0,0.0,0.0,0.017,0.0,0.018,0.0,0.0,1373.15
7254,0.7097,0.00078,0.0247,0.0222,0.0298,0.0,0.0,0.005,0.1462,0.0,0.0595,0.0,0.0,0.0,0.0,0.0,0.0,0.0,0.0,0.0,1163.15
7255,0.6904,0.0,0.1056999999999999,0.0607999999999999,0.0655999999999999,0.0,0.0,0.0384999999999999,0.0389999999999999,0.0,0.0,0.0,0.0,0.0,0.0,0.0,0.0,0.0,0.0,0.0,1498.15
7256,0.6838,0.0299,0.1204,0.0584,0.0467,0.0467,0.0,0.0,0.0,0.0,0.0117,0.0,0.0,0.0,0.0,0.0,0.0,0.0,0.0,0.0,1448.15
7257,0.6152615261526153,0.0,0.0341034103410341,0.0431043104310431,0.0741074107410741,0.0,0.1633163316331633,0.015001500150015,0.0,0.0,0.0431043104310431,0.0,0.0,0.0,0.0,0.0,0.0,0.012001200120012,0.0,0.0,1234.15
7258,0.5787594868359215,0.08719389642725,0.0180987330886837,0.0,0.0,0.0381973261871669,0.168888177827552,0.0296979211455198,0.0,0.0083994120411571,0.049396542242043,0.0,0.0,0.0,0.0208985371024028,0.0,0.0,0.0,0.0,0.0,1033.15
7259,0.975,0.0,0.0,0.0,0.0,0.0,0.0,0.0,0.025,0.0,0.0,0.0,0.0,0.0,0.0,0.0,0.0,0.0,0.0,0.0,1853.15
7260,0.5306000000000001,0.0572,0.0391,0.0,0.0839,0.1362,0.0,0.0,0.0,0.0294,0.0608,0.0,0.0,0.0,0.0,0.0499,0.0,0.0129,0.0,0.0,1265.15
7261,0.0,0.8640000000000001,0.0,0.0,0.0,0.136,0.0,0.0,0.0,0.0,0.0,0.0,0.0,0.0,0.0,0.0,0.0,0.0,0.0,0.0,1089.15
7262,0.554616638499155,0.1179035371061131,0.0093002790083702,0.0,0.0,0.0354010620318609,0.1703051091532746,0.039401182035461,0.0,0.0,0.0511015330459913,0.0,0.0,0.0,0.0215006450193505,0.0,0.0,0.0,0.0,0.0,1038.15
7263,0.65,0.0,0.0,0.0,0.0,0.25,0.0,0.0,0.0,0.0,0.0,0.0,0.0,0.0,0.0,0.1,0.0,0.0,0.0,0.0,1618.15
7264,0.5793,0.1819,0.0935999999999999,0.0632,0.0454,0.0,0.0,0.0,0.0,0.0,0.0,0.0,0.0,0.0,0.0,0.0199,0.0,0.0,0.0,0.0,1333.15
7265,0.048,0.7306999999999999,0.0125,0.0,0.0,0.0,0.2087999999999999,0.0,0.0,0.0,0.0,0.0,0.0,0.0,0.0,0.0,0.0,0.0,0.0,0.0,1116.15
7266,0.6459,0.0,0.1586,0.0802,0.1153,0.0,0.0,0.0,0.0,0.0,0.0,0.0,0.0,0.0,0.0,0.0,0.0,0.0,0.0,0.0,1633.15
7267,0.4549,0.0,0.0,0.0,0.4332,0.0,0.0,0.0,0.0,0.1119,0.0,0.0,0.0,0.0,0.0,0.0,0.0,0.0,0.0,0.0,1718.15
7268,0.3747999999999999,0.0,0.1297,0.0,0.4028,0.0,0.0,0.0,0.0,0.0,0.0,0.0,0.0,0.0,0.0,0.0,0.0,0.0,0.0926999999999999,0.0,1717.15
7269,0.7232,0.0323,0.0,0.0,0.1039,0.0,0.0,0.1406,0.0,0.0,0.0,0.0,0.0,0.0,0.0,0.0,0.0,0.0,0.0,0.0,1357.15
7270,0.6613,0.0093999999999999,0.1214,0.0323,0.0,0.0,0.0,0.1734,0.0,0.0,0.0,0.0,0.0,0.0,0.0,0.0,0.0,0.0,0.0,0.0,1205.15
7271,0.3371662833716629,0.0,0.0876912308769123,0.1182881711828817,0.4568543145685431,0.0,0.0,0.0,0.0,0.0,0.0,0.0,0.0,0.0,0.0,0.0,0.0,0.0,0.0,0.0,1708.15
7272,0.6665000000000001,0.0969999999999999,0.115,0.0243,0.0486,0.0242,0.0,0.0,0.0,0.0,0.0243,0.0,0.0,0.0,0.0,0.0,0.0,0.0,0.0,0.0,1323.15
7273,0.6333,0.0046999999999999,0.1283,0.0473,0.0116999999999999,0.0,0.0,0.1516,0.0209,0.0,0.0,0.0,0.0,0.0,0.0,0.0,0.0,0.0,0.0,0.0,1322.15
7274,0.8009999999999999,0.0,0.1,0.0,0.092,0.0,0.0,0.0,0.0069999999999999,0.0,0.0,0.0,0.0,0.0,0.0,0.0,0.0,0.0,0.0,0.0,1645.15
7275,0.653,0.0,0.1735,0.0,0.0969999999999999,0.0,0.0,0.0644,0.0121,0.0,0.0,0.0,0.0,0.0,0.0,0.0,0.0,0.0,0.0,0.0,1693.15
7276,0.4589,0.0728,0.0,0.0,0.0,0.0667,0.115,0.0513,0.0,0.0,0.0,0.0928,0.0,0.0,0.0134,0.1076,0.0,0.0202,0.0,0.0,1183.15
7277,0.6990000000000001,0.0,0.15,0.05,0.05,0.0,0.0,0.0,0.0,0.0,0.05,0.0,0.0,0.0,0.0,0.0,0.0,0.0,0.0,0.0,1602.849951171875
7278,0.6198,0.0,0.0618,0.1118,0.0077,0.0,0.0,0.1734,0.0118,0.0,0.0137,0.0,0.0,0.0,0.0,0.0,0.0,0.0,0.0,0.0,1232.15
7279,0.3103,0.0,0.118,0.1641,0.4075999999999999,0.0,0.0,0.0,0.0,0.0,0.0,0.0,0.0,0.0,0.0,0.0,0.0,0.0,0.0,0.0,1728.15
7280,0.5097,0.0,0.084,0.0,0.3025,0.0,0.0,0.1038,0.0,0.0,0.0,0.0,0.0,0.0,0.0,0.0,0.0,0.0,0.0,0.0,1468.15
7281,0.6089,0.0048,0.1301,0.0497,0.0118999999999999,0.0,0.0,0.1634,0.0149,0.0,0.0,0.0,0.0,0.0,0.0,0.0,0.0,0.0,0.0141,0.0,1362.15
7282,0.061,0.723,0.047,0.0,0.0,0.075,0.0,0.0,0.0,0.0,0.0,0.094,0.0,0.0,0.0,0.0,0.0,0.0,0.0,0.0,877.1499999999999
7283,0.5005,0.0,0.2347,0.2648,0.0,0.0,0.0,0.0,0.0,0.0,0.0,0.0,0.0,0.0,0.0,0.0,0.0,0.0,0.0,0.0,1773.15
7284,0.5997,0.0,0.1699,0.0,0.0,0.0,0.0,0.1789,0.0515,0.0,0.0,0.0,0.0,0.0,0.0,0.0,0.0,0.0,0.0,0.0,1431.15
7285,0.5813418658134187,0.0,0.1230876912308769,0.0,0.2515748425157484,0.0,0.0,0.0,0.0,0.0,0.0,0.0,0.0,0.0,0.0,0.0,0.0,0.0,0.043995600439956,0.0,1656.15
7287,0.6566,0.0,0.0,0.0,0.1606,0.0,0.0,0.1828,0.0,0.0,0.0,0.0,0.0,0.0,0.0,0.0,0.0,0.0,0.0,0.0,1336.15
7288,0.7101000000000001,0.0,0.0317,0.0,0.0,0.0,0.2582,0.0,0.0,0.0,0.0,0.0,0.0,0.0,0.0,0.0,0.0,0.0,0.0,0.0,1263.15
7289,0.7043999999999999,0.0,0.0116999999999999,0.0428999999999999,0.0966999999999999,0.0,0.0,0.1442999999999999,0.0,0.0,0.0,0.0,0.0,0.0,0.0,0.0,0.0,0.0,0.0,0.0,1279.15
7290,0.73,0.0,0.0,0.0,0.05,0.0,0.0,0.15,0.0,0.0,0.0,0.0,0.0,0.0,0.0,0.01,0.0,0.06,0.0,0.0,1208.15
7291,0.4615461546154615,0.0,0.0,0.0,0.0,0.0,0.0,0.3846384638463846,0.0,0.0,0.0,0.1538153815381538,0.0,0.0,0.0,0.0,0.0,0.0,0.0,0.0,1303.15
7292,0.6246999999999999,0.0,0.0136,0.0171999999999999,0.0619999999999999,0.0203999999999999,0.0,0.0561,0.059,0.0426999999999999,0.0,0.0,0.0,0.0,0.0,0.0478999999999999,0.0,0.0563999999999999,0.0,0.0,1403.15
7293,0.7406740674067406,0.0,0.0,0.0411041104110411,0.0409040904090408,0.0,0.0,0.1347134713471347,0.0203020302030202,0.0,0.0,0.0223022302230223,0.0,0.0,0.0,0.0,0.0,0.0,0.0,0.0,1144.15
7294,0.6652665266526653,0.065006500650065,0.127012701270127,0.0244024402440244,0.0511051105110511,0.0428042804280428,0.0,0.0,0.0,0.0,0.0244024402440244,0.0,0.0,0.0,0.0,0.0,0.0,0.0,0.0,0.0,1333.15
7295,0.0,0.0,0.0,0.0,0.0,0.0549,0.0,0.0495,0.0,0.0,0.3956,0.0,0.0,0.0,0.0,0.0,0.0,0.0,0.0,0.5,888.1499999999999
7296,0.785,0.06,0.0,0.0,0.0,0.0,0.0,0.0,0.0,0.0,0.0,0.0,0.0,0.0,0.0,0.0,0.095,0.0,0.06,0.0,1273.15
7297,0.6465,0.0093999999999999,0.1353999999999999,0.0325999999999999,0.0,0.0,0.0,0.1738999999999999,0.0,0.0,0.0,0.0,0.0,0.0,0.0,0.0,0.0,0.0,0.0,0.0,1277.15
7298,0.3890389038903891,0.0,0.0509050905090509,0.1432143214321432,0.4168416841684169,0.0,0.0,0.0,0.0,0.0,0.0,0.0,0.0,0.0,0.0,0.0,0.0,0.0,0.0,0.0,1660.15
7299,0.0,0.0,0.0,0.0,0.3791,0.0,0.0,0.0,0.0,0.0,0.0,0.0,0.0,0.0,0.0,0.6209,0.0,0.0,0.0,0.0,2118.15
7300,0.5576557655765577,0.0,0.0,0.0,0.0,0.0,0.0,0.4154415441544155,0.0,0.0,0.0269026902690269,0.0,0.0,0.0,0.0,0.0,0.0,0.0,0.0,0.0,1303.15
7301,0.5866,0.0,0.0,0.0,0.0,0.0,0.0,0.4134,0.0,0.0,0.0,0.0,0.0,0.0,0.0,0.0,0.0,0.0,0.0,0.0,1228.15
7302,0.0,0.0,0.0,0.0,0.0,0.205,0.0,0.278,0.0,0.0,0.0,0.0,0.0,0.0,0.0,0.0,0.0,0.0,0.517,0.0,947.15
7303,0.4514,0.3775,0.039,0.0,0.05,0.0,0.0,0.0821,0.0,0.0,0.0,0.0,0.0,0.0,0.0,0.0,0.0,0.0,0.0,0.0,1172.15
7304,0.5355535553555355,0.0,0.0,0.2618261826182618,0.0,0.2026202620262026,0.0,0.0,0.0,0.0,0.0,0.0,0.0,0.0,0.0,0.0,0.0,0.0,0.0,0.0,1633.15
7305,0.668,0.054,0.125,0.0573,0.0497,0.0,0.0,0.0,0.0,0.0,0.0458999999999999,0.0,0.0,0.0,0.0,0.0,0.0,0.0,0.0,0.0,1458.15
7306,0.5017,0.0,0.0,0.0,0.0,0.0,0.4201,0.0782,0.0,0.0,0.0,0.0,0.0,0.0,0.0,0.0,0.0,0.0,0.0,0.0,1368.15
7307,0.5206000000000001,0.0,0.0918,0.0,0.2649,0.0,0.0,0.1227,0.0,0.0,0.0,0.0,0.0,0.0,0.0,0.0,0.0,0.0,0.0,0.0,1459.15
7308,0.53,0.2,0.17,0.02,0.04,0.02,0.0,0.0,0.0,0.0,0.02,0.0,0.0,0.0,0.0,0.0,0.0,0.0,0.0,0.0,1305.15
7309,0.663,0.0,0.0,0.0,0.0249,0.0,0.0,0.203,0.0,0.0,0.0,0.0,0.0,0.0,0.0115,0.0,0.0,0.0964,0.0,0.0,1423.15
7310,0.5787578757875788,0.0,0.2342234223422342,0.0,0.0,0.0,0.0,0.187018701870187,0.0,0.0,0.0,0.0,0.0,0.0,0.0,0.0,0.0,0.0,0.0,0.0,1753.15
7311,0.8147,0.0,0.0,0.0,0.0,0.0,0.0,0.1853,0.0,0.0,0.0,0.0,0.0,0.0,0.0,0.0,0.0,0.0,0.0,0.0,1439.15
7312,0.14,0.2436,0.0,0.0,0.0,0.2736,0.0,0.0,0.0,0.0409999999999999,0.0,0.0,0.0,0.0,0.1377,0.0836,0.0,0.0705,0.0,0.0,1363.15
7313,0.3,0.0,0.0,0.0,0.0,0.225,0.0,0.075,0.0,0.0,0.0,0.0,0.0,0.0,0.0,0.4,0.0,0.0,0.0,0.0,1505.15
7314,0.0,0.51,0.0,0.0,0.0,0.0,0.0,0.49,0.0,0.0,0.0,0.0,0.0,0.0,0.0,0.0,0.0,0.0,0.0,0.0,1257.15
7315,0.701,0.0,0.0,0.0,0.0,0.0,0.299,0.0,0.0,0.0,0.0,0.0,0.0,0.0,0.0,0.0,0.0,0.0,0.0,0.0,1345.15
7316,0.76960764708235,0.1194856617205935,0.0339959204895412,0.0,0.0089989201295844,0.0,0.0,0.0609926808782945,0.0066991960964684,0.0,0.0,0.0,0.0,0.0,0.0,0.0,0.0,0.0,0.0,0.0,1223.15
7317,0.0,0.0,0.0,0.0,0.0,0.305,0.0,0.0,0.0,0.0,0.0,0.0,0.0,0.0,0.0,0.0,0.695,0.0,0.0,0.0,1608.15
7318,0.0,0.0,0.0,0.0,0.0,0.0,0.0,0.0,0.0,0.58,0.0,0.0,0.0,0.0,0.05,0.0,0.0,0.0,0.37,0.0,1523.15
7319,0.6731,0.0771,0.1125,0.0246,0.0513,0.0429,0.0,0.0,0.0,0.0,0.0125,0.0,0.0,0.0,0.0,0.0,0.0,0.0,0.0,0.0,1328.15
7320,0.6538,0.0056,0.1033,0.0577,0.0058,0.0,0.0,0.147,0.0247,0.0,0.0,0.0,0.0,0.0,0.0,0.0,0.0,0.0,0.0,0.0,1198.15
7321,0.0,0.6,0.0,0.0,0.0,0.0,0.0,0.4,0.0,0.0,0.0,0.0,0.0,0.0,0.0,0.0,0.0,0.0,0.0,0.0,1151.15
7322,0.621,0.0819999999999999,0.1009999999999999,0.034,0.042,0.0,0.0,0.09,0.0,0.0,0.0289999999999999,0.0,0.0,0.0,0.0,0.0,0.0,0.0,0.0,0.0,1253.15
7323,0.7919999999999999,0.0,0.1389999999999999,0.0049999999999999,0.0,0.0,0.0,0.0,0.0,0.0,0.0,0.0,0.0,0.0,0.059,0.0,0.0,0.0049999999999999,0.0,0.0,1713.15
7324,0.6004,0.0654,0.102,0.0484,0.0,0.0,0.0,0.1678,0.0138,0.0,0.0,0.0,0.0,0.0,0.0,0.0,0.0,0.0,0.0,0.0,1158.15
7325,0.638,0.0,0.0,0.0,0.0,0.0,0.362,0.0,0.0,0.0,0.0,0.0,0.0,0.0,0.0,0.0,0.0,0.0,0.0,0.0,1339.15
7326,0.0,0.1757999999999999,0.021,0.0976,0.0,0.205,0.0559999999999999,0.0,0.0344,0.0,0.0533,0.0,0.0,0.0,0.0,0.0,0.0,0.0,0.3569,0.0,1113.15
7327,0.6645930430260235,0.0,0.0468065529174084,0.0343048026723741,0.0617086392094893,0.036105054707659,0.0,0.0480067209409317,0.044106174864481,0.0,0.0467065389154481,0.0,0.0,0.0,0.0,0.0,0.0,0.0168023523293261,0.0,0.0,1363.15
7328,0.6862,0.0,0.1325,0.0091,0.1722,0.0,0.0,0.0,0.0,0.0,0.0,0.0,0.0,0.0,0.0,0.0,0.0,0.0,0.0,0.0,1700.349951171875
7329,0.0,0.53,0.0,0.0,0.0,0.0,0.0,0.27,0.0,0.0,0.0,0.0,0.0,0.0,0.0,0.0,0.0,0.0,0.0,0.2,1024.15
7330,0.0,0.03,0.14,0.12,0.0,0.0,0.02,0.03,0.06,0.0,0.0,0.0,0.0,0.0,0.0,0.0,0.0,0.0,0.6,0.0,1303.15
7331,0.6089,0.0,0.1274,0.0594,0.0,0.0,0.0,0.0761,0.0254,0.0849,0.0,0.0,0.0,0.0,0.0,0.0,0.0,0.0111,0.0,0.0,1543.15
7332,0.66,0.01,0.0,0.0,0.03,0.0,0.0,0.15,0.03,0.0,0.0,0.0,0.0,0.0,0.0,0.0,0.0,0.12,0.0,0.0,1502.15
7333,0.2094020940209402,0.2168021680216802,0.0,0.0,0.0,0.0,0.1346013460134601,0.0,0.0,0.2200022000220002,0.0,0.0,0.0,0.07580075800758,0.1113011130111301,0.0,0.0,0.02280022800228,0.0,0.0,1405.15
7334,0.6123,0.0,0.0254,0.1553,0.2005,0.0,0.0,0.0065,0.0,0.0,0.0,0.0,0.0,0.0,0.0,0.0,0.0,0.0,0.0,0.0,1612.5500244140626
7335,0.6829000000000001,0.0546,0.0275,0.0,0.0,0.0,0.0,0.0,0.0,0.0,0.0,0.235,0.0,0.0,0.0,0.0,0.0,0.0,0.0,0.0,1543.15
7336,0.5684,0.0799,0.0,0.0,0.0669,0.0,0.0983,0.0101,0.0763,0.0,0.0,0.0,0.0,0.0,0.0,0.094,0.0,0.0051,0.0,0.0,1253.15
7337,0.787,0.0,0.0,0.0,0.0,0.0,0.0,0.213,0.0,0.0,0.0,0.0,0.0,0.0,0.0,0.0,0.0,0.0,0.0,0.0,1321.15
7338,0.0,0.0,0.1132,0.0,0.3603,0.0,0.0,0.0,0.0,0.0,0.0,0.0,0.0,0.0,0.0,0.0,0.0,0.0,0.5265,0.0,1484.15
7339,0.6437999999999999,0.0265,0.0843999999999999,0.0916,0.0548,0.0,0.035,0.0308,0.0,0.0,0.0,0.0,0.0,0.0,0.0,0.0331,0.0,0.0,0.0,0.0,1427.5500244140626
7340,0.38,0.0,0.045,0.17,0.135,0.0,0.015,0.0,0.0,0.11,0.07,0.0,0.0,0.025,0.0,0.04,0.0,0.01,0.0,0.0,1473.15
7341,0.0,0.7240000000000001,0.0,0.0,0.0,0.0,0.0,0.0,0.276,0.0,0.0,0.0,0.0,0.0,0.0,0.0,0.0,0.0,0.0,0.0,1018.15
7342,0.6339999999999999,0.0,0.0939999999999999,0.1019999999999999,0.0,0.0,0.0549999999999999,0.1149999999999999,0.0,0.0,0.0,0.0,0.0,0.0,0.0,0.0,0.0,0.0,0.0,0.0,1423.15
7343,0.376607532150643,0.3088061761235225,0.0230004600092001,0.0,0.00770015400308,0.0452009040180803,0.0290005800116002,0.0168003360067201,0.0,0.0,0.1422028440568811,0.0,0.0,0.0,0.0479009580191603,0.0,0.0,0.0,0.0,0.0,1318.15
7344,0.7000000000000001,0.0,0.165,0.135,0.0,0.0,0.0,0.0,0.0,0.0,0.0,0.0,0.0,0.0,0.0,0.0,0.0,0.0,0.0,0.0,1773.15
7345,0.4031403140314031,0.0,0.063006300630063,0.0679067906790679,0.4659465946594659,0.0,0.0,0.0,0.0,0.0,0.0,0.0,0.0,0.0,0.0,0.0,0.0,0.0,0.0,0.0,1618.15
7346,0.0,0.257,0.0,0.0,0.0,0.0,0.0,0.0,0.0,0.0,0.0,0.7290000000000001,0.0,0.0,0.0139999999999999,0.0,0.0,0.0,0.0,0.0,1210.15
7347,0.5535553555355536,0.0,0.1364136413641364,0.0,0.2657265726572657,0.0,0.0,0.0,0.0,0.0,0.0,0.0,0.0,0.0,0.0,0.0,0.0,0.0,0.0443044304430442,0.0,1636.15
7348,0.649,0.008,0.165,0.017,0.138,0.0,0.0,0.0,0.0,0.0,0.019,0.0,0.0,0.0,0.0,0.0,0.0,0.0,0.0,0.0,1453.15
7349,0.0,0.3846,0.0,0.0,0.0,0.3846,0.0,0.2307999999999999,0.0,0.0,0.0,0.0,0.0,0.0,0.0,0.0,0.0,0.0,0.0,0.0,1042.15
7350,0.6531,0.0,0.0714,0.0714,0.0969,0.0,0.0,0.0153,0.0,0.0714,0.0,0.0,0.0,0.0,0.0,0.0,0.0,0.0204,0.0,0.0,1473.15
7351,0.0,0.0,0.0,0.0,0.16,0.0,0.0,0.0,0.0,0.0,0.0,0.0,0.0,0.0,0.0,0.0,0.84,0.0,0.0,0.0,1528.15
7352,0.645,0.0,0.115,0.08,0.0,0.0,0.0,0.15,0.0,0.0,0.0,0.0,0.0,0.0,0.0,0.0,0.0,0.01,0.0,0.0,1508.15
7353,0.6333,0.0047,0.1294,0.0491,0.0118,0.0,0.0,0.1415,0.0279999999999999,0.0,0.0,0.0,0.0,0.0,0.0,0.0,0.0,0.0,0.0,0.0,1341.15
7354,0.8543000000000001,0.0,0.0,0.0,0.0,0.0,0.0,0.0,0.1457,0.0,0.0,0.0,0.0,0.0,0.0,0.0,0.0,0.0,0.0,0.0,1402.15
7355,0.7845000000000001,0.0,0.0045,0.0,0.0,0.0,0.0,0.1555,0.0106,0.0,0.0,0.0,0.0,0.0,0.0,0.0,0.0,0.0323,0.0,0.0,1533.15
7356,0.679,0.0,0.135,0.105,0.071,0.0,0.0,0.0,0.0,0.0,0.01,0.0,0.0,0.0,0.0,0.0,0.0,0.0,0.0,0.0,1583.15
7357,0.5337533753375336,0.0429042904290429,0.0,0.0,0.0,0.0,0.1775177517751775,0.0522052205220522,0.0,0.1764176417641764,0.0,0.0,0.0,0.0,0.0,0.0,0.0,0.0,0.0122012201220122,0.0,1217.15
7358,0.6371,0.0,0.1638,0.0331,0.0,0.0,0.0,0.1638,0.0,0.0,0.0,0.0,0.0,0.0,0.0,0.0,0.0,0.0,0.0,0.0,1423.15
7359,0.4459,0.0,0.1114,0.223,0.0559,0.0,0.0,0.0,0.0,0.0,0.0,0.0,0.0,0.0529,0.0557,0.0552,0.0,0.0,0.0,0.0,1509.15
7360,0.6904309569043096,0.0,0.02999700029997,0.04999500049995,0.0741925807419258,0.0,0.0,0.0524947505249475,0.0,0.0,0.0827917208279171,0.0,0.0,0.0,0.0,0.0,0.0,0.0200979902009799,0.0,0.0,1404.15
7361,0.4217,0.4556,0.0,0.0,0.0,0.0,0.0,0.1226999999999999,0.0,0.0,0.0,0.0,0.0,0.0,0.0,0.0,0.0,0.0,0.0,0.0,1063.15
7362,0.665,0.048,0.121,0.069,0.049,0.0,0.0,0.0,0.0,0.0,0.048,0.0,0.0,0.0,0.0,0.0,0.0,0.0,0.0,0.0,1503.15
7363,0.5506449355064494,0.0,0.0831916808319168,0.0,0.1867813218678132,0.0,0.0,0.0,0.0,0.0898910108989101,0.0,0.0,0.0,0.0,0.0,0.0894910508949105,0.0,0.0,0.0,0.0,1421.15
7364,0.8390000000000001,0.0,0.0,0.0,0.0,0.0,0.0,0.161,0.0,0.0,0.0,0.0,0.0,0.0,0.0,0.0,0.0,0.0,0.0,0.0,1570.15
7365,0.7473000000000001,0.0,0.0067,0.0,0.0,0.0,0.0,0.0,0.246,0.0,0.0,0.0,0.0,0.0,0.0,0.0,0.0,0.0,0.0,0.0,1093.15
7366,0.0,0.0,0.0,0.0,0.0,0.0,0.0,0.2294999999999999,0.0,0.0,0.0,0.0,0.0,0.0,0.0,0.0,0.7705,0.0,0.0,0.0,1323.15
7367,0.6388,0.0,0.0,0.0,0.0,0.0,0.0,0.2969,0.0,0.0,0.0643,0.0,0.0,0.0,0.0,0.0,0.0,0.0,0.0,0.0,1151.15
7368,0.4831516848315169,0.0,0.0935906409359064,0.1984801519848015,0.2247775222477752,0.0,0.0,0.0,0.0,0.0,0.0,0.0,0.0,0.0,0.0,0.0,0.0,0.0,0.0,0.0,1549.15
