Repository: ychyn/algo_genetique

# algo_genetique
Ce code fait partie de notre mini-projet du MIG Verre 2024. L'objectif du mini-projet est l'obtention d'une composition de verre avec des qualités avantageuses pour une application potentiellement industrielle. 

On utilise l'outil de prediction des propriétés du verre à travers des réseaux de neuronnes codé par Franck Pigeonneau (qui constitue la plus grande partie de ce repo). On a codé l'algorithme génetique qui va, en utilisant ce réseau de neuronnes tenter d'obtenir une composition optimale dont on essaiera la fabrication dans le four situé à l'Ecole des Mines à Sophia Antipolis

File: DataBase/Tliqclean.csv (part 24 of 63)
,SiO2,B2O3,Al2O3,MgO,CaO,BaO,Li2O,Na2O,K2O,ZnO,SrO,PbO,Fe2O3,Y2O3,La2O3,TiO2,GeO2,ZrO2,P2O5,V2O5,Tliq
7369,0.0,0.86,0.0,0.0,0.0,0.0,0.14,0.0,0.0,0.0,0.0,0.0,0.0,0.0,0.0,0.0,0.0,0.0,0.0,0.0,1096.15
7370,0.0,0.0,0.0,0.0,0.0,0.0,0.0,0.0,0.3065,0.1935,0.0,0.0,0.0,0.0,0.0,0.0,0.0,0.0,0.5,0.0,867.1500000000001
7371,0.3055,0.0,0.0843999999999999,0.2419,0.3682,0.0,0.0,0.0,0.0,0.0,0.0,0.0,0.0,0.0,0.0,0.0,0.0,0.0,0.0,0.0,1719.15
7372,0.5917059170591705,0.04670046700467,0.10520105201052,0.1209012090120901,0.09270092700927,0.02120021200212,0.0,0.0,0.0,0.0160001600016,0.0,0.0,0.0,0.0,0.0,0.0,0.0,0.0,0.00460004600046,0.0,1403.15
7373,0.6900000000000001,0.0,0.1085,0.0504,0.1510999999999999,0.0,0.0,0.0,0.0,0.0,0.0,0.0,0.0,0.0,0.0,0.0,0.0,0.0,0.0,0.0,1639.15
7374,0.2495,0.0,0.2148,0.0699,0.4658,0.0,0.0,0.0,0.0,0.0,0.0,0.0,0.0,0.0,0.0,0.0,0.0,0.0,0.0,0.0,1803.15
7375,0.4459,0.0,0.0,0.0,0.4343999999999999,0.0,0.0,0.0,0.0,0.1197,0.0,0.0,0.0,0.0,0.0,0.0,0.0,0.0,0.0,0.0,1683.15
7376,0.6291000000000001,0.0905,0.103,0.0,0.1248,0.0502,0.0,0.0,0.0,0.0,0.0,0.0,0.0,0.0,0.0,0.0,0.0,0.0,0.0,0.0,1298.15
7377,0.7802,0.0,0.0,0.0,0.0,0.0,0.0,0.2198,0.0,0.0,0.0,0.0,0.0,0.0,0.0,0.0,0.0,0.0,0.0,0.0,1268.15
7378,0.7782,0.0969,0.0443,0.0,0.0034,0.0,0.0,0.0616,0.0148,0.0,0.0,0.0,0.0,0.0,0.0,0.0,0.0,0.0,0.0,0.0,1213.15
7379,0.6765864682706347,0.0840983180336393,0.1142977140457191,0.0365992680146397,0.0670986580268394,0.0060998780024399,0.0,0.0,0.0,0.0,0.0151996960060798,0.0,0.0,0.0,0.0,0.0,0.0,0.0,0.0,0.0,1503.15
7380,0.5740000000000001,0.0795,0.0989,0.105,0.1102,0.0255,0.0,0.0,0.0069,0.0,0.0,0.0,0.0,0.0,0.0,0.0,0.0,0.0,0.0,0.0,1343.15
7381,0.5461,0.0,0.2145,0.2394,0.0,0.0,0.0,0.0,0.0,0.0,0.0,0.0,0.0,0.0,0.0,0.0,0.0,0.0,0.0,0.0,1774.15
7382,0.7031703170317031,0.078007800780078,0.109010901090109,0.0,0.109010901090109,0.0,0.0,0.0,0.0,0.0,0.0,0.0,0.0,0.0,0.0,0.0,0.0,0.0,0.0,0.0,1460.15
7383,0.0,0.45,0.1,0.0,0.0,0.0,0.0,0.45,0.0,0.0,0.0,0.0,0.0,0.0,0.0,0.0,0.0,0.0,0.0,0.0,1178.15
7384,0.5371,0.1352,0.1629,0.0,0.0,0.0,0.0,0.0,0.0,0.0,0.0,0.0,0.0,0.1235999999999999,0.0319,0.0,0.0,0.0,0.0,0.0,1498.15
7385,0.7166716671667167,0.0,0.0481048104810481,0.0,0.0,0.0,0.0,0.0,0.2352235223522352,0.0,0.0,0.0,0.0,0.0,0.0,0.0,0.0,0.0,0.0,0.0,1258.15
7386,0.3367,0.0,0.1058,0.1487,0.4088,0.0,0.0,0.0,0.0,0.0,0.0,0.0,0.0,0.0,0.0,0.0,0.0,0.0,0.0,0.0,1713.15
7387,0.5993999999999999,0.0,0.0764,0.0725,0.0,0.0,0.0,0.1885,0.0207,0.0,0.0,0.0,0.0,0.0,0.0,0.0162,0.0,0.0263,0.0,0.0,1325.349951171875
7388,0.525,0.0,0.0,0.0,0.0,0.25,0.225,0.0,0.0,0.0,0.0,0.0,0.0,0.0,0.0,0.0,0.0,0.0,0.0,0.0,1248.15
7389,0.58,0.07,0.05,0.0,0.17,0.05,0.01,0.01,0.01,0.05,0.0,0.0,0.0,0.0,0.0,0.0,0.0,0.0,0.0,0.0,1297.15
7390,0.6515000000000001,0.0,0.0373,0.0,0.2146,0.0,0.0,0.0592,0.0,0.0,0.0,0.0,0.0,0.0,0.0,0.0,0.0,0.0,0.0373,0.0,1473.15
7391,0.6783,0.0,0.0782,0.0,0.0,0.0,0.0,0.0,0.0,0.0,0.2435,0.0,0.0,0.0,0.0,0.0,0.0,0.0,0.0,0.0,1423.15
7392,0.6898689868986899,0.014001400140014,0.085008500850085,0.0,0.0,0.0,0.0414041404140414,0.0852085208520852,0.0367036703670367,0.0296029602960296,0.0,0.0,0.0,0.0,0.0,0.0171017101710171,0.0,0.0,0.0,0.0,1153.15
7393,0.7994999999999999,0.0,0.1103999999999999,0.0,0.0,0.0,0.0,0.0,0.0,0.0,0.0900999999999999,0.0,0.0,0.0,0.0,0.0,0.0,0.0,0.0,0.0,1654.15
7394,0.6736,0.0,0.1867,0.0,0.1132,0.0,0.0,0.0,0.0,0.0,0.0265,0.0,0.0,0.0,0.0,0.0,0.0,0.0,0.0,0.0,1814.15
7395,0.6043,0.01,0.16,0.0,0.0759,0.0,0.0,0.1093,0.0395,0.0,0.0,0.0,0.0,0.0,0.0,0.0,0.0,0.0,0.0,0.0,1308.15
7396,0.7595,0.0,0.0894999999999999,0.1207999999999999,0.0,0.0,0.0203999999999999,0.0097999999999999,0.0,0.0,0.0,0.0,0.0,0.0,0.0,0.0,0.0,0.0,0.0,0.0,1600.950048828125
7397,0.5906590659065907,0.0,0.0,0.0,0.0,0.0,0.0,0.213121312131213,0.0,0.0,0.0,0.1962196219621962,0.0,0.0,0.0,0.0,0.0,0.0,0.0,0.0,963.15
7398,0.0,0.0,0.0,0.0,0.0,0.0,0.45,0.0,0.0,0.0,0.0,0.0,0.0,0.0,0.0,0.0,0.0,0.0,0.0,0.55,871.1500000000001
7399,0.7397,0.0,0.0866,0.0,0.0,0.0,0.0862,0.0871,0.0,0.0,0.0,0.0,0.0,0.0,0.0,0.0,0.0,0.0,0.0,0.0,1198.15
7400,0.6322,0.0989,0.1139,0.0,0.0,0.0,0.0,0.1339,0.0099,0.0,0.0,0.0,0.0,0.0,0.0,0.0,0.0,0.0,0.01,0.0,983.15
7401,0.0,0.3508,0.0,0.0,0.3111,0.0,0.0,0.0562999999999999,0.0,0.2572,0.0,0.0,0.0,0.0,0.0,0.0,0.0,0.0,0.0246,0.0,1027.15
7402,0.5592,0.0,0.0392,0.0,0.0842,0.1367,0.0,0.0,0.0,0.0,0.061,0.0,0.0,0.0,0.0,0.1002,0.0,0.0195,0.0,0.0,1383.15
7403,0.3357335733573358,0.0,0.058005800580058,0.0741074107410741,0.4924492449244925,0.0,0.0,0.0,0.0,0.0,0.0,0.0,0.0,0.0,0.0,0.0397039703970397,0.0,0.0,0.0,0.0,1648.15
7404,0.0,0.72,0.0,0.0,0.0,0.0,0.28,0.0,0.0,0.0,0.0,0.0,0.0,0.0,0.0,0.0,0.0,0.0,0.0,0.0,1172.15
7405,0.7330733073307331,0.0,0.0134013401340134,0.0858085808580858,0.0,0.0106010601060106,0.0,0.0284028402840284,0.0485048504850485,0.0,0.0712071207120712,0.0,0.0,0.0,0.0,0.0,0.0,0.0074007400740074,0.0,0.0,1253.15
7406,0.6990000000000001,0.0,0.15,0.025,0.0,0.125,0.0,0.0,0.0,0.0,0.0,0.0,0.0,0.0,0.0,0.0,0.0,0.0,0.0,0.0,1707.15
7407,0.4168,0.0917999999999999,0.0,0.0,0.0,0.2011,0.0,0.0,0.0,0.0,0.0,0.0,0.0,0.0,0.066,0.161,0.0,0.0472,0.0,0.0,1323.15
7408,0.7494,0.0266,0.0426999999999999,0.0116,0.0451,0.0,0.0,0.0,0.1236,0.0,0.0,0.0,0.0,0.0,0.0,0.0,0.0,0.0,0.0,0.0,1073.15
7409,0.5,0.0,0.0,0.0,0.0,0.0,0.0,0.35,0.0,0.0,0.0,0.15,0.0,0.0,0.0,0.0,0.0,0.0,0.0,0.0,1208.15
7410,0.6,0.045,0.154,0.0,0.0,0.0,0.0,0.16,0.0,0.0,0.0,0.0,0.0,0.0,0.0,0.0,0.0,0.0,0.04,0.0,1063.15
7411,0.7397,0.0,0.0277,0.0,0.0,0.0,0.2326,0.0,0.0,0.0,0.0,0.0,0.0,0.0,0.0,0.0,0.0,0.0,0.0,0.0,1378.15
7412,0.6570999999999999,0.0141999999999999,0.1226,0.049,0.0,0.0,0.0,0.1433,0.0,0.0,0.0,0.0,0.0,0.0,0.0,0.0,0.0,0.0,0.0116,0.0,1355.15
7413,0.0,0.0,0.0,0.0,0.0,0.0,0.0,0.0,0.0,0.0,0.0,0.0,0.0,0.1667,0.0,0.0,0.0,0.0,0.8332999999999999,0.0,1693.15
7414,0.0,0.0,0.0,0.0,0.0,0.0,0.0,0.0556,0.0,0.0,0.0,0.0,0.0,0.0,0.2221999999999999,0.0,0.0,0.0,0.7222,0.0,1490.15
7415,0.3987601239876012,0.0,0.0897910208979102,0.0228977102289771,0.4885511448855114,0.0,0.0,0.0,0.0,0.0,0.0,0.0,0.0,0.0,0.0,0.0,0.0,0.0,0.0,0.0,1663.15
7416,0.817081708170817,0.1117111711171117,0.0125012501250125,0.0,0.0055005500550055,0.0,0.0,0.0356035603560356,0.0092009200920092,0.0084008400840084,0.0,0.0,0.0,0.0,0.0,0.0,0.0,0.0,0.0,0.0,1345.15
7417,0.65,0.0,0.075,0.06,0.06,0.0,0.0,0.04,0.05,0.0,0.025,0.0,0.0,0.0,0.01,0.0,0.0,0.03,0.0,0.0,1473.15
7418,0.7000000000000001,0.0,0.12,0.0,0.18,0.0,0.0,0.0,0.0,0.0,0.0,0.0,0.0,0.0,0.0,0.0,0.0,0.0,0.0,0.0,1704.15
7419,0.6723,0.0,0.0235,0.055,0.059,0.04,0.0,0.0299,0.0902999999999999,0.0,0.0289999999999999,0.0,0.0,0.0,0.0,0.0,0.0,0.0,0.0,0.0,1243.15
7420,0.68,0.0,0.025,0.11,0.037,0.0,0.0,0.142,0.006,0.0,0.0,0.0,0.0,0.0,0.0,0.0,0.0,0.0,0.0,0.0,1314.15
7421,0.0,0.0,0.0,0.0,0.0,0.1,0.0,0.0,0.0,0.0,0.0,0.0,0.0,0.0,0.0,0.0,0.9,0.0,0.0,0.0,1416.15
7422,0.3209999999999999,0.2519999999999999,0.0119999999999999,0.0239999999999999,0.0709999999999999,0.0789999999999999,0.0309999999999999,0.0139999999999999,0.0,0.0409999999999999,0.0,0.0,0.0,0.0,0.1519999999999999,0.0,0.0,0.0,0.0,0.0,1083.15
7423,0.7699,0.0,0.115,0.0288,0.0863,0.0,0.0,0.0,0.0,0.0,0.0,0.0,0.0,0.0,0.0,0.0,0.0,0.0,0.0,0.0,1708.15
7424,0.0,0.7,0.0,0.0,0.0,0.0,0.3,0.0,0.0,0.0,0.0,0.0,0.0,0.0,0.0,0.0,0.0,0.0,0.0,0.0,1178.15
7425,0.672,0.1,0.098,0.0,0.095,0.0,0.0,0.0,0.0,0.0,0.034,0.0,0.0,0.0,0.0,0.0,0.0,0.0,0.0,0.0,1388.15
7426,0.97,0.0,0.0,0.0,0.0,0.0,0.0,0.0,0.0,0.0,0.0,0.0,0.0,0.0,0.0,0.0,0.0,0.0,0.03,0.0,1663.15
7427,0.6399,0.0,0.0968,0.0536,0.1072,0.0,0.0,0.0294,0.0179,0.0,0.0,0.0,0.0385,0.0,0.0,0.0127,0.0,0.0,0.0005,0.0,1498.15
7428,0.7000000000000001,0.0,0.0,0.0,0.0,0.3,0.0,0.0,0.0,0.0,0.0,0.0,0.0,0.0,0.0,0.0,0.0,0.0,0.0,0.0,1683.15
7429,0.7179000000000001,0.0,0.1288,0.0,0.1533,0.0,0.0,0.0,0.0,0.0,0.0,0.0,0.0,0.0,0.0,0.0,0.0,0.0,0.0,0.0,1684.15
7430,0.6465000000000001,0.0,0.1938,0.06,0.0997,0.0,0.0,0.0,0.0,0.0,0.0,0.0,0.0,0.0,0.0,0.0,0.0,0.0,0.0,0.0,1752.0500244140626
7431,0.0,0.0,0.2,0.0,0.0,0.0678,0.0,0.0,0.0,0.0,0.0,0.0,0.0,0.0,0.1331,0.0,0.5991,0.0,0.0,0.0,1561.15
7432,0.657,0.0409999999999999,0.1159999999999999,0.048,0.0,0.0,0.0,0.108,0.0289999999999999,0.0,0.0,0.0,0.0,0.0,0.0,0.0,0.0,0.0,0.0,0.0,1424.15
7433,0.5444,0.1539,0.0166,0.0559999999999999,0.0201,0.011,0.1889,0.0091,0.0,0.0,0.0,0.0,0.0,0.0,0.0,0.0,0.0,0.0,0.0,0.0,1003.15
7434,0.1736,0.2341,0.0,0.0,0.0,0.0,0.0,0.0,0.0,0.0354,0.0,0.0,0.0,0.0628,0.227,0.192,0.0,0.075,0.0,0.0,1523.15
7435,0.65,0.0,0.0,0.0,0.0,0.35,0.0,0.0,0.0,0.0,0.0,0.0,0.0,0.0,0.0,0.0,0.0,0.0,0.0,0.0,1699.15
7436,0.7229,0.0,0.0964999999999999,0.0,0.0,0.0,0.0,0.0,0.1805999999999999,0.0,0.0,0.0,0.0,0.0,0.0,0.0,0.0,0.0,0.0,0.0,1663.15
7437,0.0,0.1391,0.0059,0.036,0.0432,0.315,0.0,0.0,0.0,0.1278999999999999,0.0,0.0,0.0,0.0,0.0,0.0,0.0,0.0,0.3225,0.0,1170.15
7438,0.4894,0.1898,0.1499,0.0,0.02,0.0,0.0,0.1499,0.0,0.0,0.0,0.0,0.0,0.0,0.0,0.0,0.0,0.0,0.0,0.0,1038.15
7439,0.7048000000000001,0.0279999999999999,0.1071,0.016,0.0,0.0,0.0,0.1431,0.0,0.0,0.0,0.0,0.0,0.0,0.0,0.0,0.0,0.0,0.0,0.0,1294.15
7440,0.61,0.03,0.0,0.0,0.0,0.0,0.0,0.21,0.0,0.0,0.0,0.0,0.0,0.0,0.0,0.0,0.0,0.12,0.03,0.0,1443.15
7441,0.4999500049995,0.0,0.0634936506349365,0.1358864113588641,0.3006699330066993,0.0,0.0,0.0,0.0,0.0,0.0,0.0,0.0,0.0,0.0,0.0,0.0,0.0,0.0,0.0,1523.15
7442,0.684,0.0,0.0049,0.1563,0.0089,0.0,0.0,0.0210999999999999,0.0583,0.0,0.0475,0.0,0.0,0.0,0.0,0.0,0.0,0.0167,0.0,0.0,1343.15
7443,0.0,0.6,0.0,0.0,0.0,0.0,0.0,0.0,0.0,0.0,0.4,0.0,0.0,0.0,0.0,0.0,0.0,0.0,0.0,0.0,1363.15
7444,0.5533,0.0,0.0,0.2816,0.0,0.0,0.1651,0.0,0.0,0.0,0.0,0.0,0.0,0.0,0.0,0.0,0.0,0.0,0.0,0.0,1548.15
7445,0.0,0.0248975102489751,0.0397960203979602,0.0,0.0,0.0,0.0994900509949005,0.0,0.0,0.1492850714928507,0.0,0.0,0.0,0.0,0.00999900009999,0.0,0.0,0.0,0.6566343365663434,0.0,1310.15
7446,0.5984999999999999,0.0465,0.089,0.0481999999999999,0.0,0.0,0.0,0.1881999999999999,0.0274999999999999,0.0,0.0,0.0,0.0,0.0,0.0,0.0,0.0,0.0,0.0,0.0,1158.15
7447,0.0,0.0,0.0,0.0,0.0168016801680168,0.163016301630163,0.0,0.0,0.0,0.1332133213321332,0.0,0.0,0.0,0.0,0.0,0.6257625762576258,0.0,0.0612061206120612,0.0,0.0,1591.15
7448,0.3098690130986901,0.0,0.0,0.0,0.3400659934006599,0.0,0.0,0.0,0.0,0.0,0.0,0.0,0.0,0.0,0.0,0.3400659934006599,0.0,0.0,0.0,0.0,1654.15
7449,0.64,0.0,0.0,0.0,0.0,0.28,0.0,0.0,0.0,0.08,0.0,0.0,0.0,0.0,0.0,0.0,0.0,0.0,0.0,0.0,1563.15
7450,0.0,0.0,0.0,0.0,0.0,0.34,0.0,0.0,0.0,0.0,0.0,0.0,0.0,0.0,0.0,0.0,0.66,0.0,0.0,0.0,1387.15
7451,0.6992300769923009,0.0,0.1198880111988801,0.0,0.044995500449955,0.0,0.0,0.1348865113488651,0.0,0.0,0.0,0.0,0.0,0.0,0.0,0.0,0.0,0.0,0.0,0.0,1313.15
7452,0.591,0.0,0.0,0.0,0.0,0.0,0.0,0.3478,0.0,0.0,0.0612,0.0,0.0,0.0,0.0,0.0,0.0,0.0,0.0,0.0,1216.15
7453,0.7414000000000001,0.0,0.0046,0.0,0.0,0.0,0.0227999999999999,0.1321,0.0217,0.0,0.0,0.0,0.0,0.0,0.0,0.0,0.0,0.0664,0.0,0.0,1513.15
7454,0.5832999999999999,0.0,0.203,0.0,0.0,0.0,0.0,0.2137,0.0,0.0,0.0,0.0,0.0,0.0,0.0,0.0,0.0,0.0,0.0,0.0,1673.15
7455,0.6314000000000001,0.1434,0.0914,0.0991,0.0,0.0347,0.0,0.0,0.0,0.0,0.0,0.0,0.0,0.0,0.0,0.0,0.0,0.0,0.0,0.0,1403.15
7456,0.4999,0.0,0.0626,0.1875,0.25,0.0,0.0,0.0,0.0,0.0,0.0,0.0,0.0,0.0,0.0,0.0,0.0,0.0,0.0,0.0,1583.15
7457,0.575,0.0,0.0,0.0,0.0,0.175,0.25,0.0,0.0,0.0,0.0,0.0,0.0,0.0,0.0,0.0,0.0,0.0,0.0,0.0,1293.15
7458,0.5954059540595406,0.0,0.1494014940149401,0.07750077500775,0.0,0.0,0.0,0.1502015020150201,0.01340013400134,0.0,0.0,0.0,0.0,0.0,0.0,0.0,0.0,0.01190011900119,0.0,0.0,1493.15
7459,0.6566,0.0,0.0,0.0,0.1707,0.0,0.0,0.1727,0.0,0.0,0.0,0.0,0.0,0.0,0.0,0.0,0.0,0.0,0.0,0.0,1356.15
7460,0.6492,0.0,0.0817,0.0827,0.0,0.0,0.0,0.1323,0.0537,0.0,0.0,0.0,0.0,0.0,0.0,0.0,0.0,0.0,0.0,0.0,1113.15
7461,0.6495000000000001,0.0322,0.0358,0.0668,0.0776999999999999,0.0117,0.0,0.0569,0.0422,0.0,0.0272,0.0,0.0,0.0,0.0,0.0,0.0,0.0,0.0,0.0,1333.15
7462,0.6,0.0,0.0,0.0,0.0,0.0,0.096,0.144,0.16,0.0,0.0,0.0,0.0,0.0,0.0,0.0,0.0,0.0,0.0,0.0,912.15
7463,0.85,0.0,0.0,0.0,0.075,0.0,0.0,0.075,0.0,0.0,0.0,0.0,0.0,0.0,0.0,0.0,0.0,0.0,0.0,0.0,1803.15
7464,0.5313468653134686,0.0814918508149185,0.0396960303969603,0.0,0.0433956604339566,0.1241875812418758,0.0,0.0,0.0,0.0308969103089691,0.085991400859914,0.0,0.0,0.0,0.0,0.0354964503549645,0.0,0.0131986801319868,0.0142985701429857,0.0,1349.15
7465,0.7645000000000001,0.0,0.0063,0.0319,0.0458,0.0293,0.0,0.0725,0.0477,0.0,0.0,0.0,0.0,0.0,0.0,0.0,0.0,0.0,0.0,0.0,1273.15
7466,0.3227322732273227,0.0,0.0559055905590559,0.1840184018401839,0.4373437343734372,0.0,0.0,0.0,0.0,0.0,0.0,0.0,0.0,0.0,0.0,0.0,0.0,0.0,0.0,0.0,1778.15
7467,0.0,0.45,0.0,0.0,0.275,0.0,0.0,0.0,0.0,0.0,0.0,0.0,0.0,0.0,0.0,0.0,0.0,0.0,0.275,0.0,1280.15
7468,0.0,0.0,0.0,0.0,0.0,0.2,0.0,0.0,0.0,0.0,0.0,0.0,0.0,0.0,0.0,0.0,0.8,0.0,0.0,0.0,1653.15
7469,0.628,0.0415,0.114,0.1058,0.0703,0.0257,0.0,0.0,0.0069999999999999,0.0,0.0064,0.0,0.0,0.0,0.0,0.0,0.0,0.0,0.0,0.0,1392.15
7470,0.6894,0.0,0.1051,0.0542999999999999,0.0,0.0,0.0,0.1405,0.0,0.0,0.0,0.0,0.0,0.0,0.0,0.0,0.0,0.0,0.0,0.0,1323.15
7471,0.2593,0.0,0.1176,0.1636,0.4595,0.0,0.0,0.0,0.0,0.0,0.0,0.0,0.0,0.0,0.0,0.0,0.0,0.0,0.0,0.0,1728.15
7472,0.5394,0.0,0.0815,0.0,0.1597,0.0,0.0436,0.0,0.0,0.0881,0.0,0.0,0.0,0.0,0.0,0.0877,0.0,0.0,0.0,0.0,1400.15
7473,0.6786,0.0,0.0,0.0,0.0509,0.0,0.0,0.2258,0.0121,0.0,0.0,0.0,0.0,0.0,0.0,0.0,0.0,0.0,0.0326,0.0,1278.15
7474,0.6836,0.0,0.0,0.0,0.0,0.0,0.1141,0.2023,0.0,0.0,0.0,0.0,0.0,0.0,0.0,0.0,0.0,0.0,0.0,0.0,962.15
7475,0.4592,0.0,0.0,0.0,0.4082,0.0,0.0,0.1326,0.0,0.0,0.0,0.0,0.0,0.0,0.0,0.0,0.0,0.0,0.0,0.0,1545.15
7476,0.6344,0.0,0.1221,0.0,0.0,0.0,0.1106,0.1097,0.0,0.0,0.0,0.0,0.0,0.0,0.0,0.0,0.0,0.0232,0.0,0.0,1352.15
7477,0.0836041802090104,0.2941147057352868,0.0265013250662533,0.0,0.0,0.0,0.0,0.0,0.0,0.5696284814240713,0.0261013050652532,0.0,0.0,0.0,0.0,0.0,0.0,0.0,0.0,0.0,1220.15
7478,0.6019,0.0,0.0,0.1921999999999999,0.0,0.0,0.2059,0.0,0.0,0.0,0.0,0.0,0.0,0.0,0.0,0.0,0.0,0.0,0.0,0.0,1403.15
7479,0.7066,0.0193,0.0592,0.0,0.0275,0.0,0.0,0.0649,0.121,0.0,0.0,0.0,0.0,0.0,0.0,0.0,0.0,0.0,0.0,0.0,1264.15
7480,0.9568,0.0,0.0214999999999999,0.0,0.0,0.0,0.0,0.0216999999999999,0.0,0.0,0.0,0.0,0.0,0.0,0.0,0.0,0.0,0.0,0.0,0.0,1861.15
7481,0.6455354464553543,0.0,0.1233876612338765,0.0655934406559343,0.0,0.0,0.1203879612038795,0.0,0.0,0.0,0.0,0.0,0.0,0.0,0.0,0.0,0.0,0.0,0.0450954904509548,0.0,1566.450048828125
7482,0.679,0.0,0.05,0.01,0.12,0.0,0.0,0.0579999999999999,0.0579999999999999,0.0,0.01,0.0,0.0,0.0,0.0,0.0,0.0,0.015,0.0,0.0,1473.15
7483,0.4976,0.0358,0.0244,0.0618,0.0889,0.1408,0.0,0.0,0.0,0.0,0.1042,0.0,0.0,0.0,0.0127,0.0,0.0,0.0337,0.0,0.0,1293.15
7484,0.5549445055494451,0.0,0.2224777522247775,0.2225777422257774,0.0,0.0,0.0,0.0,0.0,0.0,0.0,0.0,0.0,0.0,0.0,0.0,0.0,0.0,0.0,0.0,1803.15
7485,0.5476452354764523,0.1428857114288571,0.0292970702929706,0.060893910608939,0.0656934306569343,0.0,0.0,0.1386861313868612,0.0066993300669933,0.0,0.0,0.0,0.0,0.0,0.0,0.0,0.0,0.0,0.0,0.0,1173.15
7486,0.7394,0.0,0.0868,0.0,0.0,0.0,0.0429,0.0868999999999999,0.0436,0.0,0.0,0.0,0.0,0.0,0.0,0.0,0.0,0.0,0.0,0.0,1193.15
7487,0.1,0.0,0.0,0.0,0.0,0.0,0.0,0.0,0.0,0.0,0.0,0.9,0.0,0.0,0.0,0.0,0.0,0.0,0.0,0.0,1102.15
7488,0.2844,0.0,0.0872,0.1182,0.3353,0.0,0.0,0.0,0.0,0.0,0.0,0.0,0.0,0.0,0.0,0.1749,0.0,0.0,0.0,0.0,1617.15
7489,0.7498,0.0,0.1253999999999999,0.0,0.0,0.0,0.0,0.1248,0.0,0.0,0.0,0.0,0.0,0.0,0.0,0.0,0.0,0.0,0.0,0.0,1393.15
7490,0.6752,0.0389,0.1177,0.0549,0.0549,0.013,0.0,0.0,0.0,0.0,0.0429,0.0,0.0,0.0,0.0,0.0,0.0,0.0,0.0,0.0,1443.15
7491,0.4379999999999999,0.0,0.034,0.0,0.0,0.0,0.0,0.0,0.0,0.528,0.0,0.0,0.0,0.0,0.0,0.0,0.0,0.0,0.0,0.0,1698.15
7492,0.4506000000000001,0.0,0.0866,0.1899,0.2729,0.0,0.0,0.0,0.0,0.0,0.0,0.0,0.0,0.0,0.0,0.0,0.0,0.0,0.0,0.0,1536.15
7493,0.4954513645906228,0.1282615215435369,0.0402879136259122,0.0,0.0430870738778366,0.1201639508147555,0.0,0.0,0.0,0.0306907927621713,0.0869739078276517,0.0,0.0,0.0,0.0,0.0362891132660201,0.0,0.0130960711786464,0.0056982905128461,0.0,1273.15
7494,0.3907390739073907,0.0,0.2202220222022202,0.1796179617961796,0.0695069506950695,0.0,0.0,0.0,0.0,0.0,0.0,0.0,0.0,0.05010501050105,0.0701070107010701,0.0197019701970197,0.0,0.0,0.0,0.0,1672.15
7495,0.7162999999999999,0.1107,0.0504,0.0,0.0172,0.0,0.0,0.0881,0.0102,0.0,0.0,0.0,0.0,0.0,0.0,0.0,0.0,0.0052,0.0,0.0,1073.15
7496,0.6959999999999998,0.0,0.1031,0.0948,0.0,0.0300999999999999,0.0682,0.0,0.0,0.0,0.0,0.0,0.0,0.0,0.0,0.0,0.0,0.0077999999999999,0.0,0.0,1574.849951171875
7497,0.6990000000000001,0.0,0.15,0.0,0.1,0.05,0.0,0.0,0.0,0.0,0.0,0.0,0.0,0.0,0.0,0.0,0.0,0.0,0.0,0.0,1634.349951171875
7498,0.7149000000000001,0.0303,0.0489,0.0,0.0514,0.02,0.0,0.0,0.0921,0.0,0.0414,0.0,0.0,0.0,0.0,0.0,0.0,0.0,0.0,0.0,1363.15
7499,0.252,0.198,0.1,0.0,0.0,0.45,0.0,0.0,0.0,0.0,0.0,0.0,0.0,0.0,0.0,0.0,0.0,0.0,0.0,0.0,1441.15
7500,0.5698569856985699,0.2398239823982398,0.067006700670067,0.0493049304930493,0.0,0.0,0.0,0.064006400640064,0.0,0.0,0.0,0.0,0.0,0.0,0.0,0.01000100010001,0.0,0.0,0.0,0.0,1356.15
7501,0.5,0.0,0.1357,0.0872,0.2771,0.0,0.0,0.0,0.0,0.0,0.0,0.0,0.0,0.0,0.0,0.0,0.0,0.0,0.0,0.0,1668.15
7502,0.5024497550244976,0.0,0.0,0.0,0.0807919208079192,0.0,0.4167583241675833,0.0,0.0,0.0,0.0,0.0,0.0,0.0,0.0,0.0,0.0,0.0,0.0,0.0,1387.15
7503,0.6494,0.0,0.143,0.2004,0.0,0.0,0.0072,0.0,0.0,0.0,0.0,0.0,0.0,0.0,0.0,0.0,0.0,0.0,0.0,0.0,1672.15
7504,0.9757,0.0,0.0,0.0,0.0,0.0,0.0,0.0243,0.0,0.0,0.0,0.0,0.0,0.0,0.0,0.0,0.0,0.0,0.0,0.0,1917.15
7505,0.6901309869013099,0.1201879812018798,0.1198880111988801,0.0,0.0,0.0697930206979302,0.0,0.0,0.0,0.0,0.0,0.0,0.0,0.0,0.0,0.0,0.0,0.0,0.0,0.0,1593.15
7506,0.4482448244824482,0.0,0.114011401140114,0.0,0.0,0.0,0.0,0.4377437743774377,0.0,0.0,0.0,0.0,0.0,0.0,0.0,0.0,0.0,0.0,0.0,0.0,1223.15
7507,0.6435,0.0,0.119,0.1531,0.0843999999999999,0.0,0.0,0.0,0.0,0.0,0.0,0.0,0.0,0.0,0.0,0.0,0.0,0.0,0.0,0.0,1529.15
7508,0.5762,0.073,0.0903,0.0,0.2605,0.0,0.0,0.0,0.0,0.0,0.0,0.0,0.0,0.0,0.0,0.0,0.0,0.0,0.0,0.0,1353.15
7509,0.638,0.047,0.136,0.073,0.015,0.0,0.062,0.028,0.0,0.0,0.0,0.0,0.0,0.0,0.0,0.0,0.0,0.0,0.0,0.0,1441.15
7510,0.0,0.0,0.0,0.0,0.0,0.0,0.0,0.0,0.353,0.294,0.0,0.0,0.0,0.0,0.0,0.0,0.0,0.0,0.353,0.0,1176.15
7511,0.61,0.07,0.01,0.0,0.0,0.0,0.0,0.16,0.05,0.0,0.0,0.0,0.0,0.0,0.0,0.0,0.0,0.1,0.0,0.0,1453.15
7512,0.7023,0.0,0.0053,0.0,0.0060999999999999,0.0,0.0,0.1537,0.0166,0.0,0.0,0.0,0.0,0.0,0.0,0.0,0.0,0.1159999999999999,0.0,0.0,1493.15
7513,0.6439356064393561,0.0780921907809219,0.115988401159884,0.0540945905409459,0.0638936106389361,0.0,0.0,0.0,0.0,0.0,0.043995600439956,0.0,0.0,0.0,0.0,0.0,0.0,0.0,0.0,0.0,1393.15
7514,0.55,0.0,0.0,0.0,0.0,0.4,0.0,0.0,0.0,0.0,0.0,0.0,0.0,0.0,0.0,0.05,0.0,0.0,0.0,0.0,1648.15
7515,0.6313000000000001,0.0,0.1276,0.0,0.0794,0.0,0.0,0.0884,0.0363,0.0,0.0198,0.0,0.0,0.0,0.0,0.0,0.0,0.0167,0.0,0.0,1343.15
7516,0.7932793279327932,0.0,0.1114111411141114,0.0,0.0,0.0,0.0,0.0953095309530953,0.0,0.0,0.0,0.0,0.0,0.0,0.0,0.0,0.0,0.0,0.0,0.0,1348.15
7517,0.557,0.0087,0.1694,0.0468,0.0,0.0,0.0225,0.135,0.0,0.0596999999999999,0.0,0.0,0.0,0.0,0.0,0.0,0.0,0.0,0.0,0.0,1682.15
7518,0.2155784421557844,0.3410658934106589,0.0,0.0,0.1077892210778922,0.0,0.1010898910108989,0.0,0.0,0.0,0.1541845815418458,0.0,0.0,0.0,0.0648935106489351,0.0,0.0,0.0104989501049895,0.0,0.0,1263.15
7519,0.7049704970497049,0.1007100710071007,0.1007100710071007,0.0,0.0906090609060906,0.0,0.0,0.0,0.0,0.0,0.0,0.0,0.0,0.0,0.0,0.0,0.0,0.0,0.0,0.0,1403.15
7520,0.55,0.0,0.0,0.0,0.075,0.15,0.0,0.0,0.0,0.0,0.075,0.0,0.0,0.0,0.0,0.1236999999999999,0.0,0.0262,0.0,0.0,1441.15
7521,0.7211,0.0527,0.04,0.0,0.0175,0.0176,0.0,0.0,0.1325,0.0,0.0176,0.0,0.0,0.0,0.0,0.0,0.0,0.0,0.0,0.0,1168.15
7522,0.7031000000000001,0.0315,0.0508,0.0138,0.0534,0.0,0.0,0.0,0.1464,0.0,0.0,0.0,0.0,0.0,0.0,0.0,0.0,0.0,0.0,0.0,1313.15
7523,0.5353,0.0,0.0,0.0,0.3166,0.0,0.0,0.1468,0.0,0.0,0.0,0.0,0.0,0.0,0.0,0.0,0.0,0.0,0.0,0.0,1546.15
7524,0.0,0.0,0.0,0.0,0.0,0.0,0.0,0.4987501249875012,0.0,0.0,0.0,0.0,0.0,0.0,0.0,0.0,0.0,0.0,0.4987501249875012,0.0,887.1500000000001
7525,0.5,0.0,0.1907999999999999,0.0306,0.2786,0.0,0.0,0.0,0.0,0.0,0.0,0.0,0.0,0.0,0.0,0.0,0.0,0.0,0.0,0.0,1773.15
7526,0.0,0.2092999999999999,0.0162,0.0751999999999999,0.0,0.1547,0.1835999999999999,0.0,0.0,0.0,0.0172,0.0,0.0,0.0,0.0,0.0,0.0,0.0,0.3438,0.0,1053.15
7527,0.4938345684197894,0.0872061044273099,0.0198013860970267,0.0,0.0902063144420109,0.0308021561509305,0.1444101087076095,0.0511035772504075,0.0,0.0,0.0618043263028411,0.0,0.0,0.0,0.0151010570739951,0.0,0.0,0.0055003850269518,0.0,0.0,1046.15
7528,0.0,0.67,0.0,0.0,0.28,0.0,0.05,0.0,0.0,0.0,0.0,0.0,0.0,0.0,0.0,0.0,0.0,0.0,0.0,0.0,1190.15
7529,0.1268063403170158,0.1563078153907695,0.0309015450772538,0.0,0.0970048502425121,0.1774088704435221,0.0,0.0,0.0,0.0,0.0,0.1219060953047652,0.0,0.0,0.016700835041752,0.272413620681034,0.0,0.0,0.0,0.0,1273.15
7530,0.0603,0.5118,0.0,0.0,0.0,0.0,0.0081,0.0,0.0,0.1529,0.0,0.0,0.0,0.0535,0.1483,0.0,0.0,0.0637,0.0,0.0,1303.15
7531,0.7848784878487849,0.0878087808780878,0.0433043304330433,0.0,0.0112011201120112,0.0,0.0,0.0661066106610661,0.0067006700670067,0.0,0.0,0.0,0.0,0.0,0.0,0.0,0.0,0.0,0.0,0.0,1223.15
7532,0.5439305433303994,0.0,0.0199047771465151,0.0,0.0,0.0966231895654957,0.0,0.0671161078658878,0.036608786108666,0.0,0.0,0.1400336080659358,0.0,0.0,0.0140033608065935,0.0381091461950868,0.0,0.0428102744658718,0.0,0.0,1335.15
7533,0.5516,0.0,0.0256999999999999,0.1985,0.1985,0.0,0.0,0.0,0.0256999999999999,0.0,0.0,0.0,0.0,0.0,0.0,0.0,0.0,0.0,0.0,0.0,1620.15
7534,0.7648764876487649,0.0,0.078007800780078,0.0,0.0,0.0,0.0,0.1571157115711571,0.0,0.0,0.0,0.0,0.0,0.0,0.0,0.0,0.0,0.0,0.0,0.0,1243.15
7535,0.0,0.0,0.0,0.0,0.4856,0.0,0.0,0.0,0.0916,0.0,0.0,0.0,0.0,0.0,0.0,0.0,0.0,0.0,0.4228,0.0,1372.15
7536,0.6655000000000001,0.0,0.0,0.0,0.0,0.0,0.0,0.2268,0.1077,0.0,0.0,0.0,0.0,0.0,0.0,0.0,0.0,0.0,0.0,0.0,1003.15
7537,0.2132,0.3417,0.0045,0.0,0.1957999999999999,0.0209,0.0612,0.0,0.0146,0.0337,0.0,0.0,0.0,0.0344,0.0674,0.0,0.0,0.0,0.0,0.0,1258.15
7538,0.6993,0.0,0.0,0.0,0.0,0.0,0.0332,0.1601,0.0,0.0,0.0,0.0,0.0,0.0,0.0,0.0,0.0,0.1074,0.0,0.0,1489.15
7539,0.7211000000000001,0.0727,0.0,0.0,0.0,0.0,0.0,0.0,0.1525,0.0,0.0527,0.0,0.0,0.0,0.0,0.0,0.0,0.0,0.0,0.0,1243.15
7540,0.7036226015138336,0.0129985701572827,0.0094989551149373,0.0404955454899961,0.0624931257561668,0.0,0.0,0.1588825229224785,0.0102988671246162,0.0,0.0,0.0,0.0,0.0,0.0,0.0,0.0,0.0,0.0012998570157282,0.0,1100.15
7541,0.1085,0.4153,0.0,0.0,0.0,0.0,0.0,0.0,0.0,0.3009,0.0,0.0,0.0,0.0441,0.1007,0.0,0.0,0.0269,0.0,0.0,1173.15
7542,0.0,0.0228995420091598,0.0091998160036799,0.0,0.0,0.0,0.0626987460250795,0.3021939561208775,0.0,0.0344993100137997,0.0451990960180796,0.0,0.0,0.0,0.0,0.2109957800843983,0.0,0.0,0.2968940621187576,0.0,1123.15
7543,0.0,0.6667000000000001,0.0,0.0,0.0,0.0,0.0,0.0833,0.25,0.0,0.0,0.0,0.0,0.0,0.0,0.0,0.0,0.0,0.0,0.0,1015.15
7544,0.6667000000000001,0.0,0.0,0.0,0.0,0.0,0.2332999999999999,0.1,0.0,0.0,0.0,0.0,0.0,0.0,0.0,0.0,0.0,0.0,0.0,0.0,1218.15
7545,0.8034803480348034,0.0,0.0,0.0,0.0,0.0,0.0,0.134013401340134,0.0,0.0,0.0,0.0,0.0625062506250625,0.0,0.0,0.0,0.0,0.0,0.0,0.0,1334.15
7546,0.5807290364518225,0.0,0.0408020401020051,0.0,0.0876043802190109,0.1423071153557677,0.0,0.0,0.0,0.0,0.0394019700985049,0.0,0.0,0.0,0.0153007650382519,0.0730036501825091,0.0,0.0203010150507525,0.0,0.0,1351.15
7547,0.59,0.0,0.205,0.0,0.115,0.0,0.0,0.0,0.09,0.0,0.0,0.0,0.0,0.0,0.0,0.0,0.0,0.0,0.0,0.0,1688.15
7548,0.0,0.7000000000000001,0.0,0.0,0.0,0.0,0.0,0.3,0.0,0.0,0.0,0.0,0.0,0.0,0.0,0.0,0.0,0.0,0.0,0.0,1006.15
7549,0.7176000000000001,0.0,0.0713,0.0,0.0,0.0,0.041,0.0852,0.0369,0.03,0.0,0.0,0.0,0.0,0.0,0.0169,0.0,0.0,0.0,0.0,1133.15
7550,0.7281,0.0,0.0,0.0561999999999999,0.0562999999999999,0.0,0.0,0.1336999999999999,0.0,0.0241999999999999,0.0,0.0,0.0,0.0,0.0,0.0,0.0,0.0,0.0,0.0,1286.15
7551,0.6206,0.0,0.1141,0.2653,0.0,0.0,0.0,0.0,0.0,0.0,0.0,0.0,0.0,0.0,0.0,0.0,0.0,0.0,0.0,0.0,1676.15
7552,0.0,0.0,0.0,0.0,0.0,0.0,0.0,0.0,0.0,0.0,0.18,0.0,0.0,0.0,0.0,0.0,0.82,0.0,0.0,0.0,1588.15
7553,0.684,0.0,0.0,0.0,0.0,0.0,0.0,0.0,0.316,0.0,0.0,0.0,0.0,0.0,0.0,0.0,0.0,0.0,0.0,0.0,1309.15
7554,0.0,0.8332999999999999,0.0,0.0,0.0,0.0,0.0,0.0,0.1667,0.0,0.0,0.0,0.0,0.0,0.0,0.0,0.0,0.0,0.0,0.0,1053.15
7555,0.6296,0.0,0.1236999999999999,0.0,0.0,0.2467,0.0,0.0,0.0,0.0,0.0,0.0,0.0,0.0,0.0,0.0,0.0,0.0,0.0,0.0,1739.15
7556,0.52,0.08,0.16,0.0,0.0,0.0,0.0,0.14,0.02,0.0,0.0,0.0,0.0,0.0,0.0,0.0,0.0,0.0,0.08,0.0,1063.15
7557,0.0,0.0,0.0091988961324641,0.0,0.0333959924809022,0.0,0.0688917329920409,0.302063752349718,0.0,0.0862896452425708,0.0478942526896772,0.0,0.0,0.0,0.0,0.140583130024397,0.0,0.0,0.2967643882734071,0.0,1043.15
7558,0.0,0.3152,0.0,0.0,0.2608,0.0,0.0,0.0,0.0388,0.3594,0.0,0.0,0.0,0.0,0.0,0.0,0.0,0.0,0.0258,0.0,1100.15
7559,0.6754000000000001,0.0,0.0,0.0,0.0,0.0,0.0339,0.1527,0.0143,0.0,0.0,0.0,0.0,0.0,0.0,0.0,0.0,0.1235,0.0,0.0,1461.15
7560,0.65,0.0,0.05,0.0,0.0,0.05,0.0,0.05,0.19,0.0,0.0,0.0,0.0,0.0,0.0,0.0,0.0,0.01,0.0,0.0,1373.15
7561,0.6731673167316733,0.071007100710071,0.1219121912191219,0.0332033203320332,0.0885088508850885,0.0,0.0,0.0,0.0,0.0,0.0122012201220122,0.0,0.0,0.0,0.0,0.0,0.0,0.0,0.0,0.0,1453.15
7562,0.6954721811127554,0.0897964081436742,0.1096956121755129,0.0,0.0997960081596736,0.0,0.0,0.0,0.0,0.0,0.0,0.0,0.0,0.0,0.0,0.0,0.0,0.0,0.0,0.0,1423.15
7563,0.8,0.0,0.0,0.0,0.0,0.0,0.0,0.1,0.0,0.0,0.0,0.0,0.0,0.1,0.0,0.0,0.0,0.0,0.0,0.0,1862.15
7564,0.5,0.0,0.0,0.0,0.0,0.4,0.0,0.0,0.0,0.0,0.0,0.0,0.0,0.0,0.0,0.1,0.0,0.0,0.0,0.0,1680.15
7565,0.6990000000000001,0.0,0.15,0.0,0.1,0.0,0.0,0.0,0.0,0.0,0.05,0.0,0.0,0.0,0.0,0.0,0.0,0.0,0.0,0.0,1671.7499755859376
7566,0.1867682493976024,0.1611726006578882,0.0,0.0,0.1000829858923983,0.182968895287801,0.0,0.0,0.0,0.0,0.0,0.1130807762680344,0.0,0.0,0.0340942039853225,0.210664187088195,0.0,0.0,0.0,0.0,1338.15
7567,0.7170000000000001,0.0,0.174,0.0,0.0,0.0,0.0,0.109,0.0,0.0,0.0,0.0,0.0,0.0,0.0,0.0,0.0,0.0,0.0,0.0,1773.15
7568,0.195,0.478,0.0,0.0,0.0,0.327,0.0,0.0,0.0,0.0,0.0,0.0,0.0,0.0,0.0,0.0,0.0,0.0,0.0,0.0,1253.15
7569,0.7907999999999998,0.0,0.0952999999999999,0.0093,0.0093,0.0,0.0,0.0,0.0952999999999999,0.0,0.0,0.0,0.0,0.0,0.0,0.0,0.0,0.0,0.0,0.0,1508.15
7570,0.7265,0.0,0.0325,0.1681,0.0044,0.0,0.0501999999999999,0.0183,0.0,0.0,0.0,0.0,0.0,0.0,0.0,0.0,0.0,0.0,0.0,0.0,1632.15
7571,0.6096609660966097,0.0,0.034003400340034,0.043004300430043,0.0741074107410741,0.0,0.2052205220522052,0.015001500150015,0.0,0.0,0.0,0.0,0.0,0.0,0.0,0.0,0.0,0.019001900190019,0.0,0.0,1228.15
7572,0.6,0.0,0.08,0.0,0.0,0.32,0.0,0.0,0.0,0.0,0.0,0.0,0.0,0.0,0.0,0.0,0.0,0.0,0.0,0.0,1478.15
7573,0.7,0.0,0.0,0.0,0.0,0.0,0.0,0.2,0.0,0.0,0.0,0.0,0.0,0.0,0.0,0.1,0.0,0.0,0.0,0.0,1193.15
7574,0.65,0.0,0.0,0.0,0.0,0.25,0.0,0.0,0.0,0.0,0.0,0.0,0.0,0.0,0.0,0.1,0.0,0.0,0.0,0.0,1625.15
7575,0.0,0.75,0.0,0.0,0.0,0.0,0.0,0.0,0.0,0.0,0.25,0.0,0.0,0.0,0.0,0.0,0.0,0.0,0.0,0.0,1274.15
7576,0.67,0.06,0.13,0.02,0.06,0.0,0.0,0.0,0.0,0.0,0.06,0.0,0.0,0.0,0.0,0.0,0.0,0.0,0.0,0.0,1573.15
7577,0.5008,0.0,0.1172,0.2652,0.1168,0.0,0.0,0.0,0.0,0.0,0.0,0.0,0.0,0.0,0.0,0.0,0.0,0.0,0.0,0.0,1616.15
7578,0.6157,0.0338,0.1057,0.1199,0.1248,0.0,0.0,0.0,0.0,0.0,0.0,0.0,0.0,0.0,0.0,0.0,0.0,0.0,0.0,0.0,1429.15
7579,0.8209179082091791,0.0,0.0597940205979402,0.0,0.0,0.0,0.0,0.0,0.0,0.0,0.0,0.0,0.0,0.1192880711928807,0.0,0.0,0.0,0.0,0.0,0.0,1864.15
7580,0.6279,0.0,0.1780999999999999,0.0,0.1193999999999999,0.0697,0.0,0.0,0.0,0.0,0.0,0.0,0.0,0.0,0.0,0.0,0.0,0.0,0.0,0.0,1700.15
7581,0.0,0.0,0.0141991480511169,0.0,0.0,0.0,0.0,0.3958762474251545,0.0481971081735095,0.0,0.0372977621342719,0.0,0.0,0.0,0.0,0.1740895546267223,0.0,0.0,0.3252804831710097,0.0,1093.15
7582,0.4777,0.0969,0.0223,0.0,0.0471,0.1605,0.0,0.0,0.0,0.0,0.0695,0.0,0.0,0.0,0.033,0.0764,0.0,0.0163,0.0,0.0,1191.15
7583,0.7036,0.0,0.0,0.0,0.1611,0.0,0.0,0.0,0.1353,0.0,0.0,0.0,0.0,0.0,0.0,0.0,0.0,0.0,0.0,0.0,1388.15
7584,0.5544,0.1026,0.0389,0.0,0.0821,0.1449,0.0,0.0,0.0,0.0,0.0766,0.0,0.0,0.0,0.0,0.0,0.0,0.0,0.0,0.0,1223.15
7585,0.4688,0.0,0.0,0.0,0.4081,0.0,0.0,0.1231,0.0,0.0,0.0,0.0,0.0,0.0,0.0,0.0,0.0,0.0,0.0,0.0,1559.15
7586,0.2266,0.3911,0.0089,0.0,0.0,0.0,0.0,0.0,0.0,0.2231,0.0,0.0,0.0,0.0,0.0584999999999999,0.0,0.0,0.0884,0.0,0.0,1400.15
7587,0.379,0.069,0.095,0.0,0.231,0.0,0.0,0.0,0.0,0.12,0.0,0.0,0.0,0.0,0.0,0.106,0.0,0.0,0.0,0.0,1473.15
7588,0.6509,0.0047,0.1207,0.0474,0.0117,0.0,0.0,0.1275,0.0349,0.0,0.0,0.0,0.0,0.0,0.0,0.0,0.0,0.0,0.0,0.0,1325.15
7589,0.0,0.0,0.0,0.0,0.3239,0.0,0.0,0.4257999999999999,0.0,0.0,0.0,0.0,0.0,0.0,0.0,0.0,0.0,0.0,0.2503,0.0,1883.15
7590,0.7,0.0,0.0,0.0,0.0,0.0,0.05,0.0,0.25,0.0,0.0,0.0,0.0,0.0,0.0,0.0,0.0,0.0,0.0,0.0,1093.15
7591,0.4286,0.0,0.0,0.0,0.0,0.0,0.0,0.2857,0.0,0.0,0.0,0.2857,0.0,0.0,0.0,0.0,0.0,0.0,0.0,0.0,1183.15
7592,0.0,0.0,0.0,0.0,0.0,0.0,0.0,0.0,0.0,0.0,0.0,0.7140000000000001,0.0,0.0,0.0,0.0,0.0,0.0,0.286,0.0,1225.15
7593,0.0,0.0199,0.0598,0.0,0.0,0.0,0.1165,0.0,0.0,0.1494,0.0,0.0,0.0,0.0,0.01,0.0,0.0,0.0,0.6245,0.0,1278.15
7594,0.6483351664833517,0.0,0.0905909409059094,0.0,0.2610738926107389,0.0,0.0,0.0,0.0,0.0,0.0,0.0,0.0,0.0,0.0,0.0,0.0,0.0,0.0,0.0,1460.349951171875
7595,0.6663666366636662,0.0,0.0,0.0,0.0,0.1668166816681668,0.1668166816681668,0.0,0.0,0.0,0.0,0.0,0.0,0.0,0.0,0.0,0.0,0.0,0.0,0.0,1338.15
7596,0.5431,0.1417,0.0289999999999999,0.0604,0.0652,0.0,0.0,0.1375,0.0067,0.0,0.0,0.0,0.0,0.0,0.0,0.0,0.0,0.0,0.0,0.0,1174.15
7597,0.6260000000000001,0.0,0.06,0.053,0.053,0.0,0.045,0.0,0.013,0.02,0.09,0.0,0.0,0.0,0.0,0.03,0.0,0.01,0.0,0.0,1328.15
7598,0.5870000000000001,0.0,0.0,0.0,0.0,0.0,0.0,0.0,0.413,0.0,0.0,0.0,0.0,0.0,0.0,0.0,0.0,0.0,0.0,0.0,1092.15
7599,0.0,0.61,0.0,0.0,0.0,0.0,0.39,0.0,0.0,0.0,0.0,0.0,0.0,0.0,0.0,0.0,0.0,0.0,0.0,0.0,1182.15
7600,0.6437,0.0935999999999999,0.099,0.0538999999999999,0.0478,0.0,0.0,0.0426999999999999,0.0183,0.0,0.0,0.0,0.0,0.0,0.0,0.0,0.0,0.0,0.0,0.0,1293.15
7601,0.0,0.0,0.0,0.0,0.0,0.0,0.0,0.3772,0.0,0.0,0.0,0.0,0.0,0.0,0.0613999999999999,0.0,0.0,0.0,0.5614,0.0,1087.15
7602,0.4999,0.0,0.0,0.0,0.0,0.0,0.0,0.5001,0.0,0.0,0.0,0.0,0.0,0.0,0.0,0.0,0.0,0.0,0.0,0.0,1362.15
7603,0.0486,0.74,0.0,0.0,0.0,0.0,0.2114,0.0,0.0,0.0,0.0,0.0,0.0,0.0,0.0,0.0,0.0,0.0,0.0,0.0,1106.15
7604,0.6654000000000001,0.0,0.0,0.0699,0.0723,0.0,0.0,0.133,0.0,0.0,0.0,0.0594,0.0,0.0,0.0,0.0,0.0,0.0,0.0,0.0,1241.15
7605,0.7039296070392961,0.0,0.0,0.0,0.1912808719128087,0.0,0.0,0.1047895210478952,0.0,0.0,0.0,0.0,0.0,0.0,0.0,0.0,0.0,0.0,0.0,0.0,1461.15
7606,0.6782678267826783,0.0,0.1165116511651165,0.0,0.1823182318231823,0.0216021602160216,0.0,0.0,0.0,0.0,0.0,0.0,0.0,0.0,0.0,0.0,0.0,0.0,0.0,0.0,1523.15
7607,0.0,0.0,0.0,0.0,0.0168983101689831,0.1757824217578242,0.0,0.0,0.0,0.1336866313368662,0.0,0.0,0.0,0.0,0.0,0.6275372462753724,0.0,0.0460953904609539,0.0,0.0,1588.15
7608,0.6851999999999999,0.0369,0.1215,0.0508,0.0508,0.0508,0.0,0.0,0.0,0.0,0.0,0.0,0.0,0.0,0.0,0.0,0.0,0.0,0.0,0.0,1433.15
7609,0.24,0.0,0.0,0.0,0.076,0.1159999999999999,0.0,0.0,0.0,0.0,0.208,0.0,0.0,0.0,0.0,0.2,0.0,0.0,0.16,0.0,1783.15
7610,0.7143000000000002,0.0303,0.0488,0.0,0.0513,0.0,0.0,0.0,0.141,0.0,0.0133,0.0,0.0,0.0,0.0,0.0,0.0,0.0,0.0,0.0,1253.15
7611,0.5725,0.0,0.0,0.1422,0.0818,0.0,0.0,0.2035,0.0,0.0,0.0,0.0,0.0,0.0,0.0,0.0,0.0,0.0,0.0,0.0,1309.15
7612,0.72,0.11,0.09,0.0,0.04,0.0,0.0,0.0,0.0,0.0,0.04,0.0,0.0,0.0,0.0,0.0,0.0,0.0,0.0,0.0,1583.15
7613,0.681736347269454,0.0463092618523704,0.1450290058011602,0.0148029605921184,0.0307061412282456,0.0258051610322064,0.0,0.0,0.0,0.0,0.0076015203040608,0.0,0.0,0.0,0.048009601920384,0.0,0.0,0.0,0.0,0.0,1458.15
7614,0.0,0.6,0.1,0.0,0.05,0.2,0.0,0.0,0.0,0.05,0.0,0.0,0.0,0.0,0.0,0.0,0.0,0.0,0.0,0.0,1063.15
7615,0.6469,0.086,0.1182,0.0121,0.0809,0.0415,0.0,0.0,0.0,0.0,0.0122,0.0,0.0,0.0,0.0,0.0,0.0,0.0,0.0,0.0,1388.15
7616,0.53,0.0,0.0,0.0,0.0,0.24,0.0,0.0,0.0,0.0,0.0,0.0,0.0,0.0,0.0,0.23,0.0,0.0,0.0,0.0,1525.15
7617,0.7,0.0,0.1701,0.0,0.0,0.0,0.0,0.0,0.0,0.0,0.0,0.0,0.0,0.03,0.0999,0.0,0.0,0.0,0.0,0.0,1538.15
7618,0.665,0.015,0.0,0.0,0.0,0.0,0.01,0.18,0.0,0.0,0.0,0.0,0.0,0.0,0.0,0.0,0.0,0.12,0.01,0.0,1483.15
7619,0.6351,0.0,0.1668,0.0,0.0,0.0,0.0999,0.0732,0.0,0.0,0.0,0.0,0.0,0.0,0.0,0.0,0.0,0.0,0.0245,0.0,1453.15
7620,0.0,0.0,0.0,0.0,0.0,0.0,0.0,0.0,0.0,0.0,0.14,0.0,0.0,0.0,0.0,0.0,0.86,0.0,0.0,0.0,1523.15
7621,0.615,0.09,0.121,0.054,0.075,0.034,0.0,0.0,0.0,0.0,0.01,0.0,0.0,0.0,0.0,0.0,0.0,0.0,0.0,0.0,1353.15
7622,0.0,0.0,0.0,0.0,0.0,0.0,0.0,0.0,0.0,0.5272,0.0,0.0,0.0,0.0,0.0,0.0,0.0,0.0,0.4728,0.0,1117.15
7623,0.65,0.0,0.0,0.0,0.0,0.33,0.0,0.0,0.0,0.0,0.0,0.0,0.0,0.0,0.0,0.0,0.0,0.0,0.0,0.0,1628.15
7624,0.1923807619238076,0.5713428657134287,0.0,0.0,0.0,0.2362763723627637,0.0,0.0,0.0,0.0,0.0,0.0,0.0,0.0,0.0,0.0,0.0,0.0,0.0,0.0,1107.15
7625,0.7,0.0,0.0,0.0,0.0,0.24,0.0,0.0,0.0,0.06,0.0,0.0,0.0,0.0,0.0,0.0,0.0,0.0,0.0,0.0,1600.15
7626,0.735,0.0,0.084,0.0,0.0,0.0,0.0409999999999999,0.085,0.037,0.017,0.0,0.0,0.0,0.0,0.0,0.0,0.0,0.0,0.0,0.0,1168.15
7627,0.6825317468253175,0.0093990600939906,0.1212878712128787,0.0322967703229677,0.0,0.0,0.0,0.1522847715228477,0.0,0.0,0.0,0.0,0.0,0.0,0.0,0.0,0.0,0.0,0.0,0.0,1266.15
7628,0.4936999999999999,0.0369,0.1246,0.0218,0.0747,0.0,0.0,0.2071,0.0323,0.0,0.0,0.0,0.0089,0.0,0.0,0.0,0.0,0.0,0.0,0.0,1383.15
7629,0.6638000000000001,0.0,0.0558,0.0347,0.1777,0.0,0.0,0.0,0.068,0.0,0.0,0.0,0.0,0.0,0.0,0.0,0.0,0.0,0.0,0.0,1610.15
7630,0.5347,0.0,0.0,0.0,0.0,0.0,0.0,0.4653,0.0,0.0,0.0,0.0,0.0,0.0,0.0,0.0,0.0,0.0,0.0,0.0,1337.15
7631,0.7959999999999999,0.0,0.0,0.0,0.0,0.0,0.0,0.204,0.0,0.0,0.0,0.0,0.0,0.0,0.0,0.0,0.0,0.0,0.0,0.0,1363.15
7632,0.65,0.0,0.0,0.0,0.0,0.3,0.0,0.0,0.0,0.0,0.0,0.0,0.0,0.0,0.0,0.05,0.0,0.0,0.0,0.0,1629.15
7633,0.6464353564643535,0.0431956804319568,0.0357964203579641,0.0304969503049694,0.1039896010398959,0.0,0.0097990200979902,0.0567943205679431,0.0235976402359763,0.0215978402159784,0.0,0.0,0.0195980401959804,0.0,0.0,0.0,0.0,0.0,0.0,0.0,1340.15
7634,0.385,0.0,0.0,0.0,0.0,0.25,0.0,0.0,0.0,0.0,0.0,0.0,0.0,0.0,0.0,0.365,0.0,0.0,0.0,0.0,1500.15
7635,0.6136,0.0,0.1521,0.0418,0.0541,0.0,0.0,0.087,0.0501,0.0,0.0,0.0,0.0,0.0,0.0,0.0,0.0,0.0,0.0,0.0,1383.15
7636,0.675,0.094,0.098,0.005,0.095,0.0,0.0,0.0,0.0,0.0,0.032,0.0,0.0,0.0,0.0,0.0,0.0,0.0,0.0,0.0,1388.15
7637,0.6267,0.0,0.0,0.0704,0.0,0.0,0.3029,0.0,0.0,0.0,0.0,0.0,0.0,0.0,0.0,0.0,0.0,0.0,0.0,0.0,1288.15
7638,0.6664,0.0,0.015,0.0,0.0,0.0,0.0,0.3186,0.0,0.0,0.0,0.0,0.0,0.0,0.0,0.0,0.0,0.0,0.0,0.0,1123.15
7639,0.644,0.031,0.13,0.115,0.01,0.05,0.0,0.0,0.0,0.0,0.02,0.0,0.0,0.0,0.0,0.0,0.0,0.0,0.0,0.0,1558.15
7640,0.6816,0.0081999999999999,0.0737,0.0548,0.0,0.0,0.0,0.1629,0.0188,0.0,0.0,0.0,0.0,0.0,0.0,0.0,0.0,0.0,0.0,0.0,1163.15
7641,0.6940000000000001,0.01,0.125,0.077,0.052,0.0,0.0,0.0,0.0,0.0,0.042,0.0,0.0,0.0,0.0,0.0,0.0,0.0,0.0,0.0,1553.15
7642,0.64,0.0,0.12,0.08,0.0,0.0,0.0,0.14,0.0,0.0,0.0,0.0,0.0,0.0,0.0,0.0,0.0,0.02,0.0,0.0,1488.15
7643,0.8056,0.0,0.073,0.0,0.0,0.1214,0.0,0.0,0.0,0.0,0.0,0.0,0.0,0.0,0.0,0.0,0.0,0.0,0.0,0.0,1452.15
7644,0.6783678367836783,0.0861086108610861,0.1141114111411141,0.0131013101310131,0.0522052205220522,0.0432043204320432,0.0,0.0,0.0,0.0,0.0129012901290129,0.0,0.0,0.0,0.0,0.0,0.0,0.0,0.0,0.0,1363.15
7645,0.6468,0.0,0.1841,0.0,0.1045,0.0596999999999999,0.0,0.0,0.0,0.0,0.0,0.0,0.0,0.0,0.0,0.0,0.0,0.0,0.0,0.0,1689.15
7646,0.7004,0.0525,0.1246,0.0165,0.0831,0.0087,0.0,0.0,0.0,0.0,0.0129,0.0,0.0,0.0,0.0,0.0,0.0,0.0,0.0,0.0,1470.15
7647,0.6823999999999999,0.0,0.0250999999999999,0.1003999999999999,0.0403,0.0,0.0,0.144,0.0063,0.0,0.0,0.0,0.0,0.0,0.0,0.0,0.0,0.0,0.0,0.0,1313.15
7648,0.0,0.0,0.0141014101410141,0.0,0.0,0.0,0.0,0.3987398739873988,0.0174017401740174,0.0,0.0436043604360436,0.0,0.0,0.0,0.0,0.189018901890189,0.0,0.0,0.32993299329933,0.0,1168.15
7649,0.5906999999999999,0.1249999999999999,0.0310999999999999,0.037,0.0564999999999999,0.0,0.0,0.1523999999999999,0.0072999999999999,0.0,0.0,0.0,0.0,0.0,0.0,0.0,0.0,0.0,0.0,0.0,1110.15
7650,0.5929,0.1449,0.0495,0.0,0.0,0.0843,0.0,0.0,0.0,0.0225,0.0626999999999999,0.0,0.0,0.0,0.0,0.0258,0.0,0.0093,0.0081,0.0,1329.15
7651,0.61,0.11,0.114,0.047,0.0559999999999999,0.025,0.0,0.0,0.0,0.0,0.037,0.0,0.0,0.0,0.0,0.0,0.0,0.0,0.0,0.0,1273.15
7652,0.5,0.0,0.0659,0.0,0.4341,0.0,0.0,0.0,0.0,0.0,0.0,0.0,0.0,0.0,0.0,0.0,0.0,0.0,0.0,0.0,1693.15
7653,0.6613,0.0,0.1333,0.0321,0.0,0.0,0.0,0.1723,0.0,0.0,0.0,0.0,0.0,0.0,0.0,0.0,0.0,0.0,0.0,0.0,1258.15
7654,0.6243750249990002,0.0188992440302387,0.0840966361345546,0.0326986920523179,0.0234990600375985,0.0,0.0,0.1595936162553498,0.0349986000559977,0.0,0.0,0.0,0.0,0.0,0.0,0.0,0.0,0.0213991440342386,0.0,0.0,1128.15
7655,0.0,0.541,0.0,0.0,0.0,0.0,0.4589999999999999,0.0,0.0,0.0,0.0,0.0,0.0,0.0,0.0,0.0,0.0,0.0,0.0,0.0,1108.15
7656,0.6572,0.0695,0.1003999999999999,0.0074,0.1110999999999999,0.0469,0.0,0.0,0.0,0.0,0.0074,0.0,0.0,0.0,0.0,0.0,0.0,0.0,0.0,0.0,1383.15
7657,0.0,0.1999880007199567,0.0,0.1168929864208147,0.0,0.1955882647041177,0.0,0.0,0.0,0.1776893386396816,0.0,0.0,0.0,0.0,0.0,0.0,0.0,0.0,0.3093814371137731,0.0,1178.15
7658,0.5954999999999999,0.1622999999999999,0.0861999999999999,0.1167999999999999,0.0391999999999999,0.0,0.0,0.0,0.0,0.0,0.0,0.0,0.0,0.0,0.0,0.0,0.0,0.0,0.0,0.0,1373.15
7659,0.6346634663466347,0.047004700470047,0.1461146114611461,0.0681068106810681,0.02000200020002,0.0,0.0521052105210521,0.0,0.032003200320032,0.0,0.0,0.0,0.0,0.0,0.0,0.0,0.0,0.0,0.0,0.0,1411.15
7660,0.2762,0.0,0.1163,0.2059,0.4015999999999999,0.0,0.0,0.0,0.0,0.0,0.0,0.0,0.0,0.0,0.0,0.0,0.0,0.0,0.0,0.0,1747.15
7661,0.0,0.0,0.0,0.0,0.0,0.3333,0.0,0.1667,0.0,0.0,0.0,0.0,0.0,0.0,0.0,0.0,0.0,0.0,0.0,0.5,897.1499999999999
7662,0.0,0.0187,0.0186,0.0,0.0296,0.182,0.0,0.1718,0.0,0.1323,0.0549,0.0,0.0,0.0,0.0,0.0,0.0,0.0,0.3832,0.0,1173.15
7663,0.6768000000000001,0.0762,0.1186,0.0344,0.063,0.0,0.0,0.0,0.0,0.0,0.031,0.0,0.0,0.0,0.0,0.0,0.0,0.0,0.0,0.0,1423.15
7664,0.7118288171182882,0.0,0.0116988301169883,0.0574942505749425,0.0751924807519248,0.0,0.0,0.1437856214378562,0.0,0.0,0.0,0.0,0.0,0.0,0.0,0.0,0.0,0.0,0.0,0.0,1232.15
7665,0.473,0.0,0.0,0.0,0.265,0.0,0.0,0.235,0.0,0.0,0.0,0.0,0.0,0.0,0.0,0.0,0.0,0.0,0.027,0.0,1471.15
7666,0.595,0.06,0.01,0.0,0.015,0.0,0.0,0.15,0.04,0.0,0.0,0.0,0.0,0.0,0.0,0.0,0.0,0.115,0.0,0.0,1525.15
7667,0.3671999999999999,0.0,0.0521999999999999,0.1293,0.4513,0.0,0.0,0.0,0.0,0.0,0.0,0.0,0.0,0.0,0.0,0.0,0.0,0.0,0.0,0.0,1693.15
7668,0.669,0.0412,0.1442,0.0,0.0,0.0,0.078,0.0306,0.0,0.0,0.0,0.0,0.0,0.0,0.0,0.0,0.0,0.0,0.0365,0.0,1408.15
7669,0.5800580058005801,0.2399239923992399,0.057005700570057,0.0546054605460546,0.0044004400440044,0.0,0.0,0.064006400640064,0.0,0.0,0.0,0.0,0.0,0.0,0.0,0.0,0.0,0.0,0.0,0.0,1389.15
7670,0.8,0.0,0.1,0.0,0.05,0.05,0.0,0.0,0.0,0.0,0.0,0.0,0.0,0.0,0.0,0.0,0.0,0.0,0.0,0.0,1609.15
7671,0.6638,0.055,0.1249,0.0521999999999999,0.0617,0.0,0.0,0.0,0.0,0.0,0.0424,0.0,0.0,0.0,0.0,0.0,0.0,0.0,0.0,0.0,1443.15
7672,0.6095609560956096,0.0402040204020401,0.0292029202920292,0.074007400740074,0.0759075907590759,0.0,0.0,0.1643164316431643,0.0068006800680068,0.0,0.0,0.0,0.0,0.0,0.0,0.0,0.0,0.0,0.0,0.0,1229.15
7673,0.5737,0.0,0.1054,0.1509,0.17,0.0,0.0,0.0,0.0,0.0,0.0,0.0,0.0,0.0,0.0,0.0,0.0,0.0,0.0,0.0,1539.15
7674,0.6433643364336434,0.0,0.1355135513551355,0.0653065306530653,0.0,0.0,0.1199119911991199,0.0,0.0,0.0,0.0,0.0,0.0,0.0,0.0,0.0,0.0,0.0,0.0359035903590359,0.0,1588.7499755859376
7675,0.6874312568743126,0.0,0.1562843715628437,0.0,0.0,0.0,0.124987501249875,0.0312968703129687,0.0,0.0,0.0,0.0,0.0,0.0,0.0,0.0,0.0,0.0,0.0,0.0,1685.15
7676,0.6454,0.0093999999999999,0.1353999999999999,0.0325999999999999,0.0,0.0,0.0,0.175,0.0,0.0,0.0,0.0,0.0,0.0,0.0,0.0,0.0,0.0,0.0,0.0,1277.15
7677,0.1840815918408159,0.0,0.0205979402059794,0.0,0.0,0.0,0.0,0.0,0.0,0.0,0.0,0.7953204679532047,0.0,0.0,0.0,0.0,0.0,0.0,0.0,0.0,968.15
7678,0.6643000000000001,0.0,0.0,0.0,0.0,0.0,0.0,0.3317,0.0,0.0,0.0,0.0,0.0,0.0,0.0,0.0,0.0,0.0,0.0,0.0,1157.15
7679,0.0,0.6667000000000001,0.0,0.0,0.0,0.0,0.0,0.0,0.0,0.0,0.0,0.3333,0.0,0.0,0.0,0.0,0.0,0.0,0.0,0.0,1048.15
7680,0.6439356064393561,0.0,0.0,0.067993200679932,0.0,0.2880711928807119,0.0,0.0,0.0,0.0,0.0,0.0,0.0,0.0,0.0,0.0,0.0,0.0,0.0,0.0,1603.15
7681,0.4564999999999999,0.0,0.0,0.0,0.1223,0.0,0.0,0.0,0.0,0.4211999999999999,0.0,0.0,0.0,0.0,0.0,0.0,0.0,0.0,0.0,0.0,1647.15
7682,0.6319368063193681,0.1267873212678732,0.1154884511548845,0.02999700029997,0.0858914108589141,0.0,0.0,0.0,0.0,0.0,0.0,0.0,0.0,0.0,0.0,0.0,0.0,0.0,0.0,0.0,1445.15
7683,0.625,0.0,0.0,0.0,0.0,0.0,0.025,0.0,0.35,0.0,0.0,0.0,0.0,0.0,0.0,0.0,0.0,0.0,0.0,0.0,1213.15
