Repository: ychyn/algo_genetique

# algo_genetique
Ce code fait partie de notre mini-projet du MIG Verre 2024. L'objectif du mini-projet est l'obtention d'une composition de verre avec des qualités avantageuses pour une application potentiellement industrielle. 

On utilise l'outil de prediction des propriétés du verre à travers des réseaux de neuronnes codé par Franck Pigeonneau (qui constitue la plus grande partie de ce repo). On a codé l'algorithme génetique qui va, en utilisant ce réseau de neuronnes tenter d'obtenir une composition optimale dont on essaiera la fabrication dans le four situé à l'Ecole des Mines à Sophia Antipolis

File: DataBase/Tliqclean.csv (part 25 of 63)
,SiO2,B2O3,Al2O3,MgO,CaO,BaO,Li2O,Na2O,K2O,ZnO,SrO,PbO,Fe2O3,Y2O3,La2O3,TiO2,GeO2,ZrO2,P2O5,V2O5,Tliq
7684,0.45,0.0,0.04,0.19,0.08,0.0,0.06,0.0,0.0,0.06,0.0,0.0,0.0,0.0,0.07,0.03,0.0,0.02,0.0,0.0,1553.15
7685,0.6777322267773223,0.0203979602039796,0.0371962803719628,0.1071892810718928,0.1192880711928807,0.0,0.0,0.0381961803819618,0.0,0.0,0.0,0.0,0.0,0.0,0.0,0.0,0.0,0.0,0.0,0.0,1511.15
7686,0.5536446355364464,0.0895910408959104,0.1936806319368063,0.0,0.0,0.0,0.0,0.0,0.0,0.0,0.0,0.0,0.0,0.0805919408059194,0.0765923407659234,0.0,0.0,0.0,0.0,0.0,1483.15
7687,0.6060000000000001,0.0841,0.102,0.1129,0.0696,0.0254,0.0,0.0,0.0,0.0,0.0,0.0,0.0,0.0,0.0,0.0,0.0,0.0,0.0,0.0,1443.15
7688,0.2,0.0,0.0,0.0,0.0,0.3,0.0,0.0,0.0,0.0,0.0,0.0,0.0,0.0,0.0,0.5,0.0,0.0,0.0,0.0,1575.15
7689,0.3334,0.0,0.0,0.0,0.0,0.0,0.0,0.0,0.3336,0.3329999999999999,0.0,0.0,0.0,0.0,0.0,0.0,0.0,0.0,0.0,0.0,1598.15
7690,0.7290000000000001,0.0,0.0,0.0,0.0,0.0,0.0,0.0,0.271,0.0,0.0,0.0,0.0,0.0,0.0,0.0,0.0,0.0,0.0,0.0,1253.15
7691,0.0,0.0,0.0,0.0,0.1,0.0,0.0,0.0,0.0,0.0,0.0,0.0,0.0,0.0,0.0,0.0,0.9,0.0,0.0,0.0,1523.15
7692,0.6219,0.0,0.0604,0.1207,0.0055,0.0,0.0,0.1639,0.0157,0.0,0.0118999999999999,0.0,0.0,0.0,0.0,0.0,0.0,0.0,0.0,0.0,1273.15
7693,0.6730134602692054,0.0,0.1459029180583611,0.1204024080481609,0.0496009920198404,0.01010020200404,0.0,0.0,0.0,0.0,0.0,0.0,0.0,0.0,0.0,0.0,0.0,0.0,0.0,0.0,1471.15
7694,0.6617000000000001,0.0149,0.0,0.0,0.0,0.0,0.0149,0.1791,0.0,0.0,0.0,0.0,0.0,0.0,0.0,0.0,0.0,0.1194,0.01,0.0,1483.15
7695,0.0641044873141119,0.5760403228225977,0.0,0.0,0.1819127338913724,0.0,0.0,0.0,0.0,0.0591041372896102,0.0,0.0,0.0,0.0,0.1072075045253167,0.0,0.0,0.0078005460382226,0.0,0.0,1263.15
7696,0.6568,0.0,0.0,0.0,0.0,0.0,0.0,0.0,0.0,0.0,0.0,0.3432,0.0,0.0,0.0,0.0,0.0,0.0,0.0,0.0,1197.15
7697,0.6933,0.0,0.0992,0.1477,0.0,0.0,0.0598,0.0,0.0,0.0,0.0,0.0,0.0,0.0,0.0,0.0,0.0,0.0,0.0,0.0,1534.15
7698,0.1043999999999999,0.2807,0.0,0.0,0.0,0.0,0.0,0.0,0.0,0.4165999999999999,0.0,0.0,0.0,0.0417,0.0891,0.0437,0.0,0.0237999999999999,0.0,0.0,1243.15
7699,0.7518,0.0,0.0,0.0,0.0,0.0,0.0,0.0,0.2482,0.0,0.0,0.0,0.0,0.0,0.0,0.0,0.0,0.0,0.0,0.0,1116.15
7700,0.66,0.0,0.0,0.0,0.025,0.0,0.02,0.145,0.025,0.0,0.0,0.0,0.0,0.0,0.0,0.0,0.0,0.125,0.0,0.0,1582.15
7701,0.6997699769976998,0.0,0.0,0.0,0.0,0.0,0.0963096309630963,0.2039203920392039,0.0,0.0,0.0,0.0,0.0,0.0,0.0,0.0,0.0,0.0,0.0,0.0,952.15
7702,0.8,0.0,0.11,0.0,0.0,0.0,0.0,0.0,0.0,0.0,0.09,0.0,0.0,0.0,0.0,0.0,0.0,0.0,0.0,0.0,1654.15
7703,0.64,0.02,0.151,0.03,0.0,0.0,0.0,0.119,0.04,0.0,0.0,0.0,0.0,0.0,0.0,0.0,0.0,0.0,0.0,0.0,1313.15
7704,0.7482,0.0,0.051,0.0,0.0,0.0,0.165,0.01,0.013,0.012,0.0,0.0,0.0,0.0,0.0,0.0,0.0,0.0,0.0,0.0,1223.15
7705,0.6762999999999999,0.0397999999999999,0.1214999999999999,0.0527999999999999,0.0527999999999999,0.0527999999999999,0.0,0.0,0.0,0.0,0.0,0.0,0.0,0.0,0.0,0.0,0.0,0.0,0.0,0.0,1523.15
7706,0.675,0.0,0.05,0.065,0.04,0.0,0.03,0.06,0.0,0.0,0.037,0.0,0.0,0.018,0.0,0.02,0.0,0.005,0.0,0.0,1363.15
7707,0.6709999999999999,0.049,0.135,0.047,0.063,0.027,0.0,0.0,0.0,0.0,0.0069999999999999,0.0,0.0,0.0,0.0,0.0,0.0,0.0,0.0,0.0,1468.15
7708,0.0,0.0,0.0,0.0,0.0,0.0,0.0,0.0,0.0,0.5,0.0,0.0,0.0,0.0,0.0,0.0,0.0,0.0,0.5,0.0,1406.15
7709,0.621,0.1011,0.1117,0.0643,0.0767,0.0,0.0,0.0,0.0245,0.0,0.0,0.0,0.0,0.0,0.0,0.0,0.0,0.0,0.0,0.0,1333.15
7710,0.753,0.0,0.0,0.0,0.0,0.0,0.0,0.0,0.247,0.0,0.0,0.0,0.0,0.0,0.0,0.0,0.0,0.0,0.0,0.0,1196.15
7711,0.48,0.0,0.0,0.0,0.0,0.24,0.0,0.0,0.0,0.28,0.0,0.0,0.0,0.0,0.0,0.0,0.0,0.0,0.0,0.0,1598.15
7712,0.625,0.0,0.09,0.093,0.093,0.0,0.0,0.02,0.0,0.063,0.0,0.016,0.0,0.0,0.0,0.0,0.0,0.0,0.0,0.0,1313.15
7713,0.6548,0.0,0.0262,0.0957,0.0994999999999999,0.0,0.0,0.1216,0.0,0.0,0.0,0.0,0.0,0.0,0.0,0.0,0.0,0.0,0.0,0.0,1411.15
7714,0.6419999999999998,0.0,0.1019999999999999,0.0639999999999999,0.0,0.0,0.0,0.1569999999999999,0.0339999999999999,0.0,0.0,0.0,0.0,0.0,0.0,0.0,0.0,0.0,0.0,0.0,1253.15
7715,0.13,0.4995,0.0202,0.0,0.0,0.2496999999999999,0.1006,0.0,0.0,0.0,0.0,0.0,0.0,0.0,0.0,0.0,0.0,0.0,0.0,0.0,1132.15
7716,0.7031999999999999,0.0,0.0451,0.0,0.0,0.0,0.022,0.1484,0.0069999999999999,0.0,0.0,0.0,0.0,0.0,0.0,0.0197,0.0,0.0533,0.0,0.0,1533.15
7717,0.5381914925537341,0.1290219337287338,0.022803876659032,0.0,0.0154026184451356,0.0390066311272916,0.1781302821479651,0.0107018193092825,0.0,0.0245041657081703,0.0257043697428562,0.0,0.0,0.0,0.01630277147115,0.0,0.0,0.0,0.0,0.0,1118.15
7718,0.5984,0.049,0.1193999999999999,0.1679,0.0241,0.0088,0.0,0.0113999999999999,0.0,0.0,0.0,0.0,0.0,0.0,0.0,0.0,0.0,0.0167,0.0,0.0,1413.15
7719,0.7170000000000001,0.0,0.1009999999999999,0.0,0.0,0.0,0.0,0.0,0.0,0.182,0.0,0.0,0.0,0.0,0.0,0.0,0.0,0.0,0.0,0.0,1773.15
7720,0.6990000000000001,0.0,0.15,0.0,0.0,0.075,0.0,0.0,0.0,0.0,0.075,0.0,0.0,0.0,0.0,0.0,0.0,0.0,0.0,0.0,1757.15
7721,0.44,0.0,0.02,0.15,0.14,0.0,0.1,0.04,0.0,0.0,0.0,0.0,0.0,0.0,0.0,0.11,0.0,0.0,0.0,0.0,1343.15
7722,0.6209,0.1383,0.0354,0.0149,0.0322,0.0,0.0806,0.0776999999999999,0.0,0.0,0.0,0.0,0.0,0.0,0.0,0.0,0.0,0.0,0.0,0.0,1198.15
7723,0.5273105462109242,0.0585011700234004,0.0399007980159603,0.0,0.0712014240284805,0.1392027840556811,0.0,0.0,0.0,0.0300006000120002,0.0700014000280005,0.0,0.0,0.0,0.0,0.0306006120122402,0.0,0.0330006600132002,0.0,0.0,1223.15
7724,0.4574457445744574,0.0,0.1624162416241623,0.0,0.2307230723072307,0.0,0.0,0.1494149414941493,0.0,0.0,0.0,0.0,0.0,0.0,0.0,0.0,0.0,0.0,0.0,0.0,1563.15
7725,0.5388000000000001,0.1753,0.0837,0.1972,0.005,0.0,0.0,0.0,0.0,0.0,0.0,0.0,0.0,0.0,0.0,0.0,0.0,0.0,0.0,0.0,1483.15
7726,0.0,0.0,0.0,0.0,0.225,0.0,0.0,0.0,0.0,0.525,0.0,0.0,0.0,0.0,0.0,0.0,0.0,0.0,0.0,0.25,1107.15
7727,0.7199999999999999,0.0,0.1119999999999999,0.0839999999999999,0.0839999999999999,0.0,0.0,0.0,0.0,0.0,0.0,0.0,0.0,0.0,0.0,0.0,0.0,0.0,0.0,0.0,1700.15
7728,0.6318747250109995,0.0,0.0961961521539138,0.139694412223511,0.1173953041878324,0.0,0.0,0.0,0.0,0.0,0.0,0.0,0.0,0.0139994400223991,0.0,0.0,0.0,0.0,0.0,0.0,1480.15
7729,0.6643000000000001,0.0,0.0,0.0733,0.0,0.0,0.0,0.2623999999999999,0.0,0.0,0.0,0.0,0.0,0.0,0.0,0.0,0.0,0.0,0.0,0.0,1069.15
7730,0.05,0.4,0.0,0.0,0.0,0.0,0.0,0.0,0.0,0.55,0.0,0.0,0.0,0.0,0.0,0.0,0.0,0.0,0.0,0.0,1173.15
7731,0.63,0.0,0.075,0.075,0.05,0.015,0.015,0.02,0.0625,0.0,0.0175,0.0,0.0,0.0,0.01,0.015,0.0,0.015,0.0,0.0,1463.15
7732,0.7376999999999999,0.0,0.1394999999999999,0.0,0.0,0.0,0.0,0.1227999999999999,0.0,0.0,0.0,0.0,0.0,0.0,0.0,0.0,0.0,0.0,0.0,0.0,1488.15
7733,0.6707,0.019,0.0776999999999999,0.0491,0.0942,0.0,0.0,0.0,0.0,0.0,0.0893,0.0,0.0,0.0,0.0,0.0,0.0,0.0,0.0,0.0,1511.15
7734,0.3,0.0,0.0,0.0,0.075,0.1,0.0,0.05,0.0,0.0,0.075,0.0,0.0,0.0,0.0,0.4,0.0,0.0,0.0,0.0,1493.15
7735,0.6132613261326132,0.0,0.0137013701370137,0.1722172217221722,0.0554055405540554,0.0,0.0,0.0491049104910491,0.0582058205820582,0.0,0.0282028202820282,0.0,0.0,0.0,0.0,0.0,0.0,0.0084008400840084,0.0,0.0,1486.15
7736,0.1703,0.2373,0.0,0.0,0.0,0.0,0.0,0.0,0.0,0.0794,0.0,0.0,0.0,0.0583,0.2116,0.1696,0.0,0.0735,0.0,0.0,1483.15
7737,0.0,0.51,0.0,0.0,0.0,0.0,0.439,0.0,0.0,0.0,0.0,0.0,0.0,0.0,0.051,0.0,0.0,0.0,0.0,0.0,1115.15
7738,0.7853,0.0,0.0,0.0,0.0,0.0,0.0,0.0,0.2147,0.0,0.0,0.0,0.0,0.0,0.0,0.0,0.0,0.0,0.0,0.0,1043.15
7739,0.6896,0.0,0.0,0.1805999999999999,0.1298,0.0,0.0,0.0,0.0,0.0,0.0,0.0,0.0,0.0,0.0,0.0,0.0,0.0,0.0,0.0,1974.15
7740,0.5884,0.0,0.2057999999999999,0.0587,0.0,0.0,0.0,0.0,0.1471,0.0,0.0,0.0,0.0,0.0,0.0,0.0,0.0,0.0,0.0,0.0,1828.15
7741,0.5963403659634037,0.018998100189981,0.0,0.0,0.02999700029997,0.0,0.0,0.2087791220877912,0.0,0.0,0.0,0.0,0.0,0.0,0.0,0.0,0.0,0.1168883111688831,0.028997100289971,0.0,1523.15
7742,0.0,0.0,0.0,0.0,0.0,0.1666,0.0276,0.0,0.0,0.0,0.0,0.3175,0.0,0.0,0.0,0.0413,0.0,0.0,0.4412,0.0,1073.15
7743,0.6896,0.0,0.0032,0.0246,0.1477,0.0,0.0,0.1139,0.021,0.0,0.0,0.0,0.0,0.0,0.0,0.0,0.0,0.0,0.0,0.0,1421.15
7744,0.4693,0.0,0.1864,0.2281,0.0547,0.0,0.0615,0.0,0.0,0.0,0.0,0.0,0.0,0.0,0.0,0.0,0.0,0.0,0.0,0.0,1745.15
7745,0.6502,0.0,0.0899,0.0,0.2599,0.0,0.0,0.0,0.0,0.0,0.0,0.0,0.0,0.0,0.0,0.0,0.0,0.0,0.0,0.0,1470.349951171875
7746,0.6177,0.0458999999999999,0.0941,0.0127,0.2132,0.0,0.0,0.0163999999999999,0.0,0.0,0.0,0.0,0.0,0.0,0.0,0.0,0.0,0.0,0.0,0.0,1324.15
7747,0.5288,0.0,0.0,0.1407,0.2023,0.0,0.0,0.1281,0.0,0.0,0.0,0.0,0.0,0.0,0.0,0.0,0.0,0.0,0.0,0.0,1456.15
7748,0.5542,0.1025,0.0389,0.0,0.0819999999999999,0.1448,0.0,0.0,0.0,0.0,0.0765,0.0,0.0,0.0,0.0,0.0,0.0,0.0,0.0,0.0,1226.15
7749,0.6373000000000001,0.0,0.1482,0.0208,0.0,0.0,0.0296,0.1393,0.0,0.0,0.0,0.0,0.0,0.0,0.0,0.0,0.0,0.0,0.0243,0.0,1298.15
7750,0.7000000000000001,0.0,0.15,0.15,0.0,0.0,0.0,0.0,0.0,0.0,0.0,0.0,0.0,0.0,0.0,0.0,0.0,0.0,0.0,0.0,1728.15
7751,0.67,0.0,0.0,0.0,0.0,0.135,0.195,0.0,0.0,0.0,0.0,0.0,0.0,0.0,0.0,0.0,0.0,0.0,0.0,0.0,1243.15
7752,0.6053605360536053,0.0,0.0508050805080508,0.1382138213821382,0.198019801980198,0.0,0.0,0.0076007600760076,0.0,0.0,0.0,0.0,0.0,0.0,0.0,0.0,0.0,0.0,0.0,0.0,1518.950048828125
7753,0.4916,0.0,0.1724,0.0106,0.1701,0.0,0.0,0.0712,0.0574,0.0,0.0,0.0,0.0266999999999999,0.0,0.0,0.0,0.0,0.0,0.0,0.0,1453.15
7754,0.7086,0.0,0.0133,0.0338,0.0486,0.0444,0.0,0.0438999999999999,0.0361,0.0167,0.0526,0.0,0.0,0.0,0.0,0.0,0.0,0.0,0.0,0.0,1233.15
7755,0.6559999999999999,0.005,0.145,0.0289999999999999,0.0,0.0,0.0,0.1639999999999999,0.0,0.0,0.0,0.0,0.0,0.0,0.0,0.0,0.0,0.0,0.0,0.0,1310.15
7756,0.6839000000000001,0.0299,0.1204,0.0652,0.0327,0.0327,0.0,0.0,0.0,0.0,0.0327,0.0,0.0,0.0,0.0,0.0,0.0,0.0,0.0,0.0,1453.15
7757,0.6100000000000001,0.0,0.041,0.0,0.088,0.148,0.0,0.0,0.0,0.0,0.047,0.0,0.0,0.0,0.015,0.031,0.0,0.02,0.0,0.0,1288.15
7758,0.7056364927156554,0.0,0.0674939255467007,0.0,0.0,0.050695437410633,0.0,0.0277974982251597,0.0325970662640362,0.0,0.0800927916487516,0.0,0.0,0.0,0.0,0.0,0.0,0.0333969942705156,0.0,0.0,1423.15
7759,0.6679999999999999,0.0539999999999999,0.1249999999999999,0.0458999999999999,0.0611999999999999,0.0,0.0,0.0,0.0,0.0,0.0458999999999999,0.0,0.0,0.0,0.0,0.0,0.0,0.0,0.0,0.0,1433.15
7760,0.0,0.97,0.0,0.0,0.0,0.0,0.0,0.0,0.03,0.0,0.0,0.0,0.0,0.0,0.0,0.0,0.0,0.0,0.0,0.0,887.1500000000001
7761,0.6342,0.0904,0.1063,0.0,0.1122,0.0455999999999999,0.0,0.0,0.0,0.0,0.0067,0.0,0.0,0.0,0.0,0.0,0.0,0.0,0.0,0.0,1287.15
7762,0.6202000000000001,0.0,0.0,0.0086,0.0,0.0225,0.0,0.059,0.0733,0.0,0.0,0.0,0.0,0.0,0.0,0.216,0.0,0.0,0.0,0.0,1194.15
7763,0.0,0.2,0.025,0.175,0.125,0.025,0.1,0.025,0.025,0.0,0.025,0.0,0.0,0.0,0.0,0.0,0.0,0.0,0.275,0.0,1173.15
7764,0.0,0.0,0.0,0.0,0.0,0.0,0.0,0.0,0.0,0.0,0.0,0.65,0.0,0.0,0.0,0.0,0.35,0.0,0.0,0.0,976.15
7765,0.8,0.0,0.0,0.0,0.0,0.0,0.1,0.0,0.1,0.0,0.0,0.0,0.0,0.0,0.0,0.0,0.0,0.0,0.0,0.0,1273.15
7766,0.6044395560443957,0.0,0.1037896210378962,0.0973902609739026,0.1482851714828517,0.0,0.0094990500949905,0.0243975602439756,0.0,0.0,0.0,0.0,0.0,0.0,0.0,0.0121987801219878,0.0,0.0,0.0,0.0,1496.15
7767,0.4738,0.0,0.0,0.1714,0.3547999999999999,0.0,0.0,0.0,0.0,0.0,0.0,0.0,0.0,0.0,0.0,0.0,0.0,0.0,0.0,0.0,1628.15
7768,0.6091,0.0,0.0843999999999999,0.2193,0.0872,0.0,0.0,0.0,0.0,0.0,0.0,0.0,0.0,0.0,0.0,0.0,0.0,0.0,0.0,0.0,1593.15
7769,0.2577257725772577,0.0,0.1168116811681168,0.1847184718471846,0.4407440744074407,0.0,0.0,0.0,0.0,0.0,0.0,0.0,0.0,0.0,0.0,0.0,0.0,0.0,0.0,0.0,1749.15
7770,0.714,0.0399999999999999,0.0399999999999999,0.0339999999999999,0.0339999999999999,0.0,0.0,0.0,0.1199999999999999,0.0,0.0169999999999999,0.0,0.0,0.0,0.0,0.0,0.0,0.0,0.0,0.0,1173.15
7771,0.7719,0.0,0.0725,0.0,0.0,0.0,0.0,0.0530999999999999,0.0684999999999999,0.0,0.0298,0.0,0.0,0.0,0.0,0.0,0.0,0.0,0.0033,0.0,1499.15
7772,0.7639,0.0,0.0605999999999999,0.0,0.0,0.0,0.0,0.0,0.1755,0.0,0.0,0.0,0.0,0.0,0.0,0.0,0.0,0.0,0.0,0.0,1258.15
7773,0.68,0.0,0.0,0.0,0.1,0.0,0.0,0.15,0.0,0.0,0.0,0.0,0.0,0.0,0.0,0.06,0.0,0.01,0.0,0.0,1223.15
7774,0.4,0.2,0.2,0.0,0.0,0.0,0.0,0.2,0.0,0.0,0.0,0.0,0.0,0.0,0.0,0.0,0.0,0.0,0.0,0.0,1148.15
7775,0.5494,0.1299,0.1499,0.0,0.02,0.0,0.0,0.0599,0.0899,0.0,0.0,0.0,0.0,0.0,0.0,0.0,0.0,0.0,0.0,0.0,1043.15
7776,0.0,0.0,0.0,0.0,0.285,0.0,0.0,0.0,0.2865,0.0,0.0,0.0,0.0,0.0,0.0,0.0,0.0,0.0,0.4285,0.0,1240.15
7777,0.0,0.0,0.1109,0.0,0.0,0.0,0.0,0.0,0.0,0.3277,0.0,0.0,0.0,0.0,0.0,0.0,0.0,0.0,0.5614,0.0,1318.15
7778,0.6436,0.0,0.0069999999999999,0.0713,0.1118,0.0,0.0,0.078,0.0146,0.0,0.0,0.0,0.0573,0.0,0.0,0.0163999999999999,0.0,0.0,0.0,0.0,1477.0500244140626
7779,0.7643,0.0,0.0267999999999999,0.0,0.0,0.0,0.0,0.0,0.2088999999999999,0.0,0.0,0.0,0.0,0.0,0.0,0.0,0.0,0.0,0.0,0.0,1068.15
7780,0.6638663866386638,0.0,0.0658065806580658,0.0311031103110311,0.1713171317131713,0.0,0.0615061506150615,0.0,0.0064006400640064,0.0,0.0,0.0,0.0,0.0,0.0,0.0,0.0,0.0,0.0,0.0,1430.15
7781,0.53,0.0,0.15,0.05,0.27,0.0,0.0,0.0,0.0,0.0,0.0,0.0,0.0,0.0,0.0,0.0,0.0,0.0,0.0,0.0,1498.15
7782,0.5433,0.0219,0.015,0.0757,0.1434,0.008,0.0,0.1612,0.0227,0.0,0.0088,0.0,0.0,0.0,0.0,0.0,0.0,0.0,0.0,0.0,1370.15
7783,0.3882,0.0188,0.1222,0.0,0.2382,0.0,0.0,0.0,0.0,0.1233,0.0,0.0,0.0,0.0,0.0,0.1092,0.0,0.0,0.0,0.0,1590.15
7784,0.749,0.0,0.0,0.0,0.0,0.0,0.0,0.1905999999999999,0.0603999999999999,0.0,0.0,0.0,0.0,0.0,0.0,0.0,0.0,0.0,0.0,0.0,1023.15
7785,0.0,0.0,0.0,0.0,0.0,0.0,0.3333333333333333,0.0,0.0,0.3333333333333333,0.0,0.0,0.0,0.0,0.0,0.0,0.0,0.0,0.3333333333333333,0.0,981.15
7786,0.4039999999999999,0.0,0.0,0.0,0.0757999999999999,0.1515,0.0,0.0,0.0,0.0,0.0757999999999999,0.0,0.0,0.0,0.0,0.2332999999999999,0.0,0.0494999999999999,0.0,0.0,1438.15
7787,0.7059000000000001,0.0,0.0,0.1422,0.0409,0.0,0.0,0.111,0.0,0.0,0.0,0.0,0.0,0.0,0.0,0.0,0.0,0.0,0.0,0.0,1414.15
7788,0.5671,0.0,0.0,0.0,0.1069,0.0,0.0,0.168,0.0,0.0,0.0,0.0,0.0,0.0,0.0,0.158,0.0,0.0,0.0,0.0,1483.15
7789,0.5358464153584641,0.0577942205779421,0.0394960503949605,0.0,0.0846915308469153,0.1375862413758624,0.0,0.0,0.0,0.0,0.0846915308469153,0.0,0.0,0.0,0.0,0.0402959704029597,0.0,0.0195980401959804,0.0,0.0,1242.15
7790,0.7047,0.0,0.1611,0.0,0.0,0.0,0.0,0.0,0.1341999999999999,0.0,0.0,0.0,0.0,0.0,0.0,0.0,0.0,0.0,0.0,0.0,1823.15
7791,0.6305,0.0,0.1447,0.1301,0.0491,0.0086,0.0,0.0,0.0,0.0242,0.0063,0.0,0.0,0.0,0.0,0.0,0.0,0.0,0.0,0.0,1573.15
7792,0.0,0.4113588641135886,0.0,0.0,0.0,0.4113588641135886,0.0,0.1772822717728227,0.0,0.0,0.0,0.0,0.0,0.0,0.0,0.0,0.0,0.0,0.0,0.0,1098.15
7793,0.7529,0.0,0.0415,0.125,0.0152,0.0,0.0572,0.0081999999999999,0.0,0.0,0.0,0.0,0.0,0.0,0.0,0.0,0.0,0.0,0.0,0.0,1622.15
7794,0.4136413641364136,0.1632163216321632,0.0,0.0,0.0,0.0,0.0,0.4231423142314231,0.0,0.0,0.0,0.0,0.0,0.0,0.0,0.0,0.0,0.0,0.0,0.0,1057.15
7795,0.8156,0.0,0.0149,0.0,0.0,0.0,0.1694999999999999,0.0,0.0,0.0,0.0,0.0,0.0,0.0,0.0,0.0,0.0,0.0,0.0,0.0,1648.15
7796,0.0,0.0,0.0,0.0,0.0,0.1898999999999999,0.0,0.1329,0.0,0.0,0.1772,0.0,0.0,0.0,0.0,0.0,0.0,0.0,0.0,0.5,862.1500000000001
7797,0.7389,0.0,0.0867,0.0,0.0,0.0,0.0438,0.0433,0.0868999999999999,0.0,0.0,0.0,0.0,0.0,0.0,0.0,0.0,0.0,0.0,0.0,1288.15
7798,0.6023,0.0,0.0,0.1941,0.0,0.2036,0.0,0.0,0.0,0.0,0.0,0.0,0.0,0.0,0.0,0.0,0.0,0.0,0.0,0.0,1463.15
7799,0.7703,0.0,0.0,0.0,0.0697,0.0,0.0,0.16,0.0,0.0,0.0,0.0,0.0,0.0,0.0,0.0,0.0,0.0,0.0,0.0,1377.15
7800,0.5055,0.1061999999999999,0.0406,0.0,0.0434,0.1266,0.0,0.0,0.0,0.0308999999999999,0.0877999999999999,0.0,0.0,0.0,0.0,0.0366,0.0,0.0132,0.0092,0.0,1238.15
7801,0.0,0.0,0.0,0.0,0.0,0.0,0.0,0.0,0.0,0.0,0.0,0.1,0.0,0.0,0.0,0.0,0.9,0.0,0.0,0.0,1333.15
7802,0.7056,0.0,0.0675,0.0,0.0,0.0507,0.0,0.0278,0.0326,0.0,0.0801,0.0,0.0,0.0,0.0,0.0,0.0,0.0334,0.0,0.0,1423.15
7803,0.0,0.0,0.0,0.0,0.0,0.0,0.0,0.0,0.0,0.0,0.0,0.8370000000000001,0.0,0.0,0.0,0.0,0.0,0.0,0.163,0.0,1215.15
7804,0.3,0.0,0.0,0.0,0.05,0.05,0.04,0.06,0.0,0.0,0.1,0.0,0.0,0.0,0.0,0.4,0.0,0.0,0.0,0.0,1483.15
7805,0.0,0.0,0.0,0.0,0.0,0.4379999999999999,0.0,0.0,0.0,0.0,0.0,0.0,0.0,0.0,0.0,0.562,0.0,0.0,0.0,0.0,1876.15
7806,0.0,0.0,0.0,0.0,0.0,0.0,0.0,0.0,0.0,0.0,0.0,0.91,0.0,0.0,0.0,0.0,0.0,0.0,0.0,0.09,1063.15
7807,0.6970000000000001,0.0969999999999999,0.108,0.0,0.089,0.0,0.0,0.0,0.0,0.0,0.008,0.0,0.0,0.0,0.0,0.0,0.0,0.0,0.0,0.0,1424.15
7808,0.6729999999999999,0.052,0.114,0.09,0.0,0.0,0.0,0.062,0.008,0.0,0.0,0.0,0.0,0.0,0.0,0.0,0.0,0.0,0.0,0.0,1453.15
7809,0.8,0.0,0.0,0.0,0.0,0.0,0.0,0.05,0.0,0.0,0.1,0.0,0.0,0.0,0.0,0.0,0.0,0.05,0.0,0.0,1712.15
7810,0.657,0.0,0.0,0.0,0.0,0.0,0.0,0.3429999999999999,0.0,0.0,0.0,0.0,0.0,0.0,0.0,0.0,0.0,0.0,0.0,0.0,1143.15
7811,0.7129000000000001,0.0133,0.0,0.0,0.0843,0.0,0.0,0.0944,0.0407,0.0468,0.0,0.0,0.0,0.0,0.0,0.0,0.0,0.0068,0.0,0.0,1223.15
7812,0.6379,0.0,0.0259,0.0327999999999999,0.0942,0.0172,0.0,0.064,0.035,0.0,0.0,0.0,0.0,0.0,0.0,0.0661,0.0,0.0268,0.0,0.0,1408.15
7813,0.6335000000000001,0.092,0.114,0.0655,0.0695,0.0,0.0,0.0,0.025,0.0,0.0,0.0,0.0,0.0,0.0,0.0,0.0,0.0,0.0,0.0,1348.15
7814,0.5205520552055205,0.0561056105610561,0.0383038303830383,0.0582058205820582,0.0404040404040404,0.1336133613361336,0.0,0.0,0.0,0.0576057605760576,0.037003700370037,0.0,0.0,0.0,0.0,0.0392039203920392,0.0,0.019001900190019,0.0,0.0,1265.15
7815,0.0,0.6273,0.0,0.0,0.0,0.3727,0.0,0.0,0.0,0.0,0.0,0.0,0.0,0.0,0.0,0.0,0.0,0.0,0.0,0.0,1181.15
7816,0.639,0.0,0.16,0.1,0.0,0.0,0.0,0.0,0.0,0.0,0.1,0.0,0.0,0.0,0.0,0.0,0.0,0.0,0.0,0.0,1647.0500244140626
7817,0.6865000000000001,0.209,0.0,0.0,0.0,0.0,0.1045,0.0,0.0,0.0,0.0,0.0,0.0,0.0,0.0,0.0,0.0,0.0,0.0,0.0,1263.15
7818,0.0,0.6139,0.0,0.0,0.0,0.0,0.0,0.0,0.3861,0.0,0.0,0.0,0.0,0.0,0.0,0.0,0.0,0.0,0.0,0.0,1089.15
7819,0.654034596540346,0.0,0.0,0.0,0.0,0.0945905409459054,0.0,0.2513748625137486,0.0,0.0,0.0,0.0,0.0,0.0,0.0,0.0,0.0,0.0,0.0,0.0,1075.15
7820,0.6933,0.0184,0.1508,0.1272,0.0,0.0,0.0,0.0103,0.0,0.0,0.0,0.0,0.0,0.0,0.0,0.0,0.0,0.0,0.0,0.0,1707.15
7821,0.6325999999999999,0.0,0.0,0.0,0.1311999999999999,0.0,0.0,0.2362,0.0,0.0,0.0,0.0,0.0,0.0,0.0,0.0,0.0,0.0,0.0,0.0,1333.15
7822,0.7529000000000001,0.0,0.0415,0.125,0.0152,0.0,0.0572,0.0081999999999999,0.0,0.0,0.0,0.0,0.0,0.0,0.0,0.0,0.0,0.0,0.0,0.0,1622.15
7823,0.606,0.0,0.0409999999999999,0.0,0.087,0.142,0.0,0.0,0.0,0.0,0.047,0.0,0.0,0.0,0.015,0.042,0.0,0.02,0.0,0.0,1294.15
7824,0.6476000000000001,0.0,0.0911999999999999,0.0,0.2612,0.0,0.0,0.0,0.0,0.0,0.0,0.0,0.0,0.0,0.0,0.0,0.0,0.0,0.0,0.0,1476.15
7825,0.0,0.2042204220422042,0.028002800280028,0.0,0.1011101110111011,0.0511051105110511,0.0511051105110511,0.038003800380038,0.038003800380038,0.3463346334633463,0.01000100010001,0.0,0.0,0.0,0.0,0.0,0.0,0.0,0.1321132113211321,0.0,1053.15
7826,0.6809999999999999,0.036,0.095,0.048,0.0,0.0,0.0,0.129,0.01,0.0,0.0,0.0,0.0,0.0,0.0,0.0,0.0,0.0,0.0,0.0,1239.15
7827,0.6902309769023098,0.0,0.0888911108889111,0.054994500549945,0.0,0.0,0.0,0.1454854514548545,0.0,0.0,0.0,0.0,0.0193980601939806,0.0,0.0,0.0,0.0,0.0,0.0,0.0,1523.15
7828,0.62006200620062,0.0,0.067006700670067,0.0562056205620562,0.2287228722872287,0.0,0.016001600160016,0.0,0.0,0.0,0.0,0.0,0.0,0.0,0.0,0.012001200120012,0.0,0.0,0.0,0.0,1483.15
7829,0.7060293970602939,0.0,0.0,0.0601939806019398,0.0627937206279372,0.0,0.0405959404059593,0.1303869613038696,0.0,0.0,0.0,0.0,0.0,0.0,0.0,0.0,0.0,0.0,0.0,0.0,1164.15
7830,0.7014,0.0,0.0671,0.0,0.0,0.0504,0.0,0.0396,0.0324,0.0,0.0796,0.0,0.0,0.0,0.0,0.0,0.0,0.0272,0.0,0.0,1323.15
7831,0.635,0.0,0.1668,0.0,0.0,0.0,0.0999,0.0732,0.0,0.0,0.0,0.0,0.0,0.0,0.0,0.0,0.0,0.0,0.0245,0.0,1453.15
7832,0.0,0.0,0.0,0.0,0.0,0.0,0.0,0.0,0.0,0.0,0.08,0.0,0.0,0.0,0.0,0.0,0.92,0.0,0.0,0.0,1573.15
7833,0.0,0.0,0.0,0.0,0.3631,0.0,0.0,0.3084,0.0,0.0,0.0,0.0,0.0,0.0,0.0,0.0,0.0,0.0,0.3285,0.0,1166.15
7834,0.6887688768876888,0.036003600360036,0.1081108110811081,0.016001600160016,0.0,0.0,0.0,0.1431143114311431,0.007000700070007,0.0,0.0,0.0,0.0,0.0,0.0,0.0,0.0,0.0,0.0,0.0,1201.15
7835,0.604,0.0,0.1169999999999999,0.066,0.0,0.0,0.0,0.161,0.035,0.0,0.0,0.0,0.0,0.0,0.0,0.0,0.0,0.011,0.005,0.0,1353.15
7836,0.6887000000000001,0.0,0.1054,0.0,0.2059,0.0,0.0,0.0,0.0,0.0,0.0,0.0,0.0,0.0,0.0,0.0,0.0,0.0,0.0,0.0,1587.15
7837,0.7396,0.1199,0.0737,0.0,0.0613,0.0,0.0,0.0,0.0,0.0,0.0,0.0,0.0,0.0,0.0,0.0,0.0,0.0,0.0,0.0,1423.15
7838,0.5444544454445445,0.1539153915391539,0.0166016601660166,0.056005600560056,0.0201020102010201,0.011001100110011,0.1887188718871887,0.0091009100910091,0.0,0.0,0.0,0.0,0.0,0.0,0.0,0.0,0.0,0.0,0.0,0.0,1003.15
7839,0.6186,0.0178,0.1219,0.2035,0.0,0.0,0.0,0.0,0.0,0.0382,0.0,0.0,0.0,0.0,0.0,0.0,0.0,0.0,0.0,0.0,1573.15
7840,0.5965999999999999,0.0,0.0924999999999999,0.1567999999999999,0.1445999999999999,0.0,0.0,0.0,0.0,0.0094999999999999,0.0,0.0,0.0,0.0,0.0,0.0,0.0,0.0,0.0,0.0,1497.15
7841,0.7363,0.0,0.1088,0.0173,0.0548,0.0409999999999999,0.0,0.0,0.0,0.0,0.0404,0.0,0.0,0.0,0.0,0.0,0.0,0.0,0.0,0.0,1532.15
7842,0.6455,0.0,0.1948,0.0,0.0992,0.0605,0.0,0.0,0.0,0.0,0.0,0.0,0.0,0.0,0.0,0.0,0.0,0.0,0.0,0.0,1722.0500244140626
7843,0.2752,0.0,0.1178999999999999,0.1566,0.4503,0.0,0.0,0.0,0.0,0.0,0.0,0.0,0.0,0.0,0.0,0.0,0.0,0.0,0.0,0.0,1722.15
7844,0.5393999999999999,0.0428999999999999,0.0,0.0,0.0,0.0,0.1800999999999999,0.0481999999999999,0.0,0.1792999999999999,0.0,0.0,0.0,0.0,0.0,0.0,0.0,0.0,0.0100999999999999,0.0,1210.15
7845,0.7577,0.0,0.0,0.0,0.0758,0.0,0.0,0.1665,0.0,0.0,0.0,0.0,0.0,0.0,0.0,0.0,0.0,0.0,0.0,0.0,1339.15
7846,0.2153,0.6231,0.0,0.0,0.0,0.0,0.0,0.1616,0.0,0.0,0.0,0.0,0.0,0.0,0.0,0.0,0.0,0.0,0.0,0.0,1040.15
7847,0.6500000000000001,0.0,0.06,0.056,0.0,0.0,0.07,0.011,0.0,0.02,0.088,0.0,0.0,0.0,0.0,0.036,0.0,0.009,0.0,0.0,1363.15
7848,0.52,0.1357,0.0391,0.0,0.0418,0.1014,0.0,0.0,0.0,0.0297,0.0843999999999999,0.0,0.0,0.0,0.0,0.0352,0.0,0.0127,0.0,0.0,1260.15
7849,0.0,0.698,0.0,0.0,0.0,0.0,0.302,0.0,0.0,0.0,0.0,0.0,0.0,0.0,0.0,0.0,0.0,0.0,0.0,0.0,1185.15
7850,0.5234523452345233,0.0579057905790578,0.0395039503950395,0.0,0.0848084808480847,0.1431143114311431,0.0,0.0,0.0,0.0297029702970296,0.0615061506150615,0.0,0.0,0.0,0.0,0.0404040404040403,0.0,0.0196019601960195,0.0,0.0,1245.15
7851,0.396,0.0,0.0,0.0,0.0,0.0,0.0,0.0,0.0,0.604,0.0,0.0,0.0,0.0,0.0,0.0,0.0,0.0,0.0,0.0,1778.15
7852,0.4886999999999999,0.0,0.0785,0.1472,0.2855999999999999,0.0,0.0,0.0,0.0,0.0,0.0,0.0,0.0,0.0,0.0,0.0,0.0,0.0,0.0,0.0,1553.15
7853,0.6256,0.1068,0.1159999999999999,0.0455999999999999,0.0542,0.0,0.0,0.0139999999999999,0.0,0.0,0.037,0.0,0.0,0.0,0.0,0.0,0.0,0.0,0.0,0.0,1303.15
7854,0.4615461546154615,0.0,0.0,0.0,0.0,0.0,0.0,0.4615461546154615,0.0,0.0,0.0,0.0,0.0,0.0,0.0,0.0,0.0,0.0,0.0769076907690769,0.0,1273.15
7855,0.6890000000000001,0.0,0.15,0.053,0.027,0.053,0.0,0.0,0.0,0.0,0.027,0.0,0.0,0.0,0.0,0.0,0.0,0.0,0.0,0.0,1584.15
7856,0.4777,0.2441,0.0,0.0,0.0,0.0,0.0,0.2782,0.0,0.0,0.0,0.0,0.0,0.0,0.0,0.0,0.0,0.0,0.0,0.0,1038.15
7857,0.7040000000000001,0.0243999999999999,0.0319,0.0605,0.0530999999999999,0.0,0.0,0.0,0.1079,0.0,0.0172,0.0,0.0,0.0,0.0,0.0,0.0,0.0,0.0,0.0,1328.15
7858,0.22,0.45,0.05,0.0,0.03,0.2,0.0,0.0,0.0,0.0,0.05,0.0,0.0,0.0,0.0,0.0,0.0,0.0,0.0,0.0,1098.15
7859,0.6666000000000001,0.0124,0.1249,0.0979,0.046,0.0522,0.0,0.0,0.0,0.0,0.0,0.0,0.0,0.0,0.0,0.0,0.0,0.0,0.0,0.0,1483.15
7860,0.6986,0.0198,0.1109,0.0,0.1155,0.0405,0.0,0.0,0.0,0.0,0.0133,0.0,0.0,0.0,0.0,0.0,0.0,0.0,0.0,0.0,1459.15
7861,0.79,0.0,0.105,0.0,0.012,0.0,0.0,0.0,0.093,0.0,0.0,0.0,0.0,0.0,0.0,0.0,0.0,0.0,0.0,0.0,1518.15
7862,0.6404359564043595,0.0047995200479952,0.1288871112888711,0.0164983501649834,0.0236976302369763,0.0,0.0,0.1616838316168383,0.0217978202179782,0.0,0.0,0.0,0.0,0.0,0.0,0.0,0.0,0.0,0.0,0.0,1295.15
7863,0.6248,0.0,0.0,0.0,0.0,0.0,0.0,0.3123,0.0,0.0,0.0,0.0,0.0629,0.0,0.0,0.0,0.0,0.0,0.0,0.0,1086.15
7864,0.6832999999999999,0.0,0.1061999999999999,0.0524999999999999,0.0,0.0,0.0,0.1473,0.0,0.0,0.0,0.0,0.0,0.0,0.0,0.0,0.0,0.0097999999999999,0.0,0.0,1383.15
7865,0.5878,0.0,0.0,0.1757999999999999,0.0,0.0,0.2364,0.0,0.0,0.0,0.0,0.0,0.0,0.0,0.0,0.0,0.0,0.0,0.0,0.0,1288.15
7866,0.6902,0.0,0.0,0.0,0.0647,0.0,0.0,0.1553,0.0,0.0,0.0,0.0,0.0,0.0,0.0,0.0,0.0,0.0888,0.0,0.0,1473.15
7867,0.73,0.0,0.1215,0.0371,0.1114,0.0,0.0,0.0,0.0,0.0,0.0,0.0,0.0,0.0,0.0,0.0,0.0,0.0,0.0,0.0,1661.15
7868,0.5449544954495449,0.0,0.0,0.0,0.0,0.0,0.0,0.099009900990099,0.0579057905790579,0.2933293329332933,0.0,0.0,0.0,0.0,0.0,0.0,0.0,0.0,0.0,0.0,1286.15
7869,0.5495,0.0,0.2161,0.2344,0.0,0.0,0.0,0.0,0.0,0.0,0.0,0.0,0.0,0.0,0.0,0.0,0.0,0.0,0.0,0.0,1773.15
7870,0.0,0.0,0.0,0.0,0.0392,0.0,0.0,0.0,0.4810999999999999,0.0,0.0,0.0,0.0,0.0,0.0,0.0,0.0,0.0,0.4797,0.0,1058.15
7871,0.37996200379962,0.0,0.0,0.1900809919008099,0.42995700429957,0.0,0.0,0.0,0.0,0.0,0.0,0.0,0.0,0.0,0.0,0.0,0.0,0.0,0.0,0.0,1793.15
7872,0.6082,0.0,0.0928,0.0309,0.2062,0.0,0.0,0.0,0.0,0.0309,0.0,0.0309,0.0,0.0,0.0,0.0,0.0,0.0,0.0,0.0,1423.15
7873,0.6974302569743026,0.0,0.0,0.0732926707329267,0.0,0.0,0.2292770722927707,0.0,0.0,0.0,0.0,0.0,0.0,0.0,0.0,0.0,0.0,0.0,0.0,0.0,1417.15
7874,0.0,0.0,0.0,0.0,0.0,0.0,0.1,0.0,0.0,0.5667,0.0,0.0,0.0,0.0,0.0,0.0,0.0,0.0,0.3333,0.0,1164.15
7875,0.0,0.3053694630536946,0.0278972102789721,0.0,0.1107889211078892,0.015998400159984,0.012998700129987,0.0997900209979002,0.015998400159984,0.3083691630836916,0.0,0.0,0.0,0.0,0.0,0.0,0.0,0.0,0.1027897210278972,0.0,1173.15
7876,0.0,0.0,0.0,0.0,0.0,0.0,0.0,0.0,0.0,0.0,0.0,0.0,0.0,0.0667,0.1,0.0,0.0,0.0,0.8332999999999999,0.0,1389.15
7877,0.669,0.0,0.15,0.0,0.12,0.03,0.0,0.0,0.0,0.0,0.0,0.0,0.0,0.0,0.0,0.0,0.0,0.0,0.03,0.0,1558.15
7878,0.7405259474052596,0.0999900009999,0.080991900809919,0.0,0.072992700729927,0.0,0.0,0.0,0.0,0.0,0.0,0.0,0.0,0.0,0.0,0.0,0.0,0.0,0.0,0.0,1393.15
7879,0.5007,0.0,0.13,0.2397,0.1296,0.0,0.0,0.0,0.0,0.0,0.0,0.0,0.0,0.0,0.0,0.0,0.0,0.0,0.0,0.0,1582.15
7880,0.8240000000000001,0.0,0.088,0.0,0.012,0.0,0.0,0.0,0.076,0.0,0.0,0.0,0.0,0.0,0.0,0.0,0.0,0.0,0.0,0.0,1373.15
7881,0.5896117922358447,0.0,0.1414028280565611,0.0931018620372407,0.0,0.0,0.0,0.1487029740594811,0.0133002660053201,0.0,0.0,0.0,0.0,0.0,0.0,0.0,0.0,0.01180023600472,0.0,0.0,1533.15
7882,0.6489648964896491,0.0,0.1001100110011001,0.1167116711671167,0.0,0.0,0.0621062106210621,0.0,0.0,0.0646064606460646,0.0,0.0,0.0,0.0,0.0,0.0,0.0,0.0075007500750075,0.0,0.0,1560.950048828125
7883,0.6576000000000001,0.0,0.0928,0.0,0.2496,0.0,0.0,0.0,0.0,0.0,0.0,0.0,0.0,0.0,0.0,0.0,0.0,0.0,0.0,0.0,1453.15
7884,0.7777,0.0,0.0,0.0,0.0342,0.0,0.0,0.0,0.1881,0.0,0.0,0.0,0.0,0.0,0.0,0.0,0.0,0.0,0.0,0.0,1020.15
7885,0.0,0.58,0.0,0.0,0.0,0.0,0.0,0.0,0.4,0.0,0.0,0.0,0.0,0.0,0.0,0.0,0.0,0.0,0.0,0.0,1091.15
7886,0.6998699869987,0.0,0.1139113911391139,0.0,0.126012601260126,0.0602060206020602,0.0,0.0,0.0,0.0,0.0,0.0,0.0,0.0,0.0,0.0,0.0,0.0,0.0,0.0,1453.15
7887,0.0,0.0,0.0,0.0,0.0,0.0,0.0,0.0,0.3696,0.0,0.1304,0.0,0.0,0.0,0.0,0.0,0.0,0.0,0.5,0.0,1002.15
7888,0.0471,0.7071999999999999,0.0,0.0,0.0,0.0,0.2357999999999999,0.0,0.0,0.0,0.0,0.0,0.0,0.0,0.0,0.0,0.0,0.0,0.0098999999999999,0.0,1119.15
7889,0.78,0.0,0.13,0.0,0.0,0.0,0.0,0.0,0.0,0.0,0.09,0.0,0.0,0.0,0.0,0.0,0.0,0.0,0.0,0.0,1760.15
7890,0.421225273516411,0.1747104826289577,0.0144008640518431,0.0,0.0947056823409404,0.0401024061443686,0.1825109506570394,0.0361021661299678,0.0,0.0,0.0,0.0,0.0,0.0,0.0360021601296077,0.0,0.0,0.0,0.0,0.0,1150.15
7891,0.6358635863586358,0.1646164616461646,0.0749074907490749,0.0,0.0,0.1246124612461246,0.0,0.0,0.0,0.0,0.0,0.0,0.0,0.0,0.0,0.0,0.0,0.0,0.0,0.0,1273.15
7892,0.65,0.0,0.062,0.061,0.0,0.0,0.062,0.011,0.0,0.02,0.1,0.0,0.0,0.0,0.0,0.0279999999999999,0.0,0.006,0.0,0.0,1358.15
7893,0.603,0.0,0.1991,0.0,0.0,0.0,0.0,0.0,0.1979,0.0,0.0,0.0,0.0,0.0,0.0,0.0,0.0,0.0,0.0,0.0,1893.15
7894,0.4613,0.0,0.0,0.0,0.0768,0.0,0.0,0.4619,0.0,0.0,0.0,0.0,0.0,0.0,0.0,0.0,0.0,0.0,0.0,0.0,1304.15
7895,0.6778,0.0,0.0,0.0726,0.0756,0.0,0.0,0.1329,0.0,0.0395999999999999,0.0,0.0,0.0,0.0,0.0,0.0,0.0,0.0,0.0,0.0,1305.15
7896,0.0,0.0,0.0,0.0,0.0,0.0,0.0,0.0,0.0,0.0,0.0,0.0,0.0,0.0,0.0,0.0,1.0,0.0,0.0,0.0,1412.15
7897,0.6176,0.1599,0.0667,0.1227,0.0331,0.0,0.0,0.0,0.0,0.0,0.0,0.0,0.0,0.0,0.0,0.0,0.0,0.0,0.0,0.0,1433.15
7898,0.7240000000000001,0.0,0.0,0.0,0.0323,0.0,0.0,0.2437,0.0,0.0,0.0,0.0,0.0,0.0,0.0,0.0,0.0,0.0,0.0,0.0,1048.15
7899,0.48,0.0,0.0,0.0,0.0,0.255,0.0,0.0,0.0,0.0,0.0,0.0,0.0,0.0,0.0,0.265,0.0,0.0,0.0,0.0,1525.15
7900,0.6395000000000001,0.0,0.0,0.2738,0.0,0.0,0.0867,0.0,0.0,0.0,0.0,0.0,0.0,0.0,0.0,0.0,0.0,0.0,0.0,0.0,1673.15
7901,0.0,0.0,0.0,0.0,0.4347999999999999,0.0,0.0,0.2851,0.0,0.0,0.0,0.0,0.0,0.0,0.0,0.0,0.0,0.0,0.2801,0.0,1570.15
7902,0.6299,0.0,0.0125,0.0,0.0,0.0,0.0533,0.0545,0.0541,0.1957,0.0,0.0,0.0,0.0,0.0,0.0,0.0,0.0,0.0,0.0,1158.15
7903,0.63,0.0,0.0,0.0,0.0,0.0,0.37,0.0,0.0,0.0,0.0,0.0,0.0,0.0,0.0,0.0,0.0,0.0,0.0,0.0,1348.15
7904,0.689,0.0381999999999999,0.1201999999999999,0.0414999999999999,0.0578,0.0428999999999999,0.0,0.0,0.0,0.0,0.0104,0.0,0.0,0.0,0.0,0.0,0.0,0.0,0.0,0.0,1403.15
7905,0.2922,0.0,0.1773999999999999,0.1075,0.4229,0.0,0.0,0.0,0.0,0.0,0.0,0.0,0.0,0.0,0.0,0.0,0.0,0.0,0.0,0.0,1803.15
7906,0.6892,0.0023,0.024,0.0065,0.0895,0.0,0.0,0.005,0.1485,0.0,0.0335,0.0,0.0,0.0,0.0,0.0,0.0,0.0,0.0,0.0,1293.15
7907,0.675,0.032,0.1169999999999999,0.016,0.0,0.0,0.0,0.152,0.0069999999999999,0.0,0.0,0.0,0.0,0.0,0.0,0.0,0.0,0.0,0.0,0.0,1196.15
7908,0.7508,0.0,0.0,0.0758,0.0293,0.0,0.0,0.1441,0.0,0.0,0.0,0.0,0.0,0.0,0.0,0.0,0.0,0.0,0.0,0.0,1298.15
7909,0.69,0.0,0.0,0.0,0.02,0.0,0.02,0.155,0.0,0.0,0.0,0.0,0.0,0.0,0.0,0.02,0.0,0.095,0.0,0.0,1383.15
7910,0.761,0.16,0.046,0.0,0.023,0.0,0.0,0.0,0.0,0.0,0.0,0.0,0.0,0.0,0.0,0.0,0.0,0.0,0.0,0.0,1473.15
7911,0.501049895010499,0.0,0.0,0.0,0.3287671232876712,0.0,0.0,0.1701829817018298,0.0,0.0,0.0,0.0,0.0,0.0,0.0,0.0,0.0,0.0,0.0,0.0,1420.15
7912,0.6922,0.0,0.1059,0.0356999999999999,0.0,0.0,0.0,0.1474,0.0,0.0,0.0,0.0,0.0,0.0,0.0,0.0,0.0,0.0,0.0,0.0,1343.15
7913,0.6589,0.0613,0.1509,0.0197,0.015,0.0,0.0692,0.0242,0.0,0.0,0.0,0.0,0.0,0.0,0.0,0.0,0.0,0.0,0.0003,0.0,1543.15
7914,0.6617,0.0,0.0994999999999999,0.1067999999999999,0.0,0.0,0.0658999999999999,0.0,0.0,0.0660999999999999,0.0,0.0,0.0,0.0,0.0,0.0,0.0,0.0,0.0,0.0,1535.950048828125
7915,0.8953,0.0,0.0,0.0,0.0,0.0,0.0,0.0,0.1047,0.0,0.0,0.0,0.0,0.0,0.0,0.0,0.0,0.0,0.0,0.0,1618.15
7916,0.6494,0.0,0.0,0.0550999999999999,0.0484,0.0,0.0,0.2162,0.0,0.0,0.0,0.0,0.0,0.0,0.0,0.0,0.0,0.0,0.0309,0.0,1363.15
7917,0.7140000000000001,0.015,0.025,0.05,0.05,0.0,0.0,0.0,0.12,0.0,0.025,0.0,0.0,0.0,0.0,0.0,0.0,0.0,0.0,0.0,1213.15
7918,0.4217,0.0,0.0782,0.0,0.0,0.0,0.0,0.5001,0.0,0.0,0.0,0.0,0.0,0.0,0.0,0.0,0.0,0.0,0.0,0.0,1243.15
7919,0.6803795886123416,0.0,0.0293991180264592,0.0330990070297891,0.0832975010749677,0.0173994780156595,0.0066997990060298,0.0322990310290691,0.0424987250382488,0.0,0.0450986470405887,0.0,0.0,0.0,0.0,0.0124996250112496,0.0,0.0161995140145795,0.0,0.0,1283.15
7920,0.5570885822835433,0.0497900419916016,0.00499900019996,0.0,0.0298940211957608,0.0,0.0,0.1989602079584083,0.0298940211957608,0.0,0.0,0.0,0.0,0.0,0.0,0.0,0.0,0.1143771245750849,0.00999800039992,0.0,1462.15
7921,0.6990000000000001,0.0,0.15,0.075,0.0,0.075,0.0,0.0,0.0,0.0,0.0,0.0,0.0,0.0,0.0,0.0,0.0,0.0,0.0,0.0,1627.15
7922,0.6858,0.0,0.1138,0.144,0.0,0.0,0.0,0.0,0.0,0.0,0.0559999999999999,0.0,0.0,0.0,0.0,0.0,0.0,0.0,0.0,0.0,1659.35
7923,0.7602239776022397,0.0,0.0,0.0,0.0,0.0,0.0,0.1263873612638736,0.0,0.0,0.1133886611338866,0.0,0.0,0.0,0.0,0.0,0.0,0.0,0.0,0.0,1448.15
7924,0.6666333366663334,0.0,0.0,0.0,0.0,0.1666833316668333,0.1666833316668333,0.0,0.0,0.0,0.0,0.0,0.0,0.0,0.0,0.0,0.0,0.0,0.0,0.0,1338.15
7925,0.5,0.0,0.1094,0.1406,0.25,0.0,0.0,0.0,0.0,0.0,0.0,0.0,0.0,0.0,0.0,0.0,0.0,0.0,0.0,0.0,1596.15
7926,0.9503,0.0,0.0365,0.0,0.0,0.0,0.0,0.0,0.0132,0.0,0.0,0.0,0.0,0.0,0.0,0.0,0.0,0.0,0.0,0.0,1798.15
7927,0.472,0.0,0.0,0.0,0.3147,0.0,0.0559999999999999,0.1573,0.0,0.0,0.0,0.0,0.0,0.0,0.0,0.0,0.0,0.0,0.0,0.0,1483.15
7928,0.5381461853814619,0.0,0.0,0.0,0.2075792420757924,0.0,0.0,0.0,0.0,0.2542745725427457,0.0,0.0,0.0,0.0,0.0,0.0,0.0,0.0,0.0,0.0,1501.15
7929,0.0,0.44,0.0,0.0,0.0,0.0,0.0,0.0,0.0,0.0,0.0,0.52,0.0,0.0,0.04,0.0,0.0,0.0,0.0,0.0,1310.15
7930,0.0,0.0,0.0,0.0,0.0,0.0,0.55,0.0,0.0,0.0,0.0,0.0,0.0,0.0,0.0,0.0,0.45,0.0,0.0,0.0,1488.15
7931,0.46,0.0,0.0,0.0,0.0,0.14,0.0,0.0,0.0,0.4,0.0,0.0,0.0,0.0,0.0,0.0,0.0,0.0,0.0,0.0,1599.15
7932,0.654,0.0409999999999999,0.115,0.048,0.012,0.0,0.0,0.107,0.022,0.0,0.0,0.0,0.0,0.0,0.0,0.0,0.0,0.0,0.0,0.0,1386.15
7933,0.0,0.6,0.0,0.0,0.0,0.0,0.0,0.3,0.0,0.0,0.0,0.1,0.0,0.0,0.0,0.0,0.0,0.0,0.0,0.0,993.15
7934,0.0,0.66,0.0,0.0,0.0,0.0,0.0,0.34,0.0,0.0,0.0,0.0,0.0,0.0,0.0,0.0,0.0,0.0,0.0,0.0,1012.15
7935,0.3799999999999999,0.0189999999999999,0.0959999999999999,0.0,0.2779999999999999,0.0,0.0,0.0,0.0,0.1199999999999999,0.0,0.0,0.0,0.0,0.0,0.1069999999999999,0.0,0.0,0.0,0.0,1540.15
7936,0.7998000000000001,0.0,0.0902,0.0,0.0,0.0,0.0,0.0,0.0,0.0,0.11,0.0,0.0,0.0,0.0,0.0,0.0,0.0,0.0,0.0,1657.15
7937,0.7837999999999999,0.0904,0.0401,0.0,0.0079,0.0,0.0,0.0711,0.0067,0.0,0.0,0.0,0.0,0.0,0.0,0.0,0.0,0.0,0.0,0.0,1228.15
7938,0.67,0.0,0.135,0.0969999999999999,0.054,0.0,0.0,0.0,0.0,0.0,0.044,0.0,0.0,0.0,0.0,0.0,0.0,0.0,0.0,0.0,1558.15
7939,0.68,0.0,0.128,0.096,0.096,0.0,0.0,0.0,0.0,0.0,0.0,0.0,0.0,0.0,0.0,0.0,0.0,0.0,0.0,0.0,1627.15
7940,0.6606339366063393,0.0,0.1317868213178682,0.1666833316668333,0.0,0.0,0.0408959104089591,0.0,0.0,0.0,0.0,0.0,0.0,0.0,0.0,0.0,0.0,0.0,0.0,0.0,1624.849951171875
7941,0.75,0.0,0.125,0.0,0.095,0.0,0.0,0.0,0.03,0.0,0.0,0.0,0.0,0.0,0.0,0.0,0.0,0.0,0.0,0.0,1655.15
7942,0.5820000000000001,0.0,0.0,0.0,0.0,0.0,0.0,0.0,0.418,0.0,0.0,0.0,0.0,0.0,0.0,0.0,0.0,0.0,0.0,0.0,1078.15
7943,0.7867000000000001,0.0,0.0,0.0,0.0,0.0,0.0,0.1525,0.0,0.0,0.0608,0.0,0.0,0.0,0.0,0.0,0.0,0.0,0.0,0.0,1433.15
7944,0.8,0.0,0.0,0.02,0.04,0.0,0.0,0.05,0.0,0.0,0.04,0.0,0.0,0.0,0.0,0.0,0.0,0.05,0.0,0.0,1729.15
7945,0.0467,0.7002,0.0,0.0,0.0,0.0,0.2335,0.0,0.0,0.0,0.0,0.0,0.0,0.0,0.0,0.0,0.0,0.0,0.0,0.0,1141.15
7946,0.6705670567056706,0.1049104910491049,0.1201120112011201,0.0293029302930293,0.0149014901490149,0.03000300030003,0.0,0.0,0.0,0.0,0.0302030203020302,0.0,0.0,0.0,0.0,0.0,0.0,0.0,0.0,0.0,1573.15
7947,0.6184000000000001,0.0368,0.0942,0.1112,0.1142,0.025,0.0,0.0,0.0,0.0,0.0,0.0,0.0,0.0,0.0,0.0,0.0,0.0,0.0,0.0,1387.15
7948,0.6579999999999999,0.047,0.1159999999999999,0.049,0.012,0.0,0.0,0.0969999999999999,0.02,0.0,0.0,0.0,0.0,0.0,0.0,0.0,0.0,0.0,0.0,0.0,1417.15
7949,0.6518303660732148,0.0,0.0599119823964793,0.0798159631926385,0.0699139827965593,0.0,0.0,0.0508101620324064,0.0648129625925185,0.0,0.0099019803960792,0.0,0.0,0.0,0.0,0.0,0.0,0.013002600520104,0.0,0.0,1459.15
7950,0.58,0.0,0.0,0.0,0.0,0.0,0.42,0.0,0.0,0.0,0.0,0.0,0.0,0.0,0.0,0.0,0.0,0.0,0.0,0.0,1430.15
7951,0.5395539553955395,0.0,0.12001200120012,0.0087008700870087,0.1655165516551655,0.0,0.0,0.0715071507150715,0.0582058205820582,0.0,0.0,0.0,0.0365036503650365,0.0,0.0,0.0,0.0,0.0,0.0,0.0,1413.15
7952,0.7495999999999999,0.0,0.1251,0.0,0.0,0.0,0.0824,0.0418,0.0,0.0,0.0,0.0,0.0,0.0,0.0,0.0,0.0,0.0,0.0,0.0,1559.15
7953,0.599,0.0,0.1599,0.0576,0.024,0.0,0.0,0.1578999999999999,0.0,0.0,0.0,0.0,0.0,0.0,0.0,0.0,0.0,0.0,0.0,0.0,1433.15
7954,0.6590000000000001,0.0,0.123,0.0385,0.0205,0.0,0.0,0.148,0.0,0.0,0.01,0.0,0.0,0.0,0.0,0.0,0.0,0.0,0.0,0.0,1333.15
7955,0.7149000000000001,0.0145,0.0272,0.0614,0.0539,0.0,0.0,0.0,0.1096,0.0,0.0175,0.0,0.0,0.0,0.0,0.0,0.0,0.0,0.0,0.0,1283.15
7956,0.6655,0.0,0.0201,0.0339,0.0548,0.0,0.0,0.0441,0.0579999999999999,0.0,0.0792,0.0,0.0,0.0,0.0,0.0,0.0,0.0444,0.0,0.0,1393.15
7957,0.5983718046165539,0.0466055926711205,0.108212985558267,0.1127135256230747,0.0960115213825659,0.0212025443053166,0.0,0.0,0.0,0.0159019082289874,0.0,0.0,0.0,0.0,0.0,0.0,0.0,0.0,0.0,0.0,1383.15
7958,0.6140000000000001,0.0,0.07,0.06,0.055,0.0,0.06,0.022,0.033,0.0,0.04,0.0,0.0,0.013,0.0,0.02,0.0,0.013,0.0,0.0,1343.15
7959,0.2242,0.0,0.1501,0.1671,0.4586,0.0,0.0,0.0,0.0,0.0,0.0,0.0,0.0,0.0,0.0,0.0,0.0,0.0,0.0,0.0,1714.15
7960,0.6119,0.0,0.0955,0.1013,0.0784,0.0,0.0,0.0862,0.0266,0.0,0.0,0.0,0.0,0.0,0.0,0.0,0.0,0.0,0.0,0.0,1440.15
7961,0.7,0.0,0.025,0.0819999999999999,0.055,0.0,0.0,0.132,0.006,0.0,0.0,0.0,0.0,0.0,0.0,0.0,0.0,0.0,0.0,0.0,1332.15
7962,0.6487999999999999,0.0,0.0658,0.0489,0.1186999999999999,0.0,0.0313,0.0812,0.0053,0.0,0.0,0.0,0.0,0.0,0.0,0.0,0.0,0.0,0.0,0.0,1437.15
7963,0.506,0.038,0.114,0.108,0.0,0.0,0.175,0.042,0.0,0.0,0.0,0.0,0.0,0.0,0.0,0.0,0.0,0.0,0.01,0.0,1358.15
7964,0.6595,0.0,0.0063999999999999,0.0,0.2579999999999999,0.0,0.0142999999999999,0.0102999999999999,0.0,0.0515,0.0,0.0,0.0,0.0,0.0,0.0,0.0,0.0,0.0,0.0,1693.15
7965,0.35,0.0,0.0,0.0,0.0,0.3,0.0,0.0,0.0,0.0,0.0,0.0,0.0,0.0,0.0,0.35,0.0,0.0,0.0,0.0,1610.15
7966,0.5115000000000001,0.0,0.1469,0.0088,0.1777,0.0,0.0,0.0684,0.054,0.0,0.0,0.0,0.0327,0.0,0.0,0.0,0.0,0.0,0.0,0.0,1393.15
7967,0.0,0.6232,0.0,0.0,0.0,0.0,0.0,0.0,0.3768,0.0,0.0,0.0,0.0,0.0,0.0,0.0,0.0,0.0,0.0,0.0,1068.15
7968,0.6423293437721851,0.0,0.0790912999570047,0.0787913329533751,0.0,0.0,0.0465948745637979,0.1477837437881833,0.0,0.0,0.0,0.0,0.0,0.0,0.0,0.0,0.0,0.0049994500604933,0.0,0.0,1214.15
7969,0.6681133622672454,0.1026020520410408,0.0973019460389208,0.00490009800196,0.0943018860377207,0.0,0.0,0.0,0.0,0.0,0.0319006380127602,0.0,0.0,0.0,0.0,0.0,0.0,0.0,0.0,0.0,1370.15
7970,0.5015,0.0,0.0,0.0,0.1049,0.0,0.0,0.0,0.3936,0.0,0.0,0.0,0.0,0.0,0.0,0.0,0.0,0.0,0.0,0.0,1320.15
7971,0.625,0.01,0.0,0.0,0.0,0.0,0.0,0.215,0.0,0.0,0.0,0.0,0.0,0.0,0.0,0.0,0.0,0.12,0.03,0.0,1523.15
7972,0.6685668566856685,0.0,0.0,0.0448044804480448,0.0446044604460446,0.0,0.0,0.1816181618161816,0.0,0.0,0.0,0.0604060406040604,0.0,0.0,0.0,0.0,0.0,0.0,0.0,0.0,1122.15
7973,0.3224,0.0,0.19,0.0960999999999999,0.3914999999999999,0.0,0.0,0.0,0.0,0.0,0.0,0.0,0.0,0.0,0.0,0.0,0.0,0.0,0.0,0.0,1764.15
7974,0.6920000000000001,0.0,0.0,0.0,0.0,0.0,0.0,0.0,0.308,0.0,0.0,0.0,0.0,0.0,0.0,0.0,0.0,0.0,0.0,0.0,1282.15
7975,0.4231576842315768,0.0,0.0,0.0,0.107989201079892,0.0,0.0,0.4688531146885311,0.0,0.0,0.0,0.0,0.0,0.0,0.0,0.0,0.0,0.0,0.0,0.0,1240.15
7976,0.6292629262926294,0.019001900190019,0.0841084108410841,0.0327032703270327,0.0235023502350235,0.0,0.0,0.1544154415441544,0.0343034303430343,0.0,0.0,0.0,0.0,0.0,0.0,0.0,0.0,0.0214021402140214,0.0,0.0,1191.15
7977,0.62,0.0,0.0,0.0,0.0,0.0,0.0,0.0,0.0,0.0,0.38,0.0,0.0,0.0,0.0,0.0,0.0,0.0,0.0,0.0,1695.15
7978,0.188,0.4033,0.0,0.0,0.0,0.4086999999999999,0.0,0.0,0.0,0.0,0.0,0.0,0.0,0.0,0.0,0.0,0.0,0.0,0.0,0.0,1280.15
7979,0.7162999999999999,0.0,0.1319,0.0,0.0,0.0,0.0,0.0,0.1518,0.0,0.0,0.0,0.0,0.0,0.0,0.0,0.0,0.0,0.0,0.0,1888.15
7980,0.0,0.2123,0.0231,0.1402999999999999,0.1008,0.0663,0.0,0.0,0.0,0.0596999999999999,0.0,0.0,0.0,0.0,0.0,0.0237,0.0,0.0,0.365,0.0,1273.15
7981,0.6409640964096409,0.065006500650065,0.1115111511151115,0.1153115311531153,0.0672067206720672,0.0,0.0,0.0,0.0,0.0,0.0,0.0,0.0,0.0,0.0,0.0,0.0,0.0,0.0,0.0,1513.15
7982,0.6838,0.0299,0.1204,0.0567999999999999,0.0498,0.0355,0.0,0.0,0.0,0.0,0.0213,0.0,0.0,0.0,0.0,0.0,0.0,0.0,0.0,0.0,1428.15
7983,0.7102289771022897,0.1097890210978902,0.1096890310968903,0.0,0.0,0.0401959804019598,0.0,0.0,0.0,0.0,0.0300969903009699,0.0,0.0,0.0,0.0,0.0,0.0,0.0,0.0,0.0,1593.15
7984,0.0,0.0,0.15,0.0,0.0,0.2,0.0,0.0,0.0,0.0,0.0,0.0,0.0,0.0,0.0,0.0,0.0,0.0,0.65,0.0,1471.15
7985,0.684,0.0,0.0049,0.1563,0.0089,0.0,0.0,0.0211,0.0583,0.0,0.0475,0.0,0.0,0.0,0.0,0.0,0.0,0.0167,0.0,0.0,1343.15
7986,0.6013000000000001,0.0,0.0849,0.0693,0.0449,0.0,0.0,0.0395,0.0449,0.0,0.0704,0.0,0.0,0.0,0.0,0.0349,0.0,0.0099,0.0,0.0,1413.15
7987,0.7575999999999999,0.0,0.0,0.0453999999999999,0.0227999999999999,0.0,0.0,0.1494999999999999,0.0,0.0,0.0,0.0,0.0,0.0,0.0,0.0,0.0,0.0247,0.0,0.0,1485.15
7988,0.627,0.0969999999999999,0.111,0.042,0.049,0.0,0.0,0.04,0.0,0.0,0.033,0.0,0.0,0.0,0.0,0.0,0.0,0.0,0.0,0.0,1333.15
7989,0.45,0.0,0.0,0.0,0.0,0.4,0.0,0.0,0.0,0.0,0.0,0.0,0.0,0.0,0.0,0.15,0.0,0.0,0.0,0.0,1714.15
7990,0.5694569456945695,0.0899089908990899,0.1698169816981698,0.0,0.0,0.0,0.0,0.1698169816981698,0.0,0.0,0.0,0.0,0.0,0.0,0.0,0.0,0.0,0.0,0.0,0.0,1063.15
7991,0.7136,0.0,0.0,0.0443,0.0212,0.0,0.0,0.2208999999999999,0.0,0.0,0.0,0.0,0.0,0.0,0.0,0.0,0.0,0.0,0.0,0.0,1015.15
7992,0.6503650365036504,0.1227122712271227,0.1043104310431043,0.0244024402440244,0.0491049104910491,0.0245024502450245,0.0,0.0,0.0,0.0,0.0246024602460246,0.0,0.0,0.0,0.0,0.0,0.0,0.0,0.0,0.0,1305.15
7993,0.6131,0.0,0.0,0.0,0.2737,0.0,0.0,0.0,0.0,0.1132,0.0,0.0,0.0,0.0,0.0,0.0,0.0,0.0,0.0,0.0,1700.15
7994,0.6737000000000001,0.0,0.0,0.0,0.1491,0.0,0.0,0.1772,0.0,0.0,0.0,0.0,0.0,0.0,0.0,0.0,0.0,0.0,0.0,0.0,1318.15
7995,0.0,0.0,0.0,0.0,0.0,0.0,0.0,0.0,0.0,0.0,0.0,0.695,0.0,0.0,0.0,0.0,0.0,0.0,0.305,0.0,1197.15
7996,0.5900590059005901,0.0,0.0,0.0,0.1619161916191619,0.0,0.0,0.0,0.248024802480248,0.0,0.0,0.0,0.0,0.0,0.0,0.0,0.0,0.0,0.0,0.0,1102.15
