Repository: ychyn/algo_genetique

# algo_genetique
Ce code fait partie de notre mini-projet du MIG Verre 2024. L'objectif du mini-projet est l'obtention d'une composition de verre avec des qualités avantageuses pour une application potentiellement industrielle. 

On utilise l'outil de prediction des propriétés du verre à travers des réseaux de neuronnes codé par Franck Pigeonneau (qui constitue la plus grande partie de ce repo). On a codé l'algorithme génetique qui va, en utilisant ce réseau de neuronnes tenter d'obtenir une composition optimale dont on essaiera la fabrication dans le four situé à l'Ecole des Mines à Sophia Antipolis

File: DataBase/Tliqclean.csv (part 26 of 63)
,SiO2,B2O3,Al2O3,MgO,CaO,BaO,Li2O,Na2O,K2O,ZnO,SrO,PbO,Fe2O3,Y2O3,La2O3,TiO2,GeO2,ZrO2,P2O5,V2O5,Tliq
7997,0.0,0.0,0.0,0.0,0.0,0.0,0.2,0.0,0.0,0.0,0.0,0.0,0.0,0.0,0.0,0.0,0.8,0.0,0.0,0.0,1273.15
7998,0.6873,0.0,0.1326999999999999,0.036,0.144,0.0,0.0,0.0,0.0,0.0,0.0,0.0,0.0,0.0,0.0,0.0,0.0,0.0,0.0,0.0,1661.450048828125
7999,0.6499,0.0,0.105,0.0613,0.1838,0.0,0.0,0.0,0.0,0.0,0.0,0.0,0.0,0.0,0.0,0.0,0.0,0.0,0.0,0.0,1578.15
8000,0.0,0.0,0.0,0.0,0.0,0.25,0.0,0.0,0.0,0.0,0.0,0.0,0.0,0.0,0.0,0.0,0.75,0.0,0.0,0.0,1486.15
8001,0.635,0.265,0.02,0.0,0.0,0.0,0.08,0.0,0.0,0.0,0.0,0.0,0.0,0.0,0.0,0.0,0.0,0.0,0.0,0.0,1043.15
8002,0.4877999999999999,0.0,0.0,0.0,0.0,0.0,0.0,0.4826999999999999,0.0,0.0,0.0295,0.0,0.0,0.0,0.0,0.0,0.0,0.0,0.0,0.0,1353.15
8003,0.6165999999999999,0.0465,0.1066,0.0686,0.1155,0.0462,0.0,0.0,0.0,0.0,0.0,0.0,0.0,0.0,0.0,0.0,0.0,0.0,0.0,0.0,1383.15
8004,0.0,0.0,0.0,0.0,0.0,0.0,0.0,0.0,0.3329999999999999,0.0,0.0,0.0,0.0,0.0,0.0,0.0,0.667,0.0,0.0,0.0,1153.15
8005,0.4484,0.0,0.0,0.1032,0.4484,0.0,0.0,0.0,0.0,0.0,0.0,0.0,0.0,0.0,0.0,0.0,0.0,0.0,0.0,0.0,1698.15
8006,0.4124,0.0,0.0,0.0,0.0,0.0,0.0,0.2062,0.0,0.0,0.0,0.0,0.0,0.0,0.0,0.0,0.0,0.0,0.3814,0.0,1231.15
8007,0.6645335466453355,0.0206979302069793,0.1247875212478752,0.0227977202279772,0.0,0.0,0.0,0.164983501649835,0.0,0.0,0.0,0.0,0.0,0.0,0.0,0.0,0.0,0.0,0.0,0.0,1235.15
8008,0.702,0.0,0.149,0.0,0.0479999999999999,0.0,0.0,0.089,0.0119999999999999,0.0,0.0,0.0,0.0,0.0,0.0,0.0,0.0,0.0,0.0,0.0,1613.15
8009,0.614,0.019,0.0842,0.0491,0.0118,0.0,0.0,0.1597,0.035,0.0,0.0,0.0,0.0,0.0,0.0,0.0,0.0,0.0268,0.0,0.0,1168.15
8010,0.644,0.0,0.0,0.0,0.0,0.0,0.0,0.0,0.356,0.0,0.0,0.0,0.0,0.0,0.0,0.0,0.0,0.0,0.0,0.0,1298.15
8011,0.626,0.0,0.0,0.0,0.1602,0.0,0.0,0.1578,0.0,0.0559999999999999,0.0,0.0,0.0,0.0,0.0,0.0,0.0,0.0,0.0,0.0,1371.15
8012,0.3265,0.2314999999999999,0.0,0.0,0.0,0.0,0.442,0.0,0.0,0.0,0.0,0.0,0.0,0.0,0.0,0.0,0.0,0.0,0.0,0.0,1233.15
8013,0.6697,0.0,0.1502,0.03,0.0801,0.04,0.0,0.0,0.0,0.0,0.0,0.0,0.0,0.0,0.0,0.0,0.0,0.0,0.03,0.0,1475.15
8014,0.6633,0.0,0.1229,0.1088,0.105,0.0,0.0,0.0,0.0,0.0,0.0,0.0,0.0,0.0,0.0,0.0,0.0,0.0,0.0,0.0,1528.15
8015,0.0,0.52,0.0,0.0,0.0,0.0,0.48,0.0,0.0,0.0,0.0,0.0,0.0,0.0,0.0,0.0,0.0,0.0,0.0,0.0,1117.15
8016,0.7008140162803257,0.0,0.0717014340286805,0.0,0.0184003680073601,0.0482009640192803,0.0,0.0274005480109602,0.0322006440128802,0.0,0.0720014400288005,0.0,0.0,0.0,0.0,0.0,0.0,0.0270005400108002,0.0,0.0,1358.15
8017,0.658,0.0,0.0,0.0,0.0,0.0501999999999999,0.0,0.0,0.0,0.0406,0.0,0.2498,0.0,0.0,0.0,0.0,0.0,0.0,0.0,0.0,1449.15
8018,0.4725472547254726,0.1597159715971597,0.0394039403940394,0.0,0.0422042204220422,0.0921092109210921,0.0,0.0,0.0,0.03000300030003,0.1157115711571157,0.0,0.0,0.0,0.0,0.0355035503550355,0.0,0.0128012801280128,0.0,0.0,1214.15
8019,0.412058794120588,0.0915908409159084,0.0,0.0,0.0,0.0,0.0,0.4963503649635037,0.0,0.0,0.0,0.0,0.0,0.0,0.0,0.0,0.0,0.0,0.0,0.0,1239.15
8020,0.4,0.0,0.04,0.14,0.2,0.0,0.015,0.0,0.0,0.11,0.02,0.0,0.0,0.025,0.0,0.04,0.0,0.01,0.0,0.0,1503.15
8021,0.7444,0.0,0.0,0.0,0.1175,0.0,0.0,0.1381,0.0,0.0,0.0,0.0,0.0,0.0,0.0,0.0,0.0,0.0,0.0,0.0,1348.15
8022,0.0,0.0182,0.0,0.0727,0.0364,0.3636,0.0364,0.0,0.0,0.0727,0.0,0.0,0.0,0.0,0.0,0.0,0.0,0.0,0.4,0.0,1203.15
8023,0.618,0.0,0.0,0.0,0.099,0.0,0.0,0.16,0.0,0.0,0.0,0.0,0.0,0.0,0.0,0.123,0.0,0.0,0.0,0.0,1423.15
8024,0.74,0.0,0.1169999999999999,0.0715,0.0715,0.0,0.0,0.0,0.0,0.0,0.0,0.0,0.0,0.0,0.0,0.0,0.0,0.0,0.0,0.0,1701.15
8025,0.6988,0.0,0.0,0.0,0.0,0.0,0.0,0.2528,0.0,0.0,0.0484,0.0,0.0,0.0,0.0,0.0,0.0,0.0,0.0,0.0,1100.15
8026,0.503,0.0,0.0,0.0,0.3329999999999999,0.0,0.0,0.1639999999999999,0.0,0.0,0.0,0.0,0.0,0.0,0.0,0.0,0.0,0.0,0.0,0.0,1563.15
8027,0.0,0.9908,0.0,0.0,0.0,0.0092,0.0,0.0,0.0,0.0,0.0,0.0,0.0,0.0,0.0,0.0,0.0,0.0,0.0,0.0,1130.15
8028,0.0,0.03,0.12,0.13,0.0,0.0,0.03,0.03,0.06,0.0,0.0,0.0,0.0,0.0,0.0,0.0,0.0,0.0,0.6,0.0,1293.15
8029,0.6725000000000001,0.0,0.0235,0.0625,0.0675,0.02,0.0,0.03,0.09,0.0,0.033,0.0,0.0,0.0,0.0,0.0,0.0,0.0,0.0,0.0,1288.15
8030,0.6644664466446645,0.0,0.0052005200520052,0.0197019701970197,0.0401040104010401,0.0,0.0111011101110111,0.1496149614961496,0.0098009800980098,0.0,0.0,0.0,0.0,0.0,0.0,0.0099009900990099,0.0,0.0876087608760876,0.0,0.0,1473.15
8031,0.0,0.865,0.0,0.0,0.0,0.0,0.0,0.0,0.0,0.0,0.135,0.0,0.0,0.0,0.0,0.0,0.0,0.0,0.0,0.0,1214.15
8032,0.59,0.0,0.09,0.07,0.07,0.0,0.0,0.0,0.0,0.13,0.0,0.05,0.0,0.0,0.0,0.0,0.0,0.0,0.0,0.0,1453.15
8033,0.6700659868026395,0.0803839232153569,0.129874025194961,0.0101979604079184,0.0547890421915617,0.0,0.0,0.0,0.0,0.0,0.0546890621875625,0.0,0.0,0.0,0.0,0.0,0.0,0.0,0.0,0.0,1583.15
8034,0.6724,0.0,0.0504999999999999,0.0492,0.0741,0.0,0.0,0.0511,0.0,0.0,0.0828999999999999,0.0,0.0,0.0,0.0,0.0,0.0,0.0198,0.0,0.0,1407.15
8035,0.682,0.0,0.003,0.0,0.02,0.0,0.025,0.135,0.015,0.0,0.0,0.0,0.0,0.0,0.0,0.0,0.0,0.12,0.0,0.0,1587.15
8036,0.6846,0.0,0.0,0.0,0.0683,0.0,0.0392,0.1185,0.0,0.0,0.0,0.0,0.0,0.0,0.0,0.0,0.0,0.0894,0.0,0.0,1503.15
8037,0.6401000000000001,0.0086,0.0846,0.0329,0.0237,0.0,0.0,0.1498,0.0338,0.0,0.0,0.0,0.0,0.0,0.0,0.0,0.0,0.0215,0.0,0.0,1133.15
8038,0.0,0.216,0.03,0.0,0.1169999999999999,0.054,0.054,0.0409999999999999,0.0409999999999999,0.307,0.0,0.0,0.0,0.0,0.0,0.0,0.0,0.0,0.14,0.0,1073.15
8039,0.6343,0.0619,0.0241,0.023,0.0046999999999999,0.0073,0.1442,0.0417,0.0,0.0,0.0134,0.0,0.0,0.0,0.0161,0.0,0.0,0.0199,0.0,0.0,1177.15
8040,0.6827,0.0,0.0806,0.1614999999999999,0.0564,0.0,0.0,0.0,0.0,0.0,0.0188,0.0,0.0,0.0,0.0,0.0,0.0,0.0,0.0,0.0,1569.15
8041,0.6645,0.0,0.0,0.0,0.0613999999999999,0.0,0.0,0.1777,0.0,0.0,0.0,0.0,0.0,0.0,0.0106,0.0,0.0,0.0838,0.0,0.0,1403.15
8042,0.0,0.0,0.0,0.0,0.0,0.0,0.0,0.0,0.0,0.2,0.0,0.0,0.0,0.0,0.0,0.0,0.0,0.0,0.0,0.8,934.15
8043,0.669,0.0,0.15,0.0,0.0,0.075,0.0,0.0,0.0,0.0,0.075,0.0,0.0,0.0,0.0,0.0,0.0,0.0,0.03,0.0,1601.15
8044,0.0,0.0,0.0,0.0,0.0,0.4,0.0,0.0,0.0,0.0,0.0,0.0,0.0,0.0,0.0,0.0,0.0,0.0,0.0,0.6,922.15
8045,0.7573000000000001,0.0,0.1339,0.0,0.0,0.1088,0.0,0.0,0.0,0.0,0.0,0.0,0.0,0.0,0.0,0.0,0.0,0.0,0.0,0.0,1683.15
8046,0.8231,0.0,0.0,0.0,0.0,0.0,0.0,0.0,0.1769,0.0,0.0,0.0,0.0,0.0,0.0,0.0,0.0,0.0,0.0,0.0,1111.15
8047,0.8197,0.0,0.0904,0.0,0.0,0.0,0.0,0.0899,0.0,0.0,0.0,0.0,0.0,0.0,0.0,0.0,0.0,0.0,0.0,0.0,1353.15
8048,0.7502249775022498,0.0,0.1248875112488751,0.0,0.0,0.0,0.0,0.0131986801319868,0.1116888311168883,0.0,0.0,0.0,0.0,0.0,0.0,0.0,0.0,0.0,0.0,0.0,1718.15
8049,0.1686168616861686,0.4355435543554355,0.0,0.0,0.0,0.0,0.149014901490149,0.0,0.0,0.1886188618861886,0.0,0.0,0.0,0.0,0.0233023302330233,0.0,0.0,0.0156015601560156,0.0,0.0,1273.15
8050,0.7811,0.0,0.1184,0.0,0.0,0.0,0.0,0.0,0.0,0.0,0.1005,0.0,0.0,0.0,0.0,0.0,0.0,0.0,0.0,0.0,1663.15
8051,0.4177,0.2055,0.0494,0.0,0.0,0.0264,0.1726,0.0,0.0,0.0161,0.1022,0.0,0.0,0.0,0.0101,0.0,0.0,0.0,0.0,0.0,1013.15
8052,0.0,0.0,0.0,0.0,0.0,0.0,0.475,0.0,0.0,0.0,0.0,0.0,0.0,0.0,0.0,0.0,0.0,0.0,0.0,0.525,883.1499999999999
8053,0.5993,0.0,0.1598,0.0733,0.0078,0.0,0.0,0.1583,0.0,0.0,0.0,0.0,0.0,0.0,0.0,0.0,0.0,0.0,0.0,0.0,1513.15
8054,0.6234000000000001,0.0,0.0828999999999999,0.042,0.2517,0.0,0.0,0.0,0.0,0.0,0.0,0.0,0.0,0.0,0.0,0.0,0.0,0.0,0.0,0.0,1413.15
8055,0.1007899210078992,0.4100589941005899,0.0,0.0,0.1233876612338766,0.0,0.0868913108689131,0.013998600139986,0.0,0.1381861813818618,0.0166983301669833,0.0,0.0,0.0306969303069693,0.0557944205579442,0.0,0.0,0.0210978902109789,0.0,0.0,1203.15
8056,0.64,0.0,0.0,0.0,0.045,0.0,0.02,0.15,0.025,0.0,0.0,0.0,0.0,0.0,0.0,0.0,0.0,0.12,0.0,0.0,1553.15
8057,0.6531,0.0175,0.0,0.0,0.106,0.0,0.0,0.2234,0.0,0.0,0.0,0.0,0.0,0.0,0.0,0.0,0.0,0.0,0.0,0.0,1181.15
8058,0.688931106889311,0.0,0.0561943805619438,0.0566943305669432,0.0,0.0,0.0,0.1475852414758524,0.0,0.0,0.0,0.0,0.0,0.0,0.0,0.0,0.0,0.0,0.0,0.0494950504949504,1193.15
8059,0.6411000000000001,0.0509,0.1378,0.0241,0.0,0.0,0.0,0.1366,0.0,0.0,0.0,0.0,0.0,0.0,0.0,0.0,0.0,0.0,0.0,0.0,1413.15
8060,0.6667000000000001,0.0,0.0,0.0,0.0,0.0,0.12,0.18,0.0333,0.0,0.0,0.0,0.0,0.0,0.0,0.0,0.0,0.0,0.0,0.0,983.15
8061,0.0,0.0,0.0,0.0,0.3528,0.0,0.0,0.1467,0.0,0.0,0.0,0.0,0.0,0.0,0.0,0.0,0.0,0.0,0.5005,0.0,1107.15
8062,0.7083708370837083,0.0,0.0,0.0,0.0,0.0,0.0445044504450445,0.118011801180118,0.0212021202120212,0.0,0.0,0.0,0.0,0.0,0.0,0.0,0.0,0.1079107910791078,0.0,0.0,1367.15
8063,0.7381261873812618,0.0,0.0,0.0,0.0,0.0,0.0200979902009799,0.2417758224177582,0.0,0.0,0.0,0.0,0.0,0.0,0.0,0.0,0.0,0.0,0.0,0.0,1040.15
8064,0.2532253225322532,0.0,0.117011701170117,0.1776177617761776,0.4521452145214522,0.0,0.0,0.0,0.0,0.0,0.0,0.0,0.0,0.0,0.0,0.0,0.0,0.0,0.0,0.0,1750.15
8065,0.7820999999999999,0.0973,0.0323,0.0,0.009,0.0054,0.0,0.0593,0.0128,0.0,0.0,0.0,0.0,0.0,0.0,0.0,0.0,0.0,0.0,0.0,1273.15
8066,0.7143,0.0302999999999999,0.0487999999999999,0.017,0.0676,0.0,0.0,0.0,0.121,0.0,0.0,0.0,0.0,0.0,0.0,0.0,0.0,0.0,0.0,0.0,1333.15
8067,0.7471,0.0,0.04,0.0,0.0,0.2129,0.0,0.0,0.0,0.0,0.0,0.0,0.0,0.0,0.0,0.0,0.0,0.0,0.0,0.0,1562.15
8068,0.0,0.0,0.0,0.0,0.0,0.32,0.0,0.0,0.0,0.0,0.0,0.0,0.0,0.0,0.0,0.68,0.0,0.0,0.0,0.0,1587.15
8069,0.1845,0.3296,0.0,0.0,0.1432,0.0,0.1281,0.0,0.0,0.1315,0.0,0.0,0.0,0.0,0.0465,0.0,0.0,0.0366,0.0,0.0,1253.15
8070,0.0,0.0,0.0,0.0,0.0,0.0,0.0,0.3125,0.3125,0.0,0.0,0.0,0.0,0.0,0.0,0.0,0.0,0.0,0.375,0.0,1023.15
8071,0.5582,0.0,0.1353,0.2742,0.0,0.0,0.0,0.0,0.0323,0.0,0.0,0.0,0.0,0.0,0.0,0.0,0.0,0.0,0.0,0.0,1668.15
8072,0.6366999999999999,0.0189999999999999,0.1447999999999999,0.0327999999999999,0.0,0.0,0.0,0.1644999999999999,0.0,0.0,0.0,0.0,0.0,0.0,0.0,0.0,0.0,0.0,0.0,0.0,1309.15
8073,0.0,0.67,0.0,0.0,0.0,0.0,0.0,0.33,0.0,0.0,0.0,0.0,0.0,0.0,0.0,0.0,0.0,0.0,0.0,0.0,1058.15
8074,0.6481351864813518,0.0,0.0142985701429857,0.1071892810718928,0.1103889611038896,0.0,0.0,0.1177882211778822,0.0,0.0,0.0,0.0,0.0,0.0,0.0,0.0,0.0,0.0,0.0,0.0,1450.15
8075,0.5738000000000001,0.0765,0.0,0.0,0.0,0.0,0.1103,0.0204,0.0861,0.0,0.0,0.0,0.0,0.0,0.0,0.0968,0.0,0.0359,0.0,0.0,1228.15
8076,0.6493350664933506,0.0,0.0057994200579942,0.0633936606339366,0.1143885611438856,0.0,0.0,0.1628837116288371,0.0,0.0,0.0,0.0,0.0,0.0,0.0,0.0,0.0,0.0,0.0041995800419958,0.0,1273.15
8077,0.0,0.0,0.0,0.0,0.375,0.0,0.0,0.25,0.0,0.0,0.0,0.0,0.0,0.0,0.0,0.0,0.0,0.0,0.375,0.0,1083.15
8078,0.5202,0.068,0.0129,0.0,0.0923,0.1546,0.0,0.0,0.0,0.0,0.0416,0.0,0.0,0.0,0.0318,0.0626,0.0,0.0157,0.0,0.0,1239.15
8079,0.547621904876195,0.0672026881075242,0.1681067242689707,0.0,0.0384015360614424,0.0,0.0,0.1777071082843313,0.0,0.0,0.0,0.0,0.0,0.0,0.0,0.0,0.0,0.0,0.0,0.0,1293.15
8080,0.4568,0.0,0.1855,0.2421,0.0544,0.0,0.0612,0.0,0.0,0.0,0.0,0.0,0.0,0.0,0.0,0.0,0.0,0.0,0.0,0.0,1768.15
8081,0.0,0.3089,0.0,0.0,0.2557,0.0,0.0,0.0578,0.0,0.3522999999999999,0.0,0.0,0.0,0.0,0.0,0.0,0.0,0.0,0.0253,0.0,1069.15
8082,0.6689999999999999,0.0,0.0339999999999999,0.1319999999999999,0.011,0.0,0.0,0.1539999999999999,0.0,0.0,0.0,0.0,0.0,0.0,0.0,0.0,0.0,0.0,0.0,0.0,1303.15
8083,0.8687999999999999,0.0,0.0896,0.0,0.0,0.0,0.0,0.0,0.0416,0.0,0.0,0.0,0.0,0.0,0.0,0.0,0.0,0.0,0.0,0.0,1808.15
8084,0.6550000000000001,0.041,0.116,0.048,0.0,0.0,0.0,0.117,0.022,0.0,0.0,0.0,0.0,0.0,0.0,0.0,0.0,0.0,0.0,0.0,1400.15
8085,0.6202,0.0,0.1800999999999999,0.0,0.0,0.0,0.0,0.1996999999999999,0.0,0.0,0.0,0.0,0.0,0.0,0.0,0.0,0.0,0.0,0.0,0.0,1523.15
8086,0.7,0.0,0.0,0.0,0.0,0.0,0.3,0.0,0.0,0.0,0.0,0.0,0.0,0.0,0.0,0.0,0.0,0.0,0.0,0.0,1303.15
8087,0.653,0.0046999999999999,0.1248,0.0163999999999999,0.0235,0.0,0.0,0.1607,0.0147,0.0,0.0,0.0,0.0,0.0,0.0,0.0,0.0,0.0,0.0,0.0,1247.15
8088,0.0,0.0,0.0,0.0,0.0,0.0,0.0,0.0,0.0,0.485,0.0,0.0,0.0,0.0,0.0,0.0,0.0,0.0,0.5,0.0,1133.15
8089,0.6331,0.092,0.114,0.0529,0.047,0.0,0.0,0.042,0.0,0.0,0.018,0.0,0.0,0.0,0.0,0.0,0.0,0.0,0.0,0.0,1343.15
8090,0.0,0.4985,0.0,0.0,0.0,0.0,0.0,0.0,0.0,0.2842,0.0,0.0,0.0,0.0,0.142,0.0,0.0,0.0657,0.0,0.0,1313.15
8091,0.6827,0.0,0.1730999999999999,0.0,0.0,0.0,0.0,0.0,0.0,0.0,0.0288,0.0,0.0,0.0,0.1153999999999999,0.0,0.0,0.0,0.0,0.0,1533.15
8092,0.4399,0.0,0.0,0.0,0.0,0.0,0.0,0.4954,0.0,0.0,0.0647,0.0,0.0,0.0,0.0,0.0,0.0,0.0,0.0,0.0,1313.15
8093,0.0,0.1748999999999999,0.0239,0.145,0.1042,0.0889,0.0,0.0,0.0,0.0479,0.0,0.0,0.0,0.0,0.0,0.0382,0.0,0.0,0.377,0.0,1263.15
8094,0.652,0.0,0.0,0.0,0.0,0.0,0.0,0.0,0.0,0.0,0.348,0.0,0.0,0.0,0.0,0.0,0.0,0.0,0.0,0.0,1632.15
8095,0.4,0.0,0.0,0.0,0.0,0.2,0.0,0.0,0.0,0.0,0.0,0.0,0.0,0.0,0.1,0.3,0.0,0.0,0.0,0.0,1588.15
8096,0.0,0.0,0.0,0.0,0.2213221322132213,0.0,0.0,0.0,0.2786278627862786,0.0,0.0,0.0,0.0,0.0,0.0,0.0,0.0,0.0,0.5000500050005001,0.0,1045.15
8097,0.0,0.2584,0.0062,0.075,0.0,0.2041,0.196,0.0,0.0,0.0,0.0172,0.0,0.0,0.0,0.0,0.0,0.0,0.0,0.2430999999999999,0.0,1213.15
8098,0.3599359935993599,0.351035103510351,0.0,0.0,0.0,0.0,0.0,0.289028902890289,0.0,0.0,0.0,0.0,0.0,0.0,0.0,0.0,0.0,0.0,0.0,0.0,887.1500000000001
8099,0.6585,0.0478,0.0226,0.036,0.148,0.0,0.0,0.087,0.0,0.0,0.0,0.0,0.0,0.0,0.0,0.0,0.0,0.0,0.0,0.0,1386.15
8100,0.7,0.0,0.0,0.0,0.0,0.0,0.0,0.3,0.0,0.0,0.0,0.0,0.0,0.0,0.0,0.0,0.0,0.0,0.0,0.0,1108.15
8101,0.7481,0.0,0.0,0.0,0.0,0.0,0.0,0.2519,0.0,0.0,0.0,0.0,0.0,0.0,0.0,0.0,0.0,0.0,0.0,0.0,1103.15
8102,0.7975797579757976,0.0,0.0,0.1888188818881888,0.0,0.0,0.0,0.0136013601360136,0.0,0.0,0.0,0.0,0.0,0.0,0.0,0.0,0.0,0.0,0.0,0.0,1933.15
8103,0.625,0.0,0.06,0.04,0.015,0.05,0.0,0.02,0.055,0.0,0.055,0.0,0.0,0.0,0.02,0.02,0.0,0.04,0.0,0.0,1543.15
8104,0.2194780521947805,0.2525747425257474,0.0,0.0,0.1567843215678432,0.1146885311468853,0.0,0.0,0.0,0.215978402159784,0.0,0.0,0.0,0.0,0.0404959504049595,0.0,0.0,0.0,0.0,0.0,1092.15
8105,0.0,0.0913091309130913,0.0178017801780178,0.0,0.0,0.33003300330033,0.1129112911291129,0.0,0.0,0.0,0.0,0.0,0.0,0.0,0.0119011901190119,0.0,0.0,0.0,0.4214421442144214,0.0,1126.15
8106,0.7033999999999999,0.0,0.0992999999999999,0.0,0.0,0.0,0.0,0.0,0.0,0.1972999999999999,0.0,0.0,0.0,0.0,0.0,0.0,0.0,0.0,0.0,0.0,1763.15
8107,0.575,0.0,0.0,0.0,0.0,0.0,0.0,0.225,0.0,0.0,0.0,0.0,0.0,0.0,0.0,0.2,0.0,0.0,0.0,0.0,1123.15
8108,0.6236623662366237,0.0,0.1804180418041804,0.1014101410141014,0.0632063206320632,0.0111011101110111,0.0,0.0,0.0,0.0,0.0,0.0,0.0,0.0,0.0,0.0,0.0,0.0,0.0192019201920192,0.0,1405.15
8109,0.6139,0.0,0.0126,0.0,0.0,0.3735,0.0,0.0,0.0,0.0,0.0,0.0,0.0,0.0,0.0,0.0,0.0,0.0,0.0,0.0,1696.15
8110,0.601,0.0,0.0,0.0,0.268,0.0,0.0,0.131,0.0,0.0,0.0,0.0,0.0,0.0,0.0,0.0,0.0,0.0,0.0,0.0,1537.15
8111,0.6625,0.0,0.1315,0.125,0.012,0.0,0.069,0.0,0.0,0.0,0.0,0.0,0.0,0.0,0.0,0.0,0.0,0.0,0.0,0.0,1570.15
8112,0.7050000000000001,0.021,0.067,0.0,0.0,0.065,0.0,0.028,0.032,0.0,0.065,0.0,0.0,0.0,0.0,0.0,0.0,0.015,0.0,0.0,1253.15
8113,0.4760000000000001,0.1286,0.079,0.126,0.1269,0.0,0.0635,0.0,0.0,0.0,0.0,0.0,0.0,0.0,0.0,0.0,0.0,0.0,0.0,0.0,1305.15
8114,0.6962999999999999,0.0,0.0,0.0721,0.0756,0.0197,0.0,0.1348,0.0,0.0,0.0,0.0,0.0,0.0,0.0,0.0,0.0,0.0,0.0,0.0,1219.15
8115,0.5845,0.0483,0.0279,0.0,0.0,0.1672,0.0,0.0,0.0,0.0,0.1674,0.0,0.0,0.0,0.0,0.0,0.0,0.0,0.0,0.0,1358.15
8116,0.2825,0.0,0.2330999999999999,0.0,0.4844,0.0,0.0,0.0,0.0,0.0,0.0,0.0,0.0,0.0,0.0,0.0,0.0,0.0,0.0,0.0,1863.15
8117,0.5656434356564344,0.0,0.0584941505849415,0.0887911208879112,0.287071292870713,0.0,0.0,0.0,0.0,0.0,0.0,0.0,0.0,0.0,0.0,0.0,0.0,0.0,0.0,0.0,1542.15
8118,0.0,0.0,0.0,0.0,0.374,0.0,0.0,0.0,0.0,0.0,0.0,0.0,0.0,0.0,0.0,0.0,0.626,0.0,0.0,0.0,1539.15
8119,0.6720999999999999,0.0,0.1026,0.0541,0.0,0.0,0.0,0.1545,0.0,0.0,0.0,0.0,0.0,0.0,0.0,0.0,0.0,0.0,0.0,0.0155,1383.15
8120,0.4476402876258863,0.1753157784200578,0.0487043833945055,0.0,0.0,0.0265023852146693,0.1731155804022361,0.0,0.0,0.0,0.1178106029542658,0.0,0.0,0.0,0.0102009180826274,0.0,0.0,0.0,0.0,0.0,1033.15
8121,0.7578,0.0,0.0,0.0,0.0757,0.0,0.0,0.1664999999999999,0.0,0.0,0.0,0.0,0.0,0.0,0.0,0.0,0.0,0.0,0.0,0.0,1339.15
8122,0.667,0.0,0.0,0.0,0.0,0.0,0.0,0.3329999999999999,0.0,0.0,0.0,0.0,0.0,0.0,0.0,0.0,0.0,0.0,0.0,0.0,1142.15
8123,0.5561221428999941,0.0,0.0,0.0,0.0087987681724558,0.1159837622732817,0.0,0.0713900053992441,0.0187973683684284,0.0241966124742536,0.0,0.1201831743555902,0.0,0.0,0.0132981382606435,0.0368948347231387,0.0,0.0334953106565081,0.0,0.0,1198.15
8124,0.0,0.0,0.0,0.0,0.2,0.0,0.0,0.0,0.0,0.0,0.0,0.0,0.0,0.0,0.0,0.0,0.8,0.0,0.0,0.0,1547.15
8125,0.669,0.009,0.132,0.093,0.053,0.0,0.0,0.0,0.0,0.0,0.044,0.0,0.0,0.0,0.0,0.0,0.0,0.0,0.0,0.0,1534.15
8126,0.7281000000000001,0.008,0.048,0.0574,0.0223,0.0,0.0,0.02,0.1,0.0,0.0155,0.0,0.0,0.0,0.0,0.0,0.0,0.0,0.0,0.0,1268.15
8127,0.6597340265973404,0.0465953404659534,0.0990900909909009,0.0,0.137986201379862,0.0565943405659434,0.0,0.0,0.0,0.0,0.0,0.0,0.0,0.0,0.0,0.0,0.0,0.0,0.0,0.0,1353.15
8128,0.5,0.0,0.0,0.0,0.0,0.32,0.0,0.0,0.0,0.18,0.0,0.0,0.0,0.0,0.0,0.0,0.0,0.0,0.0,0.0,1425.15
8129,0.5726,0.0,0.0,0.0,0.0,0.0,0.0,0.4274,0.0,0.0,0.0,0.0,0.0,0.0,0.0,0.0,0.0,0.0,0.0,0.0,1275.15
8130,0.2089208920892089,0.3365336533653365,0.0,0.0,0.1641164116411641,0.0,0.084008400840084,0.0,0.0,0.0822082208220822,0.0,0.0,0.0,0.0296029602960296,0.0539053905390539,0.0,0.0,0.0407040704070407,0.0,0.0,1223.15
8131,0.0,0.0,0.0,0.0,0.0,0.25,0.0,0.0,0.0,0.0,0.0,0.0,0.0,0.0,0.0,0.75,0.0,0.0,0.0,0.0,1697.15
8132,0.6354635463546355,0.07000700070007,0.1081108110811081,0.0757075707570757,0.0291029102910291,0.035003500350035,0.0,0.0,0.0,0.0,0.0466046604660466,0.0,0.0,0.0,0.0,0.0,0.0,0.0,0.0,0.0,1515.15
8133,0.676,0.033,0.101,0.049,0.0,0.0,0.0,0.13,0.01,0.0,0.0,0.0,0.0,0.0,0.0,0.0,0.0,0.0,0.0,0.0,1304.15
8134,0.0,0.0,0.0,0.0,0.0,0.0,0.0,0.0,0.0,0.0,0.0,0.7,0.0,0.0,0.0,0.0,0.0,0.0,0.3,0.0,1213.15
8135,0.5339,0.0,0.0,0.0,0.0,0.0,0.0,0.0677,0.0,0.0,0.0,0.3984,0.0,0.0,0.0,0.0,0.0,0.0,0.0,0.0,999.15
8136,0.5354,0.0,0.1963,0.2625,0.0,0.0,0.0,0.0,0.0058,0.0,0.0,0.0,0.0,0.0,0.0,0.0,0.0,0.0,0.0,0.0,1728.15
8137,0.5468453154684532,0.0,0.1516848315168483,0.1006899310068993,0.0999900009999,0.0,0.0,0.1007899210078992,0.0,0.0,0.0,0.0,0.0,0.0,0.0,0.0,0.0,0.0,0.0,0.0,1464.15
8138,0.1297,0.5494,0.0202,0.0,0.0,0.2501,0.0,0.0506,0.0,0.0,0.0,0.0,0.0,0.0,0.0,0.0,0.0,0.0,0.0,0.0,1226.15
8139,0.58,0.15,0.08,0.04,0.04,0.07,0.0,0.0,0.0,0.0,0.02,0.0,0.0,0.0,0.0,0.0,0.0,0.02,0.0,0.0,1285.15
8140,0.0,0.05,0.0,0.0,0.0,0.0,0.0,0.0,0.0,0.0,0.0,0.55,0.0,0.0,0.0,0.0,0.0,0.0,0.4,0.0,934.15
8141,0.6769,0.0,0.0445,0.0825999999999999,0.0378,0.0,0.0,0.1582,0.0,0.0,0.0,0.0,0.0,0.0,0.0,0.0,0.0,0.0,0.0,0.0,1283.15
8142,0.0,0.667,0.0,0.0,0.0,0.0,0.0,0.0,0.3329999999999999,0.0,0.0,0.0,0.0,0.0,0.0,0.0,0.0,0.0,0.0,0.0,1140.15
8143,0.6123,0.0,0.0,0.1426,0.0409999999999999,0.0,0.0,0.2041,0.0,0.0,0.0,0.0,0.0,0.0,0.0,0.0,0.0,0.0,0.0,0.0,1239.15
8144,0.7805,0.0,0.1002,0.0,0.0,0.0,0.0,0.0,0.0,0.0,0.1193,0.0,0.0,0.0,0.0,0.0,0.0,0.0,0.0,0.0,1632.15
8145,0.6825,0.0778,0.1198,0.036,0.0719,0.012,0.0,0.0,0.0,0.0,0.0,0.0,0.0,0.0,0.0,0.0,0.0,0.0,0.0,0.0,1523.15
8146,0.4633,0.1839,0.032,0.0,0.0426,0.0929,0.0,0.0,0.0,0.0302999999999999,0.086,0.0,0.0,0.0,0.0,0.0199,0.0,0.0491,0.0,0.0,1274.15
8147,0.8090999999999999,0.0,0.0,0.0,0.0,0.0,0.0,0.0,0.1909,0.0,0.0,0.0,0.0,0.0,0.0,0.0,0.0,0.0,0.0,0.0,1041.15
8148,0.54,0.0,0.03,0.11,0.03,0.0,0.13,0.04,0.0,0.0,0.03,0.0,0.0,0.0,0.0,0.08,0.0,0.01,0.0,0.0,1516.15
8149,0.5841,0.0219,0.072,0.0109,0.0327999999999999,0.1376,0.0,0.0,0.0,0.0,0.1374,0.0,0.0,0.0,0.0,0.0,0.0,0.0,0.0,0.0,1448.15
8150,0.635,0.015,0.0,0.0,0.025,0.015,0.01,0.16,0.02,0.0,0.0,0.0,0.0,0.0,0.0,0.0,0.0,0.12,0.0,0.0,1529.15
8151,0.0,0.015,0.0,0.02,0.0,0.23,0.104,0.104,0.04,0.12,0.0,0.0,0.0,0.0,0.0,0.0,0.0,0.0,0.36,0.0,1023.15
8152,0.0,0.0,0.0,0.0,0.0,0.0,0.3,0.0,0.0,0.0,0.0,0.0,0.0,0.0,0.0,0.0,0.0,0.0,0.0,0.7,873.1500000000001
8153,0.5957,0.0,0.0923,0.1655,0.1379,0.0,0.0,0.0,0.0,0.0086,0.0,0.0,0.0,0.0,0.0,0.0,0.0,0.0,0.0,0.0,1503.15
8154,0.7535,0.0,0.0405,0.0,0.0,0.0,0.0,0.0,0.206,0.0,0.0,0.0,0.0,0.0,0.0,0.0,0.0,0.0,0.0,0.0,1153.15
8155,0.6784321567843217,0.05999400059994,0.1257874212578742,0.032996700329967,0.0667933206679332,0.0,0.0,0.0,0.0,0.0,0.035996400359964,0.0,0.0,0.0,0.0,0.0,0.0,0.0,0.0,0.0,1423.15
8156,0.6443355664433557,0.0,0.0908909109089091,0.0648935106489351,0.03999600039996,0.0,0.0,0.1408859114088591,0.018998100189981,0.0,0.0,0.0,0.0,0.0,0.0,0.0,0.0,0.0,0.0,0.0,1333.15
8157,0.6859999999999999,0.064,0.081,0.048,0.0,0.0,0.0,0.113,0.0069999999999999,0.0,0.0,0.0,0.0,0.0,0.0,0.0,0.0,0.0,0.0,0.0,1329.15
8158,0.35,0.0,0.0,0.0,0.0,0.0,0.0,0.3,0.0,0.0,0.0,0.0,0.0,0.0,0.0,0.35,0.0,0.0,0.0,0.0,1233.15
8159,0.705,0.03,0.104,0.0,0.1,0.0,0.0,0.0,0.0,0.0,0.06,0.0,0.0,0.0,0.0,0.0,0.0,0.0,0.0,0.0,1353.15
8160,0.6470999999999999,0.0,0.036,0.1367,0.0,0.0,0.0,0.1185,0.0617,0.0,0.0,0.0,0.0,0.0,0.0,0.0,0.0,0.0,0.0,0.0,1373.15
8161,0.23,0.0,0.0,0.0,0.0,0.0,0.0,0.0,0.0,0.0,0.0,0.77,0.0,0.0,0.0,0.0,0.0,0.0,0.0,0.0,981.15
8162,0.6725672567256726,0.0,0.0687068706870687,0.0188018801880188,0.0455045504550455,0.0,0.0738073807380738,0.1206120612061206,0.0,0.0,0.0,0.0,0.0,0.0,0.0,0.0,0.0,0.0,0.0,0.0,1218.15
8163,0.3901804909754512,0.1761911904404779,0.0722963851807409,0.023598820058997,0.0885955702214889,0.0361981900904954,0.1416929153542322,0.0199990000499975,0.007799610019499,0.0,0.0084995750212489,0.0,0.0,0.0,0.0346982650867456,0.0,0.0,0.0,0.0,0.0,1123.15
8164,0.0,0.6666333366663334,0.0,0.0,0.0,0.0,0.0,0.1166883311668833,0.2166783321667833,0.0,0.0,0.0,0.0,0.0,0.0,0.0,0.0,0.0,0.0,0.0,993.15
8165,0.6046,0.0,0.034,0.0630999999999999,0.0530999999999999,0.0,0.2032,0.02,0.0,0.0,0.0,0.0,0.0,0.0,0.0,0.0,0.0,0.022,0.0,0.0,1277.15
8166,0.0,0.0,0.0,0.235,0.163,0.0,0.0,0.163,0.0,0.0,0.0,0.0,0.046,0.0,0.0,0.0,0.0,0.0,0.3929999999999999,0.0,1198.15
8167,0.571,0.0,0.0399999999999999,0.0,0.0869999999999999,0.149,0.0,0.0,0.0,0.0,0.0789999999999999,0.0,0.0,0.0,0.0,0.0409999999999999,0.0,0.0329999999999999,0.0,0.0,1373.15
8168,0.9366,0.0,0.0184,0.0,0.0,0.0,0.0,0.0,0.045,0.0,0.0,0.0,0.0,0.0,0.0,0.0,0.0,0.0,0.0,0.0,1738.15
8169,0.6827,0.0,0.1532,0.0,0.1641,0.0,0.0,0.0,0.0,0.0,0.0,0.0,0.0,0.0,0.0,0.0,0.0,0.0,0.0,0.0,1495.950048828125
8170,0.0,0.0,0.0799,0.0,0.4483,0.0,0.0,0.0,0.0,0.0,0.0,0.0,0.0,0.0,0.0,0.0,0.0,0.0,0.4718,0.0,1578.15
8171,0.3486999999999999,0.0963,0.0206,0.0,0.0,0.1607,0.0701,0.0,0.0,0.0515,0.1011,0.0,0.0,0.0,0.0,0.1311999999999999,0.0,0.017,0.0,0.0,1246.15
8172,0.6463353664633538,0.0,0.0,0.2223777622237776,0.0,0.0,0.0,0.0,0.1268873112688731,0.0,0.0,0.0,0.0,0.0,0.0,0.0,0.0,0.0,0.0,0.0,1530.349951171875
8173,0.2236223622362236,0.0,0.0,0.0,0.3474347434743474,0.0,0.0,0.0,0.0,0.0,0.0,0.0,0.0,0.0,0.0,0.4289428942894289,0.0,0.0,0.0,0.0,1748.15
8174,0.6436000000000001,0.0,0.0755,0.0915,0.0045,0.0,0.0,0.1304,0.0203,0.0,0.0246,0.0,0.0,0.0,0.0,0.0096,0.0,0.0,0.0,0.0,1183.15
8175,0.0373962603739626,0.7132286771322868,0.0,0.0,0.0,0.2493750624937506,0.0,0.0,0.0,0.0,0.0,0.0,0.0,0.0,0.0,0.0,0.0,0.0,0.0,0.0,1150.15
8176,0.6704659068186363,0.0,0.0497900419916016,0.028994201159768,0.0440911817636472,0.0,0.0,0.0520895820835832,0.0,0.0,0.1344731053789242,0.0,0.0,0.0,0.0,0.0,0.0,0.0200959808038392,0.0,0.0,1402.15
8177,0.0,0.0,0.0,0.0,0.0,0.0,0.0,0.0,0.0,0.0,0.0,0.779,0.0,0.0,0.0,0.0,0.221,0.0,0.0,0.0,1013.15
8178,0.6292,0.0095,0.1496,0.0329,0.0,0.0,0.0,0.1766,0.0,0.0,0.0,0.0,0.0,0.0,0.0,0.0,0.0,0.0,0.0,0.0,1375.15
8179,0.6479,0.0,0.0,0.0,0.0,0.0,0.0,0.0,0.3521,0.0,0.0,0.0,0.0,0.0,0.0,0.0,0.0,0.0,0.0,0.0,1312.15
8180,0.8059194080591939,0.0,0.0592940705929407,0.0,0.0,0.0,0.0,0.0,0.1347865213478652,0.0,0.0,0.0,0.0,0.0,0.0,0.0,0.0,0.0,0.0,0.0,1233.15
8181,0.7978000000000001,0.0,0.0916,0.019,0.0,0.0,0.0,0.0,0.0916,0.0,0.0,0.0,0.0,0.0,0.0,0.0,0.0,0.0,0.0,0.0,1523.15
8182,0.0,0.0,0.0,0.0,0.0,0.0,0.0,0.0,0.0,0.0,0.0,0.935,0.0,0.0,0.0,0.0,0.0,0.0,0.065,0.0,1088.15
8183,0.7060000000000001,0.02,0.108,0.0,0.104,0.041,0.0,0.0,0.0,0.0,0.02,0.0,0.0,0.0,0.0,0.0,0.0,0.0,0.0,0.0,1443.15
8184,0.6688000000000001,0.0,0.0,0.0855,0.2457,0.0,0.0,0.0,0.0,0.0,0.0,0.0,0.0,0.0,0.0,0.0,0.0,0.0,0.0,0.0,1970.15
8185,0.6106,0.0,0.1291,0.0650999999999999,0.0,0.0,0.0,0.1592,0.035,0.0,0.0,0.0,0.0,0.0,0.0,0.0,0.0,0.0,0.0,0.0,1423.15
8186,0.64,0.0,0.108,0.0,0.252,0.0,0.0,0.0,0.0,0.0,0.0,0.0,0.0,0.0,0.0,0.0,0.0,0.0,0.0,0.0,1604.15
8187,0.5964403559644035,0.0,0.1220877912208779,0.0731926807319267,0.0525947405259473,0.0,0.0,0.1056894310568943,0.0486951304869512,0.0,0.0,0.0,0.0,0.0,0.0,0.0,0.0,0.0,0.0,0.0,1423.15
8188,0.685,0.025,0.0,0.0,0.0,0.0,0.0,0.155,0.015,0.0,0.0,0.0,0.0,0.0,0.0,0.0,0.0,0.12,0.0,0.0,1588.15
8189,0.0,0.0,0.0,0.0,0.0,0.0,0.0,0.282071792820718,0.0,0.358964103589641,0.0,0.0,0.0,0.0,0.0,0.0,0.0,0.0,0.358964103589641,0.0,1010.15
8190,0.743,0.0,0.0,0.0,0.0747,0.0,0.0,0.1391,0.0432,0.0,0.0,0.0,0.0,0.0,0.0,0.0,0.0,0.0,0.0,0.0,1103.15
8191,0.0,0.1,0.0,0.0,0.0,0.0,0.0,0.0,0.0,0.0,0.0,0.5,0.0,0.0,0.0,0.0,0.0,0.0,0.4,0.0,930.15
8192,0.5,0.0,0.0,0.0,0.0,0.3,0.2,0.0,0.0,0.0,0.0,0.0,0.0,0.0,0.0,0.0,0.0,0.0,0.0,0.0,1348.15
8193,0.7081000000000001,0.0,0.0,0.0,0.0,0.0,0.1017,0.0,0.0,0.0,0.0,0.0,0.0,0.0,0.0,0.1902,0.0,0.0,0.0,0.0,1723.15
8194,0.7539,0.0,0.0,0.0,0.0,0.0,0.0,0.2460999999999999,0.0,0.0,0.0,0.0,0.0,0.0,0.0,0.0,0.0,0.0,0.0,0.0,1111.15
8195,0.7813218678132188,0.0,0.0,0.0,0.0537946205379462,0.0,0.0,0.1648835116488351,0.0,0.0,0.0,0.0,0.0,0.0,0.0,0.0,0.0,0.0,0.0,0.0,1413.15
8196,0.4957,0.0,0.0,0.0,0.4886,0.0,0.0,0.0,0.0,0.0,0.0,0.0,0.0,0.0,0.0,0.0,0.0,0.0,0.0,0.0,1802.15
8197,0.0,0.1253999999999999,0.0527,0.1964,0.1158,0.0331,0.0,0.0,0.0,0.0,0.0,0.0,0.0133,0.0,0.0,0.0,0.0,0.0,0.4633,0.0,1213.15
8198,0.632036796320368,0.0315968403159684,0.1083891610838916,0.1241875812418758,0.0834916508349165,0.0112988701129887,0.0,0.008999100089991,0.0,0.0,0.0,0.0,0.0,0.0,0.0,0.0,0.0,0.0,0.0,0.0,1454.15
8199,0.0,0.0,0.0,0.0,0.0,0.0,0.0,0.0,0.0,0.6,0.0,0.0,0.0,0.0,0.05,0.0,0.0,0.0,0.35,0.0,1521.15
8200,0.57,0.0,0.0,0.0,0.209,0.0,0.0,0.209,0.0,0.0,0.0,0.0,0.0,0.0,0.0,0.0,0.0,0.0,0.012,0.0,1434.15
8201,0.6363,0.0,0.2045,0.0862,0.0372,0.0213,0.0,0.0,0.0,0.0,0.0134,0.0,0.0,0.0,0.0,0.0,0.0,0.0,0.0,0.0,1571.15
8202,0.5177,0.0,0.0,0.0,0.2196,0.0,0.0,0.0,0.0,0.2627,0.0,0.0,0.0,0.0,0.0,0.0,0.0,0.0,0.0,0.0,1460.15
8203,0.6643000000000001,0.005,0.1149,0.048,0.0,0.0,0.0,0.1518,0.0139999999999999,0.0,0.0,0.0,0.0,0.0,0.0,0.0,0.0,0.0,0.0,0.0,1243.15
8204,0.6960000000000002,0.026,0.108,0.016,0.0,0.0,0.0,0.153,0.0,0.0,0.0,0.0,0.0,0.0,0.0,0.0,0.0,0.0,0.0,0.0,1252.15
8205,0.6629933700662994,0.0917990820091799,0.0988990110098899,0.0116998830011699,0.0718992810071899,0.0087999120008799,0.0,0.0,0.0,0.0082999170008299,0.0388996110038899,0.0,0.0,0.0,0.0,0.0,0.0,0.0,0.0,0.0,1333.15
8206,0.6622,0.0046,0.1142,0.0481,0.0058,0.0,0.0,0.1514,0.0137,0.0,0.0,0.0,0.0,0.0,0.0,0.0,0.0,0.0,0.0,0.0,1285.15
8207,0.67,0.004,0.131,0.099,0.053,0.0,0.0,0.0,0.0,0.0,0.043,0.0,0.0,0.0,0.0,0.0,0.0,0.0,0.0,0.0,1528.15
8208,0.471,0.0,0.1628,0.0,0.2043,0.0,0.0,0.1619,0.0,0.0,0.0,0.0,0.0,0.0,0.0,0.0,0.0,0.0,0.0,0.0,1572.15
8209,0.1017081366509321,0.4390351228098249,0.0,0.0,0.1202096167693415,0.0,0.1053084246739739,0.0,0.0,0.0994079526362109,0.0,0.0,0.0,0.0318025442035362,0.0607048563885111,0.0,0.0,0.0292023361868949,0.0,0.0,1203.15
8210,0.55,0.0,0.0,0.0,0.0,0.275,0.175,0.0,0.0,0.0,0.0,0.0,0.0,0.0,0.0,0.0,0.0,0.0,0.0,0.0,1343.15
8211,0.6137982077132342,0.0321051368218915,0.0205032805248839,0.0,0.0560089614338294,0.0305048807809249,0.1122179548727796,0.0383061289806369,0.0074011841894703,0.0,0.0660105616898703,0.0,0.0,0.0,0.0229036645863338,0.0,0.0,0.0,0.0,0.0,1063.15
8212,0.7016,0.0,0.0,0.0,0.0,0.0,0.0,0.0,0.2984,0.0,0.0,0.0,0.0,0.0,0.0,0.0,0.0,0.0,0.0,0.0,1277.15
8213,0.5503449655034497,0.174982501749825,0.0813918608139186,0.1067893210678932,0.0864913508649135,0.0,0.0,0.0,0.0,0.0,0.0,0.0,0.0,0.0,0.0,0.0,0.0,0.0,0.0,0.0,1473.15
8214,0.6691066910669107,0.1294012940129401,0.01530015300153,0.0,0.0,0.0,0.0,0.07270072700727,0.03680036800368,0.05960059600596,0.0,0.0,0.0,0.0,0.0,0.0,0.0,0.0,0.0,0.0,1233.15
8215,0.706,0.027,0.087,0.048,0.0,0.0,0.0,0.124,0.0069999999999999,0.0,0.0,0.0,0.0,0.0,0.0,0.0,0.0,0.0,0.0,0.0,1289.15
8216,0.7502750275027503,0.0,0.1248124812481248,0.0,0.0,0.0,0.0,0.1011101110111011,0.0238023802380238,0.0,0.0,0.0,0.0,0.0,0.0,0.0,0.0,0.0,0.0,0.0,1358.15
8217,0.8250825082508251,0.0755075507550755,0.0,0.0,0.0,0.0,0.0,0.0497049704970497,0.0,0.0,0.0,0.0,0.0,0.0,0.0,0.0,0.0,0.0497049704970497,0.0,0.0,1653.15
8218,0.55,0.0,0.225,0.0,0.2,0.0,0.0,0.0,0.025,0.0,0.0,0.0,0.0,0.0,0.0,0.0,0.0,0.0,0.0,0.0,1793.15
8219,0.6631999999999999,0.0484999999999999,0.0795,0.067,0.0723,0.0529,0.0,0.0,0.0,0.0166,0.0,0.0,0.0,0.0,0.0,0.0,0.0,0.0,0.0,0.0,1483.15
8220,0.72,0.0,0.0263,0.0,0.0,0.0,0.0,0.1637,0.0,0.0,0.0883999999999999,0.0,0.0,0.0,0.0,0.0,0.0,0.0,0.0,0.0,1169.15
8221,0.6318,0.0674,0.1518,0.0104,0.0151,0.0,0.0695,0.0433,0.0,0.0,0.0104,0.0,0.0,0.0,0.0,0.0,0.0,0.0,0.0,0.0,1333.15
8222,0.6978139562791256,0.0,0.0714014280285605,0.0182003640072801,0.0131002620052401,0.0595011900238004,0.0,0.0273005460109202,0.0320006400128002,0.0,0.0575011500230004,0.0,0.0,0.0,0.0,0.0,0.0,0.0209004180083601,0.0,0.0,1473.15
8223,0.0,0.59,0.0,0.0,0.0,0.0,0.0,0.0,0.0,0.0,0.41,0.0,0.0,0.0,0.0,0.0,0.0,0.0,0.0,0.0,1424.15
8224,0.1066,0.7177,0.0,0.0,0.0,0.1757,0.0,0.0,0.0,0.0,0.0,0.0,0.0,0.0,0.0,0.0,0.0,0.0,0.0,0.0,1134.15
8225,0.6083513318934486,0.0,0.0098992080633549,0.0,0.0,0.0883929285657147,0.0294976401887849,0.0687944964402847,0.056495480361571,0.0687944964402847,0.0490960723142148,0.0,0.0,0.0,0.0,0.0,0.0,0.0196984241260699,0.0,0.0,1159.15
8226,0.5868,0.0,0.0868999999999999,0.0,0.0,0.0,0.3263,0.0,0.0,0.0,0.0,0.0,0.0,0.0,0.0,0.0,0.0,0.0,0.0,0.0,1360.15
8227,0.0,0.0,0.1432,0.0,0.2882,0.0,0.0,0.0,0.0,0.0,0.0,0.0,0.0,0.0,0.0,0.0,0.0,0.0,0.5686,0.0,1283.15
8228,0.6535000000000001,0.0,0.0889,0.1499,0.1077,0.0,0.0,0.0,0.0,0.0,0.0,0.0,0.0,0.0,0.0,0.0,0.0,0.0,0.0,0.0,1605.15
8229,0.7785,0.0,0.0965,0.0285,0.0,0.0,0.0,0.0,0.0965,0.0,0.0,0.0,0.0,0.0,0.0,0.0,0.0,0.0,0.0,0.0,1578.15
8230,0.3532646735326467,0.0,0.0,0.1768823117688231,0.4698530146985302,0.0,0.0,0.0,0.0,0.0,0.0,0.0,0.0,0.0,0.0,0.0,0.0,0.0,0.0,0.0,1973.15
8231,0.7159,0.0,0.0,0.0,0.1704,0.0,0.0,0.1137,0.0,0.0,0.0,0.0,0.0,0.0,0.0,0.0,0.0,0.0,0.0,0.0,1412.15
8232,0.0,0.797,0.0,0.0,0.0,0.0,0.203,0.0,0.0,0.0,0.0,0.0,0.0,0.0,0.0,0.0,0.0,0.0,0.0,0.0,1108.15
8233,0.7247,0.0,0.0,0.0353,0.1014,0.0,0.0,0.1386,0.0,0.0,0.0,0.0,0.0,0.0,0.0,0.0,0.0,0.0,0.0,0.0,1168.15
8234,0.7839999999999999,0.0,0.0,0.0,0.0,0.0,0.0,0.1619999999999999,0.0,0.0,0.0,0.0,0.0,0.0539999999999999,0.0,0.0,0.0,0.0,0.0,0.0,1434.15
8235,0.6203379662033797,0.0651934806519348,0.0762923707629237,0.0482951704829517,0.0,0.0,0.0,0.1463853614638536,0.0412958704129587,0.0,0.0,0.0,0.0,0.0,0.0,0.0,0.0,0.0,0.0,0.0,1118.15
8236,0.5475547554755477,0.0,0.1438143814381438,0.0121012101210121,0.1569156915691569,0.0,0.0,0.0811081108110811,0.0371037103710371,0.0,0.0,0.0,0.0214021402140214,0.0,0.0,0.0,0.0,0.0,0.0,0.0,1383.15
8237,0.6646,0.0,0.0305,0.0354,0.1318,0.0,0.0,0.0335,0.0709,0.0,0.0,0.0,0.0,0.0,0.0,0.0,0.0,0.0321,0.0,0.0,1403.15
8238,0.6797,0.0,0.1747,0.0,0.0,0.0,0.0,0.0,0.0,0.0,0.0291,0.0,0.0,0.0,0.1165,0.0,0.0,0.0,0.0,0.0,1483.15
8239,0.2185,0.0,0.0,0.0,0.0,0.0,0.0,0.0,0.0,0.0,0.0,0.7815000000000001,0.0,0.0,0.0,0.0,0.0,0.0,0.0,0.0,997.15
8240,0.6664,0.0,0.0,0.0,0.0,0.0,0.0,0.3336,0.0,0.0,0.0,0.0,0.0,0.0,0.0,0.0,0.0,0.0,0.0,0.0,1148.15
8241,0.55,0.0,0.0,0.0,0.0,0.0,0.0,0.45,0.0,0.0,0.0,0.0,0.0,0.0,0.0,0.0,0.0,0.0,0.0,0.0,1289.15
8242,0.6616,0.0123,0.089,0.0572,0.0,0.0,0.0,0.1341,0.0433,0.0,0.0,0.0,0.0,0.0,0.0,0.0,0.0,0.0,0.0,0.0,1098.15
8243,0.7755,0.0,0.0,0.0562,0.0,0.0,0.0,0.0,0.1682999999999999,0.0,0.0,0.0,0.0,0.0,0.0,0.0,0.0,0.0,0.0,0.0,1133.15
8244,0.5438,0.0586999999999999,0.0400999999999999,0.0,0.0421999999999999,0.1556,0.0,0.0,0.0,0.0601999999999999,0.0385999999999999,0.0,0.0,0.0,0.0,0.0408999999999999,0.0,0.0198999999999999,0.0,0.0,1187.15
8245,0.6209,0.0,0.1099,0.1519,0.0906,0.0,0.0267,0.0,0.0,0.0,0.0,0.0,0.0,0.0,0.0,0.0,0.0,0.0,0.0,0.0,1493.15
8246,0.71,0.0,0.174,0.0,0.0,0.0,0.0,0.0,0.0,0.0,0.0,0.0,0.0,0.0,0.1159999999999999,0.0,0.0,0.0,0.0,0.0,1518.15
8247,0.5427914417116576,0.0585882823435312,0.03999200159968,0.0,0.0421915616876624,0.1392721455708858,0.0,0.0,0.0,0.0,0.0857828434313137,0.0,0.0,0.0,0.0,0.0714857028594281,0.0,0.0198960207958408,0.0,0.0,1295.15
8248,0.6558884989551775,0.017896957517222,0.0725876600977833,0.0,0.0313946629073057,0.0376935920893448,0.0,0.0472919603667376,0.0310947138986372,0.0,0.0770868952278112,0.0,0.0,0.0,0.0,0.0,0.0,0.0267954447743883,0.0,0.0,1303.15
8249,0.6500000000000001,0.0,0.06,0.056,0.0,0.0,0.06,0.011,0.0,0.02,0.088,0.0,0.0,0.0,0.0,0.046,0.0,0.009,0.0,0.0,1383.15
8250,0.698,0.095,0.103,0.008,0.085,0.0,0.0,0.0,0.0,0.0,0.008,0.0,0.0,0.0,0.0,0.0,0.0,0.0,0.0,0.0,1398.15
8251,0.6312368763123688,0.0201979802019798,0.0,0.0,0.0504949505049495,0.0,0.0,0.1464853514648535,0.0353964603539646,0.0,0.0,0.0,0.0,0.0,0.0,0.0,0.0,0.1161883811618837,0.0,0.0,1512.15
8252,0.0,0.0,0.0,0.0,0.0,0.0,0.0,0.4184,0.0,0.2908,0.0,0.0,0.0,0.0,0.0,0.0,0.0,0.0,0.2908,0.0,1178.15
8253,0.0,0.0,0.0,0.0,0.2626,0.0,0.0,0.0,0.0,0.0,0.0,0.0,0.0,0.0,0.0,0.7373999999999999,0.0,0.0,0.0,0.0,1833.15
8254,0.66,0.036,0.132,0.1,0.05,0.0,0.0,0.0,0.0,0.0,0.022,0.0,0.0,0.0,0.0,0.0,0.0,0.0,0.0,0.0,1568.15
8255,0.504049595040496,0.1304869513048695,0.0184981501849815,0.0,0.05999400059994,0.0,0.0,0.0488951104889511,0.0213978602139786,0.2166783321667833,0.0,0.0,0.0,0.0,0.0,0.0,0.0,0.0,0.0,0.0,1317.15
8256,0.0,0.0,0.0,0.0,0.292,0.0,0.0,0.4932,0.0,0.0,0.0,0.0,0.0,0.0,0.0,0.0,0.0,0.0,0.2148,0.0,1975.15
8257,0.7542,0.0,0.0,0.073,0.0199,0.0,0.0,0.1529,0.0,0.0,0.0,0.0,0.0,0.0,0.0,0.0,0.0,0.0,0.0,0.0,1308.15
8258,0.6791,0.0399,0.125,0.0807,0.0,0.0,0.0204,0.0,0.0,0.04,0.0,0.0,0.0,0.0,0.0,0.0,0.0,0.0,0.0,0.0,1588.15
8259,0.627,0.0373,0.0971,0.1074,0.1311999999999999,0.0,0.0,0.0,0.0,0.0,0.0,0.0,0.0,0.0,0.0,0.0,0.0,0.0,0.0,0.0,1422.15
8260,0.3431,0.1489,0.0,0.0,0.0,0.0,0.0,0.508,0.0,0.0,0.0,0.0,0.0,0.0,0.0,0.0,0.0,0.0,0.0,0.0,1153.15
8261,0.6796,0.0,0.0254,0.0,0.1503,0.0127,0.0,0.0523,0.0344,0.0,0.0,0.0,0.0,0.0,0.0,0.0243,0.0,0.021,0.0,0.0,1323.15
8262,0.4994500549945005,0.1071892810718928,0.0,0.0,0.0,0.3933606639336066,0.0,0.0,0.0,0.0,0.0,0.0,0.0,0.0,0.0,0.0,0.0,0.0,0.0,0.0,1499.15
8263,0.3723627637236277,0.0,0.088991100889911,0.074992500749925,0.4636536346365363,0.0,0.0,0.0,0.0,0.0,0.0,0.0,0.0,0.0,0.0,0.0,0.0,0.0,0.0,0.0,1700.15
8264,0.6,0.0,0.0,0.0,0.0,0.2,0.0,0.0,0.0,0.0,0.2,0.0,0.0,0.0,0.0,0.0,0.0,0.0,0.0,0.0,1693.15
8265,0.6,0.0,0.088,0.098,0.004,0.0,0.0,0.21,0.0,0.0,0.0,0.0,0.0,0.0,0.0,0.0,0.0,0.0,0.0,0.0,1297.15
8266,0.6674,0.0,0.0,0.0,0.0,0.3326,0.0,0.0,0.0,0.0,0.0,0.0,0.0,0.0,0.0,0.0,0.0,0.0,0.0,0.0,1698.15
8267,0.7222277772222778,0.0,0.0116988301169883,0.0574942505749425,0.0646935306469353,0.0,0.0,0.1438856114388561,0.0,0.0,0.0,0.0,0.0,0.0,0.0,0.0,0.0,0.0,0.0,0.0,1198.15
8268,0.0,0.0,0.0,0.0,0.3202,0.0,0.0,0.0,0.26,0.0,0.0,0.0,0.0,0.0,0.0,0.0,0.0,0.0,0.4197999999999999,0.0,1275.15
8269,0.0,0.125,0.025,0.125,0.125,0.075,0.15,0.0,0.0,0.0,0.075,0.0,0.0,0.0,0.0,0.0,0.0,0.0,0.3,0.0,1213.15
8270,0.6394,0.0799,0.0899,0.02,0.0899,0.0,0.0,0.0,0.0,0.0,0.0799,0.0,0.0,0.0,0.0,0.0,0.0,0.0,0.0,0.0,1418.15
8271,0.4770522947705229,0.0,0.2146785321467853,0.0941905809419058,0.2140785921407859,0.0,0.0,0.0,0.0,0.0,0.0,0.0,0.0,0.0,0.0,0.0,0.0,0.0,0.0,0.0,1741.15
8272,0.6576657665766578,0.0,0.0,0.0,0.1708170817081708,0.0,0.0,0.1715171517151715,0.0,0.0,0.0,0.0,0.0,0.0,0.0,0.0,0.0,0.0,0.0,0.0,1351.15
8273,0.684,0.0,0.135,0.076,0.071,0.0,0.0,0.0,0.0,0.0,0.034,0.0,0.0,0.0,0.0,0.0,0.0,0.0,0.0,0.0,1568.15
8274,0.0,0.0,0.0,0.0,0.0,0.0909,0.4090999999999999,0.0,0.0,0.0,0.0,0.0,0.0,0.0,0.0,0.0,0.0,0.0,0.5,0.0,907.15
8275,0.6896,0.0,0.1773999999999999,0.0443,0.0,0.0,0.0,0.0,0.0,0.0,0.0,0.0,0.0,0.0,0.0886999999999999,0.0,0.0,0.0,0.0,0.0,1573.15
8276,0.0,0.69,0.0,0.0,0.0,0.0,0.0,0.31,0.0,0.0,0.0,0.0,0.0,0.0,0.0,0.0,0.0,0.0,0.0,0.0,1010.15
8277,0.6745,0.0,0.1183,0.1466,0.0,0.0,0.0605999999999999,0.0,0.0,0.0,0.0,0.0,0.0,0.0,0.0,0.0,0.0,0.0,0.0,0.0,1540.15
8278,0.0,0.0,0.0,0.0,0.2,0.0,0.0,0.3,0.0,0.0,0.0,0.0,0.0,0.0,0.0,0.0,0.0,0.0,0.5,0.0,1009.15
8279,0.7994200579942007,0.0,0.0,0.0,0.0,0.035996400359964,0.0,0.0380961903809619,0.0417958204179582,0.0,0.0,0.0846915308469153,0.0,0.0,0.0,0.0,0.0,0.0,0.0,0.0,1648.15
8280,0.6347,0.0,0.0493,0.1225,0.004,0.0,0.0,0.1265,0.063,0.0,0.0,0.0,0.0,0.0,0.0,0.0,0.0,0.0,0.0,0.0,1373.15
8281,0.0,0.0,0.0,0.0,0.0,0.45,0.0,0.0,0.0,0.0,0.0,0.0,0.0,0.0,0.0,0.0,0.0,0.0,0.0,0.55,952.15
8282,0.68,0.0,0.1119999999999999,0.0,0.208,0.0,0.0,0.0,0.0,0.0,0.0,0.0,0.0,0.0,0.0,0.0,0.0,0.0,0.0,0.0,1660.15
8283,0.651,0.0,0.0899,0.0224,0.2152,0.0215,0.0,0.0,0.0,0.0,0.0,0.0,0.0,0.0,0.0,0.0,0.0,0.0,0.0,0.0,1397.15
8284,0.1,0.325,0.0,0.0,0.0,0.0,0.0,0.0,0.0,0.575,0.0,0.0,0.0,0.0,0.0,0.0,0.0,0.0,0.0,0.0,1230.15
8285,0.5471547154715471,0.059005900590059,0.0403040304030403,0.0,0.0425042504250425,0.1404140414041404,0.0,0.0,0.0,0.0303030303030302,0.0864086408640864,0.0,0.0,0.0,0.0,0.0206020602060206,0.0,0.0333033303330333,0.0,0.0,1228.15
8286,0.648,0.078,0.155,0.043,0.016,0.02,0.0,0.0,0.0,0.0,0.04,0.0,0.0,0.0,0.0,0.0,0.0,0.0,0.0,0.0,1653.15
8287,0.7315,0.0,0.1178999999999999,0.0,0.0,0.0,0.0,0.0,0.0,0.0,0.1506,0.0,0.0,0.0,0.0,0.0,0.0,0.0,0.0,0.0,1706.15
8288,0.585,0.01,0.05,0.01,0.01,0.19,0.0,0.0,0.0,0.0,0.145,0.0,0.0,0.0,0.0,0.0,0.0,0.0,0.0,0.0,1423.15
8289,0.58,0.0,0.174,0.0,0.0,0.0,0.0,0.185,0.0,0.0,0.0,0.0,0.0,0.0,0.0,0.0,0.0,0.0,0.061,0.0,1163.15
8290,0.8317999999999999,0.0,0.0278999999999999,0.0561999999999999,0.0561999999999999,0.0,0.0,0.0,0.0278999999999999,0.0,0.0,0.0,0.0,0.0,0.0,0.0,0.0,0.0,0.0,0.0,1693.15
8291,0.55,0.0,0.0,0.0,0.0,0.0,0.0,0.2,0.0,0.0,0.0,0.25,0.0,0.0,0.0,0.0,0.0,0.0,0.0,0.0,923.15
8292,0.6613,0.031,0.1299,0.0899,0.0529,0.0,0.0,0.0,0.0,0.0,0.035,0.0,0.0,0.0,0.0,0.0,0.0,0.0,0.0,0.0,1523.15
8293,0.6662,0.0,0.1306,0.0,0.0,0.0,0.0,0.2032,0.0,0.0,0.0,0.0,0.0,0.0,0.0,0.0,0.0,0.0,0.0,0.0,1258.15
8294,0.6633000000000001,0.0599,0.1229,0.025,0.0,0.0,0.0,0.1139,0.014,0.0,0.0,0.0,0.0,0.0,0.0,0.0,0.0,0.0,0.0,0.0,1433.15
8295,0.6514,0.0846,0.1034,0.012,0.0935,0.0408,0.0,0.0,0.0,0.0,0.012,0.0,0.0,0.0,0.0,0.0,0.0,0.0,0.0,0.0,1358.15
8296,0.0,0.0,0.0,0.0,0.0,0.0,0.0,0.05,0.45,0.0,0.0,0.0,0.0,0.0,0.0,0.5,0.0,0.0,0.0,0.0,1083.15
8297,0.667,0.03,0.135,0.072,0.076,0.0,0.0,0.0,0.0,0.0,0.02,0.0,0.0,0.0,0.0,0.0,0.0,0.0,0.0,0.0,1548.15
8298,0.7837216278372162,0.0,0.0553944605539446,0.0,0.0,0.0,0.0,0.1608839116088391,0.0,0.0,0.0,0.0,0.0,0.0,0.0,0.0,0.0,0.0,0.0,0.0,1153.15
8299,0.0,0.4594540545945405,0.0810918908109189,0.0,0.0,0.4594540545945405,0.0,0.0,0.0,0.0,0.0,0.0,0.0,0.0,0.0,0.0,0.0,0.0,0.0,0.0,1303.15
8300,0.6838,0.0299,0.1204,0.0545,0.0545,0.0436,0.0,0.0,0.0,0.0,0.0109,0.0,0.0,0.0,0.0,0.0,0.0,0.0,0.0,0.0,1423.15
8301,0.0,0.8079999999999999,0.0,0.0,0.0,0.0,0.192,0.0,0.0,0.0,0.0,0.0,0.0,0.0,0.0,0.0,0.0,0.0,0.0,0.0,1099.15
8302,0.3979999999999999,0.0,0.0,0.0,0.0,0.0,0.0,0.0,0.0,0.602,0.0,0.0,0.0,0.0,0.0,0.0,0.0,0.0,0.0,0.0,1769.15
8303,0.6087,0.0,0.0,0.0,0.0,0.0,0.0,0.3045,0.0,0.0,0.0,0.0,0.0868,0.0,0.0,0.0,0.0,0.0,0.0,0.0,1104.15
8304,0.0,0.0,0.0,0.0,0.0,0.3103,0.1896999999999999,0.0,0.0,0.0,0.0,0.0,0.0,0.0,0.0,0.0,0.0,0.0,0.5,0.0,1026.15
8305,0.6528,0.0,0.0721,0.1217,0.0,0.0,0.0,0.1484,0.0,0.0,0.0,0.0,0.0,0.0,0.0,0.0,0.0,0.005,0.0,0.0,1528.15
8306,0.0,0.1075,0.0,0.061,0.2289999999999999,0.2756,0.0,0.0,0.0,0.0946,0.0,0.0,0.0,0.0,0.0,0.0,0.0,0.0,0.2185,0.0,1157.15
8307,0.7466746674667467,0.0264026402640264,0.0426042604260426,0.0116011601160116,0.0449044904490449,0.0118011801180118,0.0,0.0,0.1032103210321032,0.0,0.0118011801180118,0.0,0.0,0.0,0.0,0.0,0.0,0.0,0.0,0.0,1213.15
8308,0.4987,0.2486,0.0,0.0,0.0,0.2527,0.0,0.0,0.0,0.0,0.0,0.0,0.0,0.0,0.0,0.0,0.0,0.0,0.0,0.0,1375.15
8309,0.6752999999999999,0.0087,0.0029999999999999,0.0678,0.1024999999999999,0.0157999999999999,0.0,0.1146,0.0063999999999999,0.0,0.0058999999999999,0.0,0.0,0.0,0.0,0.0,0.0,0.0,0.0,0.0,1321.15
8310,0.0,0.5635,0.0,0.0,0.0,0.4021,0.0,0.0,0.0,0.0,0.0,0.0,0.0,0.0,0.0344,0.0,0.0,0.0,0.0,0.0,1254.15
8311,0.0,0.0,0.0,0.0,0.3382,0.0,0.0,0.3338,0.0,0.0,0.0,0.0,0.0,0.0,0.0,0.0,0.0,0.0,0.3279999999999999,0.0,1292.15
8312,0.6639,0.0,0.0,0.109,0.0,0.0,0.2271,0.0,0.0,0.0,0.0,0.0,0.0,0.0,0.0,0.0,0.0,0.0,0.0,0.0,1321.15
8313,0.6592,0.0,0.1334,0.0331,0.0175,0.0,0.0,0.1473,0.0,0.0,0.0085,0.0,0.0,0.0,0.0,0.0,0.0,0.0,0.0,0.0,1353.15
8314,0.7400740074007401,0.0,0.0633063306330633,0.0171017101710171,0.0145014501450145,0.0,0.0,0.1619161916191619,0.0,0.0,0.0,0.0,0.0,0.0,0.0,0.0,0.0,0.0,0.0,0.0,1177.15
8315,0.0,0.0,0.0,0.0,0.0,0.0,0.245,0.0,0.0,0.0,0.0,0.0,0.0,0.0,0.0,0.755,0.0,0.0,0.0,0.0,1573.15
8316,0.0,0.0,0.1998,0.0,0.0,0.0,0.0,0.3997,0.0,0.0,0.0,0.0,0.0253,0.0,0.0,0.0,0.0,0.0,0.3752,0.0,1050.15
