Repository: ychyn/algo_genetique

# algo_genetique
Ce code fait partie de notre mini-projet du MIG Verre 2024. L'objectif du mini-projet est l'obtention d'une composition de verre avec des qualités avantageuses pour une application potentiellement industrielle. 

On utilise l'outil de prediction des propriétés du verre à travers des réseaux de neuronnes codé par Franck Pigeonneau (qui constitue la plus grande partie de ce repo). On a codé l'algorithme génetique qui va, en utilisant ce réseau de neuronnes tenter d'obtenir une composition optimale dont on essaiera la fabrication dans le four situé à l'Ecole des Mines à Sophia Antipolis

File: DataBase/Tliqclean.csv (part 27 of 63)
,SiO2,B2O3,Al2O3,MgO,CaO,BaO,Li2O,Na2O,K2O,ZnO,SrO,PbO,Fe2O3,Y2O3,La2O3,TiO2,GeO2,ZrO2,P2O5,V2O5,Tliq
8317,0.4185999999999999,0.0,0.0371,0.1336,0.4107,0.0,0.0,0.0,0.0,0.0,0.0,0.0,0.0,0.0,0.0,0.0,0.0,0.0,0.0,0.0,1698.15
8318,0.6959000000000001,0.0394,0.1199,0.0305,0.0578,0.0472,0.0,0.0,0.0,0.0,0.0093,0.0,0.0,0.0,0.0,0.0,0.0,0.0,0.0,0.0,1408.15
8319,0.639,0.0,0.0198,0.0332,0.1018,0.0,0.0,0.0541,0.057,0.0,0.0453,0.0,0.0,0.0,0.0,0.0,0.0,0.049,0.0,0.0,1423.15
8320,0.7329000000000001,0.0,0.0,0.0,0.0,0.0,0.0,0.2671,0.0,0.0,0.0,0.0,0.0,0.0,0.0,0.0,0.0,0.0,0.0,0.0,1075.15
8321,0.7376,0.0,0.1201,0.0,0.0093,0.0,0.0613,0.0074,0.0,0.0401999999999999,0.0,0.0,0.0,0.0,0.0,0.0123,0.0,0.0096,0.0,0.0,1483.15
8322,0.635,0.055,0.0,0.0,0.0,0.0,0.0,0.175,0.03,0.0,0.0,0.0,0.0,0.0,0.0,0.0,0.0,0.1,0.005,0.0,1425.15
8323,0.6375,0.0,0.0243999999999999,0.0939999999999999,0.1002999999999999,0.0,0.0,0.1422999999999999,0.0,0.0,0.0,0.0,0.0,0.0,0.0,0.0,0.0,0.0,0.0,0.0,1372.15
8324,0.635,0.0,0.0,0.0,0.0425,0.04,0.0,0.1,0.02,0.0,0.0225,0.0,0.0,0.0,0.0,0.06,0.0,0.08,0.0,0.0,1309.15
8325,0.5507449255074492,0.0,0.057994200579942,0.1172882711728827,0.273972602739726,0.0,0.0,0.0,0.0,0.0,0.0,0.0,0.0,0.0,0.0,0.0,0.0,0.0,0.0,0.0,1566.15
8326,0.4207579242075792,0.1824817518248175,0.0,0.0,0.0,0.0,0.0,0.3967603239676032,0.0,0.0,0.0,0.0,0.0,0.0,0.0,0.0,0.0,0.0,0.0,0.0,1053.15
8327,0.7587241275872413,0.0,0.1288871112888711,0.0,0.0,0.0,0.0,0.1123887611238876,0.0,0.0,0.0,0.0,0.0,0.0,0.0,0.0,0.0,0.0,0.0,0.0,1443.15
8328,0.4342,0.0783,0.0,0.0,0.0,0.1667,0.0,0.0,0.0,0.1728,0.072,0.0,0.0,0.0,0.0173,0.0346,0.0,0.0104,0.0,0.0,1238.15
8329,0.6493000000000001,0.0,0.1048,0.0837,0.0,0.0,0.0,0.1561,0.0061,0.0,0.0,0.0,0.0,0.0,0.0,0.0,0.0,0.0,0.0,0.0,1445.15
8330,0.6069000000000001,0.1829,0.116,0.0258,0.0346,0.0338,0.0,0.0,0.0,0.0,0.0,0.0,0.0,0.0,0.0,0.0,0.0,0.0,0.0,0.0,1385.15
8331,0.5409459054094592,0.0184981501849815,0.0157984201579842,0.0398960103989601,0.1395860413958604,0.0167983201679832,0.0,0.1530846915308469,0.0443955604439556,0.0,0.030996900309969,0.0,0.0,0.0,0.0,0.0,0.0,0.0,0.0,0.0,1341.15
8332,0.38,0.0,0.15,0.05,0.42,0.0,0.0,0.0,0.0,0.0,0.0,0.0,0.0,0.0,0.0,0.0,0.0,0.0,0.0,0.0,1669.15
8333,0.6715671567156716,0.0072007200720071,0.0733073307330733,0.067006700670067,0.0,0.0,0.0,0.1622162216221621,0.0187018701870187,0.0,0.0,0.0,0.0,0.0,0.0,0.0,0.0,0.0,0.0,0.0,1183.15
8334,0.5670000000000001,0.0,0.0,0.1409,0.1822,0.0,0.0,0.1099,0.0,0.0,0.0,0.0,0.0,0.0,0.0,0.0,0.0,0.0,0.0,0.0,1489.15
8335,0.1677,0.3649,0.0043,0.0,0.2735,0.0171,0.0587,0.0,0.0,0.0108,0.0,0.0,0.0,0.0194,0.0672,0.0,0.0,0.0,0.0,0.0,1258.15
8336,0.667066706670667,0.0,0.0920092009200919,0.0348034803480348,0.0364036403640364,0.0,0.0,0.1627162716271627,0.0,0.0,0.0,0.0,0.0,0.0,0.0,0.0,0.0,0.0062006200620062,0.0,0.0,1294.15
8337,0.7308,0.0044,0.076,0.0375,0.0326,0.0,0.0,0.0598,0.0467,0.0,0.0112,0.0,0.0,0.0,0.0,0.0,0.0,0.0,0.0,0.0,1413.15
8338,0.5984999999999999,0.022,0.0778999999999999,0.0,0.0,0.149,0.0,0.0,0.0,0.0,0.1491999999999999,0.0,0.0,0.0,0.0,0.0,0.0,0.0,0.0,0.0,1468.15
8339,0.7251725172517252,0.0,0.0,0.0,0.0,0.0,0.0,0.2139213921392139,0.0,0.0,0.0609060906090609,0.0,0.0,0.0,0.0,0.0,0.0,0.0,0.0,0.0,1051.15
8340,0.6426357364263574,0.0415958404159584,0.1251874812518748,0.0227977202279772,0.0,0.0,0.0,0.1655834416558344,0.0,0.0,0.0,0.0,0.0,0.0,0.0,0.0,0.0,0.0,0.0,0.0,1161.15
8341,0.5967,0.0,0.1694999999999999,0.0,0.0,0.0,0.0,0.0,0.2337999999999999,0.0,0.0,0.0,0.0,0.0,0.0,0.0,0.0,0.0,0.0,0.0,1878.15
8342,0.6517000000000001,0.0094,0.0955,0.0649,0.0583,0.0,0.0,0.0422,0.0763,0.0,0.0,0.0,0.0,0.0,0.0,0.0,0.0,0.0,0.0,0.0,1513.15
8343,0.8865000000000001,0.0,0.0,0.0,0.0,0.0,0.0,0.1134999999999999,0.0,0.0,0.0,0.0,0.0,0.0,0.0,0.0,0.0,0.0,0.0,0.0,1730.15
8344,0.667033296670333,0.0095990400959904,0.1543845615438456,0.0214978502149785,0.0,0.0,0.0,0.1452854714528547,0.0,0.0,0.0,0.0,0.0,0.0,0.0,0.0,0.0,0.0,0.0,0.0,1510.15
8345,0.6234000000000001,0.0,0.091,0.0087,0.0689,0.0069,0.0,0.0658,0.0403,0.0,0.0670999999999999,0.0,0.0,0.0,0.0,0.0,0.0,0.0279,0.0,0.0,1393.15
8346,0.68,0.0,0.08,0.02,0.0,0.0,0.16,0.04,0.0,0.0,0.0,0.0,0.0,0.0,0.0,0.0,0.0,0.02,0.0,0.0,1448.15
8347,0.54,0.0,0.0,0.0,0.0,0.23,0.0,0.0,0.0,0.0,0.0,0.0,0.0,0.0,0.0,0.23,0.0,0.0,0.0,0.0,1576.15
8348,0.0491,0.7924,0.0,0.0,0.0,0.0,0.1585,0.0,0.0,0.0,0.0,0.0,0.0,0.0,0.0,0.0,0.0,0.0,0.0,0.0,1034.15
8349,0.6775,0.0,0.0,0.0,0.0353,0.0,0.0,0.2872,0.0,0.0,0.0,0.0,0.0,0.0,0.0,0.0,0.0,0.0,0.0,0.0,1143.15
8350,0.6196,0.0,0.0972,0.0586,0.1202999999999999,0.0,0.0,0.0326,0.0158,0.0,0.0,0.0,0.0375999999999999,0.0,0.0,0.0144,0.0,0.0,0.0014,0.0,1478.15
8351,0.0502025101255062,0.3464173208660432,0.0,0.0,0.040302015100755,0.0,0.0,0.0,0.0,0.5557277863893194,0.0073003650182509,0.0,0.0,0.0,0.0,0.0,0.0,0.0,0.0,0.0,1200.15
8352,0.4427,0.0,0.0,0.0,0.366,0.0,0.0,0.1913,0.0,0.0,0.0,0.0,0.0,0.0,0.0,0.0,0.0,0.0,0.0,0.0,1588.15
8353,0.4696,0.1748,0.013,0.0,0.0,0.013,0.0569,0.0549,0.0538999999999999,0.1499,0.013,0.0,0.0,0.0,0.0,0.0,0.0,0.0,0.0,0.0,929.15
8354,0.6656,0.0,0.2079,0.0,0.0,0.0,0.0,0.0,0.1265,0.0,0.0,0.0,0.0,0.0,0.0,0.0,0.0,0.0,0.0,0.0,1903.15
8355,0.7000000000000001,0.0,0.12,0.09,0.09,0.0,0.0,0.0,0.0,0.0,0.0,0.0,0.0,0.0,0.0,0.0,0.0,0.0,0.0,0.0,1674.15
8356,0.5881000000000001,0.0,0.2055,0.0,0.0,0.0,0.0,0.2064,0.0,0.0,0.0,0.0,0.0,0.0,0.0,0.0,0.0,0.0,0.0,0.0,1647.15
8357,0.0,0.0,0.0,0.0,0.0,0.0,0.0,0.4942,0.0,0.0,0.0,0.0,0.0,0.0,0.0,0.0,0.0,0.0,0.4942,0.0,965.15
8358,0.0,0.065,0.035,0.125,0.125,0.24,0.125,0.0,0.0,0.0,0.0,0.0,0.0,0.0,0.0,0.0,0.0,0.0,0.275,0.0,1153.15
8359,0.6965,0.0,0.1791,0.0,0.015,0.0,0.0,0.0,0.0,0.0,0.0,0.0,0.0,0.0,0.1094,0.0,0.0,0.0,0.0,0.0,1523.15
8360,0.65,0.0,0.0,0.0,0.0,0.1,0.25,0.0,0.0,0.0,0.0,0.0,0.0,0.0,0.0,0.0,0.0,0.0,0.0,0.0,1253.15
8361,0.6670000000000001,0.096,0.111,0.016,0.083,0.007,0.0,0.0,0.0,0.0,0.019,0.0,0.0,0.0,0.0,0.0,0.0,0.0,0.0,0.0,1363.15
8362,0.4827,0.1251,0.0,0.0,0.0,0.3922,0.0,0.0,0.0,0.0,0.0,0.0,0.0,0.0,0.0,0.0,0.0,0.0,0.0,0.0,1474.15
8363,0.7425,0.0,0.024,0.0,0.0708,0.0,0.0,0.1626999999999999,0.0,0.0,0.0,0.0,0.0,0.0,0.0,0.0,0.0,0.0,0.0,0.0,1130.15
8364,0.6728000000000001,0.0622,0.0779,0.0537,0.0,0.0706,0.0,0.0,0.0,0.0,0.0626999999999999,0.0,0.0,0.0,0.0,0.0,0.0,0.0,0.0,0.0,1415.15
8365,0.6951,0.0,0.1735,0.0151,0.0,0.0,0.0,0.0,0.0,0.0,0.0,0.0,0.0,0.0,0.1163,0.0,0.0,0.0,0.0,0.0,1473.15
8366,0.4717,0.067,0.0,0.0,0.0715,0.1646,0.0,0.0,0.0,0.1706,0.0,0.0,0.0,0.0,0.0,0.0342,0.0,0.0068,0.0,0.0,1218.15
8367,0.6,0.0,0.0,0.0,0.0,0.0,0.24,0.16,0.0,0.0,0.0,0.0,0.0,0.0,0.0,0.0,0.0,0.0,0.0,0.0,1079.15
8368,0.3977,0.0,0.1202,0.1216,0.3605,0.0,0.0,0.0,0.0,0.0,0.0,0.0,0.0,0.0,0.0,0.0,0.0,0.0,0.0,0.0,1600.15
8369,0.0,0.0909,0.0,0.0,0.0,0.0909,0.0,0.0,0.0,0.0,0.0,0.8181999999999999,0.0,0.0,0.0,0.0,0.0,0.0,0.0,0.0,1105.15
8370,0.5583,0.1371,0.142,0.0,0.0196,0.0,0.0,0.142,0.0,0.0,0.0,0.0,0.0,0.0,0.0,0.0,0.0,0.0,0.0,0.0,1113.15
8371,0.206,0.203,0.189,0.0,0.352,0.0,0.0,0.0,0.0,0.0,0.0,0.0,0.0,0.0,0.05,0.0,0.0,0.0,0.0,0.0,1313.15
8372,0.54,0.05,0.0,0.0,0.0,0.0,0.0,0.24,0.0,0.0,0.0,0.0,0.0,0.0,0.0,0.0,0.0,0.125,0.045,0.0,1483.15
8373,0.0,0.0,0.0,0.0,0.0,0.0,0.0,0.0,0.1757,0.0,0.3243,0.0,0.0,0.0,0.0,0.0,0.0,0.0,0.5,0.0,1159.15
8374,0.6313368663133686,0.1458854114588541,0.0728927107289271,0.0,0.0968903109689031,0.026997300269973,0.0,0.0,0.0,0.0,0.025997400259974,0.0,0.0,0.0,0.0,0.0,0.0,0.0,0.0,0.0,1383.15
8375,0.6038396160383962,0.0,0.1998800119988001,0.12998700129987,0.0,0.0,0.0662933706629337,0.0,0.0,0.0,0.0,0.0,0.0,0.0,0.0,0.0,0.0,0.0,0.0,0.0,1683.15
8376,0.6582316463292659,0.0,0.0569113822764552,0.018003600720144,0.0259051810362072,0.0426085217043408,0.0,0.058511702340468,0.0462092418483696,0.0,0.0630126025205041,0.0,0.0,0.0,0.0,0.0,0.0,0.0294058811762352,0.0,0.0,1283.15
8377,0.3664,0.0081999999999999,0.0,0.0,0.0,0.0,0.0,0.2062,0.1334,0.0,0.0,0.0,0.0,0.0,0.0,0.2845,0.0,0.0,0.0,0.0,1033.15
8378,0.696,0.026,0.108,0.016,0.0,0.0,0.0,0.153,0.0,0.0,0.0,0.0,0.0,0.0,0.0,0.0,0.0,0.0,0.0,0.0,1252.15
8379,0.6012000000000001,0.0578,0.087,0.0,0.2424,0.0,0.0,0.0,0.0116,0.0,0.0,0.0,0.0,0.0,0.0,0.0,0.0,0.0,0.0,0.0,1343.15
8380,0.3745,0.0,0.0582,0.2085,0.3188,0.0,0.0,0.0,0.0,0.0,0.0,0.0,0.0,0.0,0.0,0.04,0.0,0.0,0.0,0.0,1575.15
8381,0.7132,0.0807,0.0398,0.0,0.0,0.0,0.0605999999999999,0.0454,0.0332,0.0115,0.0,0.0,0.0,0.0,0.0,0.0156,0.0,0.0,0.0,0.0,1213.15
8382,0.7695000000000001,0.0,0.1002,0.0,0.0,0.0,0.0,0.0,0.0,0.0,0.1303,0.0,0.0,0.0,0.0,0.0,0.0,0.0,0.0,0.0,1619.15
8383,0.7103,0.0196,0.0798,0.0,0.0,0.0,0.0,0.0,0.0,0.0,0.1903,0.0,0.0,0.0,0.0,0.0,0.0,0.0,0.0,0.0,1493.15
8384,0.503,0.0,0.1976,0.0,0.2994,0.0,0.0,0.0,0.0,0.0,0.0,0.0,0.0,0.0,0.0,0.0,0.0,0.0,0.0,0.0,1781.15
8385,0.3903,0.2394,0.0,0.0,0.0,0.3703,0.0,0.0,0.0,0.0,0.0,0.0,0.0,0.0,0.0,0.0,0.0,0.0,0.0,0.0,1321.15
8386,0.5924,0.0,0.0,0.0,0.1452999999999999,0.0,0.0,0.0,0.2623,0.0,0.0,0.0,0.0,0.0,0.0,0.0,0.0,0.0,0.0,0.0,1121.15
8387,0.5,0.0,0.0,0.0,0.135,0.0,0.365,0.0,0.0,0.0,0.0,0.0,0.0,0.0,0.0,0.0,0.0,0.0,0.0,0.0,1403.15
8388,0.6596,0.0,0.0,0.0,0.1722,0.0,0.0,0.1682,0.0,0.0,0.0,0.0,0.0,0.0,0.0,0.0,0.0,0.0,0.0,0.0,1358.15
8389,0.6666,0.0,0.1667,0.0,0.0,0.0,0.1667,0.0,0.0,0.0,0.0,0.0,0.0,0.0,0.0,0.0,0.0,0.0,0.0,0.0,1696.15
8390,0.6884,0.0993999999999999,0.1042,0.0197999999999999,0.0742,0.0,0.0,0.0,0.0,0.0,0.0133,0.0,0.0,0.0,0.0,0.0,0.0,0.0,0.0,0.0,1378.15
8391,0.0,0.0,0.0,0.0,0.0,0.0,0.0,0.1657999999999999,0.3342,0.0,0.0,0.0,0.0,0.0,0.0,0.0,0.0,0.0,0.5,0.0,949.15
8392,0.6467,0.0,0.0,0.2198999999999999,0.0,0.1334,0.0,0.0,0.0,0.0,0.0,0.0,0.0,0.0,0.0,0.0,0.0,0.0,0.0,0.0,1623.15
8393,0.63,0.05,0.0,0.0,0.0,0.0,0.0,0.185,0.02,0.0,0.0,0.0,0.0,0.0,0.0,0.0,0.0,0.115,0.0,0.0,1433.15
8394,0.4909,0.0,0.0,0.1519,0.3571999999999999,0.0,0.0,0.0,0.0,0.0,0.0,0.0,0.0,0.0,0.0,0.0,0.0,0.0,0.0,0.0,1641.15
8395,0.7295,0.0,0.0802,0.0,0.0,0.0,0.0,0.0,0.0,0.0,0.1903,0.0,0.0,0.0,0.0,0.0,0.0,0.0,0.0,0.0,1482.15
8396,0.5792,0.0,0.0594,0.0594,0.0792,0.0,0.1139,0.0,0.0,0.0,0.0,0.0,0.0,0.0198,0.0,0.0792,0.0,0.0,0.0,0.0,1338.15
8397,0.5593,0.0217,0.0,0.0,0.0,0.0,0.0,0.0,0.0214,0.0,0.0,0.3975999999999999,0.0,0.0,0.0,0.0,0.0,0.0,0.0,0.0,933.15
8398,0.4,0.0,0.045,0.15,0.155,0.0,0.015,0.0,0.0,0.09,0.07,0.0,0.0,0.025,0.0,0.04,0.0,0.01,0.0,0.0,1453.15
8399,0.33,0.0,0.0,0.0,0.0,0.0,0.0,0.0,0.0,0.0,0.0,0.67,0.0,0.0,0.0,0.0,0.0,0.0,0.0,0.0,1022.15
8400,0.6343,0.0213,0.0881,0.0,0.2171,0.0,0.0,0.0,0.0,0.0,0.0391,0.0,0.0,0.0,0.0,0.0,0.0,0.0,0.0,0.0,1388.15
8401,0.6662,0.035,0.1249,0.0769,0.05,0.0,0.0,0.0,0.0,0.0,0.047,0.0,0.0,0.0,0.0,0.0,0.0,0.0,0.0,0.0,1503.15
8402,0.574,0.192,0.086,0.14,0.008,0.0,0.0,0.0,0.0,0.0,0.0,0.0,0.0,0.0,0.0,0.0,0.0,0.0,0.0,0.0,1343.15
8403,0.6323,0.0,0.2168,0.0771,0.0394,0.0,0.0,0.0,0.0,0.0,0.0333,0.0,0.0,0.0,0.0,0.0,0.0,0.0,0.0,0.0,1573.15
8404,0.6487999999999999,0.0,0.0,0.0,0.0,0.0,0.3511999999999999,0.0,0.0,0.0,0.0,0.0,0.0,0.0,0.0,0.0,0.0,0.0,0.0,0.0,1330.15
8405,0.6794679467946796,0.0603060306030603,0.1202120212021202,0.0307030703070307,0.0196019601960196,0.0,0.0,0.0,0.0,0.0,0.0897089708970897,0.0,0.0,0.0,0.0,0.0,0.0,0.0,0.0,0.0,1613.15
8406,0.0,0.57,0.0,0.0,0.0,0.0,0.43,0.0,0.0,0.0,0.0,0.0,0.0,0.0,0.0,0.0,0.0,0.0,0.0,0.0,1064.15
8407,0.660933906609339,0.054994500549945,0.1233876612338766,0.0535946405359464,0.0695930406959304,0.0,0.0,0.0,0.0,0.0,0.0374962503749625,0.0,0.0,0.0,0.0,0.0,0.0,0.0,0.0,0.0,1423.15
8408,0.7045,0.0955,0.0984999999999999,0.011,0.0575,0.0,0.0,0.0,0.0,0.0,0.0289999999999999,0.0,0.0,0.0,0.0,0.0,0.0,0.0,0.0,0.0,1438.15
8409,0.6140000000000001,0.0,0.0,0.0,0.0,0.0,0.0,0.338,0.0,0.0,0.0,0.0,0.0,0.048,0.0,0.0,0.0,0.0,0.0,0.0,1496.15
8410,0.6703670367036704,0.0597059705970597,0.1303130313031303,0.0203020302030202,0.0595059505950595,0.0,0.0,0.0,0.0,0.0,0.0598059805980598,0.0,0.0,0.0,0.0,0.0,0.0,0.0,0.0,0.0,1573.15
8411,0.0,0.0186,0.0186,0.0743,0.0446,0.3569,0.0743,0.0,0.0,0.0372,0.0,0.0,0.0,0.0,0.0,0.0,0.0,0.0,0.3717,0.0,1153.15
8412,0.0,0.0,0.0096,0.0,0.0,0.0,0.0655,0.221,0.0312,0.018,0.1698,0.0,0.0,0.0,0.0,0.1838,0.0,0.0,0.2861,0.0,1083.15
8413,0.6627,0.0,0.003,0.0,0.0227999999999999,0.0923,0.0,0.119,0.0,0.0,0.0,0.0,0.0,0.0,0.0,0.0,0.0,0.1002,0.0,0.0,1503.15
8414,0.3,0.0,0.0,0.0,0.0575,0.115,0.0,0.07,0.0,0.0,0.0575,0.0,0.0,0.0,0.0,0.4,0.0,0.0,0.0,0.0,1428.15
8415,0.7907,0.0,0.09,0.0,0.0,0.0,0.0,0.0,0.0,0.0,0.1193,0.0,0.0,0.0,0.0,0.0,0.0,0.0,0.0,0.0,1655.15
8416,0.6122,0.0,0.1449,0.1222,0.0936999999999999,0.0085,0.0,0.0,0.0,0.0,0.0,0.0,0.0,0.0,0.0,0.0,0.0,0.0,0.0185,0.0,1488.15
8417,0.525,0.0,0.0,0.0,0.0,0.0,0.225,0.0,0.25,0.0,0.0,0.0,0.0,0.0,0.0,0.0,0.0,0.0,0.0,0.0,1073.15
8418,0.6363000000000001,0.0,0.1666,0.0,0.0,0.0,0.1238,0.0484,0.0,0.0,0.0,0.0,0.0,0.0,0.0,0.0,0.0,0.0,0.0244,0.0,1538.15
8419,0.6990000000000001,0.0,0.15,0.025,0.05,0.05,0.0,0.0,0.0,0.0,0.025,0.0,0.0,0.0,0.0,0.0,0.0,0.0,0.0,0.0,1573.15
8420,0.647,0.0289999999999999,0.145,0.067,0.077,0.0,0.0,0.0,0.0,0.0,0.035,0.0,0.0,0.0,0.0,0.0,0.0,0.0,0.0,0.0,1538.15
8421,0.6900000000000001,0.0,0.0,0.1428,0.0,0.0,0.0,0.1672,0.0,0.0,0.0,0.0,0.0,0.0,0.0,0.0,0.0,0.0,0.0,0.0,1315.15
8422,0.3866386638663866,0.0,0.0608060806080608,0.0789078907890789,0.4344434443444344,0.0,0.0,0.0,0.0,0.0,0.0,0.0,0.0,0.0,0.0,0.0392039203920392,0.0,0.0,0.0,0.0,1572.15
8423,0.71,0.0,0.0,0.0,0.0,0.0,0.0,0.0,0.29,0.0,0.0,0.0,0.0,0.0,0.0,0.0,0.0,0.0,0.0,0.0,1265.15
8424,0.4727,0.0,0.2289999999999999,0.2349,0.0,0.0,0.0634,0.0,0.0,0.0,0.0,0.0,0.0,0.0,0.0,0.0,0.0,0.0,0.0,0.0,1811.15
8425,0.6507,0.0,0.0834,0.0354,0.0371,0.0,0.0,0.1519,0.0227999999999999,0.0,0.0,0.0,0.0,0.0,0.0,0.0,0.0,0.0179,0.0,0.0,1221.15
8426,0.5499,0.0,0.0,0.0,0.4000999999999999,0.0,0.0,0.0,0.0,0.0,0.0,0.0,0.0,0.0,0.0,0.0,0.0,0.05,0.0,0.0,1723.15
8427,0.4506,0.0,0.0838,0.0,0.4146,0.0,0.0,0.051,0.0,0.0,0.0,0.0,0.0,0.0,0.0,0.0,0.0,0.0,0.0,0.0,1581.15
8428,0.6107,0.0,0.12,0.1821,0.0872,0.0,0.0,0.0,0.0,0.0,0.0,0.0,0.0,0.0,0.0,0.0,0.0,0.0,0.0,0.0,1498.15
8429,0.6397,0.02,0.1502,0.02,0.012,0.0,0.0,0.1301,0.0279999999999999,0.0,0.0,0.0,0.0,0.0,0.0,0.0,0.0,0.0,0.0,0.0,1278.15
8430,0.0,0.0,0.0,0.0,0.0,0.3865,0.1134999999999999,0.0,0.0,0.0,0.0,0.0,0.0,0.0,0.0,0.0,0.0,0.0,0.5,0.0,1058.15
8431,0.6785,0.0,0.1921,0.0,0.0,0.0,0.0,0.0,0.1294,0.0,0.0,0.0,0.0,0.0,0.0,0.0,0.0,0.0,0.0,0.0,1848.15
8432,0.615,0.105,0.02,0.0,0.02,0.03,0.0,0.15,0.01,0.04,0.0,0.0,0.0,0.0,0.0,0.0,0.0,0.0,0.0,0.0,934.15
8433,0.1119,0.3987,0.0,0.0,0.1499,0.0,0.1126,0.0,0.0,0.1135999999999999,0.0,0.0,0.0,0.0298,0.0516,0.0,0.0,0.0273,0.0,0.0,1213.15
8434,0.032,0.7267,0.0,0.0,0.0,0.1742,0.0,0.019,0.0,0.0,0.0,0.048,0.0,0.0,0.0,0.0,0.0,0.0,0.0,0.0,1036.15
8435,0.0,0.0,0.0,0.0,0.0084,0.1821,0.0,0.0,0.0,0.1628,0.0,0.0,0.0,0.0,0.0,0.616,0.0,0.0306999999999999,0.0,0.0,1581.15
8436,0.061,0.7320000000000001,0.0,0.0,0.0,0.075,0.0,0.0,0.038,0.0,0.0,0.094,0.0,0.0,0.0,0.0,0.0,0.0,0.0,0.0,954.15
8437,0.5233,0.1646999999999999,0.0554,0.0,0.0,0.2216,0.0282,0.0,0.0,0.0,0.0056999999999999,0.0,0.0,0.0,0.0,0.0,0.0,0.0,0.0,0.0,1123.15
8438,0.4397999999999999,0.0677,0.0,0.0,0.0,0.0327999999999999,0.1069,0.0605999999999999,0.0,0.0549,0.0,0.0648,0.0,0.0,0.0125,0.14,0.0,0.0188,0.0,0.0,1223.15
8439,0.8199,0.0,0.1003,0.0,0.0,0.0,0.0,0.0,0.0,0.0,0.0798,0.0,0.0,0.0,0.0,0.0,0.0,0.0,0.0,0.0,1734.15
8440,0.7236,0.0,0.1599,0.0,0.0,0.1165,0.0,0.0,0.0,0.0,0.0,0.0,0.0,0.0,0.0,0.0,0.0,0.0,0.0,0.0,1727.15
8441,0.6195619561956196,0.0708070807080708,0.1092109210921092,0.053005300530053,0.1002100210021002,0.0472047204720472,0.0,0.0,0.0,0.0,0.0,0.0,0.0,0.0,0.0,0.0,0.0,0.0,0.0,0.0,1359.15
8442,0.0,0.0,0.0,0.0,0.0,0.0,0.0,0.0,0.0,0.5,0.0,0.0,0.0,0.0,0.0,0.0,0.0,0.0,0.5,0.0,1128.15
8443,0.5009,0.0,0.0,0.0,0.3332,0.0,0.0,0.0,0.1659,0.0,0.0,0.0,0.0,0.0,0.0,0.0,0.0,0.0,0.0,0.0,1433.15
8444,0.3922,0.0,0.0269,0.2584,0.3225,0.0,0.0,0.0,0.0,0.0,0.0,0.0,0.0,0.0,0.0,0.0,0.0,0.0,0.0,0.0,1662.15
8445,0.635,0.02,0.0,0.0,0.04,0.0,0.0,0.185,0.0,0.0,0.0,0.0,0.0,0.0,0.0,0.0,0.0,0.12,0.0,0.0,1517.15
8446,0.7,0.0,0.0152999999999999,0.0598,0.0696999999999999,0.0,0.0,0.0052999999999999,0.1251,0.0,0.0,0.0,0.0,0.0,0.0,0.0,0.0,0.0247999999999999,0.0,0.0,1403.15
8447,0.5578557855785579,0.0,0.0,0.0,0.0394039403940394,0.0,0.0,0.0,0.4027402740274027,0.0,0.0,0.0,0.0,0.0,0.0,0.0,0.0,0.0,0.0,0.0,1251.15
8448,0.55,0.0,0.0,0.0,0.0,0.0,0.15,0.0,0.3,0.0,0.0,0.0,0.0,0.0,0.0,0.0,0.0,0.0,0.0,0.0,1103.15
8449,0.514,0.1245,0.1536,0.0,0.0,0.0,0.0,0.0,0.0,0.0,0.0,0.0,0.0,0.118,0.0296,0.0603,0.0,0.0,0.0,0.0,1525.15
8450,0.7511,0.0,0.0,0.0,0.1051,0.0,0.0,0.1438,0.0,0.0,0.0,0.0,0.0,0.0,0.0,0.0,0.0,0.0,0.0,0.0,1358.15
8451,0.0,0.0,0.0,0.0,0.0,0.0,0.0,0.0,0.0,0.5,0.0,0.0,0.0,0.0,0.0,0.0,0.0,0.0,0.5,0.0,1123.15
8452,0.7490000000000001,0.0,0.0,0.0,0.0,0.251,0.0,0.0,0.0,0.0,0.0,0.0,0.0,0.0,0.0,0.0,0.0,0.0,0.0,0.0,1733.15
8453,0.0,0.77,0.0,0.0,0.0,0.0,0.0,0.23,0.0,0.0,0.0,0.0,0.0,0.0,0.0,0.0,0.0,0.0,0.0,0.0,1076.15
8454,0.6503,0.1227,0.1043,0.0245,0.0491,0.0491,0.0,0.0,0.0,0.0,0.0,0.0,0.0,0.0,0.0,0.0,0.0,0.0,0.0,0.0,1289.15
8455,0.45,0.0,0.0,0.0,0.0,0.225,0.0,0.0,0.0,0.0,0.0,0.0,0.0,0.0,0.0,0.325,0.0,0.0,0.0,0.0,1510.15
8456,0.6801,0.0394,0.1249,0.0509,0.0509,0.0338,0.0,0.0,0.0,0.0,0.0176,0.0,0.0,0.0,0.0,0.0,0.0,0.0,0.0,0.0,1413.15
8457,0.6969,0.0,0.0,0.0728,0.0596999999999999,0.0,0.0,0.1706,0.0,0.0,0.0,0.0,0.0,0.0,0.0,0.0,0.0,0.0,0.0,0.0,1193.15
8458,0.5979,0.0575,0.092,0.0,0.2526,0.0,0.0,0.0,0.0,0.0,0.0,0.0,0.0,0.0,0.0,0.0,0.0,0.0,0.0,0.0,1361.15
8459,0.59,0.0,0.09,0.073,0.073,0.0,0.0,0.03,0.0,0.072,0.0,0.072,0.0,0.0,0.0,0.0,0.0,0.0,0.0,0.0,1303.15
8460,0.0,0.0,0.0,0.0,0.0,0.0,0.0,0.415,0.21,0.0,0.0,0.0,0.0,0.0,0.0,0.0,0.0,0.0,0.375,0.0,1047.15
8461,0.6572,0.019,0.1447,0.0327999999999999,0.0,0.0,0.0,0.1441,0.0,0.0,0.0,0.0,0.0,0.0,0.0,0.0,0.0,0.0,0.0,0.0,1480.15
8462,0.0,0.0,0.0,0.0,0.0,0.0,0.0,0.075,0.425,0.0,0.0,0.0,0.0,0.0,0.0,0.5,0.0,0.0,0.0,0.0,1067.15
8463,0.8,0.0,0.0,0.0,0.0,0.0,0.0,0.0,0.2,0.0,0.0,0.0,0.0,0.0,0.0,0.0,0.0,0.0,0.0,0.0,1043.15
8464,0.6763,0.0398,0.1215,0.0528,0.0528,0.0528,0.0,0.0,0.0,0.0,0.0,0.0,0.0,0.0,0.0,0.0,0.0,0.0,0.0,0.0,1383.15
8465,0.5427457254274574,0.0,0.0214978502149785,0.2070792920707929,0.2072792720727927,0.0,0.0,0.0213978602139786,0.0,0.0,0.0,0.0,0.0,0.0,0.0,0.0,0.0,0.0,0.0,0.0,1620.15
8466,0.5165,0.0,0.1507,0.2287,0.1041,0.0,0.0,0.0,0.0,0.0,0.0,0.0,0.0,0.0,0.0,0.0,0.0,0.0,0.0,0.0,1622.15
8467,0.0,0.1823999999999999,0.0179,0.0,0.0745,0.2198999999999999,0.1552,0.0,0.0,0.0,0.0199,0.0,0.0,0.0,0.0,0.0,0.0,0.0,0.3261,0.0,1133.15
8468,0.0,0.8469,0.0,0.0,0.0,0.0,0.0,0.0,0.0,0.0,0.0,0.1531,0.0,0.0,0.0,0.0,0.0,0.0,0.0,0.0,1017.15
8469,0.647964796479648,0.0,0.1651165116511651,0.0,0.0,0.0,0.0,0.1869186918691869,0.0,0.0,0.0,0.0,0.0,0.0,0.0,0.0,0.0,0.0,0.0,0.0,1453.15
8470,0.6679999999999999,0.0289999999999999,0.129,0.017,0.0,0.0,0.0,0.156,0.0,0.0,0.0,0.0,0.0,0.0,0.0,0.0,0.0,0.0,0.0,0.0,1300.15
8471,0.6,0.0,0.0,0.0,0.0,0.15,0.25,0.0,0.0,0.0,0.0,0.0,0.0,0.0,0.0,0.0,0.0,0.0,0.0,0.0,1298.15
8472,0.6816318368163183,0.0,0.0897910208979102,0.0605939406059394,0.0,0.0,0.0694930506949305,0.0984901509849015,0.0,0.0,0.0,0.0,0.0,0.0,0.0,0.0,0.0,0.0,0.0,0.0,1270.15
8473,0.0,0.565,0.0,0.0,0.0,0.0,0.0081999999999999,0.0,0.0,0.1571,0.0,0.0,0.0,0.0512,0.1495,0.0,0.0,0.0662,0.0,0.0,1303.15
8474,0.638,0.048,0.114,0.048,0.0,0.0,0.0,0.128,0.023,0.0,0.0,0.0,0.0,0.0,0.0,0.0,0.0,0.0,0.0,0.0,1344.15
8475,0.5234000000000001,0.1985,0.1309,0.0296,0.0361,0.0504999999999999,0.0,0.0,0.0,0.0,0.031,0.0,0.0,0.0,0.0,0.0,0.0,0.0,0.0,0.0,1363.15
8476,0.0,0.0081999999999999,0.0179,0.0,0.0,0.1896999999999999,0.0,0.1804,0.0,0.2425,0.0,0.0,0.0,0.0,0.0,0.0,0.0,0.0,0.3601,0.0,1173.15
8477,0.6812999999999999,0.0,0.0,0.0361,0.0,0.0,0.2826,0.0,0.0,0.0,0.0,0.0,0.0,0.0,0.0,0.0,0.0,0.0,0.0,0.0,1285.15
8478,0.6494,0.0,0.143,0.2004,0.0,0.0,0.0072,0.0,0.0,0.0,0.0,0.0,0.0,0.0,0.0,0.0,0.0,0.0,0.0,0.0,1670.15
8479,0.6833316668333168,0.0,0.0,0.0,0.0,0.0,0.0334966503349665,0.1561843815618438,0.0212978702129787,0.0,0.0,0.0,0.0,0.0,0.0,0.0,0.0,0.1056894310568943,0.0,0.0,1435.15
8480,0.6489999999999999,0.008,0.1649999999999999,0.0169999999999999,0.1379999999999999,0.0,0.0,0.0,0.0,0.0,0.0189999999999999,0.0,0.0,0.0,0.0,0.0,0.0,0.0,0.0,0.0,1453.15
8481,0.5205479452054795,0.0,0.1081891810818918,0.0,0.2293770622937706,0.0,0.0,0.1418858114188581,0.0,0.0,0.0,0.0,0.0,0.0,0.0,0.0,0.0,0.0,0.0,0.0,1502.15
8482,0.7101000000000001,0.0,0.0,0.0,0.0,0.0,0.0,0.0,0.0,0.0,0.2899,0.0,0.0,0.0,0.0,0.0,0.0,0.0,0.0,0.0,1760.15
8483,0.45,0.0,0.0,0.0,0.0,0.22,0.0,0.0,0.0,0.0,0.0,0.0,0.0,0.0,0.07,0.2,0.0,0.05,0.0,0.0,1473.15
8484,0.6846315368463154,0.0,0.0,0.0,0.0682931706829317,0.0,0.0,0.1184881511848815,0.0391960803919608,0.0,0.0,0.0,0.0,0.0,0.0,0.0,0.0,0.0893910608939106,0.0,0.0,1433.15
8485,0.6183,0.0,0.0,0.0,0.0,0.0902999999999999,0.0,0.0,0.0,0.0395,0.0,0.2504,0.0,0.0,0.0,0.0,0.0,0.0,0.0,0.0,1135.15
8486,0.674,0.0,0.1701,0.0837,0.0481,0.0088,0.0,0.0,0.0,0.0,0.0,0.0,0.0,0.0,0.0,0.0,0.0,0.0,0.0141999999999999,0.0,1523.15
8487,0.5695,0.0699,0.1748,0.0,0.0,0.0,0.0,0.1848,0.0,0.0,0.0,0.0,0.0,0.0,0.0,0.0,0.0,0.0,0.0,0.0,1273.15
8488,0.5992000000000001,0.0,0.0997,0.0298,0.0504,0.0,0.0,0.0354,0.0501999999999999,0.0,0.0798,0.0,0.0,0.0,0.0,0.0354,0.0,0.0201,0.0,0.0,1443.15
8489,0.6174000000000001,0.0048,0.1316,0.0501999999999999,0.012,0.0,0.0,0.1317,0.0358,0.0,0.0,0.0,0.0,0.0,0.0,0.0,0.0,0.0,0.0143,0.0,1395.15
8490,0.0,0.73,0.0,0.0,0.0,0.0,0.0,0.27,0.0,0.0,0.0,0.0,0.0,0.0,0.0,0.0,0.0,0.0,0.0,0.0,1028.15
8491,0.1998,0.0,0.1859,0.1411,0.4732,0.0,0.0,0.0,0.0,0.0,0.0,0.0,0.0,0.0,0.0,0.0,0.0,0.0,0.0,0.0,1695.15
8492,0.8225,0.0581,0.0134,0.0,0.0056999999999999,0.0,0.0,0.0366999999999999,0.009,0.0546,0.0,0.0,0.0,0.0,0.0,0.0,0.0,0.0,0.0,0.0,1531.15
8493,0.6345000000000001,0.0876,0.0,0.0,0.0,0.1043999999999999,0.0,0.0245,0.0242,0.0,0.0721,0.0,0.0,0.0,0.0,0.0429,0.0,0.0092,0.0,0.0,1293.15
8494,0.471,0.0682,0.0,0.0,0.0714,0.1644,0.0,0.0,0.0,0.1704,0.0,0.0,0.0,0.0,0.0,0.0341,0.0,0.0068,0.0,0.0,1218.15
8495,0.6544,0.144,0.0756,0.0,0.0,0.1207,0.0,0.0,0.0,0.0,0.0,0.0,0.0,0.0,0.0,0.0,0.0,0.0,0.0,0.0,1223.15
8496,0.6102610261026102,0.0394039403940394,0.0999099909990999,0.171017101710171,0.0794079407940794,0.0,0.0,0.0,0.0,0.0,0.0,0.0,0.0,0.0,0.0,0.0,0.0,0.0,0.0,0.0,1476.15
8497,0.7192999999999999,0.0,0.1258999999999999,0.0,0.1548,0.0,0.0,0.0,0.0,0.0,0.0,0.0,0.0,0.0,0.0,0.0,0.0,0.0,0.0,0.0,1736.15
8498,0.6637000000000001,0.0,0.0796,0.0929,0.0223,0.0,0.0,0.1208,0.0199,0.0,0.0,0.0,0.0,0.0,0.0,0.0,0.0,0.0,0.0,0.0,1380.15
8499,0.0,0.0,0.0,0.0,0.1,0.0,0.0,0.0,0.0,0.0,0.0,0.0,0.0,0.0,0.0,0.0,0.9,0.0,0.0,0.0,1518.15
8500,0.7724,0.1351,0.0185,0.0,0.0,0.0,0.0,0.0607,0.0133,0.0,0.0,0.0,0.0,0.0,0.0,0.0,0.0,0.0,0.0,0.0,1213.15
8501,0.7424,0.0,0.0,0.0,0.1075,0.0,0.0,0.1459,0.0,0.0,0.0,0.0,0.0,0.0,0.0,0.0,0.0,0.0,0.0042,0.0,1392.15
8502,0.0,0.0,0.0,0.0,0.0,0.0,0.0,0.0,0.0,0.0,0.0,0.92,0.0,0.0,0.0,0.0,0.0,0.0,0.0,0.08,1045.15
8503,0.0,0.0,0.0,0.0,0.0,0.0,0.0,0.0,0.0,0.0,0.0,0.1,0.0,0.0,0.0,0.0,0.0,0.0,0.0,0.9,936.15
8504,0.677,0.0,0.005,0.021,0.128,0.0,0.0,0.034,0.063,0.0,0.0,0.0,0.0,0.023,0.0,0.0,0.0,0.049,0.0,0.0,1473.15
8505,0.0,0.0,0.0,0.0,0.3548354835483548,0.0,0.0,0.2903290329032904,0.0,0.0,0.0,0.0,0.0,0.0,0.0,0.0,0.0,0.0,0.3548354835483548,0.0,1092.15
8506,0.7303269673032698,0.0,0.0462953704629537,0.0718928107189281,0.0426957304269573,0.0,0.0,0.0497950204979502,0.0420957904209579,0.0,0.0,0.0,0.0,0.0,0.0,0.0,0.0,0.0152984701529847,0.0,0.0,1403.15
8507,0.6665666566656666,0.0,0.0789078907890789,0.0,0.0,0.0,0.0,0.2545254525452545,0.0,0.0,0.0,0.0,0.0,0.0,0.0,0.0,0.0,0.0,0.0,0.0,1068.15
8508,0.746,0.0,0.0,0.0,0.0,0.0,0.0,0.254,0.0,0.0,0.0,0.0,0.0,0.0,0.0,0.0,0.0,0.0,0.0,0.0,1103.15
8509,0.6649999999999999,0.0,0.0469999999999999,0.0339999999999999,0.0619999999999999,0.036,0.0,0.0479999999999999,0.044,0.0,0.0469999999999999,0.0,0.0,0.0,0.0,0.0,0.0,0.0169999999999999,0.0,0.0,1353.15
8510,0.0,0.044,0.0451,0.0,0.1367,0.1193,0.0923,0.0923,0.0358,0.0816,0.0,0.0,0.0,0.0,0.0,0.0,0.0,0.0,0.3529,0.0,1033.15
8511,0.6021000000000001,0.0,0.0699,0.0403,0.2429,0.0,0.0,0.0071,0.0,0.0,0.0205,0.0,0.0,0.0,0.0,0.0172,0.0,0.0,0.0,0.0,1463.7499755859376
8512,0.6930000000000001,0.036,0.094,0.04,0.0,0.0,0.0,0.125,0.011,0.0,0.0,0.0,0.0,0.0,0.0,0.0,0.0,0.0,0.0,0.0,1203.15
8513,0.0,0.0,0.0,0.0,0.0,0.0,0.0,0.0,0.0,0.0,0.0,0.718,0.0,0.0,0.0,0.0,0.0,0.0,0.282,0.0,1217.15
8514,0.6191380861913808,0.0,0.1950804919508049,0.0,0.1331866813318667,0.0,0.0,0.0525947405259473,0.0,0.0,0.0,0.0,0.0,0.0,0.0,0.0,0.0,0.0,0.0,0.0,1748.15
8515,0.5532,0.0,0.0,0.0,0.0,0.0,0.0,0.0,0.0,0.0,0.0,0.4468,0.0,0.0,0.0,0.0,0.0,0.0,0.0,0.0,1033.15
8516,0.1399,0.2221,0.0,0.0,0.0,0.133,0.0,0.0,0.0,0.0576999999999999,0.0,0.0,0.0,0.0131,0.1389,0.2291,0.0,0.0662,0.0,0.0,1373.15
8517,0.6282,0.0415,0.1139,0.1059,0.0702,0.0256999999999999,0.0,0.0,0.0069999999999999,0.0,0.0063,0.0,0.0,0.0,0.0,0.0,0.0,0.0,0.0,0.0,1392.15
8518,0.6589,0.0,0.1826,0.04,0.1185,0.0,0.0,0.0,0.0,0.0,0.0,0.0,0.0,0.0,0.0,0.0,0.0,0.0,0.0,0.0,1738.15
8519,0.2928,0.2764,0.0,0.0,0.0,0.4307999999999999,0.0,0.0,0.0,0.0,0.0,0.0,0.0,0.0,0.0,0.0,0.0,0.0,0.0,0.0,1251.15
8520,0.6691,0.0,0.0,0.0263,0.1366,0.0,0.0,0.168,0.0,0.0,0.0,0.0,0.0,0.0,0.0,0.0,0.0,0.0,0.0,0.0,1336.15
8521,0.544,0.059,0.04,0.0,0.044,0.145,0.0,0.0,0.0,0.03,0.088,0.0,0.0,0.0,0.0,0.037,0.0,0.013,0.0,0.0,1240.15
8522,0.3514245997219805,0.1733121318492294,0.0227015891112377,0.0,0.0,0.0,0.2826197833848369,0.0138009660676247,0.0080005600392027,0.0311021771524006,0.1164081485703999,0.0,0.0,0.0,0.0,0.0,0.0,0.0,0.0,0.0,1158.15
8523,0.4911491149114911,0.1573157315731573,0.0388038803880388,0.0,0.0415041504150415,0.0907090709070907,0.0,0.0,0.0,0.0296029602960296,0.0839083908390839,0.0,0.0,0.0,0.0,0.0544054405440544,0.0,0.0126012601260126,0.0,0.0,1263.15
8524,0.645,0.055,0.0,0.0,0.0,0.0,0.0,0.175,0.03,0.0,0.0,0.0,0.0,0.0,0.0,0.0,0.0,0.08,0.005,0.0,1374.15
8525,0.6199999999999999,0.2499999999999999,0.0119999999999999,0.0,0.0539999999999999,0.0,0.032,0.032,0.0,0.0,0.0,0.0,0.0,0.0,0.0,0.0,0.0,0.0,0.0,0.0,1261.15
8526,0.537,0.0,0.0586,0.0741,0.3303,0.0,0.0,0.0,0.0,0.0,0.0,0.0,0.0,0.0,0.0,0.0,0.0,0.0,0.0,0.0,1566.15
8527,0.6995300469953005,0.0,0.100989901009899,0.102989701029897,0.0,0.0152984701529847,0.0626937306269373,0.0,0.0,0.0,0.0,0.0,0.0,0.0,0.0,0.0116988301169883,0.0,0.0067993200679932,0.0,0.0,1555.349951171875
8528,0.8556855685568556,0.0,0.0837083708370837,0.0,0.0,0.0,0.0,0.0,0.0606060606060605,0.0,0.0,0.0,0.0,0.0,0.0,0.0,0.0,0.0,0.0,0.0,1618.15
8529,0.6,0.0,0.0,0.0,0.0,0.0,0.0,0.0,0.4,0.0,0.0,0.0,0.0,0.0,0.0,0.0,0.0,0.0,0.0,0.0,1197.15
8530,0.6248999999999999,0.0,0.1874999999999999,0.0,0.1251,0.0,0.0,0.0624999999999999,0.0,0.0,0.0,0.0,0.0,0.0,0.0,0.0,0.0,0.0,0.0,0.0,1763.15
8531,0.699130086991301,0.1001899810018998,0.0808919108089191,0.02999700029997,0.0798920107989201,0.0,0.0,0.0,0.0,0.0,0.0,0.0,0.0,0.0,0.0,0.0,0.0,0.0,0.0,0.0,1523.15
8532,0.7129000000000001,0.0,0.1435,0.0,0.0371,0.0,0.0,0.0262,0.0803,0.0,0.0,0.0,0.0,0.0,0.0,0.0,0.0,0.0,0.0,0.0,1548.15
8533,0.7909999999999999,0.0,0.0745,0.03,0.03,0.0,0.0,0.0,0.0745,0.0,0.0,0.0,0.0,0.0,0.0,0.0,0.0,0.0,0.0,0.0,1528.15
8534,0.668,0.103,0.0969999999999999,0.005,0.094,0.0,0.0,0.0,0.0,0.0,0.032,0.0,0.0,0.0,0.0,0.0,0.0,0.0,0.0,0.0,1353.15
8535,0.635,0.02,0.0,0.0,0.04,0.0,0.0,0.155,0.03,0.0,0.0,0.0,0.0,0.0,0.0,0.0,0.0,0.12,0.0,0.0,1498.15
8536,0.109,0.3122,0.0,0.0,0.0641,0.0,0.0,0.0,0.0,0.2097,0.0,0.0,0.0,0.0468,0.1048,0.1202,0.0,0.0331,0.0,0.0,1273.15
8537,0.6665666566656666,0.0,0.0687068706870687,0.0428042804280428,0.0275027502750275,0.0,0.0738073807380738,0.1206120612061206,0.0,0.0,0.0,0.0,0.0,0.0,0.0,0.0,0.0,0.0,0.0,0.0,1197.15
8538,0.6148,0.0,0.08,0.0,0.2729,0.0,0.0,0.0,0.0,0.0,0.0,0.0,0.0,0.0,0.0,0.0323,0.0,0.0,0.0,0.0,1461.15
8539,0.5,0.0,0.0,0.0,0.1,0.0,0.4,0.0,0.0,0.0,0.0,0.0,0.0,0.0,0.0,0.0,0.0,0.0,0.0,0.0,1423.15
8540,0.5094490550944907,0.1697830216978302,0.1498850114988501,0.0,0.01999800019998,0.0,0.0,0.1498850114988501,0.0,0.0,0.0,0.0,0.0,0.0,0.0,0.0,0.0,0.0,0.0,0.0,1063.15
8541,0.5857,0.0,0.0,0.1056,0.3087,0.0,0.0,0.0,0.0,0.0,0.0,0.0,0.0,0.0,0.0,0.0,0.0,0.0,0.0,0.0,1602.15
8542,0.5967,0.0,0.0,0.0,0.0,0.0,0.0,0.0,0.0,0.0,0.4033,0.0,0.0,0.0,0.0,0.0,0.0,0.0,0.0,0.0,1641.15
8543,0.60996099609961,0.0,0.067006700670067,0.0479047904790479,0.2471247124712471,0.0,0.016001600160016,0.0,0.0,0.0,0.0,0.0,0.0,0.0,0.0,0.012001200120012,0.0,0.0,0.0,0.0,1469.15
8544,0.4650465046504651,0.1926192619261926,0.1644164416441644,0.0277027702770277,0.0996099609960996,0.0182018201820182,0.0,0.0,0.0,0.0,0.0324032403240324,0.0,0.0,0.0,0.0,0.0,0.0,0.0,0.0,0.0,1383.15
8545,0.0245,0.223,0.0282,0.0905,0.0,0.0991,0.0706,0.0153,0.0246,0.0,0.0859,0.0,0.0,0.0,0.0,0.0,0.0,0.0,0.3383,0.0,1193.15
8546,0.5485548554855485,0.0765076507650765,0.048004800480048,0.0753075307530753,0.0773077307730773,0.0,0.0,0.1673167316731673,0.007000700070007,0.0,0.0,0.0,0.0,0.0,0.0,0.0,0.0,0.0,0.0,0.0,1242.15
8547,0.6659999999999999,0.019,0.139,0.076,0.0819999999999999,0.0,0.0,0.0,0.0,0.0,0.018,0.0,0.0,0.0,0.0,0.0,0.0,0.0,0.0,0.0,1548.15
8548,0.652,0.0,0.154,0.0289999999999999,0.0,0.0,0.0,0.1639999999999999,0.0,0.0,0.0,0.0,0.0,0.0,0.0,0.0,0.0,0.0,0.0,0.0,1421.15
8549,0.7395,0.0,0.0867,0.0,0.0,0.0,0.0433,0.0433,0.0867,0.0,0.0,0.0,0.0,0.0,0.0,0.0,0.0,0.0,0.0,0.0,1288.15
8550,0.7549,0.0,0.0,0.0266,0.0754,0.0,0.0,0.1431,0.0,0.0,0.0,0.0,0.0,0.0,0.0,0.0,0.0,0.0,0.0,0.0,1404.15
8551,0.6,0.0,0.0,0.0,0.0,0.0,0.2,0.2,0.0,0.0,0.0,0.0,0.0,0.0,0.0,0.0,0.0,0.0,0.0,0.0,1172.15
8552,0.4537,0.0,0.1758,0.0,0.0,0.0,0.0,0.3705,0.0,0.0,0.0,0.0,0.0,0.0,0.0,0.0,0.0,0.0,0.0,0.0,1528.15
8553,0.6377362263773624,0.0,0.0,0.2193780621937806,0.0,0.0,0.1428857114288571,0.0,0.0,0.0,0.0,0.0,0.0,0.0,0.0,0.0,0.0,0.0,0.0,0.0,1510.15
8554,0.715,0.0,0.025,0.0,0.0,0.0,0.223,0.0,0.0279999999999999,0.0,0.0,0.0,0.0,0.0,0.0,0.0,0.0,0.0,0.009,0.0,1320.15
8555,0.437,0.0,0.023,0.0,0.262,0.0,0.0,0.233,0.0,0.0,0.022,0.0,0.0,0.0,0.0,0.0,0.0,0.0,0.023,0.0,1424.15
8556,0.0,0.0,0.0,0.0,0.0,0.4211,0.0,0.0,0.0,0.0,0.0,0.1808,0.0,0.0,0.0,0.0,0.0,0.0,0.3981,0.0,1013.15
8557,0.0,0.0,0.0,0.0,0.0,0.0,0.0,0.0,0.0,0.4,0.0,0.0,0.0,0.0,0.0,0.0,0.0,0.0,0.0,0.6,932.15
8558,0.5258474152584742,0.0422957704229577,0.0,0.0,0.0,0.0,0.1748825117488251,0.0514948505149485,0.0,0.1737826217378262,0.0,0.0,0.0,0.0,0.0,0.0,0.0,0.0,0.0120987901209879,0.0,1211.15
8559,0.73,0.0,0.1,0.0,0.0,0.0,0.0,0.0,0.0,0.0,0.17,0.0,0.0,0.0,0.0,0.0,0.0,0.0,0.0,0.0,1562.15
8560,0.4871,0.0,0.015,0.1402,0.3577,0.0,0.0,0.0,0.0,0.0,0.0,0.0,0.0,0.0,0.0,0.0,0.0,0.0,0.0,0.0,1619.15
8561,0.6589,0.0647,0.1119999999999999,0.0818,0.0825999999999999,0.0,0.0,0.0,0.0,0.0,0.0,0.0,0.0,0.0,0.0,0.0,0.0,0.0,0.0,0.0,1513.15
8562,0.6587999999999999,0.0,0.1826,0.0,0.1485999999999999,0.0,0.0,0.0,0.0,0.0,0.01,0.0,0.0,0.0,0.0,0.0,0.0,0.0,0.0,0.0,1748.15
8563,0.0,0.0,0.0,0.0,0.0,0.0,0.0,0.0,0.0,0.0,0.0,0.5173,0.0,0.0,0.0,0.0,0.0,0.0,0.4827,0.0,915.15
8564,0.6725,0.0092,0.1632999999999999,0.1493,0.0056999999999999,0.0,0.0,0.0,0.0,0.0,0.0,0.0,0.0,0.0,0.0,0.0,0.0,0.0,0.0,0.0,1725.15
8565,0.674,0.104,0.113,0.035,0.064,0.0,0.0,0.0,0.0,0.0,0.0069999999999999,0.0,0.0,0.0,0.0,0.0,0.0,0.0,0.0,0.0,1423.15
8566,0.646,0.0,0.0,0.0,0.1613,0.0,0.0,0.0,0.1927,0.0,0.0,0.0,0.0,0.0,0.0,0.0,0.0,0.0,0.0,0.0,1305.15
8567,0.0,0.7879999999999999,0.0,0.0,0.0,0.0,0.212,0.0,0.0,0.0,0.0,0.0,0.0,0.0,0.0,0.0,0.0,0.0,0.0,0.0,1117.15
8568,0.665,0.0,0.0,0.0,0.025,0.0,0.02,0.15,0.02,0.0,0.0,0.0,0.0,0.0,0.0,0.0,0.0,0.12,0.0,0.0,1569.15
8569,0.4953,0.066,0.0733,0.0098,0.0,0.0,0.0998,0.1621999999999999,0.0,0.0,0.0,0.0,0.0473,0.0,0.0,0.0,0.0,0.032,0.0,0.0,1409.15
8570,0.6665333466653335,0.0,0.0,0.0,0.0,0.0,0.0923907609239076,0.2410758924107589,0.0,0.0,0.0,0.0,0.0,0.0,0.0,0.0,0.0,0.0,0.0,0.0,1009.15
8571,0.6335366463353664,0.0,0.0868913108689131,0.0,0.2633736626337366,0.0,0.0,0.0,0.0,0.0,0.0,0.0,0.0,0.0,0.0,0.0161983801619838,0.0,0.0,0.0,0.0,1464.15
8572,0.6983,0.019,0.0584999999999999,0.0,0.0744,0.0,0.0,0.0428,0.1055,0.0,0.0,0.0,0.0,0.0,0.0,0.0,0.0,0.0,0.0,0.0,1329.15
8573,0.638,0.0,0.0,0.0,0.0,0.0,0.0,0.2062,0.0,0.0,0.1558,0.0,0.0,0.0,0.0,0.0,0.0,0.0,0.0,0.0,1405.15
8574,0.0,0.0368963103689631,0.0402959704029597,0.0,0.1374862513748625,0.1266873312668733,0.092890710928907,0.092890710928907,0.035996400359964,0.0820917908209179,0.0,0.0,0.0,0.0,0.0,0.0,0.0,0.0,0.3547645235476452,0.0,1043.15
8575,0.6409999999999999,0.0,0.0,0.0,0.0,0.0,0.0,0.3204999999999999,0.0,0.0,0.0,0.0,0.0,0.0,0.0,0.0,0.0,0.0,0.0385,0.0,1198.15
8576,0.8575,0.0,0.1425,0.0,0.0,0.0,0.0,0.0,0.0,0.0,0.0,0.0,0.0,0.0,0.0,0.0,0.0,0.0,0.0,0.0,2019.15
8577,0.6392,0.01,0.0,0.1201,0.01,0.0701,0.0,0.0,0.0798,0.0,0.0698,0.0,0.0,0.0,0.0,0.0,0.0,0.0,0.0,0.0,1273.15
8578,0.6683,0.0001,0.0296,0.0558,0.0561,0.0,0.0381,0.1159999999999999,0.0072,0.0287,0.0,0.0,0.0,0.0,0.0,0.0,0.0,0.0,0.0,0.0,1273.15
8579,0.7294999999999999,0.0,0.0703999999999999,0.0,0.0,0.0,0.0,0.0,0.0,0.0,0.2001,0.0,0.0,0.0,0.0,0.0,0.0,0.0,0.0,0.0,1533.15
8580,0.5826,0.0,0.0,0.2304,0.0,0.0,0.0,0.0,0.187,0.0,0.0,0.0,0.0,0.0,0.0,0.0,0.0,0.0,0.0,0.0,1443.15
8581,0.6990000000000001,0.0,0.15,0.05,0.1,0.0,0.0,0.0,0.0,0.0,0.0,0.0,0.0,0.0,0.0,0.0,0.0,0.0,0.0,0.0,1617.0500244140626
8582,0.614,0.0,0.1876,0.0,0.0,0.0,0.0,0.1984,0.0,0.0,0.0,0.0,0.0,0.0,0.0,0.0,0.0,0.0,0.0,0.0,1548.15
8583,0.7513999999999998,0.0,0.0,0.0400999999999999,0.0402999999999999,0.0,0.0,0.1041999999999999,0.0411,0.0,0.0,0.0228999999999999,0.0,0.0,0.0,0.0,0.0,0.0,0.0,0.0,1111.15
8584,0.5611,0.1045,0.0,0.0,0.0668,0.1399,0.0,0.0,0.065,0.0,0.0148,0.0,0.0,0.0,0.0,0.0383,0.0,0.0093,0.0,0.0,1273.15
8585,0.5722999999999999,0.0,0.0,0.0,0.0,0.0,0.0,0.3923,0.0,0.0,0.0,0.0,0.0,0.0,0.0,0.0,0.0,0.0,0.0354,0.0,1213.15
8586,0.75,0.0,0.0,0.0,0.0,0.0,0.0,0.25,0.0,0.0,0.0,0.0,0.0,0.0,0.0,0.0,0.0,0.0,0.0,0.0,1062.15
8587,0.5981598159815982,0.0808080808080808,0.1011101110111011,0.1085108510851085,0.1114111411141114,0.0,0.0,0.0,0.0,0.0,0.0,0.0,0.0,0.0,0.0,0.0,0.0,0.0,0.0,0.0,1413.15
8588,0.6440000000000001,0.0,0.064,0.061,0.0,0.0,0.063,0.008,0.0,0.02,0.101,0.0,0.0,0.0,0.0,0.033,0.0,0.006,0.0,0.0,1351.15
8589,0.6194,0.0,0.0796,0.0,0.2113,0.0086,0.0,0.0118,0.0,0.0359,0.0,0.0,0.0,0.0,0.0334,0.0,0.0,0.0,0.0,0.0,1443.15
8590,0.7557755775577557,0.0,0.0816081608160816,0.0,0.0,0.0,0.0,0.0,0.0,0.0,0.0,0.0,0.0,0.1626162616261626,0.0,0.0,0.0,0.0,0.0,0.0,1811.15
8591,0.6783,0.0,0.0,0.0,0.0538,0.0,0.0,0.2678999999999999,0.0,0.0,0.0,0.0,0.0,0.0,0.0,0.0,0.0,0.0,0.0,0.0,1069.15
8592,0.8414158584141586,0.0,0.0,0.0,0.0577942205779422,0.0,0.0,0.0,0.1007899210078992,0.0,0.0,0.0,0.0,0.0,0.0,0.0,0.0,0.0,0.0,0.0,1468.15
8593,0.0537053705370537,0.6298629862986299,0.0403040304030403,0.0,0.0,0.1797179717971797,0.0,0.0159015901590159,0.0,0.0,0.0,0.0805080508050805,0.0,0.0,0.0,0.0,0.0,0.0,0.0,0.0,1082.15
8594,0.5609000000000001,0.0,0.2034,0.2224,0.0,0.0,0.0,0.0,0.0133,0.0,0.0,0.0,0.0,0.0,0.0,0.0,0.0,0.0,0.0,0.0,1738.15
8595,0.6605339466053395,0.0242975702429757,0.1254874512548745,0.0837916208379162,0.0509949005099489,0.0,0.0,0.0103989601039896,0.0,0.0,0.0444955504449555,0.0,0.0,0.0,0.0,0.0,0.0,0.0,0.0,0.0,1513.15
8596,0.6667000000000001,0.0,0.0,0.0,0.0,0.0,0.0,0.0,0.0,0.0,0.0,0.0,0.0,0.0,0.0,0.0,0.0,0.0,0.3333,0.0,1450.15
8597,0.3,0.0,0.0,0.0,0.0,0.275,0.0,0.025,0.0,0.0,0.0,0.0,0.0,0.0,0.0,0.4,0.0,0.0,0.0,0.0,1570.15
8598,0.3713,0.0,0.0,0.0,0.0,0.0,0.0,0.0,0.0,0.0,0.0,0.0,0.0,0.0,0.0,0.0,0.0,0.0,0.6286999999999999,0.0,1412.15
8599,0.0,0.4675,0.0,0.0,0.0,0.0,0.0,0.0,0.0,0.0,0.0,0.5325,0.0,0.0,0.0,0.0,0.0,0.0,0.0,0.0,948.15
8600,0.6617000000000001,0.0,0.0,0.0731,0.0399,0.0,0.0,0.2253,0.0,0.0,0.0,0.0,0.0,0.0,0.0,0.0,0.0,0.0,0.0,0.0,1076.15
8601,0.6839000000000001,0.0,0.1406,0.1474,0.0,0.0,0.0281,0.0,0.0,0.0,0.0,0.0,0.0,0.0,0.0,0.0,0.0,0.0,0.0,0.0,1669.15
8602,0.667,0.0,0.0,0.0,0.0,0.0,0.3,0.033,0.0,0.0,0.0,0.0,0.0,0.0,0.0,0.0,0.0,0.0,0.0,0.0,1273.15
8603,0.7135713571357135,0.0,0.0,0.0,0.0,0.0,0.0,0.149014901490149,0.1374137413741374,0.0,0.0,0.0,0.0,0.0,0.0,0.0,0.0,0.0,0.0,0.0,952.15
8604,0.501,0.0,0.0,0.0,0.4222999999999999,0.0767,0.0,0.0,0.0,0.0,0.0,0.0,0.0,0.0,0.0,0.0,0.0,0.0,0.0,0.0,1739.15
8605,0.0,0.795,0.0,0.0,0.0,0.0,0.0,0.0,0.0,0.0,0.0,0.205,0.0,0.0,0.0,0.0,0.0,0.0,0.0,0.0,1038.15
8606,0.0,0.0,0.0,0.0,0.0,0.0,0.33,0.0,0.0,0.0,0.0,0.0,0.0,0.0,0.0,0.67,0.0,0.0,0.0,0.0,1663.15
8607,0.5989,0.0,0.0,0.0,0.0,0.0,0.0,0.2097,0.1914,0.0,0.0,0.0,0.0,0.0,0.0,0.0,0.0,0.0,0.0,0.0,1002.15
8608,0.6469,0.0047,0.1246,0.0469,0.0116,0.0,0.0,0.1555,0.0076,0.0,0.0,0.0,0.0,0.0,0.0,0.0,0.0,0.0,0.0,0.0,1378.15
8609,0.6864,0.0426,0.0396,0.0109,0.1714,0.0,0.0,0.022,0.0271,0.0,0.0,0.0,0.0,0.0,0.0,0.0,0.0,0.0,0.0,0.0,1518.15
8610,0.54,0.0,0.0,0.0,0.0,0.12,0.0,0.0,0.0,0.34,0.0,0.0,0.0,0.0,0.0,0.0,0.0,0.0,0.0,0.0,1519.15
8611,0.5095000000000001,0.1698,0.1499,0.0,0.02,0.0,0.0,0.0899,0.0599,0.0,0.0,0.0,0.0,0.0,0.0,0.0,0.0,0.0,0.0,0.0,1008.15
8612,0.665,0.0,0.05,0.12,0.05,0.0,0.0,0.04,0.06,0.0,0.0,0.0,0.0,0.0,0.0,0.0,0.0,0.015,0.0,0.0,1503.15
8613,0.6950390078015604,0.0106021204240848,0.0272054410882176,0.0,0.0533106621324264,0.1603320664132826,0.0,0.0,0.0,0.0,0.0,0.0,0.0,0.0,0.053510702140428,0.0,0.0,0.0,0.0,0.0,1452.15
8614,0.6485,0.0047,0.115,0.0469,0.0116,0.0,0.0,0.1503,0.0208,0.0,0.0,0.0,0.0,0.0,0.0,0.0,0.0,0.0,0.0,0.0,1255.15
8615,0.6956,0.026,0.0766,0.155,0.0144999999999999,0.013,0.0,0.0,0.0,0.0,0.0192999999999999,0.0,0.0,0.0,0.0,0.0,0.0,0.0,0.0,0.0,1535.15
8616,0.7000000000000001,0.0,0.135,0.0825,0.0825,0.0,0.0,0.0,0.0,0.0,0.0,0.0,0.0,0.0,0.0,0.0,0.0,0.0,0.0,0.0,1638.15
8617,0.861913808619138,0.0,0.076992300769923,0.0,0.0,0.0,0.0,0.0,0.0610938906109389,0.0,0.0,0.0,0.0,0.0,0.0,0.0,0.0,0.0,0.0,0.0,1533.15
8618,0.0,0.0,0.0,0.0,0.0,0.0,0.0,0.0,0.38,0.0,0.0,0.0,0.0,0.0,0.0,0.0,0.62,0.0,0.0,0.0,1011.15
8619,0.7412000000000001,0.0,0.0,0.0,0.0,0.0,0.0,0.2471999999999999,0.0,0.0,0.0,0.0,0.0116,0.0,0.0,0.0,0.0,0.0,0.0,0.0,1058.15
8620,0.3,0.0,0.0,0.0,0.0,0.3,0.0,0.0,0.0,0.0,0.0,0.0,0.0,0.0,0.0,0.375,0.0,0.025,0.0,0.0,1599.15
8621,0.6817,0.0399,0.0,0.0719,0.0759,0.0,0.0,0.1306,0.0,0.0,0.0,0.0,0.0,0.0,0.0,0.0,0.0,0.0,0.0,0.0,1344.15
8622,0.7082291770822917,0.0,0.103989601039896,0.0,0.0,0.0,0.0793920607939206,0.1006899310068993,0.0,0.0076992300769923,0.0,0.0,0.0,0.0,0.0,0.0,0.0,0.0,0.0,0.0,1233.15
8623,0.6745674567456746,0.0,0.1183118311831183,0.1466146614661466,0.0,0.0,0.0605060506050605,0.0,0.0,0.0,0.0,0.0,0.0,0.0,0.0,0.0,0.0,0.0,0.0,0.0,1534.2499755859376
8624,0.7212278772122788,0.0382961703829617,0.0,0.0,0.0772922707729227,0.0,0.0,0.1631836816318368,0.0,0.0,0.0,0.0,0.0,0.0,0.0,0.0,0.0,0.0,0.0,0.0,1241.15
8625,0.6667000000000001,0.0,0.0,0.0,0.0,0.0,0.0933,0.14,0.1,0.0,0.0,0.0,0.0,0.0,0.0,0.0,0.0,0.0,0.0,0.0,923.15
8626,0.6697,0.09,0.1202999999999999,0.0401,0.0349,0.0079,0.0,0.0,0.0,0.0,0.0371,0.0,0.0,0.0,0.0,0.0,0.0,0.0,0.0,0.0,1553.15
8627,0.6348634863486349,0.0187018701870187,0.1119111911191119,0.0404040404040404,0.0349034903490349,0.0,0.0,0.1315131513151315,0.0277027702770277,0.0,0.0,0.0,0.0,0.0,0.0,0.0,0.0,0.0,0.0,0.0,1307.15
8628,0.6993,0.0,0.0899,0.05,0.0,0.0,0.0,0.1598,0.0,0.0,0.0,0.0,0.0,0.0,0.0,0.0,0.0,0.0,0.0,0.0,1243.15
8629,0.5896,0.0,0.0853,0.0445,0.0504999999999999,0.0,0.0,0.0535,0.0491,0.0,0.0707,0.0,0.0,0.0,0.0,0.045,0.0,0.0118,0.0,0.0,1375.15
8630,0.5478999999999999,0.3421,0.0,0.0,0.0,0.0,0.0,0.0,0.0,0.0,0.0,0.11,0.0,0.0,0.0,0.0,0.0,0.0,0.0,0.0,1073.15
8631,0.0,0.0,0.0,0.0,0.0,0.0,0.0,0.5,0.0,0.0,0.0,0.0,0.0,0.0,0.0,0.5,0.0,0.0,0.0,0.0,1290.15
8632,0.7047,0.0198,0.1109,0.0,0.1094,0.0405,0.0,0.0,0.0,0.0,0.0133,0.0,0.0,0.0,0.0,0.0,0.0,0.0,0.0,0.0,1463.15
8633,0.7458,0.0,0.0,0.0,0.052,0.0,0.0,0.1513,0.0,0.0,0.0,0.0,0.0,0.0,0.0,0.0,0.0,0.0509,0.0,0.0,1365.15
8634,0.7119288071192881,0.0,0.0,0.0,0.0644935506449355,0.0,0.0,0.2235776422357764,0.0,0.0,0.0,0.0,0.0,0.0,0.0,0.0,0.0,0.0,0.0,0.0,1098.15
8635,0.182,0.0,0.0,0.0,0.0,0.0,0.0,0.0,0.0,0.0,0.0,0.818,0.0,0.0,0.0,0.0,0.0,0.0,0.0,0.0,1035.15
8636,0.62003799620038,0.0,0.1787821217878212,0.0627937206279372,0.0,0.0,0.1155884411558844,0.0,0.0,0.0,0.0,0.0,0.0,0.0,0.0,0.0,0.0,0.0,0.0227977202279772,0.0,1597.0500244140626
8637,0.5,0.0,0.0,0.0,0.375,0.0,0.125,0.0,0.0,0.0,0.0,0.0,0.0,0.0,0.0,0.0,0.0,0.0,0.0,0.0,1593.15
8638,0.64,0.078,0.1119999999999999,0.033,0.039,0.0,0.0,0.07,0.0,0.0,0.027,0.0,0.0,0.0,0.0,0.0,0.0,0.0,0.0,0.0,1343.15
8639,0.7322,0.0,0.1082,0.0172,0.0668,0.0407,0.0,0.0,0.0,0.0,0.0335,0.0,0.0,0.0,0.0,0.0,0.0,0.0,0.0,0.0,1532.15
8640,0.0,0.2286,0.0289999999999999,0.0926999999999999,0.0,0.1896,0.0724,0.0409,0.0,0.0,0.0,0.0,0.0,0.0,0.0,0.0,0.0,0.0,0.3468,0.0,1203.15
8641,0.5458,0.0,0.0,0.0,0.0,0.1574,0.0,0.0,0.0,0.1632,0.0684,0.0,0.0,0.0,0.0,0.0489,0.0,0.0098,0.0,0.0,1367.15
