Repository: ychyn/algo_genetique

# algo_genetique
Ce code fait partie de notre mini-projet du MIG Verre 2024. L'objectif du mini-projet est l'obtention d'une composition de verre avec des qualités avantageuses pour une application potentiellement industrielle. 

On utilise l'outil de prediction des propriétés du verre à travers des réseaux de neuronnes codé par Franck Pigeonneau (qui constitue la plus grande partie de ce repo). On a codé l'algorithme génetique qui va, en utilisant ce réseau de neuronnes tenter d'obtenir une composition optimale dont on essaiera la fabrication dans le four situé à l'Ecole des Mines à Sophia Antipolis

File: DataBase/Tliqclean.csv (part 28 of 63)
,SiO2,B2O3,Al2O3,MgO,CaO,BaO,Li2O,Na2O,K2O,ZnO,SrO,PbO,Fe2O3,Y2O3,La2O3,TiO2,GeO2,ZrO2,P2O5,V2O5,Tliq
8642,0.71,0.0,0.17,0.0,0.0,0.0,0.0,0.0,0.0,0.0,0.0,0.0,0.0,0.0,0.12,0.0,0.0,0.0,0.0,0.0,1508.15
8643,0.6640664066406642,0.0,0.0852085208520852,0.0,0.0,0.0,0.0421042104210421,0.0855085508550855,0.0373037303730373,0.0603060306030603,0.0,0.0,0.0,0.0,0.0,0.0174017401740174,0.0,0.0,0.007000700070007,0.0,1173.15
8644,0.778,0.0,0.021,0.0,0.18,0.0,0.0,0.021,0.0,0.0,0.0,0.0,0.0,0.0,0.0,0.0,0.0,0.0,0.0,0.0,1533.15
8645,0.6667000000000001,0.0,0.0,0.0,0.0,0.0,0.3333,0.0,0.0,0.0,0.0,0.0,0.0,0.0,0.0,0.0,0.0,0.0,0.0,0.0,1322.15
8646,0.5963403659634037,0.018998100189981,0.0,0.0,0.02999700029997,0.0,0.0,0.2087791220877912,0.0,0.0,0.0,0.0,0.0,0.0,0.0,0.0,0.0,0.1168883111688831,0.028997100289971,0.0,1423.15
8647,0.4208,0.2239999999999999,0.0,0.0,0.0,0.0,0.0,0.3552,0.0,0.0,0.0,0.0,0.0,0.0,0.0,0.0,0.0,0.0,0.0,0.0,1039.15
8648,0.5831,0.0,0.1682,0.0588999999999999,0.0,0.0,0.1086999999999999,0.0810999999999999,0.0,0.0,0.0,0.0,0.0,0.0,0.0,0.0,0.0,0.0,0.0,0.0,1424.849951171875
8649,0.5482903419316136,0.1255748850229953,0.016496700659868,0.0,0.0,0.0350929814037192,0.1687662467506498,0.0097980403919216,0.0,0.0222955408918216,0.0583883223355328,0.0,0.0,0.0,0.0152969406118776,0.0,0.0,0.0,0.0,0.0,1113.15
8650,0.4986,0.0,0.0,0.0,0.0,0.4462,0.0552,0.0,0.0,0.0,0.0,0.0,0.0,0.0,0.0,0.0,0.0,0.0,0.0,0.0,1619.15
8651,0.5502,0.0,0.2066,0.2329,0.0,0.0,0.0,0.0,0.0103,0.0,0.0,0.0,0.0,0.0,0.0,0.0,0.0,0.0,0.0,0.0,1733.15
8652,0.531946805319468,0.0,0.0,0.0,0.0,0.0,0.0,0.3330666933306669,0.0,0.0,0.134986501349865,0.0,0.0,0.0,0.0,0.0,0.0,0.0,0.0,0.0,1377.15
8653,0.8179000000000001,0.0,0.0260999999999999,0.0,0.0,0.0,0.0,0.0,0.156,0.0,0.0,0.0,0.0,0.0,0.0,0.0,0.0,0.0,0.0,0.0,1018.15
8654,0.4,0.0,0.2,0.0,0.2,0.0,0.0,0.2,0.0,0.0,0.0,0.0,0.0,0.0,0.0,0.0,0.0,0.0,0.0,0.0,1576.15
8655,0.6589,0.0,0.1826,0.0,0.0984999999999999,0.0,0.0,0.0,0.0,0.0,0.06,0.0,0.0,0.0,0.0,0.0,0.0,0.0,0.0,0.0,1732.5500244140626
8656,0.7884,0.0,0.0,0.0,0.0321,0.0,0.0,0.1795,0.0,0.0,0.0,0.0,0.0,0.0,0.0,0.0,0.0,0.0,0.0,0.0,1393.15
8657,0.7215,0.0098999999999999,0.1142,0.0256,0.0725,0.0449,0.0,0.0,0.0,0.0,0.01,0.0,0.0,0.0,0.0,0.0,0.0,0.0,0.0,0.0,1460.15
8658,0.3188318831883188,0.0,0.0,0.0,0.2440244024402439,0.0,0.0,0.0,0.0,0.4371437143714371,0.0,0.0,0.0,0.0,0.0,0.0,0.0,0.0,0.0,0.0,1758.15
8659,0.616,0.0181,0.0908,0.0,0.2751,0.0,0.0,0.0,0.0,0.0,0.0,0.0,0.0,0.0,0.0,0.0,0.0,0.0,0.0,0.0,1453.15
8660,0.6844,0.0,0.07,0.0,0.0,0.0,0.0,0.0,0.2455999999999999,0.0,0.0,0.0,0.0,0.0,0.0,0.0,0.0,0.0,0.0,0.0,1453.15
8661,0.4715999999999999,0.1747,0.0,0.0,0.0,0.3536999999999999,0.0,0.0,0.0,0.0,0.0,0.0,0.0,0.0,0.0,0.0,0.0,0.0,0.0,0.0,1403.15
8662,0.617,0.0,0.0,0.0,0.0,0.0,0.0494999999999999,0.3334999999999999,0.0,0.0,0.0,0.0,0.0,0.0,0.0,0.0,0.0,0.0,0.0,0.0,1063.15
8663,0.0,0.0,0.0,0.0,0.0,0.0,0.0,0.17,0.44,0.0,0.0,0.0,0.0,0.0,0.0,0.0,0.0,0.0,0.39,0.0,972.15
8664,0.7004700470047005,0.0,0.0,0.0,0.0998099809980998,0.0,0.0,0.0,0.1997199719971996,0.0,0.0,0.0,0.0,0.0,0.0,0.0,0.0,0.0,0.0,0.0,1203.15
8665,0.6010879782404353,0.0190996180076398,0.0849983000339993,0.0495990080198396,0.0118997620047599,0.0,0.0,0.1612967740645187,0.0353992920141597,0.0,0.0,0.0,0.0,0.0,0.0,0.0,0.0,0.0351992960140797,0.0,0.0,1203.15
8666,0.0,0.0,0.0,0.0,0.0,0.0,0.0,0.0,0.066,0.0,0.0,0.0,0.0,0.0,0.0,0.0,0.934,0.0,0.0,0.0,1168.15
8667,0.392,0.0,0.169,0.0546,0.3844,0.0,0.0,0.0,0.0,0.0,0.0,0.0,0.0,0.0,0.0,0.0,0.0,0.0,0.0,0.0,1679.15
8668,0.6404359564043597,0.0,0.1221877812218778,0.0406959304069593,0.075992400759924,0.0,0.0,0.0845915408459154,0.0347965203479652,0.0,0.0,0.0,0.0,0.0,0.0,0.0,0.0,0.0,0.0,0.0,1433.15
8669,0.6857,0.0,0.0095,0.0,0.0,0.0,0.0323,0.1193999999999999,0.0308,0.0237,0.0,0.0,0.0,0.0,0.0,0.0725,0.0,0.0260999999999999,0.0,0.0,1173.15
8670,0.6667000000000001,0.0,0.0,0.0,0.0,0.0,0.1,0.2332999999999999,0.0,0.0,0.0,0.0,0.0,0.0,0.0,0.0,0.0,0.0,0.0,0.0,1053.15
8671,0.5,0.0,0.1088,0.0,0.3912,0.0,0.0,0.0,0.0,0.0,0.0,0.0,0.0,0.0,0.0,0.0,0.0,0.0,0.0,0.0,1581.15
8672,0.6874,0.0,0.1202,0.1466,0.0,0.0,0.0458,0.0,0.0,0.0,0.0,0.0,0.0,0.0,0.0,0.0,0.0,0.0,0.0,0.0,1588.15
8673,0.527,0.0,0.0,0.0,0.0,0.0,0.473,0.0,0.0,0.0,0.0,0.0,0.0,0.0,0.0,0.0,0.0,0.0,0.0,0.0,1468.15
8674,0.64,0.0,0.0,0.0,0.0,0.16,0.0,0.0,0.0,0.2,0.0,0.0,0.0,0.0,0.0,0.0,0.0,0.0,0.0,0.0,1609.15
8675,0.6292629262926294,0.019001900190019,0.0841084108410841,0.0327032703270327,0.0235023502350235,0.0,0.0,0.1544154415441544,0.0343034303430343,0.0,0.0,0.0,0.0,0.0,0.0,0.0,0.0,0.0214021402140214,0.0,0.0,1128.15
8676,0.5659000000000001,0.0,0.0,0.1406,0.2021,0.0,0.0,0.0914,0.0,0.0,0.0,0.0,0.0,0.0,0.0,0.0,0.0,0.0,0.0,0.0,1516.15
8677,0.46,0.0,0.0,0.0,0.0,0.2,0.0,0.0,0.0,0.34,0.0,0.0,0.0,0.0,0.0,0.0,0.0,0.0,0.0,0.0,1613.15
8678,0.8342999999999999,0.0,0.0065,0.0,0.0,0.0,0.0,0.0,0.1591999999999999,0.0,0.0,0.0,0.0,0.0,0.0,0.0,0.0,0.0,0.0,0.0,1208.15
8679,0.6274000000000001,0.152,0.0908,0.0492,0.059,0.0216,0.0,0.0,0.0,0.0,0.0,0.0,0.0,0.0,0.0,0.0,0.0,0.0,0.0,0.0,1175.15
8680,0.6939,0.0,0.0249,0.0045,0.1673,0.0,0.0,0.1064,0.0,0.0,0.0,0.0,0.0,0.0,0.0,0.0,0.0,0.0,0.0,0.0,1469.15
8681,0.6978,0.0,0.0,0.0,0.0,0.0,0.0,0.2394,0.0,0.0,0.0,0.0,0.0,0.0,0.0,0.0,0.0,0.0628,0.0,0.0,1523.15
8682,0.6515000000000001,0.0047,0.1148,0.047,0.0117,0.0,0.0,0.1403,0.0278,0.0,0.0,0.0,0.0,0.0,0.0,0.0,0.0,0.0,0.0,0.0,1275.15
8683,0.6950000000000001,0.0,0.025,0.084,0.0559999999999999,0.0,0.0,0.134,0.006,0.0,0.0,0.0,0.0,0.0,0.0,0.0,0.0,0.0,0.0,0.0,1330.15
8684,0.7759999999999999,0.0,0.0,0.0,0.0,0.0,0.0,0.1939999999999999,0.0,0.0,0.0,0.0,0.0,0.0,0.0,0.03,0.0,0.0,0.0,0.0,1373.15
8685,0.3,0.0,0.0,0.0,0.075,0.15,0.0,0.0,0.0,0.0,0.075,0.0,0.0,0.0,0.0,0.4,0.0,0.0,0.0,0.0,1462.15
8686,0.714,0.0199999999999999,0.1089999999999999,0.0,0.0919999999999999,0.0499999999999999,0.0,0.0,0.0,0.0,0.0139999999999999,0.0,0.0,0.0,0.0,0.0,0.0,0.0,0.0,0.0,1432.15
8687,0.6486,0.0,0.0906999999999999,0.0811999999999999,0.1523,0.0272,0.0,0.0,0.0,0.0,0.0,0.0,0.0,0.0,0.0,0.0,0.0,0.0,0.0,0.0,1474.15
8688,0.5735573557355735,0.0,0.2122212221222122,0.171017101710171,0.0,0.0,0.0,0.0,0.0,0.0,0.0,0.0,0.0,0.0,0.0,0.0,0.0,0.0,0.0432043204320432,0.0,1663.15
8689,0.8029999999999999,0.0,0.0263,0.0,0.0,0.0,0.0,0.0,0.1707,0.0,0.0,0.0,0.0,0.0,0.0,0.0,0.0,0.0,0.0,0.0,1048.15
8690,0.2722,0.0,0.2246,0.1299,0.3733,0.0,0.0,0.0,0.0,0.0,0.0,0.0,0.0,0.0,0.0,0.0,0.0,0.0,0.0,0.0,1868.15
8691,0.7078,0.0,0.0,0.0,0.0653,0.0,0.0442,0.0562,0.0371,0.0,0.0,0.0,0.0,0.0,0.0,0.0,0.0,0.0894,0.0,0.0,1553.15
8692,0.751975197519752,0.0,0.0,0.0,0.0435043504350435,0.0,0.0,0.1625162516251625,0.0,0.0,0.0,0.0,0.0,0.0,0.0,0.042004200420042,0.0,0.0,0.0,0.0,1378.15
8693,0.7113000000000002,0.0188,0.0332,0.0495,0.0539,0.0,0.0,0.0,0.1191,0.0,0.0132,0.0,0.0,0.0,0.0,0.0,0.0,0.0,0.0,0.0,1258.15
8694,0.6992300769923009,0.0,0.0998900109989001,0.034996500349965,0.034996500349965,0.0,0.0,0.1298870112988701,0.0,0.0,0.0,0.0,0.0,0.0,0.0,0.0,0.0,0.0,0.0,0.0,1363.15
8695,0.0,0.0,0.0,0.0,0.0,0.375,0.0,0.125,0.0,0.0,0.0,0.0,0.0,0.0,0.0,0.0,0.0,0.0,0.0,0.5,919.15
8696,0.4864513548645135,0.1078892110788921,0.0412958704129587,0.0,0.0441955804419558,0.1394860513948605,0.0,0.0,0.0,0.0314968503149685,0.0892910708929107,0.0,0.0,0.0,0.0,0.0371962803719628,0.0,0.0133986601339866,0.0092990700929907,0.0,1209.15
8697,0.52,0.0,0.065,0.08,0.12,0.0,0.1,0.0,0.0,0.0,0.0,0.0,0.0,0.025,0.0,0.07,0.0,0.02,0.0,0.0,1493.15
8698,0.4149,0.0,0.1651,0.0314,0.3886,0.0,0.0,0.0,0.0,0.0,0.0,0.0,0.0,0.0,0.0,0.0,0.0,0.0,0.0,0.0,1684.15
8699,0.5601999999999999,0.0,0.1199999999999999,0.1669999999999999,0.1527999999999999,0.0,0.0,0.0,0.0,0.0,0.0,0.0,0.0,0.0,0.0,0.0,0.0,0.0,0.0,0.0,1557.15
8700,0.7453745374537454,0.0,0.0,0.0,0.0647064706470647,0.0,0.0,0.1899189918991899,0.0,0.0,0.0,0.0,0.0,0.0,0.0,0.0,0.0,0.0,0.0,0.0,1121.15
8701,0.1,0.7000000000000001,0.0,0.0,0.0,0.0,0.0,0.2,0.0,0.0,0.0,0.0,0.0,0.0,0.0,0.0,0.0,0.0,0.0,0.0,1053.15
8702,0.6882999999999999,0.0300999999999999,0.1211999999999999,0.0587999999999999,0.0402999999999999,0.0469999999999999,0.0,0.0,0.0,0.0,0.0117999999999999,0.0,0.0,0.0,0.0,0.0,0.0,0.0,0.0,0.0,1448.15
8703,0.2401,0.0,0.0,0.0,0.2696,0.0,0.0,0.0,0.0,0.0,0.0,0.0,0.0,0.0,0.0,0.4903,0.0,0.0,0.0,0.0,1742.15
8704,0.0,0.2,0.0,0.0,0.0,0.0,0.5,0.0,0.0,0.0,0.0,0.0,0.0,0.0,0.0,0.0,0.0,0.0,0.0,0.3,973.15
8705,0.0,0.0,0.0,0.0,0.0,0.0,0.0,0.0,0.0,0.0,0.0,0.625,0.0,0.0,0.0,0.0,0.375,0.0,0.0,0.0,1016.15
8706,0.0,0.0,0.0,0.0,0.0,0.0,0.0,0.13,0.45,0.0,0.0,0.0,0.0,0.0,0.0,0.0,0.0,0.0,0.42,0.0,867.1500000000001
8707,0.6489,0.0,0.0,0.0,0.0,0.3510999999999999,0.0,0.0,0.0,0.0,0.0,0.0,0.0,0.0,0.0,0.0,0.0,0.0,0.0,0.0,1706.15
8708,0.5841,0.0433,0.0416,0.0,0.0108,0.1578999999999999,0.0,0.0,0.0,0.0,0.1576,0.0,0.0,0.0,0.0,0.0,0.0,0.0,0.0,0.0,1338.15
8709,0.0,0.0,0.0,0.0,0.0,0.0475999999999999,0.0,0.4524,0.0,0.0,0.0,0.0,0.0,0.0,0.0,0.0,0.0,0.0,0.0,0.5,898.1500000000001
8710,0.6039,0.0192,0.0851,0.0165,0.0237999999999999,0.0,0.0,0.1722,0.0141999999999999,0.0,0.0,0.0,0.0,0.0,0.0,0.0376,0.0,0.0271,0.0,0.0,1173.15
8711,0.7025,0.01,0.048,0.0625,0.0455,0.0,0.0,0.0362,0.0725,0.0,0.0218,0.0,0.0,0.0,0.0,0.0,0.0,0.0,0.0,0.0,1368.15
8712,0.610875564977401,0.0809967601295948,0.0382984680612775,0.0,0.0,0.0340986360545578,0.1234950601975921,0.0224991000359985,0.0,0.0170993160273589,0.0537978480860765,0.0,0.0,0.0,0.0185992560297588,0.0,0.0,0.0,0.0,0.0,1102.15
8713,0.4478,0.0,0.198,0.0,0.2999,0.0,0.0,0.0543,0.0,0.0,0.0,0.0,0.0,0.0,0.0,0.0,0.0,0.0,0.0,0.0,1573.15
8714,0.6136613661366136,0.0,0.0,0.0,0.1045104510451045,0.0818081808180817,0.0,0.1091109110911091,0.0,0.0,0.0,0.0,0.0,0.0,0.0,0.0,0.0,0.0909090909090909,0.0,0.0,1468.15
8715,0.198,0.3979999999999999,0.0,0.0,0.0,0.4039999999999999,0.0,0.0,0.0,0.0,0.0,0.0,0.0,0.0,0.0,0.0,0.0,0.0,0.0,0.0,1276.15
8716,0.5941405859414058,0.0571942805719428,0.0856914308569143,0.0,0.262973702629737,0.0,0.0,0.0,0.0,0.0,0.0,0.0,0.0,0.0,0.0,0.0,0.0,0.0,0.0,0.0,1318.15
8717,0.0,0.7143,0.0,0.0,0.0,0.0,0.0,0.2857,0.0,0.0,0.0,0.0,0.0,0.0,0.0,0.0,0.0,0.0,0.0,0.0,1027.15
8718,0.655,0.026,0.133,0.07,0.076,0.0,0.0,0.0,0.0,0.0,0.04,0.0,0.0,0.0,0.0,0.0,0.0,0.0,0.0,0.0,1588.15
8719,0.6606000000000001,0.0,0.1318,0.1667,0.0,0.0,0.0409,0.0,0.0,0.0,0.0,0.0,0.0,0.0,0.0,0.0,0.0,0.0,0.0,0.0,1486.15
8720,0.6489999999999999,0.0,0.0905999999999999,0.0278999999999999,0.2324999999999999,0.0,0.0,0.0,0.0,0.0,0.0,0.0,0.0,0.0,0.0,0.0,0.0,0.0,0.0,0.0,1437.15
8721,0.4292,0.0,0.1065,0.1497,0.3146,0.0,0.0,0.0,0.0,0.0,0.0,0.0,0.0,0.0,0.0,0.0,0.0,0.0,0.0,0.0,1513.15
8722,0.5257000000000001,0.1384,0.0138,0.0,0.0,0.0344,0.1672,0.0182,0.0,0.0596,0.0,0.0,0.0,0.0,0.0302,0.0,0.0,0.012,0.0,0.0,1283.15
8723,0.6466,0.0,0.1938,0.04,0.1196,0.0,0.0,0.0,0.0,0.0,0.0,0.0,0.0,0.0,0.0,0.0,0.0,0.0,0.0,0.0,1776.15
8724,0.586,0.0,0.013,0.0,0.307,0.0,0.0,0.0,0.094,0.0,0.0,0.0,0.0,0.0,0.0,0.0,0.0,0.0,0.0,0.0,1643.15
8725,0.6996300369963004,0.0150984901509849,0.0287971202879712,0.1004899510048995,0.0284971502849715,0.0,0.0,0.030996900309969,0.0858914108589141,0.0,0.0090990900909909,0.0,0.0,0.0,0.0,0.0,0.0,0.0,0.0,0.0,1338.15
8726,0.6976000000000001,0.0,0.0059,0.0,0.0,0.0204,0.0,0.0351,0.0841,0.0107,0.0252,0.1193999999999999,0.0,0.0,0.0,0.0,0.0,0.0,0.0,0.0,1003.15
8727,0.0,0.735,0.0,0.0,0.0,0.0,0.0,0.265,0.0,0.0,0.0,0.0,0.0,0.0,0.0,0.0,0.0,0.0,0.0,0.0,1042.15
8728,0.6909000000000002,0.0,0.0971,0.0538,0.0,0.0,0.0,0.1483,0.0,0.0,0.0,0.0,0.0,0.0,0.0,0.0,0.0,0.0,0.0,0.0,1313.15
8729,0.8158,0.0,0.0888,0.0,0.0,0.0,0.0,0.0,0.0953999999999999,0.0,0.0,0.0,0.0,0.0,0.0,0.0,0.0,0.0,0.0,0.0,1468.15
8730,0.6,0.05,0.0,0.0,0.0,0.0,0.0,0.0,0.35,0.0,0.0,0.0,0.0,0.0,0.0,0.0,0.0,0.0,0.0,0.0,1267.15
8731,0.219,0.2777,0.0,0.0,0.1535,0.0,0.1414,0.0,0.0,0.1238,0.0,0.0,0.0,0.0,0.076,0.0,0.0,0.0086,0.0,0.0,1273.15
8732,0.5,0.0,0.0418,0.1207,0.3375,0.0,0.0,0.0,0.0,0.0,0.0,0.0,0.0,0.0,0.0,0.0,0.0,0.0,0.0,0.0,1576.15
8733,0.6201,0.0,0.0,0.0,0.0,0.0,0.3799,0.0,0.0,0.0,0.0,0.0,0.0,0.0,0.0,0.0,0.0,0.0,0.0,0.0,1365.15
8734,0.4416441644164416,0.0,0.0,0.0,0.3961396139613961,0.0,0.0,0.0,0.0,0.0,0.0,0.0,0.0,0.0,0.0,0.1622162216221622,0.0,0.0,0.0,0.0,1646.15
8735,0.8,0.0,0.0,0.0,0.0,0.0,0.175,0.0,0.025,0.0,0.0,0.0,0.0,0.0,0.0,0.0,0.0,0.0,0.0,0.0,1573.15
8736,0.0,0.12,0.0,0.2,0.14,0.0,0.0,0.01,0.0,0.0,0.0,0.0,0.08,0.0,0.0,0.0,0.0,0.0,0.45,0.0,1241.15
8737,0.2545,0.2652,0.0,0.0,0.0,0.4803,0.0,0.0,0.0,0.0,0.0,0.0,0.0,0.0,0.0,0.0,0.0,0.0,0.0,0.0,1238.15
8738,0.665,0.025,0.122,0.033,0.0,0.0,0.0,0.144,0.01,0.0,0.0,0.0,0.0,0.0,0.0,0.0,0.0,0.0,0.0,0.0,1213.15
8739,0.9619,0.0,0.0,0.0,0.0,0.0,0.0,0.0,0.0,0.0,0.0,0.0,0.0,0.0,0.0,0.0381,0.0,0.0,0.0,0.0,1943.15
8740,0.6499,0.0,0.0893,0.0,0.2608,0.0,0.0,0.0,0.0,0.0,0.0,0.0,0.0,0.0,0.0,0.0,0.0,0.0,0.0,0.0,1484.15
8741,0.525,0.0,0.0,0.0,0.057,0.09,0.0,0.06,0.01,0.0,0.0579999999999999,0.0,0.0,0.0,0.0,0.14,0.0,0.06,0.0,0.0,1363.15
8742,0.417,0.02,0.059,0.0,0.255,0.0,0.0,0.0,0.0,0.132,0.0,0.0,0.0,0.0,0.0,0.1169999999999999,0.0,0.0,0.0,0.0,1488.15
8743,0.4147999999999999,0.0,0.061,0.0489,0.4753,0.0,0.0,0.0,0.0,0.0,0.0,0.0,0.0,0.0,0.0,0.0,0.0,0.0,0.0,0.0,1579.15
8744,0.9344934493449344,0.0,0.0,0.0,0.0,0.0,0.0202020202020202,0.0,0.0,0.0,0.0,0.0,0.0,0.0,0.0,0.0453045304530453,0.0,0.0,0.0,0.0,1903.15
8745,0.3751624837516248,0.0,0.1702829717028297,0.0621937806219378,0.3923607639236076,0.0,0.0,0.0,0.0,0.0,0.0,0.0,0.0,0.0,0.0,0.0,0.0,0.0,0.0,0.0,1683.15
8746,0.6579999999999999,0.063,0.128,0.047,0.069,0.027,0.0,0.0,0.0,0.0,0.0069999999999999,0.0,0.0,0.0,0.0,0.0,0.0,0.0,0.0,0.0,1393.15
8747,0.7252,0.0,0.0,0.0723,0.0753,0.0,0.0,0.0863,0.0,0.0394,0.0,0.0,0.0,0.0,0.0,0.0,0.0,0.0,0.0,0.0,1514.15
8748,0.525,0.0,0.0,0.0,0.0,0.0,0.475,0.0,0.0,0.0,0.0,0.0,0.0,0.0,0.0,0.0,0.0,0.0,0.0,0.0,1477.15
8749,0.6864000000000001,0.0669,0.1199,0.03,0.0859,0.0,0.0,0.0,0.0,0.0,0.0,0.0,0.0,0.0,0.0,0.0,0.0,0.0,0.0,0.0,1524.15
8750,0.0,0.0,0.0,0.0,0.0,0.0,0.0,0.4,0.0,0.0,0.0,0.0,0.0,0.0,0.0,0.0,0.6,0.0,0.0,0.0,1243.15
8751,0.4988,0.0,0.0,0.0,0.0,0.0,0.0,0.5012,0.0,0.0,0.0,0.0,0.0,0.0,0.0,0.0,0.0,0.0,0.0,0.0,1363.15
8752,0.61,0.0,0.02,0.0,0.13,0.0,0.14,0.05,0.0,0.0,0.0,0.0,0.0,0.0,0.0,0.0,0.0,0.05,0.0,0.0,1273.15
8753,0.2193,0.5639,0.0,0.0,0.0,0.0,0.0,0.2168,0.0,0.0,0.0,0.0,0.0,0.0,0.0,0.0,0.0,0.0,0.0,0.0,952.15
8754,0.0,0.0,0.0,0.0,0.0,0.33,0.0,0.0,0.0,0.0,0.0,0.0,0.0,0.0,0.0,0.67,0.0,0.0,0.0,0.0,1596.15
8755,0.4492,0.0,0.0,0.0,0.0,0.0,0.0,0.0,0.0,0.0,0.0,0.5508,0.0,0.0,0.0,0.0,0.0,0.0,0.0,0.0,1025.15
8756,0.6899310068993101,0.0703929607039296,0.1097890210978902,0.0426957304269573,0.0436956304369563,0.0,0.0,0.0,0.0,0.0,0.0434956504349565,0.0,0.0,0.0,0.0,0.0,0.0,0.0,0.0,0.0,1613.15
8757,0.3,0.0,0.0,0.0,0.0,0.3,0.0,0.0,0.0,0.0,0.0,0.0,0.0,0.0,0.0,0.325,0.0,0.075,0.0,0.0,1598.15
8758,0.5,0.0,0.1612,0.0888,0.25,0.0,0.0,0.0,0.0,0.0,0.0,0.0,0.0,0.0,0.0,0.0,0.0,0.0,0.0,0.0,1713.15
8759,0.4286428642864286,0.0,0.1134113411341134,0.0,0.0,0.0,0.0,0.4579457945794579,0.0,0.0,0.0,0.0,0.0,0.0,0.0,0.0,0.0,0.0,0.0,0.0,1253.15
8760,0.0,0.79,0.0,0.0,0.0,0.0,0.0,0.21,0.0,0.0,0.0,0.0,0.0,0.0,0.0,0.0,0.0,0.0,0.0,0.0,1088.15
8761,0.5836,0.0,0.0,0.0,0.0,0.0,0.0,0.1702,0.0,0.0,0.0,0.2462,0.0,0.0,0.0,0.0,0.0,0.0,0.0,0.0,898.1500000000001
8762,0.69,0.07,0.13,0.02,0.0,0.0,0.0,0.0,0.0,0.0,0.09,0.0,0.0,0.0,0.0,0.0,0.0,0.0,0.0,0.0,1573.15
8763,0.7628999999999999,0.0,0.0458999999999999,0.0,0.0,0.0,0.0,0.1911999999999999,0.0,0.0,0.0,0.0,0.0,0.0,0.0,0.0,0.0,0.0,0.0,0.0,1108.15
8764,0.5,0.0,0.0,0.0,0.075,0.15,0.0,0.0,0.0,0.0,0.075,0.0,0.0,0.0,0.0,0.165,0.0,0.035,0.0,0.0,1453.15
8765,0.3079,0.2657,0.0,0.0,0.0,0.0,0.0,0.0,0.0,0.0,0.0,0.4264,0.0,0.0,0.0,0.0,0.0,0.0,0.0,0.0,943.15
8766,0.0,0.0,0.073,0.0,0.0,0.0,0.0,0.0,0.0,0.0,0.354,0.0,0.0,0.0,0.0,0.0,0.0,0.0,0.573,0.0,1322.15
8767,0.4238,0.0,0.0648,0.1063,0.2292,0.0,0.0,0.1706,0.0053,0.0,0.0,0.0,0.0,0.0,0.0,0.0,0.0,0.0,0.0,0.0,1604.15
8768,0.5972999999999999,0.0,0.16,0.0514,0.0323,0.0,0.0,0.1575,0.0,0.0,0.0,0.0,0.0,0.0,0.0,0.0,0.0,0.0,0.0,0.0,1423.15
8769,0.625,0.11,0.105,0.03,0.08,0.05,0.0,0.0,0.0,0.0,0.0,0.0,0.0,0.0,0.0,0.0,0.0,0.0,0.0,0.0,1363.15
8770,0.72,0.0,0.14,0.14,0.0,0.0,0.0,0.0,0.0,0.0,0.0,0.0,0.0,0.0,0.0,0.0,0.0,0.0,0.0,0.0,1751.15
8771,0.6133000000000001,0.0,0.0063,0.1043,0.1303,0.0,0.0,0.0511,0.0137,0.0,0.0,0.0,0.0583,0.0,0.0,0.0227,0.0,0.0,0.0,0.0,1519.2499755859376
8772,0.6149614961496149,0.0,0.0396039603960396,0.1432143214321432,0.1956195619561956,0.0,0.0,0.0066006600660066,0.0,0.0,0.0,0.0,0.0,0.0,0.0,0.0,0.0,0.0,0.0,0.0,1562.5500244140626
8773,0.7037296270372962,0.0,0.0917908209179082,0.0480951904809519,0.0506949305069493,0.0294970502949705,0.0561943805619438,0.0,0.0,0.0,0.0,0.0,0.0,0.0,0.0,0.0120987901209879,0.0,0.0078992100789921,0.0,0.0,1524.849951171875
8774,0.5315,0.0421999999999999,0.0,0.0,0.0,0.0,0.1775,0.0475,0.0,0.1767,0.0,0.0,0.0,0.0,0.0,0.0,0.0,0.0,0.0132,0.0,1206.15
8775,0.598,0.0,0.0,0.0,0.0,0.402,0.0,0.0,0.0,0.0,0.0,0.0,0.0,0.0,0.0,0.0,0.0,0.0,0.0,0.0,1723.15
8776,0.7465506898620278,0.0,0.0091981603679264,0.0231953609278144,0.0521895620875824,0.010997800439912,0.0,0.1284743051389722,0.0131973605278944,0.0,0.0161967606478704,0.0,0.0,0.0,0.0,0.0,0.0,0.0,0.0,0.0,1308.15
8777,0.3532,0.3048,0.0,0.0,0.0,0.2768,0.0,0.0,0.0,0.0,0.0,0.0,0.0,0.0,0.0651,0.0,0.0,0.0,0.0,0.0,1330.15
8778,0.6396000000000001,0.1832,0.0831,0.0,0.0,0.0,0.0,0.0751,0.019,0.0,0.0,0.0,0.0,0.0,0.0,0.0,0.0,0.0,0.0,0.0,1153.15
8779,0.5776422357764224,0.0,0.0776922307769223,0.0,0.0,0.0,0.3446655334466553,0.0,0.0,0.0,0.0,0.0,0.0,0.0,0.0,0.0,0.0,0.0,0.0,0.0,1299.15
8780,0.0,0.7112,0.0,0.0,0.0,0.2584,0.0,0.0,0.0,0.0,0.0,0.0,0.0,0.0,0.0304,0.0,0.0,0.0,0.0,0.0,1196.15
8781,0.6299,0.0,0.0,0.1422,0.0613,0.0,0.0,0.1664999999999999,0.0,0.0,0.0,0.0,0.0,0.0,0.0,0.0,0.0,0.0,0.0,0.0,1363.15
8782,0.5985401459854015,0.0,0.2170782921707829,0.0857914208579142,0.0862913708629137,0.0,0.0,0.0,0.0,0.0,0.0,0.0,0.0,0.0122987701229877,0.0,0.0,0.0,0.0,0.0,0.0,1703.15
8783,0.8208,0.0,0.0,0.0,0.0,0.0,0.0,0.0,0.1792,0.0,0.0,0.0,0.0,0.0,0.0,0.0,0.0,0.0,0.0,0.0,1093.15
8784,0.168,0.283,0.022,0.0,0.046,0.0,0.0,0.0,0.0,0.481,0.0,0.0,0.0,0.0,0.0,0.0,0.0,0.0,0.0,0.0,1223.15
8785,0.0312,0.3776,0.0,0.0,0.0,0.0,0.0,0.0,0.0,0.5192,0.0,0.0,0.0,0.0,0.072,0.0,0.0,0.0,0.0,0.0,1173.15
8786,0.5451999999999999,0.0,0.0,0.0,0.0,0.0,0.1819999999999999,0.2728,0.0,0.0,0.0,0.0,0.0,0.0,0.0,0.0,0.0,0.0,0.0,0.0,1086.15
8787,0.4661999999999999,0.0,0.2236,0.1939999999999999,0.1162,0.0,0.0,0.0,0.0,0.0,0.0,0.0,0.0,0.0,0.0,0.0,0.0,0.0,0.0,0.0,1801.15
8788,0.0,0.5539999999999999,0.0,0.0,0.0,0.0,0.446,0.0,0.0,0.0,0.0,0.0,0.0,0.0,0.0,0.0,0.0,0.0,0.0,0.0,1109.15
8789,0.58,0.0,0.0,0.0,0.0,0.14,0.0,0.0,0.0,0.28,0.0,0.0,0.0,0.0,0.0,0.0,0.0,0.0,0.0,0.0,1556.15
8790,0.6243999999999998,0.0414999999999999,0.1247999999999999,0.0324999999999999,0.0,0.0,0.0,0.1745999999999999,0.0,0.0,0.0,0.0,0.0,0.0,0.0,0.0,0.0,0.0,0.0,0.0,1173.15
8791,0.54,0.1398,0.0191,0.0,0.0231,0.0254,0.1955,0.0052,0.0,0.008,0.025,0.0,0.0,0.0,0.0185,0.0,0.0,0.0,0.0,0.0,1131.15
8792,0.2294999999999999,0.0,0.148,0.1632999999999999,0.4592,0.0,0.0,0.0,0.0,0.0,0.0,0.0,0.0,0.0,0.0,0.0,0.0,0.0,0.0,0.0,1713.15
8793,0.5642,0.0,0.0,0.0,0.0,0.0,0.1286999999999999,0.3071,0.0,0.0,0.0,0.0,0.0,0.0,0.0,0.0,0.0,0.0,0.0,0.0,1093.15
8794,0.6667000000000001,0.0,0.0,0.0,0.0,0.0,0.0,0.3333,0.0,0.0,0.0,0.0,0.0,0.0,0.0,0.0,0.0,0.0,0.0,0.0,1145.15
8795,0.5362,0.0,0.0708,0.0,0.1646,0.0,0.0,0.0,0.0,0.1381,0.0,0.0,0.0,0.0,0.0,0.0902999999999999,0.0,0.0,0.0,0.0,1453.15
8796,0.0,0.12,0.0,0.2,0.14,0.0,0.0,0.01,0.0,0.0,0.0,0.0,0.05,0.0,0.0,0.0,0.0,0.0,0.48,0.0,1316.15
8797,0.6666,0.0,0.0,0.0,0.0,0.0,0.1110999999999999,0.2223,0.0,0.0,0.0,0.0,0.0,0.0,0.0,0.0,0.0,0.0,0.0,0.0,975.15
8798,0.0,0.0,0.1669,0.0,0.0,0.0,0.0,0.3502,0.0,0.0,0.0,0.0,0.072,0.0,0.0,0.0,0.0,0.0,0.4109,0.0,1089.15
8799,0.6082608260826082,0.0,0.0872087208720872,0.0,0.0,0.0,0.0,0.0,0.3045304530453045,0.0,0.0,0.0,0.0,0.0,0.0,0.0,0.0,0.0,0.0,0.0,1473.15
8800,0.6362254490179605,0.0,0.0251010040401616,0.079503180127205,0.0913036521460858,0.0418016720668826,0.0,0.0465018600744029,0.0462018480739229,0.0,0.0,0.0,0.0,0.0,0.0,0.0,0.0,0.0312012480499219,0.0,0.0,1293.15
8801,0.387,0.019,0.098,0.0,0.236,0.0,0.0,0.0,0.0,0.122,0.0,0.0,0.0,0.0,0.0,0.138,0.0,0.0,0.0,0.0,1542.15
8802,0.8189,0.1414,0.0,0.0,0.0,0.0,0.0,0.0397,0.0,0.0,0.0,0.0,0.0,0.0,0.0,0.0,0.0,0.0,0.0,0.0,1310.15
8803,0.7134999999999998,0.0,0.0,0.0717999999999999,0.0736999999999999,0.0,0.0,0.1314999999999999,0.0,0.008,0.0,0.0,0.0,0.0,0.0,0.0,0.0,0.0,0.0,0.0,1250.15
8804,0.7301000000000001,0.0,0.0748,0.148,0.0181,0.0,0.0196,0.0094,0.0,0.0,0.0,0.0,0.0,0.0,0.0,0.0,0.0,0.0,0.0,0.0,1632.15
8805,0.0,0.0,0.0,0.0,0.0,0.0,0.0,0.0,0.0,0.0,0.0,0.2853,0.0,0.0,0.0,0.0,0.7147,0.0,0.0,0.0,1205.15
8806,0.631581052568423,0.0,0.0960971170864874,0.1698949031529054,0.0873973780786576,0.0,0.0,0.0,0.0,0.0,0.0,0.0,0.0,0.0141995740127796,0.0,0.0,0.0,0.0,0.0,0.0,1503.15
8807,0.5,0.0,0.0,0.0,0.0,0.25,0.25,0.0,0.0,0.0,0.0,0.0,0.0,0.0,0.0,0.0,0.0,0.0,0.0,0.0,1268.15
8808,0.6795679567956794,0.0,0.0134013401340133,0.0676067606760675,0.0668066806680667,0.0445044504450444,0.0,0.044004400440044,0.047004700470047,0.0,0.0,0.0,0.0,0.0,0.0,0.0,0.0,0.0332033203320331,0.0014001400140013,0.0,1342.15
8809,0.6881999999999999,0.0885,0.0146,0.0,0.0,0.0,0.0,0.0764,0.0467,0.057,0.0,0.0,0.0,0.0,0.0,0.0166,0.0,0.0,0.0,0.0,1157.15
8810,0.5399,0.0,0.047,0.0,0.2303,0.0,0.0,0.0,0.0,0.0,0.0,0.0,0.0,0.0,0.0,0.1828,0.0,0.0,0.0,0.0,1623.15
8811,0.3626999999999999,0.0,0.0195999999999999,0.2352999999999999,0.1862999999999999,0.0,0.0391999999999999,0.0195999999999999,0.0,0.0,0.0,0.0,0.0,0.0,0.0,0.1372999999999999,0.0,0.0,0.0,0.0,1503.15
8812,0.5307000000000001,0.0371,0.0254,0.0642,0.0231,0.1714999999999999,0.0,0.0,0.0,0.0,0.0998,0.0,0.0,0.0,0.0132,0.0,0.0,0.035,0.0,0.0,1213.15
8813,0.7182,0.0299,0.0499,0.0132,0.0213,0.0168,0.0,0.0,0.1198,0.0,0.0299,0.0,0.0,0.0,0.0,0.0,0.0,0.0,0.0,0.0,1253.15
8814,0.633,0.092,0.114,0.053,0.042,0.0,0.0,0.052,0.013,0.0,0.0,0.0,0.0,0.0,0.0,0.0,0.0,0.0,0.0,0.0,1288.15
8815,0.6708000000000001,0.1047,0.1299,0.0296,0.005,0.0302,0.0,0.0,0.0,0.0,0.0298,0.0,0.0,0.0,0.0,0.0,0.0,0.0,0.0,0.0,1573.15
8816,0.8200000000000001,0.0,0.135,0.0,0.0,0.0,0.0,0.0,0.0,0.0,0.0,0.0,0.0,0.0,0.045,0.0,0.0,0.0,0.0,0.0,1748.15
8817,0.532,0.0,0.088,0.0,0.0,0.0,0.0,0.0,0.0,0.38,0.0,0.0,0.0,0.0,0.0,0.0,0.0,0.0,0.0,0.0,1613.15
8818,0.6794999999999999,0.0393999999999999,0.1202999999999999,0.0523,0.0523,0.0523,0.0,0.0,0.0,0.0,0.0,0.0,0.0,0.0,0.0,0.0,0.0,0.0,0.0,0.0,1403.15
8819,0.5948,0.0,0.1421,0.0,0.2631,0.0,0.0,0.0,0.0,0.0,0.0,0.0,0.0,0.0,0.0,0.0,0.0,0.0,0.0,0.0,1623.15
8820,0.6631999999999999,0.0,0.0467999999999999,0.051,0.0615,0.0,0.0,0.0481,0.0542,0.0,0.0562999999999999,0.0,0.0,0.0,0.0,0.0,0.0,0.0172,0.0,0.0,1418.15
8821,0.6003759849606014,0.0,0.1264949402023918,0.0364985400583976,0.0380984760609575,0.0,0.0,0.1562937482500699,0.0233990640374384,0.0,0.0,0.0,0.0,0.0,0.0,0.0,0.0,0.0183992640294388,0.0,0.0,1473.15
8822,0.0,0.0,0.0,0.0,0.0,0.0,0.0,0.0,0.0,0.0,0.0,0.84,0.0,0.0,0.0,0.0,0.0,0.0,0.0,0.16,1045.15
8823,0.0,0.8665999999999999,0.0,0.0,0.0,0.0,0.1334,0.0,0.0,0.0,0.0,0.0,0.0,0.0,0.0,0.0,0.0,0.0,0.0,0.0,1042.15
8824,0.6604339566043395,0.0047995200479952,0.1154884511548845,0.0163983601639835,0.0353964603539646,0.0,0.0,0.1301869813018698,0.0350964903509649,0.0,0.0,0.0,0.0,0.0,0.0,0.0,0.0,0.0,0.0,0.0,1289.15
8825,0.6396999999999999,0.0327999999999999,0.1092,0.1003999999999999,0.0983,0.0109,0.0,0.0087,0.0,0.0,0.0,0.0,0.0,0.0,0.0,0.0,0.0,0.0,0.0,0.0,1425.15
8826,0.0,0.74,0.0,0.0,0.0,0.0,0.26,0.0,0.0,0.0,0.0,0.0,0.0,0.0,0.0,0.0,0.0,0.0,0.0,0.0,1167.15
8827,0.7254999999999999,0.0,0.0,0.0,0.0,0.0369,0.0,0.0650999999999999,0.0857,0.0,0.0,0.0868,0.0,0.0,0.0,0.0,0.0,0.0,0.0,0.0,1069.15
8828,0.7295,0.0054,0.0758,0.0395999999999999,0.0295,0.0,0.0,0.0596999999999999,0.0475,0.0,0.012,0.0,0.0,0.0,0.0,0.0,0.0,0.0,0.0,0.0,1393.15
8829,0.5831000000000001,0.0,0.0,0.0,0.0,0.0,0.0,0.2609,0.0,0.0,0.156,0.0,0.0,0.0,0.0,0.0,0.0,0.0,0.0,0.0,1371.15
8830,0.3333333333333333,0.0,0.0,0.0,0.3653365336533654,0.0,0.0,0.0,0.3013301330133013,0.0,0.0,0.0,0.0,0.0,0.0,0.0,0.0,0.0,0.0,0.0,1871.15
8831,0.6890999999999999,0.0,0.1231,0.152,0.0,0.0,0.0358,0.0,0.0,0.0,0.0,0.0,0.0,0.0,0.0,0.0,0.0,0.0,0.0,0.0,1632.15
8832,0.4622277336640198,0.0502030121807308,0.0515030901854111,0.0,0.0923055383322999,0.0338020281216873,0.1475088505310318,0.0361021661299678,0.0074004440266415,0.0301018061083665,0.064803888233294,0.0,0.0,0.0,0.0176010560633638,0.0,0.0,0.0062003720223213,0.0,0.0,1141.15
8833,0.6812,0.0,0.0,0.0732,0.02,0.0,0.0,0.2256,0.0,0.0,0.0,0.0,0.0,0.0,0.0,0.0,0.0,0.0,0.0,0.0,1056.15
8834,0.7092709270927093,0.0,0.0358035803580358,0.0483048304830483,0.0499049904990499,0.0,0.0,0.1552155215521552,0.0,0.0,0.0,0.0,0.0,0.0,0.0,0.0,0.0,0.0,0.0,0.0,1180.15
8835,0.0,0.0,0.0,0.0,0.0,0.0,0.0,0.0,0.0,0.0,0.0,0.0,0.0,0.0,0.0,0.0,0.0,0.0,0.4,0.6,993.15
8836,0.8244000000000001,0.0,0.1107,0.0,0.0,0.0,0.0,0.0,0.0649,0.0,0.0,0.0,0.0,0.0,0.0,0.0,0.0,0.0,0.0,0.0,1623.15
8837,0.0,0.0158,0.0173,0.0,0.0,0.1487,0.0,0.1742,0.0,0.2991,0.0,0.0,0.0,0.0,0.0,0.0,0.0,0.0,0.3437,0.0,1173.15
8838,0.5677567756775678,0.0,0.1729172917291729,0.0,0.0,0.0,0.0,0.2593259325932593,0.0,0.0,0.0,0.0,0.0,0.0,0.0,0.0,0.0,0.0,0.0,0.0,1543.15
8839,0.445489097819564,0.1613322664532906,0.0398079615923184,0.0,0.0426085217043408,0.1034206841368273,0.0,0.0,0.0,0.0303060612122424,0.0861172234446889,0.0,0.0,0.0,0.0,0.0758151630326065,0.0,0.0129025805161032,0.0022004400880176,0.0,1172.15
8840,0.6614338566143386,0.0,0.0901909809019098,0.1063893610638936,0.0,0.0,0.0666933306669333,0.0,0.0,0.0752924707529247,0.0,0.0,0.0,0.0,0.0,0.0,0.0,0.0,0.0,0.0,1547.0500244140626
8841,0.6485064850648506,0.0,0.0870008700087,0.08170081700817,0.0,0.0,0.0,0.1564015640156401,0.02560025600256,0.0,0.0,0.0,0.0,0.0,0.0,0.0,0.0,0.0,0.0,0.0,1180.15
8842,0.0,0.4761999999999999,0.0,0.0,0.0,0.4761999999999999,0.0,0.0475999999999999,0.0,0.0,0.0,0.0,0.0,0.0,0.0,0.0,0.0,0.0,0.0,0.0,1271.15
8843,0.7282,0.0,0.0,0.0,0.0,0.0,0.0,0.2718,0.0,0.0,0.0,0.0,0.0,0.0,0.0,0.0,0.0,0.0,0.0,0.0,1091.15
8844,0.4999,0.0,0.1041,0.0,0.0,0.0,0.396,0.0,0.0,0.0,0.0,0.0,0.0,0.0,0.0,0.0,0.0,0.0,0.0,0.0,1362.15
8845,0.56,0.0,0.0,0.0,0.0,0.24,0.0,0.0,0.0,0.0,0.0,0.0,0.0,0.0,0.0,0.2,0.0,0.0,0.0,0.0,1550.15
8846,0.3782999999999999,0.0688,0.0953,0.0,0.2319,0.0,0.0,0.0,0.0,0.1193999999999999,0.0,0.0,0.0,0.0,0.0,0.1061999999999999,0.0,0.0,0.0,0.0,1473.15
8847,0.6793679367936794,0.0,0.02000200020002,0.0169016901690168,0.0728072807280728,0.0,0.0,0.0384038403840384,0.065006500650065,0.0,0.0689068906890689,0.0,0.0,0.0,0.0,0.0,0.0,0.0386038603860386,0.0,0.0,1373.15
8848,0.7998999999999999,0.0,0.0,0.0,0.0,0.0,0.0,0.2001,0.0,0.0,0.0,0.0,0.0,0.0,0.0,0.0,0.0,0.0,0.0,0.0,1387.15
8849,0.66,0.0,0.06,0.03,0.05,0.11,0.0,0.0,0.0,0.0,0.09,0.0,0.0,0.0,0.0,0.0,0.0,0.0,0.0,0.0,1403.15
8850,0.462,0.0,0.0,0.0,0.0,0.0,0.154,0.0,0.384,0.0,0.0,0.0,0.0,0.0,0.0,0.0,0.0,0.0,0.0,0.0,1163.15
8851,0.0,0.0,0.0,0.0,0.0,0.45,0.0,0.0,0.0,0.0,0.0,0.0,0.0,0.0,0.0,0.55,0.0,0.0,0.0,0.0,1868.15
8852,0.0,0.0,0.0,0.0,0.1810999999999999,0.0,0.0,0.0,0.4085,0.0,0.0,0.0,0.0,0.0,0.0,0.0,0.0,0.0,0.4104,0.0,1300.15
8853,0.6447,0.0,0.1389,0.1989,0.0,0.0,0.0175,0.0,0.0,0.0,0.0,0.0,0.0,0.0,0.0,0.0,0.0,0.0,0.0,0.0,1666.15
8854,0.5,0.0,0.0,0.0,0.0,0.0,0.0,0.14,0.0,0.0,0.0,0.36,0.0,0.0,0.0,0.0,0.0,0.0,0.0,0.0,860.1500000000001
8855,0.5529999999999999,0.141,0.021,0.0,0.0,0.0,0.0,0.12,0.086,0.046,0.0,0.0,0.0,0.0,0.0,0.033,0.0,0.0,0.0,0.0,1094.15
8856,0.3333,0.0,0.0,0.0,0.0,0.0,0.0,0.0,0.0,0.1,0.0,0.5667,0.0,0.0,0.0,0.0,0.0,0.0,0.0,0.0,1172.15
8857,0.5000500050005001,0.0,0.0416041604160416,0.1336133613361336,0.3247324732473247,0.0,0.0,0.0,0.0,0.0,0.0,0.0,0.0,0.0,0.0,0.0,0.0,0.0,0.0,0.0,1587.15
8858,0.8138186181381861,0.0,0.0130986901309869,0.0,0.0,0.0,0.0,0.0,0.1730826917308268,0.0,0.0,0.0,0.0,0.0,0.0,0.0,0.0,0.0,0.0,0.0,1023.15
8859,0.3918391839183918,0.0,0.1304130413041304,0.0,0.4777477747774777,0.0,0.0,0.0,0.0,0.0,0.0,0.0,0.0,0.0,0.0,0.0,0.0,0.0,0.0,0.0,1733.15
8860,0.6265,0.102,0.1127,0.065,0.0588999999999999,0.0,0.0,0.0,0.0344,0.0,0.0,0.0,0.0,0.0,0.0,0.0,0.0,0.0,0.0,0.0,1308.15
8861,0.0,0.0,0.0,0.0,0.0,0.0,0.0,0.141,0.0,0.359,0.0,0.0,0.0,0.0,0.0,0.0,0.0,0.0,0.5,0.0,989.15
8862,0.0,0.0,0.181,0.0,0.0,0.0,0.0,0.379,0.0,0.0,0.0,0.0,0.035,0.0,0.0,0.0,0.0,0.0,0.405,0.0,1050.15
8863,0.6,0.0,0.0,0.0,0.0,0.0,0.4,0.0,0.0,0.0,0.0,0.0,0.0,0.0,0.0,0.0,0.0,0.0,0.0,0.0,1199.15
8864,0.77,0.0,0.12,0.0,0.0,0.0,0.0,0.0,0.0,0.0,0.11,0.0,0.0,0.0,0.0,0.0,0.0,0.0,0.0,0.0,1648.15
8865,0.7378000000000001,0.0,0.1201,0.016,0.0207,0.0,0.0625,0.0073,0.0,0.0119,0.0,0.0,0.0,0.0,0.0,0.0121,0.0,0.0094,0.0,0.0,1513.15
8866,0.0,0.0,0.0,0.0,0.0,0.0,0.24,0.0,0.0,0.4267,0.0,0.0,0.0,0.0,0.0,0.0,0.0,0.0,0.3333,0.0,1022.15
8867,0.7292000000000002,0.0058,0.0718,0.0421,0.0285,0.0,0.0,0.0541,0.055,0.0,0.0125,0.0,0.0,0.0,0.0,0.0,0.0,0.0,0.0,0.0,1393.15
8868,0.1206,0.3646,0.0,0.0,0.0259,0.0,0.3397,0.0,0.0,0.0,0.049,0.0,0.0,0.0,0.0401,0.0,0.0,0.0441,0.0,0.0,1013.15
8869,0.8,0.0,0.11,0.0,0.09,0.0,0.0,0.0,0.0,0.0,0.0,0.0,0.0,0.0,0.0,0.0,0.0,0.0,0.0,0.0,1773.15
8870,0.6942,0.0,0.0,0.0,0.0,0.0,0.0,0.2544,0.0,0.0,0.0,0.0,0.0513999999999999,0.0,0.0,0.0,0.0,0.0,0.0,0.0,1123.15
8871,0.4266,0.0,0.0929,0.0,0.0,0.0,0.0,0.4805,0.0,0.0,0.0,0.0,0.0,0.0,0.0,0.0,0.0,0.0,0.0,0.0,1238.15
8872,0.5354,0.043,0.0,0.0,0.0,0.0,0.178,0.0524,0.0,0.1769,0.0,0.0,0.0,0.0,0.0,0.0,0.0,0.0,0.0123,0.0,1217.15
8873,0.1400280056011202,0.2436487297459492,0.0,0.0,0.0,0.2735547109421885,0.0,0.0,0.0,0.041008201640328,0.0,0.0,0.0,0.0,0.1377275455091018,0.0836167233446689,0.0,0.0704140828165633,0.0,0.0,1363.15
8874,0.6459999999999999,0.0,0.0803999999999999,0.0332,0.0953999999999999,0.0218,0.0,0.0586,0.0458999999999999,0.0,0.0065,0.0,0.0,0.0,0.0,0.0,0.0,0.0121999999999999,0.0,0.0,1418.15
8875,0.5,0.0,0.0,0.0,0.0,0.45,0.0,0.0,0.0,0.0,0.0,0.0,0.0,0.0,0.0,0.05,0.0,0.0,0.0,0.0,1677.15
8876,0.0,0.0,0.0,0.0,0.4556,0.0,0.0,0.0,0.3632,0.0,0.0,0.0,0.0,0.0,0.0,0.0,0.0,0.0,0.1812,0.0,2033.15
8877,0.0,0.0,0.0,0.0,0.0,0.22,0.0,0.0,0.0,0.0,0.0,0.0,0.0,0.0,0.0,0.78,0.0,0.0,0.0,0.0,1720.15
8878,0.6667,0.0017999999999999,0.0744,0.0525999999999999,0.0,0.0,0.0,0.1836999999999999,0.0208,0.0,0.0,0.0,0.0,0.0,0.0,0.0,0.0,0.0,0.0,0.0,1153.15
8879,0.6254625462546255,0.0758075807580758,0.0295029502950295,0.0746074607460746,0.0219021902190219,0.0,0.0,0.1658165816581658,0.0069006900690069,0.0,0.0,0.0,0.0,0.0,0.0,0.0,0.0,0.0,0.0,0.0,1070.15
8880,0.841,0.0,0.08,0.0,0.035,0.0,0.0,0.0,0.044,0.0,0.0,0.0,0.0,0.0,0.0,0.0,0.0,0.0,0.0,0.0,1513.15
8881,0.615,0.055,0.0,0.0,0.0,0.0,0.0,0.175,0.03,0.0,0.0,0.0,0.0,0.0,0.0,0.0,0.0,0.12,0.005,0.0,1473.15
8882,0.0,0.0,0.0,0.0,0.3404,0.0,0.0,0.0,0.3273,0.0,0.0,0.0,0.0,0.0,0.0,0.0,0.0,0.0,0.3323,0.0,1416.15
8883,0.6007,0.0,0.0506,0.1491,0.1493,0.0,0.0,0.0503,0.0,0.0,0.0,0.0,0.0,0.0,0.0,0.0,0.0,0.0,0.0,0.0,1566.15
8884,0.6823,0.0,0.0928,0.0,0.2249,0.0,0.0,0.0,0.0,0.0,0.0,0.0,0.0,0.0,0.0,0.0,0.0,0.0,0.0,0.0,1578.15
8885,0.349,0.2445,0.0,0.0,0.4065,0.0,0.0,0.0,0.0,0.0,0.0,0.0,0.0,0.0,0.0,0.0,0.0,0.0,0.0,0.0,1285.15
8886,0.8868,0.0,0.0282,0.0283999999999999,0.0283999999999999,0.0,0.0,0.0,0.0282,0.0,0.0,0.0,0.0,0.0,0.0,0.0,0.0,0.0,0.0,0.0,1718.15
8887,0.55,0.0,0.0,0.0,0.0,0.0,0.0,0.4,0.0,0.0,0.0,0.0,0.0,0.05,0.0,0.0,0.0,0.0,0.0,0.0,1529.15
8888,0.71,0.025,0.119,0.015,0.1009999999999999,0.0,0.0,0.0,0.0,0.0,0.0289999999999999,0.0,0.0,0.0,0.0,0.0,0.0,0.0,0.0,0.0,1418.15
8889,0.0,0.2543,0.0279999999999999,0.0,0.1051,0.021,0.043,0.02,0.0139999999999999,0.2673999999999999,0.0,0.0,0.0,0.0,0.0,0.0,0.0,0.0,0.2462,0.0,1113.15
8890,0.1717,0.4740999999999999,0.172,0.0,0.0,0.0,0.0345,0.0,0.0,0.0,0.0,0.0,0.0,0.0684999999999999,0.0792,0.0,0.0,0.0,0.0,0.0,1347.15
8891,0.6664,0.0,0.1578999999999999,0.1082,0.0478,0.0109,0.0,0.0,0.0,0.0,0.0,0.0,0.0,0.0,0.0,0.0,0.0,0.0,0.0,0.0,1553.15
8892,0.0,0.0,0.0,0.0,0.0,0.0,0.0,0.4978,0.0,0.0,0.0,0.0,0.0,0.0,0.0,0.0,0.0,0.0,0.4978,0.0,878.1499999999999
8893,0.7038,0.0158,0.1328,0.0426,0.0563,0.0359,0.0,0.0,0.0,0.0,0.0118999999999999,0.0,0.0,0.0,0.0,0.0,0.0,0.0,0.0,0.0,1493.15
8894,0.3247,0.2733,0.0,0.0,0.402,0.0,0.0,0.0,0.0,0.0,0.0,0.0,0.0,0.0,0.0,0.0,0.0,0.0,0.0,0.0,1253.15
8895,0.667,0.1,0.0969999999999999,0.005,0.095,0.0,0.0,0.0,0.0,0.0,0.035,0.0,0.0,0.0,0.0,0.0,0.0,0.0,0.0,0.0,1378.15
8896,0.0,0.1712999999999999,0.0,0.0951999999999999,0.0,0.2,0.0823,0.0512,0.0,0.0,0.052,0.0,0.0,0.0,0.0,0.0,0.0,0.0,0.348,0.0,1143.15
8897,0.7523000000000001,0.0,0.0496,0.0335,0.0344,0.0349,0.0,0.0096,0.0498,0.0,0.0347,0.0,0.0,0.0,0.0,0.0,0.0,0.0,0.0,0.0,1308.15
8898,0.5093,0.0916,0.0127,0.0,0.0907,0.1518,0.0,0.0,0.0,0.0,0.0408,0.0,0.0,0.0,0.0259,0.0615,0.0,0.0154,0.0,0.0,1162.15
8899,0.1094109410941094,0.6978697869786978,0.0,0.0,0.0,0.0,0.0,0.1927192719271927,0.0,0.0,0.0,0.0,0.0,0.0,0.0,0.0,0.0,0.0,0.0,0.0,1056.15
8900,0.6689999999999999,0.009,0.1319999999999999,0.093,0.0529999999999999,0.0,0.0,0.0,0.0,0.0,0.044,0.0,0.0,0.0,0.0,0.0,0.0,0.0,0.0,0.0,1533.15
8901,0.0,0.67,0.0,0.0,0.0,0.0,0.0,0.0,0.0,0.0,0.33,0.0,0.0,0.0,0.0,0.0,0.0,0.0,0.0,0.0,1288.15
8902,0.481,0.0,0.198,0.2339999999999999,0.0,0.0,0.0,0.0,0.0,0.0,0.0,0.0,0.0,0.0,0.0,0.051,0.0,0.022,0.0139999999999999,0.0,1736.15
8903,0.8216,0.0,0.0819,0.0,0.0,0.0,0.0,0.0,0.0965,0.0,0.0,0.0,0.0,0.0,0.0,0.0,0.0,0.0,0.0,0.0,1343.15
8904,0.6791456683465324,0.0190984721222302,0.0717942564594832,0.0,0.0184985201183905,0.0433965282777377,0.0,0.0273978081753459,0.0321974242060635,0.0,0.0791936645068394,0.0,0.0,0.0,0.0,0.0,0.0,0.0269978401727861,0.0,0.0,1313.15
8905,0.745,0.0,0.0,0.0794,0.0,0.0,0.0,0.1501,0.0,0.0,0.0,0.0,0.0,0.0,0.0,0.0,0.0,0.0255,0.0,0.0,1273.15
8906,0.26,0.414,0.0,0.0,0.0,0.326,0.0,0.0,0.0,0.0,0.0,0.0,0.0,0.0,0.0,0.0,0.0,0.0,0.0,0.0,1263.15
8907,0.3048,0.1002,0.0171,0.0,0.2956,0.0,0.0,0.0,0.0,0.0428,0.0,0.0,0.0,0.0,0.0642,0.1201,0.0,0.0353,0.0,0.0,1398.15
8908,0.0,0.0,0.0,0.0,0.0,0.385,0.0,0.0,0.0,0.0,0.0,0.0,0.0,0.0,0.0,0.0,0.615,0.0,0.0,0.0,1383.15
8909,0.5991000000000001,0.0,0.1802,0.0,0.0,0.0,0.0,0.2207,0.0,0.0,0.0,0.0,0.0,0.0,0.0,0.0,0.0,0.0,0.0,0.0,1558.15
8910,0.3922392239223922,0.0,0.0,0.0,0.4422442244224422,0.0,0.0,0.1655165516551655,0.0,0.0,0.0,0.0,0.0,0.0,0.0,0.0,0.0,0.0,0.0,0.0,1726.15
8911,0.62,0.1,0.1,0.07,0.06,0.05,0.0,0.0,0.0,0.0,0.0,0.0,0.0,0.0,0.0,0.0,0.0,0.0,0.0,0.0,1373.15
8912,0.0,0.0,0.0,0.0,0.0,0.0,0.0,0.0,0.25,0.0,0.0,0.0,0.0,0.0,0.0,0.75,0.0,0.0,0.0,0.0,1518.15
8913,0.4995500449955004,0.0,0.0,0.0,0.0,0.0,0.0,0.3352664733526647,0.0,0.0,0.1651834816518348,0.0,0.0,0.0,0.0,0.0,0.0,0.0,0.0,0.0,1193.15
8914,0.0,0.0,0.0,0.0,0.0,0.0,0.0,0.25,0.0,0.0,0.0,0.0,0.0,0.0,0.0,0.75,0.0,0.0,0.0,0.0,1466.15
8915,0.6846,0.0,0.0,0.0,0.0683,0.0,0.0392,0.0793,0.0392,0.0,0.0,0.0,0.0,0.0,0.0,0.0,0.0,0.0894,0.0,0.0,1463.15
8916,0.6620999999999999,0.0,0.0044,0.0649,0.1273,0.0,0.0,0.0339,0.0602,0.0,0.0,0.0,0.0,0.0,0.0,0.0,0.0,0.0461,0.0,0.0,1403.15
8917,0.0,0.149014901490149,0.0478047804780478,0.2497249724972497,0.0236023602360236,0.0296029602960296,0.0,0.0,0.0,0.0,0.0,0.0,0.0,0.0,0.0,0.0245024502450245,0.0,0.0,0.465146514651465,0.0,1293.15
8918,0.7009000000000001,0.0,0.0,0.0732,0.0,0.0,0.0,0.2258,0.0,0.0,0.0,0.0,0.0,0.0,0.0,0.0,0.0,0.0,0.0,0.0,1070.15
8919,0.35,0.0,0.15,0.05,0.45,0.0,0.0,0.0,0.0,0.0,0.0,0.0,0.0,0.0,0.0,0.0,0.0,0.0,0.0,0.0,1717.15
8920,0.5845415458454154,0.0,0.0413958604139585,0.0535946405359464,0.2424757524247575,0.0,0.0,0.0584941505849415,0.0194980501949805,0.0,0.0,0.0,0.0,0.0,0.0,0.0,0.0,0.0,0.0,0.0,1581.15
8921,0.5742,0.0,0.0639,0.0,0.0,0.3619,0.0,0.0,0.0,0.0,0.0,0.0,0.0,0.0,0.0,0.0,0.0,0.0,0.0,0.0,1534.15
8922,0.0,0.0,0.0,0.0,0.4117588241175883,0.0,0.0,0.1764823517648235,0.0,0.0,0.0,0.0,0.0,0.0,0.0,0.0,0.0,0.0,0.4117588241175883,0.0,1023.15
8923,0.4495,0.2297,0.1499,0.0,0.02,0.0,0.0,0.1499,0.0,0.0,0.0,0.0,0.0,0.0,0.0,0.0,0.0,0.0,0.0,0.0,1048.15
8924,0.7103999999999999,0.0,0.0533999999999999,0.0,0.0,0.0,0.0,0.1560999999999999,0.0,0.0785999999999999,0.0,0.0,0.0,0.0,0.0,0.0,0.0,0.0,0.0,0.0,1143.15
8925,0.0,0.4505450545054505,0.0,0.0,0.0,0.4505450545054505,0.0,0.0989098909890989,0.0,0.0,0.0,0.0,0.0,0.0,0.0,0.0,0.0,0.0,0.0,0.0,1201.15
8926,0.1440740666679997,0.1740686676398248,0.0,0.0,0.0205962926673198,0.2024635565598192,0.0,0.0,0.0,0.0,0.0,0.1550720870243356,0.0,0.0,0.0141974444599972,0.2889479893619148,0.0,0.0,0.0,0.0,1263.15
8927,0.5895589558955895,0.0,0.0,0.2764276427642764,0.134013401340134,0.0,0.0,0.0,0.0,0.0,0.0,0.0,0.0,0.0,0.0,0.0,0.0,0.0,0.0,0.0,1828.15
8928,0.7378,0.0886,0.0636,0.0126,0.0794,0.0,0.0,0.0,0.0,0.0,0.0135,0.0,0.0,0.0,0.0,0.0,0.0,0.0,0.0,0.0,1398.15
8929,0.0,0.2155999999999999,0.0319,0.0,0.0692,0.209,0.0799,0.0138,0.0312,0.0,0.0,0.0,0.0,0.0,0.0,0.0,0.0,0.0,0.3494,0.0,1203.15
8930,0.1,0.6,0.0,0.0,0.0,0.0,0.0,0.3,0.0,0.0,0.0,0.0,0.0,0.0,0.0,0.0,0.0,0.0,0.0,0.0,963.15
8931,0.6877,0.0,0.0397,0.0,0.0,0.148,0.0,0.0,0.0,0.0,0.1235,0.0,0.0,0.0,0.0,0.0,0.0,0.0,0.0,0.0,1403.15
8932,0.657,0.073,0.127,0.047,0.062,0.026,0.0,0.0,0.0,0.0,0.0069999999999999,0.0,0.0,0.0,0.0,0.0,0.0,0.0,0.0,0.0,1388.15
8933,0.5121409712777023,0.101608128650292,0.1831146491719338,0.0,0.0,0.0,0.0,0.0,0.0,0.0,0.0,0.0,0.0,0.0791063285062805,0.0724057924633971,0.0507040563245059,0.0,0.0,0.0,0.0,1460.15
8934,0.5713,0.0,0.0,0.1825,0.0,0.0,0.2462,0.0,0.0,0.0,0.0,0.0,0.0,0.0,0.0,0.0,0.0,0.0,0.0,0.0,1298.15
8935,0.47,0.0,0.04,0.16,0.04,0.0,0.2,0.02,0.0,0.0,0.02,0.0,0.0,0.0,0.0,0.03,0.0,0.02,0.0,0.0,1288.15
8936,0.7385738573857384,0.0998099809980998,0.0798079807980798,0.0,0.0798079807980798,0.0,0.0,0.0,0.0,0.0,0.0,0.0,0.0,0.0,0.0,0.0,0.0,0.0,0.0,0.0,1423.15
8937,0.5865,0.0817,0.1617,0.0073,0.0405,0.0848,0.0,0.0,0.0,0.0,0.0186,0.0,0.0,0.0,0.0,0.0,0.0,0.0,0.0,0.0,1353.15
8938,0.7203,0.0,0.02,0.0,0.0,0.0,0.0,0.1399,0.0,0.1198,0.0,0.0,0.0,0.0,0.0,0.0,0.0,0.0,0.0,0.0,1252.15
8939,0.7020000000000001,0.0139999999999999,0.0847,0.0,0.0,0.0,0.0412999999999999,0.0859,0.0372,0.0167,0.0,0.0,0.0,0.0,0.0,0.0171,0.0,0.0,0.0,0.0,1168.15
8940,0.5267526752675268,0.0227022702270227,0.0,0.0,0.0,0.0172017201720172,0.0,0.0,0.007000700070007,0.0,0.0,0.4236423642364236,0.0,0.0,0.0,0.0,0.0,0.0,0.0,0.0,888.1499999999999
8941,0.8,0.0,0.0,0.0,0.0,0.0,0.0,0.2,0.0,0.0,0.0,0.0,0.0,0.0,0.0,0.0,0.0,0.0,0.0,0.0,1383.15
8942,0.33,0.0,0.0,0.03,0.0,0.11,0.0,0.04,0.0,0.03,0.06,0.0,0.0,0.0,0.0,0.37,0.0,0.03,0.0,0.0,1543.15
8943,0.4982498249824982,0.0,0.1147114711471147,0.0,0.2574257425742574,0.0,0.0,0.1296129612961296,0.0,0.0,0.0,0.0,0.0,0.0,0.0,0.0,0.0,0.0,0.0,0.0,1512.15
8944,0.0,0.55,0.0,0.0,0.0,0.0,0.0,0.45,0.0,0.0,0.0,0.0,0.0,0.0,0.0,0.0,0.0,0.0,0.0,0.0,1221.15
8945,0.5894,0.0433,0.0416,0.0,0.0108,0.1653,0.0,0.0,0.0,0.0,0.145,0.0,0.0,0.0,0.0,0.0,0.0,0.0,0.0,0.0,1308.15
8946,0.64,0.0,0.0,0.0,0.0,0.26,0.0,0.0,0.0,0.1,0.0,0.0,0.0,0.0,0.0,0.0,0.0,0.0,0.0,0.0,1528.15
8947,0.5322,0.1871,0.0385,0.0,0.0,0.1938,0.0069999999999999,0.0,0.0,0.0,0.0403,0.0,0.0,0.0,0.0,0.0,0.0,0.0,0.0,0.0,1213.15
8948,0.6512000000000001,0.0,0.1598,0.1132,0.0581,0.0,0.0,0.0,0.0,0.0,0.0169,0.0,0.0,0.0,0.0,0.0,0.0,0.0,0.0,0.0,1563.15
8949,0.5027,0.0,0.0,0.0,0.0,0.0,0.3207,0.0,0.0,0.0,0.1766,0.0,0.0,0.0,0.0,0.0,0.0,0.0,0.0,0.0,1312.15
8950,0.65,0.0,0.09,0.077,0.077,0.0,0.0,0.0,0.0,0.076,0.0,0.03,0.0,0.0,0.0,0.0,0.0,0.0,0.0,0.0,1473.15
8951,0.6729999999999999,0.0009,0.0166,0.1505,0.0,0.0,0.0,0.0988,0.0602,0.0,0.0,0.0,0.0,0.0,0.0,0.0,0.0,0.0,0.0,0.0,1293.15
8952,0.6545000000000001,0.0729,0.0994999999999999,0.1259,0.0,0.0,0.0,0.0,0.0,0.0233,0.0,0.0,0.0,0.0,0.0,0.0237999999999999,0.0,0.0,0.0,0.0,1534.15
8953,0.6426999999999999,0.0,0.0799,0.0495,0.071,0.0174,0.0,0.0457,0.0583,0.0,0.0064,0.0,0.0,0.0,0.0,0.0168,0.0,0.0122,0.0,0.0,1425.15
8954,0.72,0.0,0.18,0.0,0.0,0.0,0.0,0.0,0.0,0.0,0.0,0.0,0.0,0.03,0.07,0.0,0.0,0.0,0.0,0.0,1633.15
8955,0.6165,0.0461,0.1069,0.0687,0.1617,0.0,0.0,0.0,0.0,0.0,0.0,0.0,0.0,0.0,0.0,0.0,0.0,0.0,0.0,0.0,1464.15
8956,0.2118,0.3412,0.0,0.0,0.121,0.0,0.0852,0.0,0.0,0.1147,0.0,0.0,0.0,0.0301,0.0547,0.0,0.0,0.0413,0.0,0.0,1213.15
8957,0.66,0.0,0.0,0.0,0.0,0.32,0.0,0.0,0.0,0.0,0.0,0.0,0.0,0.0,0.0,0.0,0.0,0.0,0.0,0.0,1616.15
8958,0.3656634336566344,0.0,0.0850914908509149,0.2295770422957704,0.3196680331966803,0.0,0.0,0.0,0.0,0.0,0.0,0.0,0.0,0.0,0.0,0.0,0.0,0.0,0.0,0.0,1679.15
8959,0.632936706329367,0.0415958404159584,0.1251874812518748,0.0228977102289771,0.0,0.0,0.0,0.1751824817518248,0.0,0.0,0.0,0.0,0.0,0.0,0.0,0.0,0.0,0.0,0.0,0.0,1173.15
8960,0.8734999999999999,0.0,0.0508,0.0,0.0,0.0,0.0,0.0,0.0757,0.0,0.0,0.0,0.0,0.0,0.0,0.0,0.0,0.0,0.0,0.0,1373.15
