Repository: ychyn/algo_genetique

# algo_genetique
Ce code fait partie de notre mini-projet du MIG Verre 2024. L'objectif du mini-projet est l'obtention d'une composition de verre avec des qualités avantageuses pour une application potentiellement industrielle. 

On utilise l'outil de prediction des propriétés du verre à travers des réseaux de neuronnes codé par Franck Pigeonneau (qui constitue la plus grande partie de ce repo). On a codé l'algorithme génetique qui va, en utilisant ce réseau de neuronnes tenter d'obtenir une composition optimale dont on essaiera la fabrication dans le four situé à l'Ecole des Mines à Sophia Antipolis

File: DataBase/Tliqclean.csv (part 29 of 63)
,SiO2,B2O3,Al2O3,MgO,CaO,BaO,Li2O,Na2O,K2O,ZnO,SrO,PbO,Fe2O3,Y2O3,La2O3,TiO2,GeO2,ZrO2,P2O5,V2O5,Tliq
8961,0.0,0.7479,0.0,0.0,0.0,0.0,0.0,0.2521,0.0,0.0,0.0,0.0,0.0,0.0,0.0,0.0,0.0,0.0,0.0,0.0,1039.15
8962,0.6149385061493851,0.0,0.0930906909309069,0.1531846815318468,0.1323867613238676,0.0,0.0,0.0,0.0063993600639936,0.0,0.0,0.0,0.0,0.0,0.0,0.0,0.0,0.0,0.0,0.0,1505.15
8963,0.0,0.0,0.0,0.0,0.0,0.0446955304469552,0.0,0.061993800619938,0.0,0.0,0.3933606639336066,0.0,0.0,0.0,0.0,0.0,0.0,0.0,0.0,0.4999500049995,879.1499999999999
8964,0.6667000000000001,0.0,0.0,0.0,0.0,0.0,0.3,0.0333,0.0,0.0,0.0,0.0,0.0,0.0,0.0,0.0,0.0,0.0,0.0,0.0,1293.15
8965,0.5509550955095509,0.0594059405940594,0.0406040604060405,0.0,0.0428042804280428,0.1576157615761576,0.0,0.0,0.0,0.0,0.0871087108710871,0.0,0.0,0.0,0.0,0.0414041404140414,0.0,0.02010201020102,0.0,0.0,1280.15
8966,0.7,0.125,0.0,0.0,0.0,0.0,0.0,0.175,0.0,0.0,0.0,0.0,0.0,0.0,0.0,0.0,0.0,0.0,0.0,0.0,1311.15
8967,0.5341465853414659,0.3105689431056894,0.0,0.0,0.0,0.0,0.1552844715528447,0.0,0.0,0.0,0.0,0.0,0.0,0.0,0.0,0.0,0.0,0.0,0.0,0.0,1219.15
8968,0.438943894389439,0.1058105810581058,0.0076007600760076,0.0,0.1936193619361936,0.133013301330133,0.0104010401040104,0.0,0.0,0.0,0.0524052405240524,0.0,0.0,0.0,0.0,0.0291029102910291,0.0,0.0283028302830283,0.0,0.0,1253.15
8969,0.1843,0.346,0.0,0.0,0.0,0.0,0.0,0.0,0.0,0.0835,0.0,0.0,0.0,0.0883,0.2074,0.0,0.0,0.0733,0.0,0.0,1423.15
8970,0.583,0.0,0.049,0.0,0.06,0.2,0.0,0.0,0.0,0.0,0.108,0.0,0.0,0.0,0.0,0.0,0.0,0.0,0.0,0.0,1378.15
8971,0.658934106589341,0.0,0.0,0.0,0.1645835416458353,0.0,0.0,0.0,0.1764823517648234,0.0,0.0,0.0,0.0,0.0,0.0,0.0,0.0,0.0,0.0,0.0,1328.15
8972,0.6150000000000002,0.05,0.086,0.021,0.206,0.021,0.0,0.0,0.0,0.0,0.0,0.0,0.0,0.0,0.0,0.0,0.0,0.0,0.0,0.0,1423.15
8973,0.7245,0.0,0.0,0.0,0.0,0.0,0.1374,0.0,0.0,0.0,0.0,0.0,0.0,0.0,0.0,0.1381,0.0,0.0,0.0,0.0,1497.15
8974,0.6822,0.0089,0.0858,0.1354,0.0608,0.0,0.0,0.0,0.0,0.0,0.0269,0.0,0.0,0.0,0.0,0.0,0.0,0.0,0.0,0.0,1560.15
8975,0.1195,0.3896,0.0,0.0,0.1422,0.0,0.1815,0.0,0.0,0.0392,0.0154,0.0,0.0,0.0283,0.0514,0.0,0.0,0.0324,0.0,0.0,1203.15
8976,0.66,0.0,0.07,0.075,0.075,0.04,0.0,0.0,0.0,0.0,0.07,0.0,0.0,0.0,0.0,0.01,0.0,0.0,0.0,0.0,1493.15
8977,0.6268,0.0,0.1193,0.0503,0.0,0.0,0.2036,0.0,0.0,0.0,0.0,0.0,0.0,0.0,0.0,0.0,0.0,0.0,0.0,0.0,1562.15
8978,0.5052,0.0,0.1191,0.1808,0.1949,0.0,0.0,0.0,0.0,0.0,0.0,0.0,0.0,0.0,0.0,0.0,0.0,0.0,0.0,0.0,1590.15
8979,0.0,0.0,0.0,0.0,0.0,0.0,0.0,0.3375,0.4125,0.0,0.0,0.0,0.0,0.0,0.0,0.0,0.0,0.0,0.25,0.0,1545.15
8980,0.5579944200557994,0.1632983670163298,0.0403995960040399,0.0,0.0,0.2105978940210597,0.0269997300026999,0.0,0.0,0.0,0.0,0.0,0.0,0.0,0.0,0.0,0.0,0.0,0.0,0.0,1188.15
8981,0.515,0.0,0.0,0.0,0.0,0.0,0.0,0.0,0.485,0.0,0.0,0.0,0.0,0.0,0.0,0.0,0.0,0.0,0.0,0.0,1130.15
8982,0.0,0.626,0.0,0.0,0.0,0.374,0.0,0.0,0.0,0.0,0.0,0.0,0.0,0.0,0.0,0.0,0.0,0.0,0.0,0.0,1181.15
8983,0.6638999999999999,0.0,0.0068,0.0,0.0430999999999999,0.0143999999999999,0.0,0.1561999999999999,0.0,0.0,0.0,0.0,0.0,0.0,0.0,0.0,0.0,0.1156,0.0,0.0,1463.15
8984,0.0,0.0,0.0,0.0,0.25,0.0,0.0,0.0,0.0,0.0,0.0,0.0,0.0,0.0,0.0,0.75,0.0,0.0,0.0,0.0,1754.15
8985,0.8714,0.0,0.0,0.0,0.0,0.0,0.0206,0.0,0.0,0.0,0.0,0.0,0.0,0.0,0.0,0.108,0.0,0.0,0.0,0.0,1793.15
8986,0.7201000000000001,0.0,0.0046,0.0,0.0,0.0,0.0,0.1873,0.0217,0.0,0.0,0.0,0.0,0.0,0.0,0.0,0.0,0.0554,0.0,0.0,1413.15
8987,0.6877137542750855,0.0573011460229204,0.123802476049521,0.0247004940098802,0.0841016820336406,0.00870017400348,0.0,0.0,0.0,0.0,0.0128002560051201,0.0,0.0,0.0,0.0,0.0,0.0,0.0,0.0,0.0,1451.15
8988,0.55,0.0,0.0,0.0,0.0,0.0,0.0,0.25,0.0,0.0,0.0,0.0,0.0,0.0,0.0,0.2,0.0,0.0,0.0,0.0,1163.15
8989,0.575,0.03,0.005,0.0,0.0,0.0,0.0,0.22,0.04,0.0,0.0,0.0,0.0,0.0,0.0,0.0,0.0,0.11,0.0,0.0,1520.15
8990,0.6901999999999999,0.0,0.07,0.0,0.0,0.0,0.0,0.0,0.0,0.0,0.2398,0.0,0.0,0.0,0.0,0.0,0.0,0.0,0.0,0.0,1418.15
8991,0.5293470652934706,0.0,0.0,0.0,0.0,0.0,0.4093590640935906,0.0,0.0,0.0,0.0,0.0,0.0,0.0,0.0,0.0612938706129387,0.0,0.0,0.0,0.0,1431.15
8992,0.732,0.0,0.0478,0.0,0.0,0.0,0.0,0.0,0.2202,0.0,0.0,0.0,0.0,0.0,0.0,0.0,0.0,0.0,0.0,0.0,1228.15
8993,0.8,0.0,0.0,0.0,0.05,0.0,0.0,0.15,0.0,0.0,0.0,0.0,0.0,0.0,0.0,0.0,0.0,0.0,0.0,0.0,1483.15
8994,0.6387,0.0,0.0,0.0,0.0,0.0,0.0,0.3417,0.0,0.0,0.0,0.0,0.0196,0.0,0.0,0.0,0.0,0.0,0.0,0.0,1112.15
8995,0.6381999999999999,0.0,0.1964,0.0,0.0,0.0,0.0,0.0,0.0,0.0,0.0,0.0,0.0,0.1473,0.0,0.0,0.0,0.0,0.0,0.0,1731.15
8996,0.5722,0.0,0.0689,0.0,0.0,0.3589,0.0,0.0,0.0,0.0,0.0,0.0,0.0,0.0,0.0,0.0,0.0,0.0,0.0,0.0,1511.15
8997,0.0,0.3696815159242038,0.0305984700764961,0.0,0.0,0.0,0.0,0.0,0.0,0.584570771461427,0.0150992450377481,0.0,0.0,0.0,0.0,0.0,0.0,0.0,0.0,0.0,1276.15
8998,0.6613661366136614,0.0,0.0,0.0674067406740674,0.0692069206920692,0.0,0.0,0.1681168116811681,0.0,0.0,0.0,0.0339033903390339,0.0,0.0,0.0,0.0,0.0,0.0,0.0,0.0,1175.15
8999,0.8095,0.0,0.108,0.0,0.0,0.0,0.0,0.0825,0.0,0.0,0.0,0.0,0.0,0.0,0.0,0.0,0.0,0.0,0.0,0.0,1608.15
9000,0.0,0.0,0.0,0.0,0.0,0.0,0.0,0.4534999999999999,0.0619999999999999,0.0,0.0,0.0,0.0,0.0,0.0,0.0,0.0,0.0,0.4845,0.0,861.1499999999999
9001,0.6377,0.0048,0.1294,0.0163999999999999,0.0355,0.0,0.0,0.1528999999999999,0.0210999999999999,0.0,0.0,0.0,0.0,0.0,0.0,0.0,0.0,0.0,0.0,0.0,1284.15
9002,0.6809999999999999,0.0,0.0098999999999999,0.0,0.0,0.0,0.0494,0.0498,0.0498,0.15,0.0,0.0,0.0,0.0,0.0101,0.0,0.0,0.0,0.0,0.0,1153.15
9003,0.5094,0.1698,0.1499,0.0,0.02,0.0,0.0,0.1499,0.0,0.0,0.0,0.0,0.0,0.0,0.0,0.0,0.0,0.0,0.0,0.0,1063.15
9004,0.0,0.7915000000000001,0.0,0.0,0.0,0.0,0.0,0.0,0.2085,0.0,0.0,0.0,0.0,0.0,0.0,0.0,0.0,0.0,0.0,0.0,1128.15
9005,0.0,0.0,0.0,0.0,0.0,0.0,0.0,0.0,0.1329,0.0,0.3671,0.0,0.0,0.0,0.0,0.0,0.0,0.0,0.5,0.0,1167.15
9006,0.58,0.0,0.0,0.0,0.0,0.4,0.0,0.0,0.0,0.0,0.0,0.0,0.0,0.0,0.0,0.0,0.0,0.0,0.0,0.0,1667.15
9007,0.107,0.347,0.021,0.0,0.0,0.0,0.0,0.0,0.0,0.524,0.0,0.0,0.0,0.0,0.0,0.0,0.0,0.0,0.0,0.0,1093.15
9008,0.649,0.0,0.2,0.0,0.0,0.0,0.0,0.0,0.0,0.0,0.15,0.0,0.0,0.0,0.0,0.0,0.0,0.0,0.0,0.0,1790.15
9009,0.6147,0.0758,0.0295,0.0746,0.0328,0.0,0.0,0.1657,0.0069,0.0,0.0,0.0,0.0,0.0,0.0,0.0,0.0,0.0,0.0,0.0,1093.15
9010,0.6375087473757872,0.0,0.0310906727981605,0.0196940917724682,0.0211936419074277,0.0516844946516045,0.0,0.0,0.0,0.0413875837248825,0.0,0.1960411876437068,0.0,0.0,0.0,0.0,0.0,0.0,0.0,0.0,1190.15
9011,0.6566343365663434,0.0,0.0452954704529547,0.0726927307269273,0.0731926807319268,0.0,0.0,0.0304969503049695,0.0898910108989101,0.0,0.0100989901009899,0.0,0.0,0.0,0.0,0.0,0.0,0.0216978302169783,0.0,0.0,1373.15
9012,0.6367018722995678,0.0,0.04640742518803,0.0578092494799167,0.0501080172827652,0.0224035845735317,0.0,0.0387061929908785,0.0582093134901584,0.0168026884301488,0.0529084653544567,0.0,0.0,0.0,0.0,0.0,0.0,0.0167026724275884,0.0004800768122899,0.0,1316.15
9013,0.7193999999999999,0.0,0.0139999999999999,0.0592,0.0638,0.0,0.0,0.1414,0.0,0.0,0.0,0.0,0.0,0.0,0.0,0.0,0.0,0.0,0.0,0.0,1189.15
9014,0.6299999999999999,0.1099999999999999,0.1296,0.0196999999999999,0.0205999999999999,0.0448,0.0,0.0,0.0,0.0,0.0452999999999999,0.0,0.0,0.0,0.0,0.0,0.0,0.0,0.0,0.0,1473.15
9015,0.7141,0.015,0.05,0.04,0.0399,0.0,0.0,0.0,0.1201,0.0,0.0199,0.0,0.0,0.0,0.0,0.0,0.0,0.0,0.0,0.0,1358.15
9016,0.7068293170682933,0.0018998100189981,0.1066893310668933,0.0032996700329967,0.1565843415658434,0.0106989301069893,0.0,0.0,0.0,0.0,0.0126987301269873,0.0,0.0,0.0,0.0,0.0,0.0,0.0,0.0,0.0,1523.15
9017,0.0,0.0,0.0,0.0,0.2877,0.0,0.0,0.0,0.4752,0.0,0.0,0.0,0.0,0.0,0.0,0.0,0.0,0.0,0.2371,0.0,1913.15
9018,0.5,0.0,0.0409999999999999,0.1844,0.2746,0.0,0.0,0.0,0.0,0.0,0.0,0.0,0.0,0.0,0.0,0.0,0.0,0.0,0.0,0.0,1613.15
9019,0.0428,0.5809000000000001,0.0,0.0,0.0,0.0,0.0,0.0,0.0,0.07,0.0,0.0,0.0,0.0626,0.1694,0.0,0.0,0.069,0.0,0.0,1333.15
9020,0.3197,0.0,0.0,0.0,0.3997,0.0,0.0,0.0,0.0,0.0,0.0,0.0,0.0,0.0,0.0,0.2805999999999999,0.0,0.0,0.0,0.0,1720.15
9021,0.669033096690331,0.0550944905509449,0.1277872212778722,0.0493950604939506,0.0812918708129187,0.0,0.0,0.0,0.0,0.0,0.0173982601739826,0.0,0.0,0.0,0.0,0.0,0.0,0.0,0.0,0.0,1453.15
9022,0.6625,0.0,0.0,0.0,0.1406,0.0,0.0,0.0,0.1969,0.0,0.0,0.0,0.0,0.0,0.0,0.0,0.0,0.0,0.0,0.0,1283.15
9023,0.5898,0.0,0.0,0.0,0.0329,0.0,0.0,0.3772999999999999,0.0,0.0,0.0,0.0,0.0,0.0,0.0,0.0,0.0,0.0,0.0,0.0,1223.15
9024,0.665,0.0,0.0281,0.0,0.0,0.0,0.0,0.0,0.3069,0.0,0.0,0.0,0.0,0.0,0.0,0.0,0.0,0.0,0.0,0.0,1263.15
9025,0.0,0.143014301430143,0.0,0.0,0.3905390539053905,0.1298129812981298,0.0,0.0,0.0,0.0,0.0,0.0,0.0,0.0,0.0,0.0,0.0,0.0,0.3366336633663366,0.0,1173.15
9026,0.6999,0.0,0.18,0.0,0.0,0.0,0.0,0.0,0.0,0.0,0.0,0.0,0.0,0.03,0.0901,0.0,0.0,0.0,0.0,0.0,1548.15
9027,0.0,0.0,0.0,0.0,0.0,0.0,0.0,0.0558944105589441,0.0,0.0,0.0,0.0,0.0,0.2234776522347765,0.0,0.0,0.0,0.0,0.7206279372062794,0.0,1656.15
9028,0.6453,0.0,0.1125999999999999,0.2072,0.0,0.0,0.0349,0.0,0.0,0.0,0.0,0.0,0.0,0.0,0.0,0.0,0.0,0.0,0.0,0.0,1545.15
9029,0.0,0.0,0.0,0.0,0.4155,0.0,0.0,0.0,0.0,0.0,0.0,0.0,0.0,0.0,0.0,0.0,0.0,0.0,0.5845,0.0,1114.15
9030,0.4032,0.0,0.0536,0.0861,0.4571,0.0,0.0,0.0,0.0,0.0,0.0,0.0,0.0,0.0,0.0,0.0,0.0,0.0,0.0,0.0,1627.15
9031,0.6096,0.0398,0.0998,0.1253999999999999,0.1253,0.0,0.0,0.0,0.0,0.0,0.0,0.0,0.0,0.0,0.0,0.0,0.0,0.0,0.0,0.0,1387.15
9032,0.6319,0.0,0.0962,0.1397,0.1174,0.0,0.0,0.0,0.0,0.0,0.0,0.0,0.0,0.0139999999999999,0.0,0.0,0.0,0.0,0.0,0.0,1480.15
9033,0.48,0.0,0.0,0.0,0.308,0.0,0.0,0.186,0.0,0.0,0.0,0.0,0.0,0.0,0.0,0.0,0.0,0.0,0.026,0.0,1483.15
9034,0.4,0.0,0.0,0.0,0.0,0.0,0.0,0.0,0.0,0.6,0.0,0.0,0.0,0.0,0.0,0.0,0.0,0.0,0.0,0.0,1778.15
9035,0.7003999999999999,0.0,0.1755999999999999,0.0075999999999999,0.0,0.0,0.0,0.0,0.0,0.0,0.0,0.0,0.0,0.0,0.1163999999999999,0.0,0.0,0.0,0.0,0.0,1503.15
9036,0.0,0.3878999999999999,0.0,0.0,0.0,0.0,0.0,0.0,0.0,0.4977,0.0,0.0,0.0,0.0,0.0414,0.0,0.0,0.073,0.0,0.0,1141.15
9037,0.668,0.046,0.13,0.05,0.066,0.0,0.0,0.0,0.0,0.03,0.01,0.0,0.0,0.0,0.0,0.0,0.0,0.0,0.0,0.0,1588.15
9038,0.6114,0.0,0.0847,0.0,0.2747,0.0,0.0,0.0,0.0,0.0,0.0,0.0,0.0,0.0,0.0,0.0292,0.0,0.0,0.0,0.0,1455.15
9039,0.6814318568143186,0.0450954904509549,0.1278872112788721,0.0444955504449555,0.0640935906409359,0.0,0.0,0.0,0.0,0.0,0.036996300369963,0.0,0.0,0.0,0.0,0.0,0.0,0.0,0.0,0.0,1458.15
9040,0.0,0.7016,0.0,0.0,0.0,0.0,0.0,0.2984,0.0,0.0,0.0,0.0,0.0,0.0,0.0,0.0,0.0,0.0,0.0,0.0,998.15
9041,0.0,0.425,0.0,0.0,0.0,0.0,0.0,0.0,0.0,0.575,0.0,0.0,0.0,0.0,0.0,0.0,0.0,0.0,0.0,0.0,1243.15
9042,0.6269,0.0373,0.0971,0.1074,0.1313,0.0,0.0,0.0,0.0,0.0,0.0,0.0,0.0,0.0,0.0,0.0,0.0,0.0,0.0,0.0,1422.15
9043,0.7696769676967696,0.0917091709170917,0.0438043804380438,0.0,0.0114011401140114,0.0062006200620062,0.0,0.0618061806180618,0.0136013601360136,0.0,0.0,0.0,0.0,0.0,0.0,0.0,0.0,0.0,0.0,0.0,1203.15
9044,0.0,0.0,0.0,0.0,0.4529999999999999,0.0,0.0,0.0,0.0,0.0,0.0,0.0,0.0,0.0,0.0,0.0,0.547,0.0,0.0,0.0,1632.15
9045,0.0,0.665,0.0,0.0,0.0,0.0,0.335,0.0,0.0,0.0,0.0,0.0,0.0,0.0,0.0,0.0,0.0,0.0,0.0,0.0,1189.15
9046,0.0,0.0,0.0294,0.1489,0.1694999999999999,0.1239,0.0,0.0678,0.1295,0.0,0.0,0.0,0.0,0.0,0.0,0.0,0.0,0.0,0.3172,0.0,1013.15
9047,0.5284,0.2946999999999999,0.0,0.0,0.0,0.0,0.0,0.1769,0.0,0.0,0.0,0.0,0.0,0.0,0.0,0.0,0.0,0.0,0.0,0.0,1060.15
9048,0.62,0.0,0.0,0.0,0.0,0.2,0.0,0.0,0.0,0.18,0.0,0.0,0.0,0.0,0.0,0.0,0.0,0.0,0.0,0.0,1426.15
9049,0.38,0.0,0.02,0.15,0.14,0.0,0.09,0.02,0.0,0.0,0.0,0.0,0.0,0.0,0.0,0.16,0.0,0.04,0.0,0.0,1503.15
9050,0.0,0.4347999999999999,0.0,0.0,0.0,0.4347999999999999,0.0,0.1304,0.0,0.0,0.0,0.0,0.0,0.0,0.0,0.0,0.0,0.0,0.0,0.0,1219.15
9051,0.2,0.0,0.0,0.0,0.0,0.25,0.0,0.0,0.0,0.0,0.0,0.0,0.0,0.0,0.0,0.55,0.0,0.0,0.0,0.0,1606.15
9052,0.53,0.0,0.06,0.14,0.09,0.0,0.04,0.0,0.0,0.08,0.02,0.0,0.0,0.0279999999999999,0.0,0.0,0.0,0.012,0.0,0.0,1413.15
9053,0.7075707570757077,0.0,0.0088008800880088,0.0427042704270427,0.0766076607660766,0.0,0.0,0.1249124912491249,0.0094009400940094,0.0,0.0,0.0,0.0,0.0,0.0,0.0,0.0,0.03000300030003,0.0,0.0,1298.15
9054,0.42,0.0,0.175,0.105,0.0,0.0,0.1,0.0,0.0,0.0,0.0,0.0,0.0,0.12,0.0,0.08,0.0,0.0,0.0,0.0,1673.15
9055,0.4512,0.1795,0.1737999999999999,0.0,0.0,0.0,0.0349,0.0,0.0,0.0,0.0,0.0,0.0,0.0646,0.096,0.0,0.0,0.0,0.0,0.0,1420.15
9056,0.55,0.0,0.0,0.0,0.0,0.0,0.0,0.2,0.0,0.0,0.0,0.0,0.0,0.0,0.0,0.25,0.0,0.0,0.0,0.0,1307.15
9057,0.5,0.0,0.0,0.0,0.3333,0.0,0.0,0.1667,0.0,0.0,0.0,0.0,0.0,0.0,0.0,0.0,0.0,0.0,0.0,0.0,1563.15
9058,0.6331,0.1607999999999999,0.0805,0.0,0.0,0.1256,0.0,0.0,0.0,0.0,0.0,0.0,0.0,0.0,0.0,0.0,0.0,0.0,0.0,0.0,1205.15
9059,0.9675,0.0,0.0,0.0,0.0,0.0,0.0,0.0,0.0325,0.0,0.0,0.0,0.0,0.0,0.0,0.0,0.0,0.0,0.0,0.0,1852.15
9060,0.7121712171217122,0.0,0.0139013901390139,0.0734073407340734,0.077007700770077,0.0,0.0,0.1213121312131213,0.0,0.0,0.0,0.0,0.0,0.0,0.0,0.0,0.0,0.0,0.0,0.0,1316.15
9061,0.6104389561043896,0.0,0.0691930806919308,0.0,0.0,0.0,0.0,0.1820817918208179,0.0523947605239476,0.0,0.0,0.0,0.0,0.0,0.0,0.0,0.0,0.0858914108589141,0.0,0.0,1568.15
9062,0.665,0.0,0.0475,0.1175,0.045,0.0,0.0,0.04,0.0675,0.0,0.0,0.0,0.0,0.0,0.0,0.0,0.0,0.0175,0.0,0.0,1488.15
9063,0.5758,0.0,0.0,0.273,0.0,0.1512,0.0,0.0,0.0,0.0,0.0,0.0,0.0,0.0,0.0,0.0,0.0,0.0,0.0,0.0,1643.15
9064,0.7887000000000001,0.0,0.0,0.0,0.2113,0.0,0.0,0.0,0.0,0.0,0.0,0.0,0.0,0.0,0.0,0.0,0.0,0.0,0.0,0.0,1975.15
9065,0.0,0.73,0.0,0.0,0.0,0.0,0.0,0.0,0.0,0.0,0.27,0.0,0.0,0.0,0.0,0.0,0.0,0.0,0.0,0.0,1280.15
9066,0.5896,0.0433,0.0416,0.0,0.0054,0.1705,0.0,0.0,0.0,0.0,0.1449,0.0,0.0,0.0,0.0,0.0,0.0,0.0,0.0,0.0,1333.15
9067,0.7042,0.0,0.0034999999999999,0.06,0.1,0.0,0.0,0.1323,0.0,0.0,0.0,0.0,0.0,0.0,0.0,0.0,0.0,0.0,0.0,0.0,1293.15
9068,0.6309,0.0,0.0,0.0,0.0,0.0,0.0,0.3691,0.0,0.0,0.0,0.0,0.0,0.0,0.0,0.0,0.0,0.0,0.0,0.0,1132.15
9069,0.5055,0.1941,0.0,0.0,0.0,0.3004,0.0,0.0,0.0,0.0,0.0,0.0,0.0,0.0,0.0,0.0,0.0,0.0,0.0,0.0,1339.15
9070,0.637,0.0,0.114,0.08,0.0,0.0,0.0,0.159,0.0,0.0,0.0,0.0,0.0,0.0,0.0,0.0,0.0,0.01,0.0,0.0,1488.15
9071,0.605,0.03,0.0,0.0,0.0,0.0,0.0,0.215,0.0,0.0,0.0,0.0,0.0,0.0,0.0,0.0,0.0,0.12,0.03,0.0,1435.15
9072,0.6742674267426744,0.0,0.0843084308430843,0.0,0.0,0.0,0.0417041704170417,0.0847084708470847,0.0369036903690369,0.0597059705970597,0.0,0.0,0.0,0.0,0.0,0.0173017301730173,0.0,0.0,0.0,0.0,1183.15
9073,0.0,0.0,0.0,0.0,0.0,0.0,0.0,0.0,0.0,0.0,0.0,0.643,0.0,0.0,0.0,0.0,0.0,0.0,0.357,0.0,1081.15
9074,0.0,0.5023,0.0,0.0,0.0,0.0,0.0,0.0,0.0,0.1862,0.0337,0.0,0.0,0.0,0.1571,0.073,0.0,0.0473,0.0,0.0,1298.15
9075,0.526,0.0,0.0,0.0,0.0,0.0,0.0,0.474,0.0,0.0,0.0,0.0,0.0,0.0,0.0,0.0,0.0,0.0,0.0,0.0,1362.15
9076,0.5357000000000001,0.0,0.0,0.0,0.0,0.0,0.0616,0.106,0.0907,0.0,0.0,0.0,0.0,0.0,0.0,0.2056,0.0,0.0,0.0,0.0,1233.15
9077,0.0,0.0,0.0,0.0,0.0,0.0,0.0,0.2769999999999999,0.39,0.0,0.0,0.0,0.0,0.0,0.0,0.0,0.0,0.0,0.3329999999999999,0.0,1193.15
9078,0.7391,0.0,0.0,0.0868999999999999,0.0,0.0,0.0,0.0,0.174,0.0,0.0,0.0,0.0,0.0,0.0,0.0,0.0,0.0,0.0,0.0,1258.15
9079,0.3534,0.233,0.0,0.0,0.0,0.4135999999999999,0.0,0.0,0.0,0.0,0.0,0.0,0.0,0.0,0.0,0.0,0.0,0.0,0.0,0.0,1313.15
9080,0.6306,0.0,0.0751,0.0871,0.0,0.0,0.0591,0.1131,0.0,0.0,0.0,0.0,0.0,0.0,0.0,0.02,0.0,0.015,0.0,0.0,1353.15
9081,0.649,0.005,0.151,0.0289999999999999,0.0,0.0,0.0,0.165,0.0,0.0,0.0,0.0,0.0,0.0,0.0,0.0,0.0,0.0,0.0,0.0,1397.15
9082,0.5972,0.0,0.0,0.155,0.0,0.0,0.2478,0.0,0.0,0.0,0.0,0.0,0.0,0.0,0.0,0.0,0.0,0.0,0.0,0.0,1250.15
9083,0.5616000000000001,0.0755,0.0294,0.0743,0.0872,0.0,0.0,0.1651,0.0069,0.0,0.0,0.0,0.0,0.0,0.0,0.0,0.0,0.0,0.0,0.0,1215.15
9084,0.0,0.1,0.1,0.1,0.0,0.0,0.05,0.0,0.05,0.0,0.0,0.0,0.0,0.0,0.0,0.0,0.0,0.0,0.6,0.0,1313.15
9085,0.6395000000000001,0.0,0.0684999999999999,0.0,0.0,0.0,0.0,0.292,0.0,0.0,0.0,0.0,0.0,0.0,0.0,0.0,0.0,0.0,0.0,0.0,1032.15
9086,0.0,0.0,0.0,0.0,0.08,0.0,0.0,0.0,0.0,0.0,0.0,0.0,0.08,0.0,0.0,0.0,0.0,0.0,0.84,0.0,1164.15
9087,0.1707999999999999,0.238,0.0,0.0,0.0,0.0,0.0,0.0,0.0,0.0798,0.0,0.0,0.0,0.0584,0.21,0.1637,0.0,0.0738,0.0,0.0,1483.15
9088,0.78,0.0,0.02,0.0,0.025,0.025,0.0,0.025,0.025,0.0,0.025,0.025,0.0,0.0,0.0,0.0,0.0,0.05,0.0,0.0,1469.15
9089,0.6550000000000001,0.0,0.063,0.06,0.0,0.0,0.062,0.013,0.0,0.02,0.1,0.0,0.0,0.0,0.0,0.016,0.0,0.011,0.0,0.0,1373.15
9090,0.6179382061793821,0.0,0.0,0.0967903209679032,0.0,0.2852714728527147,0.0,0.0,0.0,0.0,0.0,0.0,0.0,0.0,0.0,0.0,0.0,0.0,0.0,0.0,1583.15
9091,0.7589999999999999,0.0799999999999999,0.013,0.0,0.0,0.009,0.0,0.072,0.0249999999999999,0.0239999999999999,0.0,0.0,0.0,0.0,0.0,0.0,0.0,0.0,0.0,0.0,1353.15
9092,0.6838683868386839,0.0193019301930193,0.1189118911891189,0.0501050105010501,0.0841084108410841,0.0294029402940294,0.0,0.0,0.0,0.0,0.013001300130013,0.0,0.0,0.0,0.0,0.0,0.0,0.0,0.0,0.0,1478.15
9093,0.0472047204720472,0.7187718771877187,0.0287028702870287,0.0,0.0,0.0,0.2053205320532053,0.0,0.0,0.0,0.0,0.0,0.0,0.0,0.0,0.0,0.0,0.0,0.0,0.0,1105.15
9094,0.632,0.025,0.088,0.085,0.085,0.084,0.0,0.0,0.0,0.0,0.0,0.0,0.0,0.0,0.0,0.0,0.0,0.0,0.0,0.0,1403.15
9095,0.5436,0.0,0.0,0.0,0.0,0.0,0.2459,0.2105,0.0,0.0,0.0,0.0,0.0,0.0,0.0,0.0,0.0,0.0,0.0,0.0,1203.15
9096,0.7025,0.0,0.0719,0.0,0.0185,0.0530999999999999,0.0,0.0275,0.0322,0.0,0.065,0.0,0.0,0.0,0.0,0.0,0.0,0.027,0.0,0.0,1358.15
9097,0.6818000000000001,0.0636,0.1216,0.0311,0.0668,0.0,0.0,0.0,0.0,0.0,0.0351,0.0,0.0,0.0,0.0,0.0,0.0,0.0,0.0,0.0,1433.15
9098,0.6629999999999999,0.0,0.0,0.0732,0.02,0.0,0.0,0.2438,0.0,0.0,0.0,0.0,0.0,0.0,0.0,0.0,0.0,0.0,0.0,0.0,1058.15
9099,0.6924,0.0,0.0,0.0313,0.1236,0.0,0.0,0.0712,0.0301,0.0,0.0182,0.0,0.0,0.0,0.0,0.0,0.0,0.0332,0.0,0.0,1413.15
9100,0.6880000000000001,0.008,0.06,0.06,0.023,0.021,0.0,0.042,0.062,0.0,0.016,0.0,0.0,0.0,0.0,0.02,0.0,0.0,0.0,0.0,1313.15
9101,0.55,0.2399,0.067,0.0547,0.0044,0.0,0.0,0.064,0.0,0.0,0.0,0.0,0.0,0.0,0.0,0.02,0.0,0.0,0.0,0.0,1398.15
9102,0.62,0.105,0.105,0.057,0.057,0.0559999999999999,0.0,0.0,0.0,0.0,0.0,0.0,0.0,0.0,0.0,0.0,0.0,0.0,0.0,0.0,1353.15
9103,0.63,0.03,0.06,0.0,0.05,0.14,0.0,0.0,0.0,0.0,0.09,0.0,0.0,0.0,0.0,0.0,0.0,0.0,0.0,0.0,1403.15
9104,0.38,0.0,0.0,0.0,0.05,0.04,0.04,0.18,0.03,0.0,0.02,0.0,0.0,0.0,0.0,0.26,0.0,0.0,0.0,0.0,1353.15
9105,0.5450545054505451,0.0588058805880588,0.0401040104010401,0.0,0.0423042304230423,0.1559155915591559,0.0,0.0,0.0,0.0,0.0861086108610861,0.0,0.0,0.0,0.0,0.0717071707170717,0.0,0.0,0.0,0.0,1353.15
9106,0.589,0.0,0.034,0.0,0.103,0.149,0.0,0.0,0.0,0.0,0.048,0.0,0.0,0.0,0.015,0.042,0.0,0.02,0.0,0.0,1323.15
9107,0.6696,0.0,0.1343,0.0975,0.0526,0.0,0.0,0.0,0.0,0.0,0.0436,0.0,0.0,0.0,0.0,0.0,0.0,0.0,0.0,0.0,1563.15
9108,0.5534,0.0,0.2239999999999999,0.0,0.0,0.0,0.2226,0.0,0.0,0.0,0.0,0.0,0.0,0.0,0.0,0.0,0.0,0.0,0.0,0.0,1676.15
9109,0.2796,0.351,0.0,0.0,0.0,0.0,0.0,0.3693999999999999,0.0,0.0,0.0,0.0,0.0,0.0,0.0,0.0,0.0,0.0,0.0,0.0,1015.15
9110,0.4393,0.0,0.1253999999999999,0.0,0.4353,0.0,0.0,0.0,0.0,0.0,0.0,0.0,0.0,0.0,0.0,0.0,0.0,0.0,0.0,0.0,1620.15
9111,0.65,0.108,0.13,0.025,0.062,0.005,0.0,0.0,0.0,0.0,0.01,0.0,0.0,0.0,0.0,0.0,0.0,0.0,0.0,0.0,1507.15
9112,0.64,0.0095,0.1496,0.0329,0.0,0.0,0.0,0.1657999999999999,0.0,0.0,0.0,0.0,0.0,0.0,0.0,0.0,0.0,0.0,0.0,0.0,1354.15
9113,0.6948,0.0,0.0143999999999999,0.0,0.0,0.0100999999999999,0.0,0.0138999999999999,0.1125999999999999,0.0105999999999999,0.0249999999999999,0.1171,0.0,0.0,0.0,0.0,0.0,0.0,0.0,0.0,903.1500000000001
9114,0.0,0.03,0.14,0.12,0.0,0.0,0.03,0.03,0.06,0.0,0.0,0.0,0.0,0.0,0.0,0.0,0.0,0.0,0.59,0.0,1283.15
9115,0.6742,0.06,0.1229,0.0424,0.0653,0.0,0.0,0.0,0.0,0.0,0.0352,0.0,0.0,0.0,0.0,0.0,0.0,0.0,0.0,0.0,1438.15
9116,0.5731426857314268,0.0136986301369863,0.0186981301869813,0.0315968403159684,0.0614938506149385,0.0082991700829916,0.0,0.2350764923507649,0.0303969603039695,0.0,0.0275972402759723,0.0,0.0,0.0,0.0,0.0,0.0,0.0,0.0,0.0,1294.15
9117,0.6,0.0,0.0,0.0,0.0,0.0,0.16,0.24,0.0,0.0,0.0,0.0,0.0,0.0,0.0,0.0,0.0,0.0,0.0,0.0,1238.15
9118,0.69,0.0,0.1085,0.1510999999999999,0.0504,0.0,0.0,0.0,0.0,0.0,0.0,0.0,0.0,0.0,0.0,0.0,0.0,0.0,0.0,0.0,1692.15
9119,0.7,0.0,0.0,0.0,0.0,0.3,0.0,0.0,0.0,0.0,0.0,0.0,0.0,0.0,0.0,0.0,0.0,0.0,0.0,0.0,1673.15
9120,0.0,0.0,0.0,0.0,0.1717,0.0,0.0,0.0,0.3718,0.0,0.0,0.0,0.0,0.0,0.0,0.0,0.0,0.0,0.4564999999999999,0.0,1138.15
9121,0.7198000000000001,0.0,0.019,0.054,0.0579999999999999,0.0,0.0,0.0299,0.0703,0.0,0.0289999999999999,0.0,0.0,0.0,0.0,0.02,0.0,0.0,0.0,0.0,1288.15
9122,0.0,0.0,0.0,0.0,0.0,0.0,0.0635,0.0,0.0,0.0,0.0,0.0,0.0,0.0,0.0,0.0,0.9365,0.0,0.0,0.0,1338.15
9123,0.6198999999999999,0.0,0.0403999999999999,0.0523,0.2113999999999999,0.0,0.0,0.0569999999999999,0.0189999999999999,0.0,0.0,0.0,0.0,0.0,0.0,0.0,0.0,0.0,0.0,0.0,1561.15
9124,0.7070000000000002,0.021,0.057,0.0,0.0,0.065,0.0,0.016,0.048,0.0,0.066,0.0,0.0,0.0,0.0,0.0,0.0,0.018,0.0,0.0,1293.15
9125,0.7283728372837284,0.0,0.1502150215021502,0.0,0.0,0.0,0.0,0.1214121412141214,0.0,0.0,0.0,0.0,0.0,0.0,0.0,0.0,0.0,0.0,0.0,0.0,1608.15
9126,0.5935,0.0,0.0,0.0,0.0,0.0,0.0,0.2967,0.0,0.0,0.0,0.0,0.0,0.0,0.0,0.0,0.0,0.0,0.1098,0.0,1693.15
9127,0.7044295570442957,0.0,0.1503849615038496,0.0,0.0,0.0,0.0,0.1451854814518548,0.0,0.0,0.0,0.0,0.0,0.0,0.0,0.0,0.0,0.0,0.0,0.0,1368.15
9128,0.1104,0.2959,0.0,0.0,0.0,0.0,0.0,0.0,0.0,0.3116,0.0,0.0,0.0,0.0258,0.1166,0.1135999999999999,0.0,0.026,0.0,0.0,1233.15
9129,0.6552475801935844,0.0,0.0492960563154947,0.0356971442284617,0.0255979521638268,0.0421966242700583,0.0,0.0463962882969362,0.0533957283417326,0.0,0.062395008399328,0.0,0.0,0.0,0.0,0.0,0.0,0.029197664186865,0.0,0.0,1283.15
9130,0.6564,0.0,0.1747,0.1263,0.0,0.0,0.0426,0.0,0.0,0.0,0.0,0.0,0.0,0.0,0.0,0.0,0.0,0.0,0.0,0.0,1720.15
9131,0.5962,0.0,0.0,0.1043999999999999,0.0,0.0,0.2994,0.0,0.0,0.0,0.0,0.0,0.0,0.0,0.0,0.0,0.0,0.0,0.0,0.0,1284.15
9132,0.6526000000000001,0.0,0.2092,0.0,0.0,0.0,0.0,0.0,0.1382,0.0,0.0,0.0,0.0,0.0,0.0,0.0,0.0,0.0,0.0,0.0,1868.15
9133,0.677,0.0,0.0344,0.1178999999999999,0.0212,0.0,0.0,0.1495,0.0,0.0,0.0,0.0,0.0,0.0,0.0,0.0,0.0,0.0,0.0,0.0,1303.15
9134,0.362,0.174,0.021,0.0,0.076,0.088,0.078,0.032,0.0,0.0,0.0,0.0,0.0,0.0,0.168,0.0,0.0,0.0,0.0,0.0,1150.15
9135,0.6992999999999999,0.0133999999999999,0.0742999999999999,0.1662999999999999,0.0,0.0,0.0,0.0,0.0,0.0,0.0466999999999999,0.0,0.0,0.0,0.0,0.0,0.0,0.0,0.0,0.0,1586.15
9136,0.6729,0.019,0.0779,0.0,0.1418,0.0,0.0,0.0,0.0,0.0244,0.064,0.0,0.0,0.0,0.0,0.0,0.0,0.0,0.0,0.0,1501.15
9137,0.6537999999999999,0.0,0.0658,0.0432,0.1592,0.0,0.0297,0.0383,0.0,0.0,0.0,0.0,0.0,0.0,0.0,0.01,0.0,0.0,0.0,0.0,1458.15
9138,0.552916587497625,0.0679020370611118,0.1697050911527345,0.0,0.0,0.0,0.0,0.1794053821614648,0.0,0.0,0.0,0.0,0.0,0.0,0.0,0.0,0.0,0.0,0.0291008730261907,0.0,1073.15
9139,0.0,0.0,0.0,0.0,0.0,0.0,0.0,0.5128,0.0,0.0,0.0,0.0,0.0,0.0,0.0,0.0,0.0,0.0,0.4871999999999999,0.0,894.1499999999999
9140,0.6512,0.0,0.1744,0.0,0.0988,0.0,0.0,0.0262,0.0494,0.0,0.0,0.0,0.0,0.0,0.0,0.0,0.0,0.0,0.0,0.0,1688.15
9141,0.5651830445086649,0.0235992920212393,0.1025969220923372,0.110996670099897,0.1079967600971971,0.0,0.0,0.037198884033479,0.0118996430107096,0.0,0.0,0.0,0.0296991090267292,0.0,0.0,0.0098997030089097,0.0,0.0,0.0009299721008369,0.0,1448.15
9142,0.4,0.0,0.08,0.12,0.165,0.0,0.015,0.0,0.0,0.08,0.045,0.0,0.0,0.025,0.0,0.06,0.0,0.01,0.0,0.0,1423.15
9143,0.4615999999999999,0.1603,0.0,0.0,0.0,0.0,0.0,0.3781,0.0,0.0,0.0,0.0,0.0,0.0,0.0,0.0,0.0,0.0,0.0,0.0,1005.15
9144,0.3075,0.0,0.1652,0.0386,0.4887,0.0,0.0,0.0,0.0,0.0,0.0,0.0,0.0,0.0,0.0,0.0,0.0,0.0,0.0,0.0,1822.15
9145,0.1559,0.3257,0.0,0.0,0.0,0.1712999999999999,0.0,0.0,0.0,0.0,0.0,0.0,0.0,0.0513,0.1321,0.12,0.0,0.0435,0.0,0.0,1413.15
9146,0.7465,0.0,0.0,0.0332,0.0,0.0,0.0,0.0,0.2203,0.0,0.0,0.0,0.0,0.0,0.0,0.0,0.0,0.0,0.0,0.0,1012.15
9147,0.6927,0.0,0.0075,0.0124,0.013,0.0278,0.0173,0.1005,0.0534,0.0,0.0432,0.0,0.0,0.0,0.0,0.0,0.0,0.0306999999999999,0.0,0.0,1199.15
9148,0.7319000000000002,0.0038,0.0722,0.038,0.0346,0.0,0.0,0.0542,0.0535,0.0,0.0108,0.0,0.0,0.0,0.0,0.0,0.0,0.0,0.0,0.0,1393.15
9149,0.7196,0.1399,0.06,0.0,0.075,0.0,0.0,0.0,0.0,0.0,0.0,0.0,0.0,0.0,0.0,0.0,0.0,0.0,0.0,0.0,1258.15
9150,0.6779999999999999,0.0,0.0,0.0128,0.1384,0.0,0.0,0.1707999999999999,0.0,0.0,0.0,0.0,0.0,0.0,0.0,0.0,0.0,0.0,0.0,0.0,1326.65
9151,0.5625562556255626,0.0,0.0956095609560956,0.1023102310231023,0.1453145314531453,0.0,0.0,0.0236023602360236,0.0071007100710071,0.0,0.0,0.0,0.0367036703670367,0.0,0.0,0.0158015801580158,0.0,0.0,0.0094009400940094,0.0,1503.15
9152,0.0,0.0,0.0,0.0,0.0168983101689831,0.1793820617938206,0.0,0.0,0.0,0.1164883511648835,0.0,0.0,0.0,0.0,0.0,0.641035896410359,0.0,0.0461953804619538,0.0,0.0,1580.15
9153,0.6275,0.0093,0.1339,0.0644999999999999,0.0,0.0,0.0,0.1626,0.0,0.0,0.0,0.0,0.0,0.0,0.0,0.0,0.0,0.0,0.0,0.0,1462.15
9154,0.4276427642764276,0.0,0.1723172317231723,0.0703070307030703,0.3297329732973297,0.0,0.0,0.0,0.0,0.0,0.0,0.0,0.0,0.0,0.0,0.0,0.0,0.0,0.0,0.0,1748.15
9155,0.0,0.0,0.0,0.0,0.0,0.1,0.0,0.0,0.0,0.0,0.0,0.0,0.0,0.0,0.0,0.0,0.9,0.0,0.0,0.0,1648.15
9156,0.6476999999999999,9.998e-05,0.0297,0.0395,0.0579999999999999,0.0079,0.0405,0.1167,0.0067,0.0372,0.0,0.0,0.0,0.0,0.0,0.0,0.0,0.0,0.0,0.0,1198.15
9157,0.7,0.225,0.0,0.0,0.0,0.0,0.0,0.075,0.0,0.0,0.0,0.0,0.0,0.0,0.0,0.0,0.0,0.0,0.0,0.0,1253.15
9158,0.71002899710029,0.0,0.0,0.0605939406059394,0.0637936206379362,0.0,0.0,0.1528847115288471,0.0126987301269873,0.0,0.0,0.0,0.0,0.0,0.0,0.0,0.0,0.0,0.0,0.0,1147.15
9159,0.0,0.0,0.0,0.0,0.0,0.0,0.0,0.275,0.3,0.0,0.0,0.0,0.0,0.0,0.0,0.0,0.0,0.0,0.425,0.0,866.1499999999999
9160,0.6439,0.0,0.0,0.0,0.0,0.0,0.0,0.0,0.0,0.0,0.3560999999999999,0.0,0.0,0.0,0.0,0.0,0.0,0.0,0.0,0.0,1654.15
9161,0.6729,0.0902,0.1016,0.0,0.0917999999999999,0.0,0.0,0.0,0.0,0.0,0.0412999999999999,0.0,0.0,0.0,0.0,0.0,0.0,0.0,0.0,0.0,1363.15
9162,0.0,0.0,0.0,0.0,0.0,0.0,0.0,0.0,0.0,0.0,0.0,0.624,0.0,0.0,0.0,0.0,0.0,0.0,0.376,0.0,1045.15
9163,0.3867,0.0187,0.0978,0.0,0.2366,0.0,0.0,0.0,0.0,0.1225,0.0,0.0,0.0,0.0,0.0,0.1377,0.0,0.0,0.0,0.0,1542.15
9164,0.7073999999999999,0.0,0.0,0.0,0.0,0.0,0.0,0.1742,0.0358,0.0,0.0,0.0,0.0169,0.0,0.0,0.0,0.0,0.0657,0.0,0.0,1473.15
9165,0.4735526447355264,0.2060793920607939,0.1608839116088391,0.0092990700929907,0.0938906109389061,0.0,0.0,0.0,0.0,0.0,0.0562943705629437,0.0,0.0,0.0,0.0,0.0,0.0,0.0,0.0,0.0,1333.15
9166,0.6508562054893173,0.0177042490197647,0.0720172841481955,0.0,0.03110746579179,0.0374089781547571,0.0,0.0704169000560134,0.0154036968872529,0.0,0.0764183404016964,0.0,0.0,0.0,0.0,0.0,0.0,0.0265063615267664,0.0,0.0,1283.15
9167,0.7701,0.0,0.03,0.0,0.0333,0.0333,0.0,0.025,0.025,0.0,0.0333,0.0,0.0,0.0,0.0,0.0,0.0,0.05,0.0,0.0,1477.15
9168,0.4725472547254726,0.051005100510051,0.0278027802780278,0.0,0.1013101310131013,0.037003700370037,0.1663166316631663,0.0458045804580458,0.0,0.0087008700870087,0.0548054805480548,0.0,0.0,0.0,0.0174017401740174,0.0,0.0,0.0173017301730173,0.0,0.0,973.15
9169,0.73,0.0,0.0,0.0,0.141,0.0,0.0,0.129,0.0,0.0,0.0,0.0,0.0,0.0,0.0,0.0,0.0,0.0,0.0,0.0,1340.15
9170,0.653,0.053,0.114,0.072,0.037,0.0,0.0,0.062,0.008,0.0,0.0,0.0,0.0,0.0,0.0,0.0,0.0,0.0,0.0,0.0,1378.15
9171,0.6866,0.0,0.0131,0.0,0.0475,0.0,0.0,0.161,0.0,0.0,0.0,0.0,0.0,0.0,0.0,0.0,0.0,0.0917999999999999,0.0,0.0,1623.15
9172,0.0,0.0,0.0,0.0,0.0,0.0,0.0,0.1329132913291329,0.0,0.0,0.0,0.0,0.0,0.1835183518351835,0.0,0.0,0.0,0.0,0.6835683568356836,0.0,1563.15
9173,0.4240915181696365,0.2082958340833183,0.0496990060198795,0.0,0.0,0.0,0.1742965140697185,0.0,0.0,0.0,0.119597608047839,0.0,0.0,0.0,0.0232995340093198,0.0,0.0,0.0,0.0,0.0,1123.15
9174,0.7105,0.0,0.0,0.0,0.0,0.0,0.1018,0.1877,0.0,0.0,0.0,0.0,0.0,0.0,0.0,0.0,0.0,0.0,0.0,0.0,935.15
9175,0.6716,0.0587,0.128,0.038,0.0655999999999999,0.0,0.0,0.0,0.0,0.0,0.0381,0.0,0.0,0.0,0.0,0.0,0.0,0.0,0.0,0.0,1433.15
9176,0.0,0.0,0.1558,0.0,0.0,0.0,0.0,0.0,0.0,0.1948,0.0,0.0,0.0,0.0,0.0,0.0,0.0,0.0,0.6494,0.0,1593.15
9177,0.0,0.0,0.0,0.0,0.0,0.0,0.26,0.0,0.0,0.0,0.0,0.0,0.0,0.0,0.0,0.74,0.0,0.0,0.0,0.0,1567.15
9178,0.625,0.0,0.0,0.0,0.0,0.125,0.25,0.0,0.0,0.0,0.0,0.0,0.0,0.0,0.0,0.0,0.0,0.0,0.0,0.0,1263.15
9179,0.7964,0.0904,0.0383,0.0,0.009,0.0,0.0,0.0559,0.01,0.0,0.0,0.0,0.0,0.0,0.0,0.0,0.0,0.0,0.0,0.0,1243.15
9180,0.0,0.1757824217578242,0.020997900209979,0.0975902409759024,0.0,0.204979502049795,0.055994400559944,0.0,0.0343965603439656,0.0,0.0533946605339466,0.0,0.0,0.0,0.0,0.0,0.0,0.0,0.3568643135686431,0.0,1113.15
9181,0.7369,0.0,0.0,0.0,0.1177999999999999,0.0,0.0,0.1452999999999999,0.0,0.0,0.0,0.0,0.0,0.0,0.0,0.0,0.0,0.0,0.0,0.0,1267.15
9182,0.0,0.0,0.0,0.0,0.206,0.0,0.0,0.0,0.0,0.0,0.0,0.0,0.0,0.0,0.0,0.0,0.794,0.0,0.0,0.0,1593.15
9183,0.6217000000000001,0.0,0.15,0.0,0.0768,0.0,0.0,0.1106,0.0399,0.0,0.0,0.0,0.0,0.0,0.0,0.0,0.0,0.0,0.0,0.0,1358.15
9184,0.6742,0.0,0.1032,0.0,0.2014999999999999,0.0,0.0,0.0,0.0,0.0,0.0,0.0,0.0,0.0,0.0,0.0,0.0,0.0210999999999999,0.0,0.0,1670.950048828125
9185,0.7169,0.0,0.1112,0.0,0.1412,0.0103,0.0,0.0,0.0,0.0,0.0203,0.0,0.0,0.0,0.0,0.0,0.0,0.0,0.0,0.0,1553.15
9186,0.4998499849984997,0.0,0.0,0.1667166716671667,0.0,0.0,0.0,0.0,0.3334333433343334,0.0,0.0,0.0,0.0,0.0,0.0,0.0,0.0,0.0,0.0,0.0,1658.15
9187,0.5831583158315832,0.0,0.0,0.0685068506850685,0.0,0.0,0.3483348334833483,0.0,0.0,0.0,0.0,0.0,0.0,0.0,0.0,0.0,0.0,0.0,0.0,0.0,1349.15
9188,0.6659999999999999,0.0,0.1351,0.0326,0.0,0.0,0.0,0.1641,0.0,0.0,0.0,0.0,0.0,0.0,0.0,0.0,0.0,0.0,0.0,0.0,1319.15
9189,0.0,0.0,0.0,0.0,0.4215,0.0,0.0,0.3278999999999999,0.0,0.0,0.0,0.0,0.0,0.0,0.0,0.0,0.0,0.0,0.2506,0.0,1879.15
9190,0.662,0.0,0.005,0.065,0.125,0.0,0.0,0.033,0.062,0.0,0.0,0.0,0.0,0.0,0.0,0.0,0.0,0.048,0.0,0.0,1453.15
9191,0.741,0.0,0.0,0.0,0.1003,0.0,0.0,0.1488,0.0,0.0099,0.0,0.0,0.0,0.0,0.0,0.0,0.0,0.0,0.0,0.0,1290.15
9192,0.66,0.0,0.0,0.0,0.025,0.0,0.02,0.15,0.02,0.0,0.0,0.0,0.0,0.0,0.0,0.0,0.0,0.125,0.0,0.0,1574.15
9193,0.66,0.0,0.102,0.0,0.0,0.0,0.0,0.0,0.0,0.0,0.238,0.0,0.0,0.0,0.0,0.0,0.0,0.0,0.0,0.0,1625.15
9194,0.5152,0.0601,0.0409999999999999,0.0,0.0433,0.1593,0.0,0.0,0.0,0.0308,0.088,0.0,0.0,0.0,0.0,0.0419,0.0,0.0204,0.0,0.0,1297.15
9195,0.5284000000000001,0.0425,0.0,0.0,0.0,0.0,0.1757999999999999,0.0517,0.0,0.1747,0.0,0.0,0.0,0.0,0.0,0.0,0.0,0.0,0.0121,0.0,1213.15
9196,0.0,0.78,0.0,0.0,0.0,0.0,0.22,0.0,0.0,0.0,0.0,0.0,0.0,0.0,0.0,0.0,0.0,0.0,0.0,0.0,1144.15
9197,0.0599,0.5079,0.0,0.0,0.0,0.0,0.0201,0.0,0.0,0.1473,0.0,0.0,0.0,0.0530999999999999,0.1472,0.0,0.0,0.0632,0.0,0.0,1303.15
9198,0.481,0.0,0.0,0.0,0.346,0.0,0.0,0.173,0.0,0.0,0.0,0.0,0.0,0.0,0.0,0.0,0.0,0.0,0.0,0.0,1548.15
9199,0.733,0.0,0.0177,0.0,0.1135,0.0,0.0,0.0467,0.0423,0.0,0.0285,0.0,0.0,0.0,0.0,0.0,0.0,0.0183,0.0,0.0,1453.15
9200,0.0,0.84,0.0,0.0,0.0,0.0,0.0,0.0,0.16,0.0,0.0,0.0,0.0,0.0,0.0,0.0,0.0,0.0,0.0,0.0,1019.15
9201,0.6647335266473353,0.0094990500949905,0.1357864213578642,0.0228977102289771,0.0,0.0,0.0,0.164883511648835,0.0,0.0,0.0,0.0,0.0,0.0,0.0,0.0,0.0,0.0,0.0,0.0,1275.15
9202,0.4716,0.0382,0.013,0.0,0.0,0.0,0.0,0.0215,0.0141,0.0,0.0,0.4351,0.0,0.0,0.0,0.0,0.0,0.0,0.0,0.0,893.1499999999999
9203,0.5142514251425142,0.36003600360036,0.0254025402540254,0.0,0.0,0.0,0.0,0.1003100310031002,0.0,0.0,0.0,0.0,0.0,0.0,0.0,0.0,0.0,0.0,0.0,0.0,981.15
9204,0.6388999999999999,0.0888999999999999,0.1031999999999999,0.1689999999999999,0.0,0.0,0.0,0.0,0.0,0.0,0.0,0.0,0.0,0.0,0.0,0.0,0.0,0.0,0.0,0.0,1530.15
9205,0.6247,0.0404,0.1063,0.0913,0.0799,0.0401,0.0,0.0,0.0,0.0173,0.0,0.0,0.0,0.0,0.0,0.0,0.0,0.0,0.0,0.0,1355.15
9206,0.4169,0.1109,0.0,0.0,0.0,0.0,0.4722,0.0,0.0,0.0,0.0,0.0,0.0,0.0,0.0,0.0,0.0,0.0,0.0,0.0,1397.15
9207,0.0467,0.7002,0.0,0.0,0.0,0.0,0.2335,0.0,0.0,0.0,0.0,0.0,0.0,0.0,0.0,0.0,0.0,0.0,0.0,0.0,1125.15
9208,0.5832999999999999,0.0,0.0,0.0,0.0,0.1667,0.0,0.0,0.0,0.0,0.25,0.0,0.0,0.0,0.0,0.0,0.0,0.0,0.0,0.0,1732.15
9209,0.593,0.0,0.0409999999999999,0.0,0.102,0.141,0.0,0.0,0.0,0.0,0.047,0.0,0.0,0.0,0.015,0.0409999999999999,0.0,0.02,0.0,0.0,1308.15
9210,0.8297,0.0,0.0799,0.0,0.0,0.0,0.0,0.0,0.0,0.0,0.0902999999999999,0.0,0.0,0.0,0.0,0.0,0.0,0.0,0.0,0.0,1730.15
9211,0.7004,0.0,0.1402999999999999,0.0371,0.0530999999999999,0.0691,0.0,0.0,0.0,0.0,0.0,0.0,0.0,0.0,0.0,0.0,0.0,0.0,0.0,0.0,1579.15
9212,0.5714,0.0616,0.0421,0.0,0.0,0.1467,0.0,0.0,0.0,0.0,0.1143,0.0,0.0,0.0,0.0,0.043,0.0,0.0209,0.0,0.0,1294.15
9213,0.6873687368736875,0.0,0.026002600260026,0.0583058305830583,0.0849084908490849,0.0,0.0,0.1323132313231323,0.0096009600960096,0.0,0.0,0.0,0.0,0.0,0.0,0.0,0.0,0.0,0.0,0.0,1276.15
9214,0.0,0.0,0.0,0.0,0.2993,0.0,0.0,0.4503999999999999,0.0,0.0,0.0,0.0,0.0,0.0,0.0,0.0,0.0,0.0,0.2503,0.0,1912.15
9215,0.78,0.0,0.02,0.0,0.0,0.05,0.0,0.025,0.025,0.0,0.05,0.0,0.0,0.0,0.0,0.0,0.0,0.05,0.0,0.0,1450.15
9216,0.6709999999999999,0.012,0.128,0.091,0.054,0.0,0.0,0.0,0.0,0.0,0.044,0.0,0.0,0.0,0.0,0.0,0.0,0.0,0.0,0.0,1558.15
9217,0.7298,0.0,0.0274,0.0518,0.0559999999999999,0.01,0.0,0.03,0.0665,0.0,0.0275,0.0,0.0,0.0,0.0,0.0,0.0,0.0,0.0,0.0,1318.15
9218,0.6563343665633438,0.0,0.0491950804919508,0.0355964403559644,0.0255974402559744,0.0420957904209579,0.0,0.0462953704629537,0.0532946705329467,0.0,0.0622937706229377,0.0,0.0,0.0,0.0,0.0,0.0,0.0290970902909709,0.0,0.0,1283.15
9219,0.6016,0.0466,0.105,0.1046,0.1041,0.0211,0.0,0.0,0.0,0.0159,0.0,0.0,0.0,0.0,0.0,0.0,0.0,0.0,0.0,0.0,1393.15
9220,0.5760000000000001,0.0,0.021,0.118,0.177,0.0,0.0,0.032,0.0279999999999999,0.0,0.0,0.0,0.0,0.0,0.0,0.0,0.0,0.048,0.0,0.0,1573.15
9221,0.0,0.6459999999999999,0.0,0.0,0.0,0.0,0.0,0.0,0.354,0.0,0.0,0.0,0.0,0.0,0.0,0.0,0.0,0.0,0.0,0.0,1059.15
9222,0.79,0.0,0.0598,0.0,0.0,0.0,0.0,0.0,0.1502,0.0,0.0,0.0,0.0,0.0,0.0,0.0,0.0,0.0,0.0,0.0,1243.15
9223,0.367,0.0,0.0,0.0,0.0,0.3414999999999999,0.0,0.0,0.0,0.0,0.0,0.0,0.0,0.0,0.0,0.2915,0.0,0.0,0.0,0.0,1689.15
9224,0.0,0.778,0.0,0.0,0.0,0.111,0.0,0.0,0.111,0.0,0.0,0.0,0.0,0.0,0.0,0.0,0.0,0.0,0.0,0.0,1033.15
9225,0.55,0.0,0.14,0.02,0.02,0.08,0.0,0.03,0.05,0.0,0.0475,0.0,0.0,0.0,0.0175,0.02,0.0,0.025,0.0,0.0,1573.15
9226,0.119694015299235,0.304184790760462,0.0,0.0,0.0,0.0,0.0,0.0,0.0,0.5577721113944303,0.0182990850457477,0.0,0.0,0.0,0.0,0.0,0.0,0.0,0.0,0.0,1332.15
9227,0.0,0.4679999999999999,0.0,0.0,0.0,0.0,0.353,0.0,0.0,0.0,0.0,0.0,0.0,0.0,0.179,0.0,0.0,0.0,0.0,0.0,1113.15
9228,0.68,0.0,0.0,0.0,0.0,0.28,0.0,0.0,0.0,0.04,0.0,0.0,0.0,0.0,0.0,0.0,0.0,0.0,0.0,0.0,1608.15
9229,0.6706,0.0599999999999999,0.1258,0.044,0.0631999999999999,0.0,0.0,0.0,0.0,0.0,0.0363999999999999,0.0,0.0,0.0,0.0,0.0,0.0,0.0,0.0,0.0,1438.15
9230,0.643,0.07,0.13,0.09,0.057,0.0,0.0,0.0,0.0,0.0,0.01,0.0,0.0,0.0,0.0,0.0,0.0,0.0,0.0,0.0,1623.15
9231,0.7736999999999999,0.0,0.1247999999999999,0.0,0.0,0.0,0.0,0.0,0.1014999999999999,0.0,0.0,0.0,0.0,0.0,0.0,0.0,0.0,0.0,0.0,0.0,1593.15
9232,0.0776,0.335,0.0,0.0,0.0,0.0,0.0,0.0,0.0,0.5158,0.0,0.0,0.0,0.0,0.0716,0.0,0.0,0.0,0.0,0.0,1191.15
9233,0.7801,0.0,0.0066,0.0,0.0,0.0,0.0,0.0,0.2133,0.0,0.0,0.0,0.0,0.0,0.0,0.0,0.0,0.0,0.0,0.0,1028.15
9234,0.51,0.1,0.2,0.0,0.0,0.0,0.0,0.19,0.0,0.0,0.0,0.0,0.0,0.0,0.0,0.0,0.0,0.0,0.0,0.0,1323.15
9235,0.7951999999999999,0.0,0.0529,0.0,0.0,0.0,0.0,0.0,0.1519,0.0,0.0,0.0,0.0,0.0,0.0,0.0,0.0,0.0,0.0,0.0,1208.15
9236,0.595,0.04,0.01,0.0,0.015,0.0,0.0,0.16,0.05,0.0,0.0,0.0,0.0,0.0,0.0,0.0,0.0,0.115,0.0,0.0,1482.15
9237,0.0,0.0,0.0,0.0,0.0,0.0,0.0,0.3611,0.0,0.0,0.0,0.3889,0.0,0.0,0.0,0.0,0.0,0.0,0.25,0.0,1441.15
9238,0.8315831583158315,0.0,0.0,0.1045104510451045,0.0,0.0,0.0,0.0,0.0639063906390638,0.0,0.0,0.0,0.0,0.0,0.0,0.0,0.0,0.0,0.0,0.0,1593.15
9239,0.4186,0.2064,0.0486,0.0,0.0302,0.0265,0.1725,0.0,0.0,0.0,0.087,0.0,0.0,0.0,0.0102,0.0,0.0,0.0,0.0,0.0,993.15
9240,0.5367,0.1299999999999999,0.1603,0.0,0.0,0.0,0.0,0.0,0.0,0.0,0.0,0.0,0.0,0.1231999999999999,0.0308999999999999,0.0,0.0,0.0,0.0,0.0,1644.15
9241,0.7839999999999999,0.0,0.1369999999999999,0.0099999999999999,0.0,0.0,0.0,0.0,0.0,0.0,0.0,0.0,0.0,0.0,0.059,0.0,0.0,0.0099999999999999,0.0,0.0,1713.15
9242,0.6404000000000001,0.0,0.1823,0.0,0.1034,0.0591,0.0,0.0,0.0,0.0,0.0,0.0,0.0,0.0,0.0,0.0,0.0,0.0,0.0099,0.0,1680.15
9243,0.0,0.0,0.0,0.0,0.0,0.0,0.0,0.5,0.0,0.0,0.0,0.0,0.0,0.0,0.0,0.0,0.0,0.0,0.5,0.0,861.1499999999999
9244,0.0,0.0,0.0,0.0,0.0,0.0,0.0,0.0,0.2246,0.0,0.2754,0.0,0.0,0.0,0.0,0.0,0.0,0.0,0.5,0.0,1123.15
9245,0.6577,0.0,0.0,0.1783,0.0,0.1639999999999999,0.0,0.0,0.0,0.0,0.0,0.0,0.0,0.0,0.0,0.0,0.0,0.0,0.0,0.0,1578.15
9246,0.6186,0.1334,0.0782,0.0484999999999999,0.0484999999999999,0.0728,0.0,0.0,0.0,0.0,0.0,0.0,0.0,0.0,0.0,0.0,0.0,0.0,0.0,0.0,1295.15
9247,0.7605760576057606,0.0,0.126012601260126,0.0,0.1134113411341134,0.0,0.0,0.0,0.0,0.0,0.0,0.0,0.0,0.0,0.0,0.0,0.0,0.0,0.0,0.0,1618.15
9248,0.6988698869886989,0.0703070307030703,0.0901090109010901,0.0705070507050705,0.0,0.0,0.0,0.0,0.0,0.0,0.0702070207020702,0.0,0.0,0.0,0.0,0.0,0.0,0.0,0.0,0.0,1563.15
9249,0.4783,0.0,0.0,0.1635,0.0,0.0,0.3582,0.0,0.0,0.0,0.0,0.0,0.0,0.0,0.0,0.0,0.0,0.0,0.0,0.0,1439.15
9250,0.7112999999999999,0.0,0.0,0.0,0.0,0.0,0.0,0.2373,0.0,0.0,0.0,0.0,0.0513999999999999,0.0,0.0,0.0,0.0,0.0,0.0,0.0,1133.15
9251,0.6663,0.1333,0.0781,0.0363,0.0363,0.0497,0.0,0.0,0.0,0.0,0.0,0.0,0.0,0.0,0.0,0.0,0.0,0.0,0.0,0.0,1310.15
9252,0.0,0.0,0.0,0.0,0.0,0.25,0.0,0.0,0.0,0.0,0.0,0.0,0.0,0.0,0.0,0.0,0.0,0.0,0.0,0.75,890.1500000000001
9253,0.8789,0.0,0.0443,0.0,0.0,0.0,0.0,0.0,0.0768,0.0,0.0,0.0,0.0,0.0,0.0,0.0,0.0,0.0,0.0,0.0,1403.15
9254,0.63,0.02,0.0,0.0,0.025,0.0,0.0,0.17,0.035,0.0,0.0,0.0,0.0,0.0,0.0,0.0,0.0,0.12,0.0,0.0,1543.15
9255,0.6047,0.0,0.214,0.0,0.0,0.0,0.0,0.0,0.1813,0.0,0.0,0.0,0.0,0.0,0.0,0.0,0.0,0.0,0.0,0.0,1893.15
9256,0.6124,0.0,0.0582,0.1177999999999999,0.2116,0.0,0.0,0.0,0.0,0.0,0.0,0.0,0.0,0.0,0.0,0.0,0.0,0.0,0.0,0.0,1550.15
9257,0.5306575473962083,0.0588952883769298,0.0401967842572594,0.0,0.0423966082713382,0.1400887928965682,0.0,0.0,0.0,0.0452963762898968,0.0980921526277897,0.0,0.0,0.0,0.0,0.0307975361971042,0.0,0.0132989360851131,0.0,0.0,1199.15
9258,0.2653,0.0,0.1876,0.1264999999999999,0.4206,0.0,0.0,0.0,0.0,0.0,0.0,0.0,0.0,0.0,0.0,0.0,0.0,0.0,0.0,0.0,1766.15
9259,0.8,0.0,0.1,0.0,0.03,0.03,0.0,0.0,0.0,0.0,0.04,0.0,0.0,0.0,0.0,0.0,0.0,0.0,0.0,0.0,1672.15
9260,0.75,0.0,0.0,0.0,0.0,0.0,0.0397,0.2103,0.0,0.0,0.0,0.0,0.0,0.0,0.0,0.0,0.0,0.0,0.0,0.0,1102.15
9261,0.4797,0.0,0.0615,0.2392,0.2196,0.0,0.0,0.0,0.0,0.0,0.0,0.0,0.0,0.0,0.0,0.0,0.0,0.0,0.0,0.0,1615.15
9262,0.3544354435443543,0.3463346334633463,0.0,0.0,0.0,0.0,0.0,0.2992299229922992,0.0,0.0,0.0,0.0,0.0,0.0,0.0,0.0,0.0,0.0,0.0,0.0,903.1500000000001
9263,0.6299,0.0,0.0,0.1422,0.0613999999999999,0.0,0.0,0.1664999999999999,0.0,0.0,0.0,0.0,0.0,0.0,0.0,0.0,0.0,0.0,0.0,0.0,1363.15
9264,0.831,0.0,0.0,0.0,0.0,0.0,0.0,0.0,0.1689999999999999,0.0,0.0,0.0,0.0,0.0,0.0,0.0,0.0,0.0,0.0,0.0,1353.15
9265,0.5009,0.0,0.0,0.0,0.0,0.0,0.3335,0.1656,0.0,0.0,0.0,0.0,0.0,0.0,0.0,0.0,0.0,0.0,0.0,0.0,1112.15
9266,0.64,0.0,0.0,0.0,0.0,0.0,0.34,0.0,0.0,0.0,0.0,0.0,0.0,0.0,0.0,0.0,0.0,0.02,0.0,0.0,1375.65
9267,0.63,0.0,0.0,0.0,0.1,0.0,0.0,0.15,0.0,0.0,0.0,0.0,0.0,0.0,0.0,0.06,0.0,0.06,0.0,0.0,1388.15
9268,0.0,0.1249124912491249,0.0251025102510251,0.1398139813981398,0.1241124112411241,0.099009900990099,0.1249124912491249,0.0,0.0,0.0,0.0597059705970597,0.0,0.0,0.0,0.0,0.0,0.0,0.0,0.2993299329932993,0.0,1203.15
9269,0.0,0.722,0.0,0.0,0.0,0.0,0.0,0.0,0.278,0.0,0.0,0.0,0.0,0.0,0.0,0.0,0.0,0.0,0.0,0.0,1034.15
9270,0.5596,0.0,0.1609,0.2537,0.0,0.0,0.0,0.0,0.0258,0.0,0.0,0.0,0.0,0.0,0.0,0.0,0.0,0.0,0.0,0.0,1713.15
9271,0.3756624337566244,0.0,0.1037896210378962,0.0743925607439256,0.4461553844615538,0.0,0.0,0.0,0.0,0.0,0.0,0.0,0.0,0.0,0.0,0.0,0.0,0.0,0.0,0.0,1733.15
9272,0.6216372982378943,0.0,0.115706942416545,0.1856111366682001,0.0622037322239334,0.0,0.0,0.0,0.0,0.0,0.0,0.0,0.0,0.014000840050403,0.0,0.0,0.0,0.0,0.0,0.0,1492.15
9273,0.759,0.0,0.0,0.0,0.0,0.0,0.0,0.0,0.241,0.0,0.0,0.0,0.0,0.0,0.0,0.0,0.0,0.0,0.0,0.0,1166.15
9274,0.663,0.057,0.122,0.0409999999999999,0.0,0.0,0.0,0.096,0.02,0.0,0.0,0.0,0.0,0.0,0.0,0.0,0.0,0.0,0.0,0.0,1433.15
9275,0.4117588241175883,0.0,0.065993400659934,0.0446955304469553,0.4775522447755225,0.0,0.0,0.0,0.0,0.0,0.0,0.0,0.0,0.0,0.0,0.0,0.0,0.0,0.0,0.0,1593.15
9276,0.3779,0.0,0.0878999999999999,0.1186,0.4156,0.0,0.0,0.0,0.0,0.0,0.0,0.0,0.0,0.0,0.0,0.0,0.0,0.0,0.0,0.0,1694.15
9277,0.4767,0.0,0.1394999999999999,0.0,0.2443,0.0,0.0,0.1394999999999999,0.0,0.0,0.0,0.0,0.0,0.0,0.0,0.0,0.0,0.0,0.0,0.0,1548.15
9278,0.6491,0.0,0.0899,0.015,0.015,0.0,0.1248,0.1049,0.0,0.0,0.0,0.0,0.0,0.0,0.0,0.0,0.0,0.0,0.0,0.0,1173.15
9279,0.514569125852449,0.2057876527408356,0.0221986680799152,0.0,0.0268983860968341,0.0245985240885546,0.0933943963362198,0.0242985420874747,0.0079995200287982,0.0370977741335519,0.0,0.0,0.0,0.0,0.0374977501349919,0.0,0.0,0.0,0.0,0.0,1201.15
9280,0.69,0.0,0.18,0.0,0.0,0.0,0.0,0.0,0.0,0.0,0.0,0.0,0.0,0.0,0.13,0.0,0.0,0.0,0.0,0.0,1538.15
