Repository: ychyn/algo_genetique

# algo_genetique
Ce code fait partie de notre mini-projet du MIG Verre 2024. L'objectif du mini-projet est l'obtention d'une composition de verre avec des qualités avantageuses pour une application potentiellement industrielle. 

On utilise l'outil de prediction des propriétés du verre à travers des réseaux de neuronnes codé par Franck Pigeonneau (qui constitue la plus grande partie de ce repo). On a codé l'algorithme génetique qui va, en utilisant ce réseau de neuronnes tenter d'obtenir une composition optimale dont on essaiera la fabrication dans le four situé à l'Ecole des Mines à Sophia Antipolis

File: DataBase/Tliqclean.csv (part 30 of 63)
,SiO2,B2O3,Al2O3,MgO,CaO,BaO,Li2O,Na2O,K2O,ZnO,SrO,PbO,Fe2O3,Y2O3,La2O3,TiO2,GeO2,ZrO2,P2O5,V2O5,Tliq
9281,0.57,0.0,0.119,0.0,0.0,0.0,0.0,0.0,0.0,0.311,0.0,0.0,0.0,0.0,0.0,0.0,0.0,0.0,0.0,0.0,1688.15
9282,0.7065364117229448,0.0,0.0675939165475107,0.0,0.0,0.0556949874511293,0.0,0.0277974982251597,0.0325970662640362,0.0,0.0801927826495615,0.0,0.0,0.0,0.0,0.0,0.0,0.02729754322111,0.0,0.0,1338.15
9283,0.449,0.0,0.0,0.0,0.2666,0.0,0.0,0.2844,0.0,0.0,0.0,0.0,0.0,0.0,0.0,0.0,0.0,0.0,0.0,0.0,1482.15
9284,0.5621,0.1383,0.0545,0.0,0.0,0.2105999999999999,0.0278,0.0,0.0,0.0,0.0056,0.0,0.0,0.0,0.0,0.0,0.0,0.0,0.0,0.0,1128.15
9285,0.5786016377215873,0.0871851785196516,0.018096923523001,0.0,0.0,0.0395932691442454,0.1687713088774908,0.0296949518581841,0.0,0.0083985722427187,0.0486917224071907,0.0,0.0,0.0,0.0204965155923492,0.0,0.0,0.0,0.0,0.0,1031.15
9286,0.7747309892395697,0.0,0.0153006120244809,0.0,0.0,0.0,0.0,0.0814032561302452,0.0575023000920036,0.0,0.0,0.0682027281091243,0.0,0.0,0.0,0.0,0.0,0.0,0.0,0.0,1105.15
9287,0.645,0.0,0.0,0.0,0.035,0.0,0.02,0.15,0.025,0.0,0.0,0.0,0.0,0.0,0.0,0.0,0.0,0.125,0.0,0.0,1564.15
9288,0.7,0.1,0.0,0.0,0.0,0.0,0.0,0.2,0.0,0.0,0.0,0.0,0.0,0.0,0.0,0.0,0.0,0.0,0.0,0.0,1281.15
9289,0.0,0.276,0.0274,0.0877999999999999,0.0,0.1021,0.0684999999999999,0.0386,0.0,0.0,0.0774,0.0,0.0,0.0,0.0,0.0,0.0,0.0,0.3222,0.0,1193.15
9290,0.8599,0.0,0.0,0.0,0.0,0.0,0.0,0.0,0.0,0.0,0.0,0.0,0.0,0.0,0.0,0.1401,0.0,0.0,0.0,0.0,2108.15
9291,0.575,0.0,0.1,0.02,0.02,0.075,0.0,0.04,0.04,0.0,0.07,0.0,0.0,0.0,0.015,0.015,0.0,0.03,0.0,0.0,1503.15
9292,0.6818,0.0289,0.1264999999999999,0.0799999999999999,0.0442999999999999,0.0306999999999999,0.0,0.0,0.0,0.0,0.0065,0.0,0.0,0.0,0.0,0.0,0.0,0.0,0.0,0.0,1483.15
9293,0.0,0.3448344834483449,0.0,0.0,0.0,0.3448344834483449,0.0,0.3103310331033104,0.0,0.0,0.0,0.0,0.0,0.0,0.0,0.0,0.0,0.0,0.0,0.0,1273.15
9294,0.6670999999999999,0.0626999999999999,0.1415,0.0198,0.0152,0.0,0.0687,0.0242,0.0,0.0,0.0,0.0,0.0,0.0,0.0,0.0,0.0,0.0,0.0003,0.0,1448.15
9295,0.668,0.024,0.127,0.084,0.052,0.0,0.0,0.0,0.0,0.0,0.045,0.0,0.0,0.0,0.0,0.0,0.0,0.0,0.0,0.0,1513.15
9296,0.6989,0.0,0.1103,0.0,0.0,0.0,0.0,0.1398,0.0,0.05,0.0,0.0,0.0,0.0,0.0,0.0,0.0,0.0,0.0,0.0,1283.15
9297,0.7043,0.0,0.1039,0.0,0.1598,0.031,0.0,0.0,0.0,0.0,0.0,0.0,0.0,0.0,0.0,0.0,0.0,0.0,0.0,0.0,1503.15
9298,0.6709999999999999,0.0069999999999999,0.13,0.0969999999999999,0.072,0.0,0.0,0.0,0.0,0.0,0.023,0.0,0.0,0.0,0.0,0.0,0.0,0.0,0.0,0.0,1526.15
9299,0.76,0.0,0.108,0.0,0.0,0.0,0.0,0.0,0.0,0.0,0.132,0.0,0.0,0.0,0.0,0.0,0.0,0.0,0.0,0.0,1711.15
9300,0.523947605239476,0.0,0.1852814718528147,0.0,0.0,0.0,0.0,0.2031796820317968,0.0,0.0,0.0,0.0,0.0,0.0,0.0,0.0875912408759124,0.0,0.0,0.0,0.0,1511.15
9301,0.2169,0.0,0.1159,0.0,0.0,0.0,0.0,0.0,0.0,0.0,0.0,0.6672,0.0,0.0,0.0,0.0,0.0,0.0,0.0,0.0,1110.15
9302,0.8005,0.0,0.0997,0.0,0.0,0.07,0.0,0.0,0.0,0.0,0.0298,0.0,0.0,0.0,0.0,0.0,0.0,0.0,0.0,0.0,1588.15
9303,0.6230000000000001,0.0906,0.1122,0.0522,0.0463,0.0,0.0,0.057,0.0177,0.0,0.0,0.0,0.0,0.0,0.0,0.0,0.0,0.0,0.0,0.0,1273.15
9304,0.6055,0.0488,0.1694999999999999,0.0,0.0,0.0,0.0787,0.0482,0.0,0.0,0.0,0.0,0.0,0.0,0.0,0.0,0.0,0.0,0.0489,0.0,1338.15
9305,0.0,0.0,0.0,0.0,0.0,0.0,0.265,0.0,0.0,0.0,0.0,0.0,0.0,0.0,0.0,0.735,0.0,0.0,0.0,0.0,1570.15
9306,0.5365,0.1627,0.0547,0.0,0.0,0.2113,0.0279,0.0,0.0,0.0,0.0056,0.0,0.0,0.0,0.0,0.0,0.0,0.0,0.0,0.0,1108.15
9307,0.7000000000000001,0.0,0.06,0.015,0.015,0.0,0.16,0.03,0.0,0.0,0.0,0.0,0.0,0.0,0.0,0.0,0.0,0.02,0.0,0.0,1301.15
9308,0.5299529952995299,0.0753075307530753,0.0293029302930292,0.0742074207420741,0.1196119611961196,0.0,0.0,0.1647164716471646,0.0069006900690068,0.0,0.0,0.0,0.0,0.0,0.0,0.0,0.0,0.0,0.0,0.0,1284.15
9309,0.4058,0.0,0.1692,0.0547,0.3703,0.0,0.0,0.0,0.0,0.0,0.0,0.0,0.0,0.0,0.0,0.0,0.0,0.0,0.0,0.0,1713.15
9310,0.6996,0.0,0.0,0.0731,0.0199,0.0,0.0,0.2074,0.0,0.0,0.0,0.0,0.0,0.0,0.0,0.0,0.0,0.0,0.0,0.0,1082.15
9311,0.7929,0.0,0.0,0.0,0.0,0.2071,0.0,0.0,0.0,0.0,0.0,0.0,0.0,0.0,0.0,0.0,0.0,0.0,0.0,0.0,1867.15
9312,0.6493000000000001,0.0,0.0,0.0,0.0,0.0,0.0442,0.1921,0.0069999999999999,0.0,0.0,0.0,0.0,0.0,0.0,0.0,0.0,0.1073,0.0,0.0,1404.15
9313,0.6909000000000001,0.0,0.0299,0.0286,0.0435,0.0,0.0,0.0525,0.0,0.0,0.1348,0.0,0.0,0.0,0.0,0.0,0.0,0.0198,0.0,0.0,1432.15
9314,0.3615638436156384,0.0,0.225977402259774,0.1306869313068693,0.2817718228177182,0.0,0.0,0.0,0.0,0.0,0.0,0.0,0.0,0.0,0.0,0.0,0.0,0.0,0.0,0.0,1834.15
9315,0.0,0.0,0.0,0.0,0.0,0.0,0.0,0.4562,0.0438,0.0,0.0,0.0,0.0,0.0,0.0,0.0,0.0,0.0,0.5,0.0,879.1499999999999
9316,0.3,0.0,0.0,0.0,0.0575,0.115,0.0,0.07,0.0,0.0,0.0575,0.0,0.0,0.0,0.0,0.3,0.0,0.1,0.0,0.0,1498.15
9317,0.5,0.0,0.0827,0.0839,0.3334,0.0,0.0,0.0,0.0,0.0,0.0,0.0,0.0,0.0,0.0,0.0,0.0,0.0,0.0,0.0,1513.15
9318,0.687,0.015,0.053,0.0702,0.0325,0.0,0.0,0.0314,0.0994999999999999,0.0,0.0104,0.0,0.0,0.0,0.0,0.0,0.0,0.0,0.0,0.0,1350.15
9319,0.7000000000000001,0.0,0.025,0.0819999999999999,0.055,0.0,0.0,0.132,0.006,0.0,0.0,0.0,0.0,0.0,0.0,0.0,0.0,0.0,0.0,0.0,1332.15
9320,0.6897448204143669,0.0621950243980481,0.1241900647948164,0.0181985441164706,0.0831933445324374,0.0086993040556755,0.0,0.0,0.0,0.0,0.0128989680825533,0.0,0.0,0.0,0.0,0.0,0.0,0.0,0.0,0.0,1436.15
9321,0.72,0.0,0.0,0.0,0.0,0.23,0.0,0.0,0.0,0.0,0.0,0.0,0.0,0.0,0.05,0.0,0.0,0.0,0.0,0.0,1486.15
9322,0.5572,0.0,0.1304,0.0,0.0,0.3124,0.0,0.0,0.0,0.0,0.0,0.0,0.0,0.0,0.0,0.0,0.0,0.0,0.0,0.0,1833.15
9323,0.6772,0.0,0.1336999999999999,0.096,0.0515,0.0,0.0,0.0,0.0,0.0,0.0416,0.0,0.0,0.0,0.0,0.0,0.0,0.0,0.0,0.0,1548.15
9324,0.0,0.55,0.0,0.0,0.0,0.0,0.0,0.0,0.45,0.0,0.0,0.0,0.0,0.0,0.0,0.0,0.0,0.0,0.0,0.0,1207.15
9325,0.4411,0.0,0.1752,0.0861,0.2976,0.0,0.0,0.0,0.0,0.0,0.0,0.0,0.0,0.0,0.0,0.0,0.0,0.0,0.0,0.0,1795.15
9326,0.0,0.815,0.0,0.0,0.0,0.0,0.0,0.0,0.185,0.0,0.0,0.0,0.0,0.0,0.0,0.0,0.0,0.0,0.0,0.0,1110.15
9327,0.0,0.595,0.0,0.0,0.0,0.0,0.0,0.405,0.0,0.0,0.0,0.0,0.0,0.0,0.0,0.0,0.0,0.0,0.0,0.0,1165.15
9328,0.59,0.0,0.0,0.0,0.0,0.0,0.0,0.41,0.0,0.0,0.0,0.0,0.0,0.0,0.0,0.0,0.0,0.0,0.0,0.0,1169.15
9329,0.6773,0.0896,0.113,0.0126,0.0516999999999999,0.0432,0.0,0.0,0.0,0.0,0.0126,0.0,0.0,0.0,0.0,0.0,0.0,0.0,0.0,0.0,1308.15
9330,0.6666,0.0,0.1714999999999999,0.0476999999999999,0.0,0.0,0.0,0.0,0.0,0.0,0.0,0.0,0.0,0.0,0.1142,0.0,0.0,0.0,0.0,0.0,1478.15
9331,0.7395999999999999,0.0,0.0092,0.0,0.107,0.0,0.0,0.1442,0.0,0.0,0.0,0.0,0.0,0.0,0.0,0.0,0.0,0.0,0.0,0.0,1247.15
9332,0.3584,0.0,0.091,0.0,0.4345,0.0,0.0,0.0,0.0,0.0,0.0,0.0,0.0,0.0,0.0,0.0,0.0,0.0,0.1161,0.0,1737.15
9333,0.45,0.0,0.0,0.0,0.0,0.21,0.0,0.0,0.0,0.0,0.0,0.0,0.0,0.0,0.07,0.2,0.0,0.05,0.0,0.0,1533.15
9334,0.3883,0.2785,0.0,0.0,0.0,0.3332,0.0,0.0,0.0,0.0,0.0,0.0,0.0,0.0,0.0,0.0,0.0,0.0,0.0,0.0,1272.15
9335,0.6759999999999999,0.0,0.0346,0.1333,0.0106,0.0,0.0,0.1455,0.0,0.0,0.0,0.0,0.0,0.0,0.0,0.0,0.0,0.0,0.0,0.0,1303.15
9336,0.5354464553544646,0.0578942105789421,0.038996100389961,0.0,0.0848915108489151,0.1378862113788621,0.0,0.0,0.0,0.0,0.0848915108489151,0.0,0.0,0.0,0.0,0.03999600039996,0.0,0.01999800019998,0.0,0.0,1269.15
9337,0.7099,0.0,0.0,0.0653,0.0676,0.0,0.0,0.1244,0.0,0.0,0.0,0.0327999999999999,0.0,0.0,0.0,0.0,0.0,0.0,0.0,0.0,1258.15
9338,0.574,0.0,0.133,0.067,0.0,0.0,0.0,0.1639999999999999,0.036,0.0,0.0,0.0,0.0,0.0,0.0,0.0,0.0,0.011,0.0139999999999999,0.0,1361.15
9339,0.6426000000000001,0.0,0.0,0.0,0.3496,0.0,0.0,0.0,0.0,0.0,0.0,0.0,0.0,0.0,0.0,0.0,0.0,0.0,0.0,0.0,1752.15
9340,0.0,0.0,0.0,0.0,0.0,0.0,0.0,0.0,0.2042,0.2958,0.0,0.0,0.0,0.0,0.0,0.0,0.0,0.0,0.5,0.0,892.1500000000001
9341,0.0,0.0,0.0,0.0,0.4443999999999999,0.0,0.0,0.0,0.0,0.0,0.0,0.0,0.0,0.0,0.0,0.5556,0.0,0.0,0.0,0.0,2123.15
9342,0.0,0.5982999999999999,0.0,0.0,0.0,0.3104,0.0,0.0,0.0,0.0,0.0,0.0,0.0,0.0,0.0913,0.0,0.0,0.0,0.0,0.0,1214.15
9343,0.5977,0.0,0.0319,0.1508,0.2130999999999999,0.0,0.0,0.0065,0.0,0.0,0.0,0.0,0.0,0.0,0.0,0.0,0.0,0.0,0.0,0.0,1611.450048828125
9344,0.6361,0.0759,0.0295,0.0747,0.011,0.0,0.0,0.1659,0.0069,0.0,0.0,0.0,0.0,0.0,0.0,0.0,0.0,0.0,0.0,0.0,1044.15
9345,0.6395000000000001,0.0778,0.0391,0.0,0.0,0.0,0.0,0.0,0.0,0.0,0.0,0.2435999999999999,0.0,0.0,0.0,0.0,0.0,0.0,0.0,0.0,1308.15
9346,0.3997,0.2582,0.0,0.0,0.0,0.0,0.0,0.3421,0.0,0.0,0.0,0.0,0.0,0.0,0.0,0.0,0.0,0.0,0.0,0.0,1012.15
9347,0.6726000000000001,0.0227999999999999,0.0031,0.0158,0.1226,0.0187,0.0,0.0888,0.0371,0.0,0.0184,0.0,0.0,0.0,0.0,0.0,0.0,0.0,0.0,0.0,1314.15
9348,0.6226,0.0,0.1109,0.031,0.0,0.0,0.1045,0.1108,0.0,0.0,0.0,0.0,0.0,0.0,0.0,0.0,0.0,0.0202,0.0,0.0,1355.15
9349,0.66,0.0,0.055,0.08,0.0,0.0,0.034,0.102,0.034,0.0,0.0,0.0,0.0,0.0,0.0,0.01,0.0,0.025,0.0,0.0,1323.15
9350,0.7567,0.0,0.0,0.0,0.0,0.0,0.0,0.1492,0.0,0.0,0.0,0.0,0.0,0.0,0.0,0.0482,0.0,0.0458999999999999,0.0,0.0,1348.15
9351,0.6846315368463153,0.0,0.0,0.0,0.0682931706829317,0.0,0.0391960803919608,0.0792920707929207,0.0391960803919608,0.0,0.0,0.0,0.0,0.0,0.0,0.0,0.0,0.0893910608939105,0.0,0.0,1463.15
9352,0.0,0.0,0.0,0.0,0.0,0.0,0.296,0.0,0.0,0.0,0.0,0.0,0.0,0.0,0.0,0.7040000000000001,0.0,0.0,0.0,0.0,1618.15
9353,0.635,0.05,0.0,0.0,0.0,0.0,0.0,0.18,0.0,0.0,0.0,0.0,0.0,0.0,0.0,0.0,0.0,0.12,0.0,0.0,1574.15
9354,0.5967,0.0,0.036,0.042,0.0721,0.0,0.1862,0.019,0.0,0.0,0.0,0.0,0.0,0.0,0.0,0.048,0.0,0.0,0.0,0.0,1276.15
9355,0.6609999999999999,0.099,0.109,0.005,0.095,0.0069999999999999,0.0,0.0,0.0,0.0,0.023,0.0,0.0,0.0,0.0,0.0,0.0,0.0,0.0,0.0,1353.15
9356,0.411,0.0645,0.0264,0.0,0.0,0.246,0.0391,0.0,0.0,0.0550999999999999,0.0086,0.0,0.0,0.0,0.0,0.1123,0.0,0.0364,0.0,0.0,1308.15
9357,0.4397999999999999,0.0,0.0,0.0,0.2355999999999999,0.0,0.0,0.0,0.0,0.3246,0.0,0.0,0.0,0.0,0.0,0.0,0.0,0.0,0.0,0.0,1556.15
9358,0.631,0.047,0.146,0.073,0.015,0.0,0.052,0.0,0.035,0.0,0.0,0.0,0.0,0.0,0.0,0.0,0.0,0.0,0.0,0.0,1392.15
9359,0.6833,0.0,0.0537,0.034,0.0,0.0,0.2289999999999999,0.0,0.0,0.0,0.0,0.0,0.0,0.0,0.0,0.0,0.0,0.0,0.0,0.0,1367.15
9360,0.4,0.5,0.0,0.0,0.0,0.0,0.0,0.1,0.0,0.0,0.0,0.0,0.0,0.0,0.0,0.0,0.0,0.0,0.0,0.0,978.15
9361,0.3598999999999999,0.0,0.0750999999999999,0.1300999999999999,0.4348999999999999,0.0,0.0,0.0,0.0,0.0,0.0,0.0,0.0,0.0,0.0,0.0,0.0,0.0,0.0,0.0,1683.15
9362,0.6522,0.0,0.1143,0.0,0.0,0.0,0.0,0.0,0.2335,0.0,0.0,0.0,0.0,0.0,0.0,0.0,0.0,0.0,0.0,0.0,1668.15
9363,0.0,0.5832999999999999,0.0,0.0,0.0,0.0,0.0,0.0,0.4167,0.0,0.0,0.0,0.0,0.0,0.0,0.0,0.0,0.0,0.0,0.0,1133.15
9364,0.0,0.0444955504449555,0.0455954404559544,0.0,0.137986201379862,0.1271872812718728,0.0932906709329067,0.0765923407659234,0.0361963803619638,0.0823917608239176,0.0,0.0,0.0,0.0,0.0,0.0,0.0,0.0,0.3562643735626437,0.0,1033.15
9365,0.6010000000000001,0.0,0.1596,0.0639,0.0157,0.0,0.0,0.1582,0.0,0.0,0.0,0.0,0.0,0.0,0.0,0.0,0.0,0.0,0.0,0.0,1463.15
9366,0.6833000000000001,0.0,0.0135,0.0671,0.0671,0.0363,0.0,0.0453,0.0453,0.0,0.009,0.0,0.0,0.0,0.0,0.0,0.0,0.0331,0.0,0.0,1360.15
9367,0.0,0.0,0.0,0.0,0.0,0.0,0.0,0.0,0.0,0.0,0.0,0.61,0.0,0.0,0.0,0.0,0.39,0.0,0.0,0.0,993.15
9368,0.6364,0.0,0.1299999999999999,0.0353999999999999,0.0353999999999999,0.0,0.0,0.1131999999999999,0.0308999999999999,0.0,0.0176999999999999,0.0,0.0,0.0,0.0,0.0,0.0,0.0,0.0,0.0,1328.15
9369,0.6012,0.0191,0.085,0.0496,0.0118999999999999,0.0,0.0,0.1613,0.0354,0.0,0.0,0.0,0.0,0.0,0.0,0.0,0.0,0.0352,0.0,0.0,1203.15
9370,0.6863686368636862,0.1165116511651165,0.1127112711271127,0.0,0.0603060306030603,0.0176017601760176,0.0,0.0,0.0,0.0,0.0065006500650065,0.0,0.0,0.0,0.0,0.0,0.0,0.0,0.0,0.0,1333.15
9371,0.0,0.1850907454627268,0.0185990700464976,0.0862956852157392,0.0,0.1773911304434778,0.1202939853007349,0.0,0.0109994500274986,0.0,0.0770961451927403,0.0,0.0,0.0,0.0,0.0,0.0,0.0,0.3150842457877106,0.0,1253.15
9372,0.5035496450354964,0.143985601439856,0.0893910608939105,0.0967903209679032,0.0972902709729027,0.0,0.060993900609939,0.0,0.0,0.0,0.0,0.0,0.0,0.0,0.0,0.0,0.0,0.0,0.0,0.0,1211.15
9373,0.6099,0.0,0.1169999999999999,0.2048,0.0683,0.0,0.0,0.0,0.0,0.0,0.0,0.0,0.0,0.0,0.0,0.0,0.0,0.0,0.0,0.0,1589.15
9374,0.6796,0.0,0.1748,0.0,0.0291,0.0,0.0,0.0,0.0,0.0,0.0,0.0,0.0,0.0,0.1165,0.0,0.0,0.0,0.0,0.0,1508.15
9375,0.6985301469853016,0.0,0.0115988401159884,0.0718928107189281,0.0748925107489251,0.0,0.0,0.1430856914308569,0.0,0.0,0.0,0.0,0.0,0.0,0.0,0.0,0.0,0.0,0.0,0.0,1261.15
9376,0.63,0.015,0.0,0.0,0.0,0.0,0.0,0.22,0.0,0.0,0.0,0.0,0.0,0.0,0.0,0.0,0.0,0.12,0.015,0.0,1534.15
9377,0.5752424757524248,0.0,0.093990600939906,0.1031896810318968,0.142985701429857,0.0,0.0,0.0237976202379762,0.0072992700729927,0.0,0.0,0.0,0.035996400359964,0.0,0.0,0.014998500149985,0.0,0.0,0.0013998600139986,0.0,1503.15
9378,0.7307,0.0,0.0321,0.0,0.0,0.0,0.2372,0.0,0.0,0.0,0.0,0.0,0.0,0.0,0.0,0.0,0.0,0.0,0.0,0.0,1323.15
9379,0.5879,0.0766,0.098,0.0,0.1902,0.0,0.0,0.0,0.0,0.0,0.045,0.0,0.0,0.0,0.0,0.0,0.0,0.0,0.0,0.0,1298.15
9380,0.5860000000000001,0.0,0.207,0.0,0.121,0.0,0.0,0.0,0.086,0.0,0.0,0.0,0.0,0.0,0.0,0.0,0.0,0.0,0.0,0.0,1699.15
9381,0.5704,0.3172,0.0125,0.0,0.0,0.0,0.0,0.0999,0.0,0.0,0.0,0.0,0.0,0.0,0.0,0.0,0.0,0.0,0.0,0.0,1097.15
9382,0.7787,0.1469999999999999,0.0095999999999999,0.0,0.0,0.0,0.0,0.0335999999999999,0.0117999999999999,0.0,0.0,0.0174999999999999,0.0,0.0,0.0,0.0,0.0,0.0,0.0,0.0,1253.15
9383,0.0,0.6552,0.0,0.0,0.0172,0.0,0.0,0.3276,0.0,0.0,0.0,0.0,0.0,0.0,0.0,0.0,0.0,0.0,0.0,0.0,963.15
9384,0.0,0.8190000000000001,0.0,0.0,0.0,0.0,0.0,0.181,0.0,0.0,0.0,0.0,0.0,0.0,0.0,0.0,0.0,0.0,0.0,0.0,1087.15
9385,0.66,0.0,0.055,0.08,0.0,0.0,0.084,0.04,0.046,0.0,0.0,0.0,0.0,0.0,0.0,0.02,0.0,0.015,0.0,0.0,1273.15
9386,0.8037000000000001,0.0,0.0,0.0,0.1119999999999999,0.0,0.0,0.0,0.0843,0.0,0.0,0.0,0.0,0.0,0.0,0.0,0.0,0.0,0.0,0.0,1400.15
9387,0.648,0.0,0.0899,0.0,0.2621,0.0,0.0,0.0,0.0,0.0,0.0,0.0,0.0,0.0,0.0,0.0,0.0,0.0,0.0,0.0,1464.15
9388,0.6583,0.019,0.023,0.1369999999999999,0.0175,0.0,0.0,0.0,0.1332,0.0,0.011,0.0,0.0,0.0,0.0,0.0,0.0,0.0,0.0,0.0,1333.15
9389,0.6646,0.0,0.0,0.0,0.0613,0.0,0.0,0.1777,0.0,0.0,0.0,0.0,0.0,0.0,0.0105,0.0,0.0,0.0838,0.0,0.0,1403.15
9390,0.7474747474747475,0.0,0.0,0.0,0.2166216621662166,0.0,0.0,0.0,0.0359035903590359,0.0,0.0,0.0,0.0,0.0,0.0,0.0,0.0,0.0,0.0,0.0,1613.15
9391,0.648,0.0047,0.1158,0.0491,0.0118,0.0,0.0,0.1288,0.035,0.0,0.0,0.0,0.0,0.0,0.0,0.0,0.0,0.0,0.0046,0.0,1276.15
9392,0.5,0.0,0.0853999999999999,0.1646,0.25,0.0,0.0,0.0,0.0,0.0,0.0,0.0,0.0,0.0,0.0,0.0,0.0,0.0,0.0,0.0,1553.15
9393,0.7202,0.02,0.0901,0.05,0.0,0.0,0.0,0.1187,0.0,0.0,0.0,0.0,0.0,0.0,0.0,0.0,0.0,0.0,0.0,0.0,1383.15
9394,0.7028702870287029,0.0,0.0,0.0,0.0,0.0,0.0,0.2344234423442344,0.0,0.0,0.0,0.0,0.0627062706270627,0.0,0.0,0.0,0.0,0.0,0.0,0.0,1154.15
9395,0.8103,0.0,0.0,0.0,0.0059,0.0,0.0,0.0,0.1838,0.0,0.0,0.0,0.0,0.0,0.0,0.0,0.0,0.0,0.0,0.0,1100.15
9396,0.0,0.0,0.0,0.0,0.3902,0.0,0.0,0.0,0.0,0.0,0.0,0.0,0.0,0.0,0.0,0.6098,0.0,0.0,0.0,0.0,2143.15
9397,0.5937406259374063,0.1784821517848215,0.0941905809419058,0.0651934806519348,0.0467953204679532,0.0,0.0,0.0,0.0,0.0,0.0,0.0,0.0,0.0,0.0,0.0,0.0,0.0046995300469953,0.0,0.0,1423.15
9398,0.5677,0.0,0.036,0.2734,0.0,0.0,0.1229,0.0,0.0,0.0,0.0,0.0,0.0,0.0,0.0,0.0,0.0,0.0,0.0,0.0,1607.15
9399,0.5980000000000001,0.0133,0.1149,0.1529,0.1209,0.0,0.0,0.0,0.0,0.0,0.0,0.0,0.0,0.0,0.0,0.0,0.0,0.0,0.0,0.0,1488.15
9400,0.0,0.0,0.0,0.0,0.0,0.0,0.0,0.4956495649564956,0.0,0.0,0.0,0.0,0.0,0.0,0.0,0.0,0.0,0.0,0.4956495649564956,0.0,927.15
9401,0.1103,0.2958,0.0,0.0,0.0,0.0,0.0,0.0,0.0,0.3115,0.0,0.0,0.0,0.0257,0.1164,0.1142,0.0,0.026,0.0,0.0,1233.15
9402,0.6380999999999999,0.0188999999999999,0.1517999999999999,0.0,0.0,0.0,0.0585999999999999,0.0957,0.0,0.0117999999999999,0.0,0.0,0.0,0.0,0.0,0.0,0.0,0.0,0.0245999999999999,0.0,1273.15
9403,0.0,0.2156215621562155,0.0319031903190319,0.0,0.0692069206920692,0.209020902090209,0.0799079907990799,0.0138013801380137,0.0312031203120312,0.0,0.0,0.0,0.0,0.0,0.0,0.0,0.0,0.0,0.3493349334933493,0.0,1203.15
9404,0.7011000000000001,0.0527,0.06,0.0,0.0,0.0264,0.0,0.0,0.1325,0.0,0.0263,0.0,0.0,0.0,0.0,0.0,0.0,0.0,0.0,0.0,1258.15
9405,0.6597,0.0,0.1317,0.0373,0.0,0.0,0.0,0.1691,0.0,0.0,0.0,0.0,0.0,0.0,0.0,0.0,0.0,0.0,0.0,0.0,1153.15
9406,0.2435,0.3407,0.0,0.0,0.0,0.4158,0.0,0.0,0.0,0.0,0.0,0.0,0.0,0.0,0.0,0.0,0.0,0.0,0.0,0.0,1269.15
9407,0.7698,0.0,0.0803,0.0,0.0,0.0,0.0,0.0,0.0,0.0,0.1499,0.0,0.0,0.0,0.0,0.0,0.0,0.0,0.0,0.0,1593.15
9408,0.588,0.0,0.0,0.0919,0.3201,0.0,0.0,0.0,0.0,0.0,0.0,0.0,0.0,0.0,0.0,0.0,0.0,0.0,0.0,0.0,1612.15
9409,0.7245,0.0,0.0102,0.0,0.2041,0.0,0.0,0.051,0.0,0.0,0.0,0.0,0.0,0.0,0.0,0.0,0.0,0.0,0.0102,0.0,1393.15
9410,0.5279,0.0,0.0168,0.1694999999999999,0.0,0.0,0.2858,0.0,0.0,0.0,0.0,0.0,0.0,0.0,0.0,0.0,0.0,0.0,0.0,0.0,1313.15
9411,0.8303999999999999,0.0,0.0800999999999999,0.0093999999999999,0.0,0.0,0.0,0.0,0.0800999999999999,0.0,0.0,0.0,0.0,0.0,0.0,0.0,0.0,0.0,0.0,0.0,1483.15
9412,0.6531,0.07,0.1229,0.0513,0.0608,0.0,0.0,0.0,0.0,0.0,0.0419,0.0,0.0,0.0,0.0,0.0,0.0,0.0,0.0,0.0,1423.15
9413,0.5159,0.0,0.1923,0.2354,0.0564,0.0,0.0,0.0,0.0,0.0,0.0,0.0,0.0,0.0,0.0,0.0,0.0,0.0,0.0,0.0,1745.15
9414,0.6228,0.1344,0.0856,0.1238,0.0334,0.0,0.0,0.0,0.0,0.0,0.0,0.0,0.0,0.0,0.0,0.0,0.0,0.0,0.0,0.0,1398.15
9415,0.0,0.0,0.0,0.0,0.0,0.0,0.4167,0.0,0.0,0.25,0.0,0.0,0.0,0.0,0.0,0.0,0.0,0.0,0.3333,0.0,1031.15
9416,0.645,0.2327,0.0636,0.0,0.0578,0.0,0.0,0.0,0.0,0.0,0.0,0.0,0.0,0.0,0.0,0.0,0.0,0.0,0.0,0.0,1283.15
9417,0.6878000000000001,0.0722,0.0914,0.0304,0.0092,0.0,0.0,0.1018,0.0063,0.0,0.0,0.0,0.0,0.0,0.0,0.0,0.0,0.0,0.0,0.0,1238.15
9418,0.4959999999999999,0.0925999999999999,0.0394999999999999,0.0,0.0832999999999999,0.1375999999999999,0.0,0.0,0.0,0.0296999999999999,0.0613999999999999,0.0,0.0,0.0,0.0,0.0402999999999999,0.0,0.0195999999999999,0.0,0.0,1212.15
9419,0.6698999999999999,0.0,0.099,0.1732999999999999,0.0578,0.0,0.0,0.0,0.0,0.0,0.0,0.0,0.0,0.0,0.0,0.0,0.0,0.0,0.0,0.0,1680.15
9420,0.5572,0.1697,0.0966,0.1042,0.0176,0.0,0.0,0.0,0.0,0.0,0.0,0.0,0.0,0.0,0.0,0.0329,0.0,0.0218,0.0,0.0,1675.15
9421,0.7123287671232877,0.0748925107489251,0.0894910508949105,0.0484951504849515,0.0348965103489651,0.0105989401059894,0.0,0.0,0.0,0.027997200279972,0.0,0.0,0.0,0.0,0.0,0.0,0.0,0.0,0.0,0.0,1573.15
9422,0.0,0.0,0.0,0.0,0.0,0.4545,0.0,0.0051,0.0,0.0,0.0404,0.0,0.0,0.0,0.0,0.0,0.0,0.0,0.0,0.5,972.15
9423,0.6299999999999999,0.0,0.0869999999999999,0.0469999999999999,0.236,0.0,0.0,0.0,0.0,0.0,0.0,0.0,0.0,0.0,0.0,0.0,0.0,0.0,0.0,0.0,1431.15
9424,0.76,0.0,0.132,0.0,0.108,0.0,0.0,0.0,0.0,0.0,0.0,0.0,0.0,0.0,0.0,0.0,0.0,0.0,0.0,0.0,1773.15
9425,0.1332,0.2992,0.0,0.0,0.0,0.0,0.0323,0.0,0.0,0.397,0.0,0.0,0.0,0.047,0.0616,0.0,0.0,0.0297,0.0,0.0,1276.15
9426,0.67,0.02,0.0,0.0,0.03,0.0,0.0,0.125,0.035,0.0,0.0,0.0,0.0,0.0,0.0,0.0,0.0,0.12,0.0,0.0,1579.15
9427,0.6873687368736875,0.0085008500850085,0.036003600360036,0.1086108610861086,0.1118111811181118,0.0,0.0,0.0477047704770477,0.0,0.0,0.0,0.0,0.0,0.0,0.0,0.0,0.0,0.0,0.0,0.0,1520.15
9428,0.6731326867313268,0.0360963903609639,0.1075892410758924,0.0232976702329767,0.1013898610138986,0.0503949605039496,0.0,0.0,0.0,0.0,0.0,0.0,0.0,0.0,0.0,0.0,0.0,0.0,0.0,0.0,1413.15
9429,0.6146,0.0406,0.1115,0.1195,0.0916,0.0209,0.0,0.0,0.0,0.0,0.0,0.0,0.0,0.0,0.0,0.0,0.0,0.0,0.0,0.0,1422.15
9430,0.5489999999999999,0.0,0.186,0.0,0.0,0.0,0.0,0.0,0.0,0.265,0.0,0.0,0.0,0.0,0.0,0.0,0.0,0.0,0.0,0.0,1843.15
9431,0.1988,0.3823,0.0,0.0,0.0,0.0,0.0,0.0,0.0,0.0,0.0,0.0,0.0,0.1293,0.1871,0.0,0.0,0.0852,0.0,0.0,1523.15
9432,0.978,0.0176,0.0,0.0,0.0,0.0,0.0,0.0044,0.0,0.0,0.0,0.0,0.0,0.0,0.0,0.0,0.0,0.0,0.0,0.0,1863.15
9433,0.7026000000000001,0.0069999999999999,0.0418,0.0501999999999999,0.054,0.0,0.0,0.0374,0.0695,0.0,0.0367,0.0,0.0,0.0,0.0,0.0,0.0,0.0,0.0,0.0,1328.15
9434,0.6266,0.0911,0.1129,0.0525,0.0465,0.01,0.0,0.0416,0.0178,0.0,0.0,0.0,0.0,0.0,0.0,0.0,0.0,0.0,0.0,0.0,1253.15
9435,0.0,0.8,0.0,0.0,0.0,0.0,0.2,0.0,0.0,0.0,0.0,0.0,0.0,0.0,0.0,0.0,0.0,0.0,0.0,0.0,1130.15
9436,0.6953,0.0,0.1345,0.1702,0.0,0.0,0.0,0.0,0.0,0.0,0.0,0.0,0.0,0.0,0.0,0.0,0.0,0.0,0.0,0.0,1698.15
9437,0.6089391060893911,0.0047995200479952,0.1300869913008699,0.0495950404959504,0.0118988101189881,0.0,0.0,0.1634836516348365,0.0148985101489851,0.0,0.0,0.0,0.0,0.0,0.0,0.0,0.0,0.0,0.0140985901409859,0.0,1362.15
9438,0.0,0.6552,0.0,0.0,0.0,0.0,0.0,0.3276,0.0,0.0172,0.0,0.0,0.0,0.0,0.0,0.0,0.0,0.0,0.0,0.0,955.15
9439,0.7168283171682832,0.0,0.1403859614038596,0.1124887511248875,0.0,0.0,0.0,0.0,0.0302969703029697,0.0,0.0,0.0,0.0,0.0,0.0,0.0,0.0,0.0,0.0,0.0,1703.15
9440,0.4774,0.0,0.0,0.0,0.358,0.0,0.0,0.1388,0.0,0.0,0.0,0.0,0.0,0.0,0.0,0.0,0.0,0.0,0.0258,0.0,1323.15
9441,0.5023,0.0,0.0,0.0,0.4497,0.0,0.0,0.048,0.0,0.0,0.0,0.0,0.0,0.0,0.0,0.0,0.0,0.0,0.0,0.0,1705.15
9442,0.4357,0.0,0.0,0.0,0.3371,0.0,0.0,0.0,0.0,0.0,0.0,0.0,0.0,0.0,0.0,0.2271999999999999,0.0,0.0,0.0,0.0,1650.15
9443,0.6846684668466846,0.2527252725272527,0.0,0.0,0.0,0.0,0.0,0.0626062606260626,0.0,0.0,0.0,0.0,0.0,0.0,0.0,0.0,0.0,0.0,0.0,0.0,1125.15
9444,0.0,0.6225999999999999,0.0,0.0,0.0,0.0,0.0,0.0,0.3774,0.0,0.0,0.0,0.0,0.0,0.0,0.0,0.0,0.0,0.0,0.0,1065.15
9445,0.7221722172217222,0.0,0.0266026602660266,0.0508050805080508,0.0516051605160516,0.0,0.0,0.1458145814581458,0.0,0.0,0.0,0.0,0.0,0.0,0.0,0.0,0.0,0.0,0.0,0.0,1158.15
9446,0.7933,0.0,0.1017,0.0139999999999999,0.0,0.0,0.0,0.0,0.091,0.0,0.0,0.0,0.0,0.0,0.0,0.0,0.0,0.0,0.0,0.0,1518.15
9447,0.0,0.0,0.0,0.0,0.0,0.0,0.0,0.0,0.0,0.0,0.0,0.3949,0.0,0.0,0.0,0.1838,0.4211999999999999,0.0,0.0,0.0,1238.15
9448,0.7918791879187919,0.0,0.0264026402640264,0.0,0.0,0.0,0.0,0.0,0.1817181718171817,0.0,0.0,0.0,0.0,0.0,0.0,0.0,0.0,0.0,0.0,0.0,1068.15
9449,0.7273999999999999,0.0133,0.035,0.0566,0.0496,0.0,0.0,0.0,0.1009999999999999,0.0,0.0161,0.0,0.0,0.0,0.0,0.0,0.0,0.0,0.0,0.0,1298.15
9450,0.7,0.025,0.0,0.0,0.0,0.0,0.0,0.275,0.0,0.0,0.0,0.0,0.0,0.0,0.0,0.0,0.0,0.0,0.0,0.0,955.15
9451,0.46,0.0,0.0,0.1,0.2,0.0,0.06,0.04,0.0,0.0,0.0,0.0,0.0,0.0,0.0,0.14,0.0,0.0,0.0,0.0,1423.15
9452,0.6195,0.0444,0.1238,0.0,0.0,0.0,0.0926999999999999,0.0987,0.0,0.0,0.0,0.0,0.0,0.0,0.0,0.0,0.0,0.0209,0.0,0.0,1345.15
9453,0.6658,0.0093999999999999,0.1353,0.0326,0.0,0.0,0.0,0.1547,0.0,0.0,0.0,0.0,0.0,0.0,0.0,0.0,0.0,0.0,0.0,0.0,1349.15
9454,0.6508,0.0095,0.1495,0.0329,0.0,0.0,0.0,0.1551,0.0,0.0,0.0,0.0,0.0,0.0,0.0,0.0,0.0,0.0,0.0,0.0,1438.15
9455,0.6369363063693632,0.0907909209079092,0.1067893210678932,0.0,0.1126887311268873,0.0503949605039496,0.0,0.0,0.0,0.0,0.0,0.0,0.0,0.0,0.0,0.0,0.0,0.0,0.0,0.0,1303.15
9456,0.6753,0.0389,0.1177,0.0648,0.0549,0.0458999999999999,0.0,0.0,0.0,0.0,0.0,0.0,0.0,0.0,0.0,0.0,0.0,0.0,0.0,0.0,1443.15
9457,0.659,0.0,0.009,0.065,0.125,0.0,0.0,0.033,0.061,0.0,0.0,0.0,0.0,0.0,0.0,0.0,0.0,0.048,0.0,0.0,1493.15
9458,0.4869486948694869,0.0,0.2155215521552155,0.0826082608260826,0.2149214921492149,0.0,0.0,0.0,0.0,0.0,0.0,0.0,0.0,0.0,0.0,0.0,0.0,0.0,0.0,0.0,1747.15
9459,0.7386261373862614,0.0,0.1200879912008799,0.0395960403959604,0.0090990900909909,0.0,0.0618938106189381,0.0071992800719928,0.0,0.0,0.0,0.0,0.0,0.0,0.0,0.011998800119988,0.0,0.0092990700929907,0.0,0.0,1533.15
9460,0.1193999999999999,0.0,0.0,0.0,0.243,0.0,0.0,0.0,0.0,0.0,0.0,0.0,0.0,0.0,0.0,0.6376,0.0,0.0,0.0,0.0,1802.15
9461,0.4627537246275372,0.0,0.1545845415458454,0.2285771422857714,0.1540845915408459,0.0,0.0,0.0,0.0,0.0,0.0,0.0,0.0,0.0,0.0,0.0,0.0,0.0,0.0,0.0,1696.15
9462,0.4093,0.1388,0.0258,0.0,0.0,0.2091,0.0147,0.0,0.0,0.0378,0.0237,0.0,0.0,0.0,0.0,0.1045,0.0,0.0356,0.0,0.0,1301.15
9463,0.376,0.301,0.0,0.0,0.0,0.3229999999999999,0.0,0.0,0.0,0.0,0.0,0.0,0.0,0.0,0.0,0.0,0.0,0.0,0.0,0.0,1255.15
9464,0.3482825858707064,0.3637818109094544,0.0119994000299984,0.0,0.0655967201639917,0.0150992450377481,0.1303934803259836,0.0162991850407479,0.0,0.0,0.0090995450227488,0.0,0.0,0.0,0.039198040097995,0.0,0.0,0.0,0.0,0.0,1099.15
9465,0.6131,0.0,0.0287,0.0871,0.2711,0.0,0.0,0.0,0.0,0.0,0.0,0.0,0.0,0.0,0.0,0.0,0.0,0.0,0.0,0.0,1563.15
9466,0.6,0.0,0.0,0.0,0.075,0.15,0.0,0.0,0.0,0.0,0.075,0.0,0.0,0.0,0.0,0.0819999999999999,0.0,0.018,0.0,0.0,1417.15
9467,0.64,0.0,0.126,0.1169999999999999,0.1169999999999999,0.0,0.0,0.0,0.0,0.0,0.0,0.0,0.0,0.0,0.0,0.0,0.0,0.0,0.0,0.0,1581.15
9468,0.5173206928277132,0.1057042281691268,0.0040001600064002,0.0,0.0,0.1600064002560102,0.0,0.0238009520380815,0.0,0.0301012040481619,0.0395015800632025,0.0,0.0,0.0,0.0,0.1024040961638465,0.0,0.016600664026561,0.0,0.0,1268.15
9469,0.2681160869652179,0.0771046262775766,0.0,0.0,0.0958057483449006,0.1051063063783826,0.0,0.0,0.0,0.0,0.0,0.1679100746044762,0.0,0.0,0.0165009900594035,0.2689161349680981,0.0,0.0,0.0,0.0,1333.15
9470,0.275,0.0,0.0,0.0,0.0,0.275,0.0,0.0,0.0,0.0,0.0,0.0,0.0,0.0,0.0,0.45,0.0,0.0,0.0,0.0,1539.15
9471,0.0,0.0,0.0,0.0,0.0,0.0,0.0,0.5,0.0,0.0,0.0,0.0,0.0,0.0,0.0,0.0,0.0,0.0,0.5,0.0,867.1500000000001
9472,0.6990000000000001,0.0,0.15,0.05,0.0,0.0,0.0,0.0,0.0,0.0,0.1,0.0,0.0,0.0,0.0,0.0,0.0,0.0,0.0,0.0,1636.0500244140626
9473,0.615138486151385,0.0,0.0958904109589041,0.1265873412658734,0.1470852914708529,0.0,0.0152984701529847,0.0,0.0,0.0,0.0,0.0,0.0,0.0,0.0,0.0,0.0,0.0,0.0,0.0,1473.15
9474,0.6990000000000001,0.0,0.13,0.085,0.0,0.085,0.0,0.0,0.0,0.0,0.0,0.0,0.0,0.0,0.0,0.0,0.0,0.0,0.0,0.0,1566.15
9475,0.6265,0.0447,0.1066,0.0954,0.0922,0.0346,0.0,0.0,0.0,0.0,0.0,0.0,0.0,0.0,0.0,0.0,0.0,0.0,0.0,0.0,1373.15
9476,0.0,0.7424,0.0,0.0,0.0,0.0,0.0,0.2576,0.0,0.0,0.0,0.0,0.0,0.0,0.0,0.0,0.0,0.0,0.0,0.0,1039.15
9477,0.6453,0.0,0.0798,0.0652,0.0,0.0,0.0,0.2089,0.0,0.0,0.0,0.0,0.0,0.0,0.0,0.0,0.0,0.0,0.0,0.0,1113.15
9478,0.5941000000000001,0.0,0.0877,0.1561,0.1521,0.0,0.0,0.0,0.0,0.01,0.0,0.0,0.0,0.0,0.0,0.0,0.0,0.0,0.0,0.0,1498.15
9479,0.0146,0.0,0.0,0.0,0.0,0.0,0.0,0.0,0.0,0.0,0.0,0.5,0.0,0.0,0.0,0.4854,0.0,0.0,0.0,0.0,1553.15
9480,0.3364999999999999,0.0,0.0567,0.1433,0.4635,0.0,0.0,0.0,0.0,0.0,0.0,0.0,0.0,0.0,0.0,0.0,0.0,0.0,0.0,0.0,1768.15
9481,0.7008,0.0289,0.0771999999999999,0.139,0.0302999999999999,0.0237999999999999,0.0,0.0,0.0,0.0,0.0,0.0,0.0,0.0,0.0,0.0,0.0,0.0,0.0,0.0,1510.15
9482,0.6181,0.0,0.0,0.1059,0.0,0.0,0.276,0.0,0.0,0.0,0.0,0.0,0.0,0.0,0.0,0.0,0.0,0.0,0.0,0.0,1249.15
9483,0.71002899710029,0.0,0.0598940105989401,0.0,0.0,0.0,0.0,0.0,0.0,0.0,0.2300769923007699,0.0,0.0,0.0,0.0,0.0,0.0,0.0,0.0,0.0,1436.15
9484,0.0,0.0,0.0,0.0,0.0,0.1169999999999999,0.0,0.0,0.0,0.0,0.0,0.434,0.0,0.0,0.0,0.0,0.0,0.0,0.4422999999999999,0.0,923.15
9485,0.0,0.0,0.0,0.0,0.0,0.0,0.0,0.5,0.0,0.0,0.0,0.0,0.0,0.0,0.0,0.0,0.0,0.0,0.0,0.5,909.15
9486,0.6455645564556456,0.0,0.0362036203620362,0.0344034403440344,0.0521052105210521,0.0,0.0,0.0807080708070807,0.067006700670067,0.0,0.0,0.0827082708270827,0.0,0.0,0.0,0.0,0.0,0.0,0.0,0.0,1143.15
9487,0.6875,0.057,0.1274,0.0248,0.0819999999999999,0.0081999999999999,0.0,0.0,0.0,0.0,0.0122,0.0,0.0,0.0,0.0,0.0,0.0,0.0,0.0,0.0,1460.15
9488,0.0581,0.5503,0.0,0.0,0.0,0.0,0.0,0.0,0.0,0.0776,0.0134,0.0,0.0,0.057,0.1712999999999999,0.0,0.0,0.0676,0.0,0.0,1373.15
9489,0.0,0.0,0.0,0.0,0.0,0.0,0.0,0.0,0.0,0.16,0.0,0.0,0.0,0.0,0.0,0.0,0.84,0.0,0.0,0.0,1554.15
9490,0.6329,0.0048,0.1173,0.0497,0.0118999999999999,0.0,0.0,0.1316,0.0355,0.0,0.0,0.0,0.0,0.0,0.0,0.0,0.0,0.0,0.0141,0.0,1398.15
9491,0.1244,0.3672999999999999,0.0,0.0,0.0,0.1085,0.0,0.0,0.0,0.0,0.0,0.0,0.0,0.0647,0.1404,0.1299,0.0,0.0646,0.0,0.0,1390.15
9492,0.74,0.0,0.104,0.0,0.156,0.0,0.0,0.0,0.0,0.0,0.0,0.0,0.0,0.0,0.0,0.0,0.0,0.0,0.0,0.0,1727.15
9493,0.8000800080008001,0.0,0.0661066106610661,0.0,0.0,0.0,0.0,0.0,0.1338133813381338,0.0,0.0,0.0,0.0,0.0,0.0,0.0,0.0,0.0,0.0,0.0,1263.15
9494,0.0,0.66,0.0,0.0,0.0,0.34,0.0,0.0,0.0,0.0,0.0,0.0,0.0,0.0,0.0,0.0,0.0,0.0,0.0,0.0,1183.15
9495,0.4583,0.0,0.1277,0.2266,0.1874,0.0,0.0,0.0,0.0,0.0,0.0,0.0,0.0,0.0,0.0,0.0,0.0,0.0,0.0,0.0,1610.15
9496,0.5294,0.1499,0.1499,0.0,0.02,0.0,0.0,0.1498,0.0,0.0,0.0,0.0,0.0,0.0,0.0,0.0,0.0,0.0,0.0,0.0,1068.15
9497,0.6637663766376638,0.0,0.0,0.0,0.0189018901890189,0.0,0.0,0.0,0.3173317331733173,0.0,0.0,0.0,0.0,0.0,0.0,0.0,0.0,0.0,0.0,0.0,1294.15
9498,0.6506000000000001,0.1552,0.0994999999999999,0.0,0.0934,0.0,0.0,0.0,0.0,0.0,0.0,0.0,0.0,0.0,0.0,0.0,0.0,0.0,0.0,0.0,1338.15
9499,0.636,0.0,0.1617,0.0,0.0,0.0,0.0745,0.083,0.0,0.0098,0.0,0.0,0.0,0.0,0.0,0.0,0.0,0.0,0.0345,0.0,1353.15
9500,0.6935306469353064,0.0,0.0,0.0,0.0,0.0,0.0334966503349665,0.1505849415058494,0.0141985801419858,0.0,0.0,0.0,0.0,0.0,0.0,0.0,0.0,0.1081891810818918,0.0,0.0,1379.15
9501,0.8179000000000001,0.0,0.0,0.0,0.0,0.0,0.1821,0.0,0.0,0.0,0.0,0.0,0.0,0.0,0.0,0.0,0.0,0.0,0.0,0.0,1722.15
9502,0.6193,0.0,0.1499,0.01,0.0,0.0,0.1099,0.0599,0.036,0.0,0.0,0.0,0.0,0.0,0.0,0.01,0.0,0.005,0.0,0.0,1333.15
9503,0.72,0.0,0.0,0.0,0.0,0.0,0.0,0.0,0.18,0.0,0.0,0.0,0.0,0.0,0.0,0.0,0.0,0.0,0.1,0.0,1523.15
9504,0.6589,0.0775,0.0992,0.0,0.1323,0.0308,0.0,0.0,0.0,0.0,0.0,0.0,0.0,0.0,0.0,0.0,0.0,0.0,0.0,0.0,1343.15
9505,0.53,0.0,0.0986,0.1052,0.1494,0.0,0.0,0.0242,0.0074,0.0,0.0,0.0,0.0375,0.0,0.0,0.0161,0.0,0.0,0.0299,0.0,1493.15
9506,0.0,0.7,0.0,0.0,0.0,0.0,0.0,0.3,0.0,0.0,0.0,0.0,0.0,0.0,0.0,0.0,0.0,0.0,0.0,0.0,1004.15
9507,0.6666333366663334,0.0,0.0,0.0,0.0,0.0,0.0666933306669333,0.2666733326667333,0.0,0.0,0.0,0.0,0.0,0.0,0.0,0.0,0.0,0.0,0.0,0.0,1086.15
9508,0.7239,0.0,0.107,0.017,0.0905,0.0403,0.0,0.0,0.0,0.0,0.0199,0.0,0.0,0.0,0.0,0.0,0.0,0.0,0.0,0.0,1481.15
9509,0.608,0.0,0.0,0.0,0.0,0.0,0.0,0.152,0.0,0.0,0.0,0.0,0.0,0.0,0.0,0.24,0.0,0.0,0.0,0.0,1273.15
9510,0.75,0.0,0.1,0.0,0.0,0.0,0.0,0.0,0.0,0.0,0.15,0.0,0.0,0.0,0.0,0.0,0.0,0.0,0.0,0.0,1586.15
9511,0.6009,0.0,0.1344999999999999,0.1748999999999999,0.0,0.0,0.0,0.0,0.0897,0.0,0.0,0.0,0.0,0.0,0.0,0.0,0.0,0.0,0.0,0.0,1708.15
9512,0.0,0.0,0.0,0.0,0.0,0.0,0.1244,0.0,0.0,0.0,0.0,0.0,0.0,0.0,0.0,0.0,0.8756,0.0,0.0,0.0,1305.15
9513,0.6281,0.0,0.085,0.0,0.0,0.0,0.0,0.2869,0.0,0.0,0.0,0.0,0.0,0.0,0.0,0.0,0.0,0.0,0.0,0.0,1088.15
9514,0.5287,0.0,0.0,0.0,0.0,0.0,0.1982999999999999,0.273,0.0,0.0,0.0,0.0,0.0,0.0,0.0,0.0,0.0,0.0,0.0,0.0,1104.15
9515,0.45,0.0,0.0,0.0,0.0,0.23,0.0,0.0,0.0,0.0,0.0,0.0,0.0,0.0,0.07,0.2,0.0,0.05,0.0,0.0,1488.15
9516,0.684,0.01,0.125,0.067,0.052,0.0,0.0,0.0,0.0,0.0,0.052,0.0,0.0,0.0,0.0,0.0,0.0,0.01,0.0,0.0,1593.15
9517,0.6394,0.0464,0.0633,0.0481,0.0,0.0,0.0,0.1459,0.0548,0.0,0.0,0.0,0.0,0.0,0.0,0.0,0.0,0.0,0.0,0.0,1133.15
9518,0.0,0.0,0.0,0.0,0.304,0.0,0.0,0.0,0.0,0.0,0.0,0.0,0.0,0.0,0.0,0.0,0.696,0.0,0.0,0.0,1540.15
9519,0.8471,0.0,0.0,0.0,0.0,0.0,0.0208,0.0,0.0,0.0,0.0,0.0,0.0,0.0,0.0,0.1321,0.0,0.0,0.0,0.0,1833.15
9520,0.5505,0.0,0.0,0.1415,0.1424,0.0,0.0,0.1656,0.0,0.0,0.0,0.0,0.0,0.0,0.0,0.0,0.0,0.0,0.0,0.0,1393.15
9521,0.5327,0.0,0.1533999999999999,0.0197999999999999,0.1874999999999999,0.0,0.0,0.0761999999999999,0.0303999999999999,0.0,0.0,0.0,0.0,0.0,0.0,0.0,0.0,0.0,0.0,0.0,1413.15
9522,0.7070000000000001,0.0,0.0853,0.0,0.0,0.0,0.0416,0.0865,0.0375,0.0169,0.0,0.0,0.0,0.0,0.0,0.0172,0.0,0.0,0.0069,0.0,1188.15
9523,0.0,0.0,0.0,0.0,0.01,0.0,0.0,0.0,0.0,0.0,0.0,0.0,0.0,0.0,0.0,0.0,0.99,0.0,0.0,0.0,1479.15
9524,0.6545000000000001,0.0,0.0,0.0,0.1402999999999999,0.2052,0.0,0.0,0.0,0.0,0.0,0.0,0.0,0.0,0.0,0.0,0.0,0.0,0.0,0.0,1538.15
9525,0.5373,0.0,0.0,0.0,0.4047,0.0,0.0,0.0579,0.0,0.0,0.0,0.0,0.0,0.0,0.0,0.0,0.0,0.0,0.0,0.0,1766.15
9526,0.64,0.0,0.12,0.02,0.0,0.0,0.12,0.08,0.0,0.0,0.0,0.0,0.0,0.0,0.0,0.0,0.0,0.02,0.0,0.0,1523.15
9527,0.48,0.0,0.0,0.0,0.0,0.18,0.0,0.0,0.0,0.34,0.0,0.0,0.0,0.0,0.0,0.0,0.0,0.0,0.0,0.0,1549.15
9528,0.6790679067906791,0.0,0.0133013301330133,0.0820082008200819,0.0874087408740874,0.0,0.0,0.1353135313531352,0.0,0.0,0.0,0.0,0.0,0.0,0.0,0.0,0.0,0.0,0.0,0.0,1344.15
9529,0.6881999999999999,0.0,0.1239,0.0323,0.0,0.0,0.0,0.1534,0.0,0.0,0.0,0.0,0.0,0.0,0.0,0.0,0.0,0.0,0.0,0.0,1287.15
9530,0.7095290470952904,0.0,0.0,0.0,0.0,0.0,0.0,0.1855814418558144,0.0,0.0,0.0,0.0,0.016998300169983,0.0,0.0,0.0,0.0,0.0878912108789121,0.0,0.0,1523.15
9531,0.7078,0.0,0.0,0.0,0.0653,0.0,0.0441999999999999,0.0562,0.0371,0.0,0.0,0.0,0.0,0.0,0.0,0.0,0.0,0.0894,0.0,0.0,1553.15
9532,0.6494649464946495,0.0,0.0294029402940294,0.0,0.3211321132113211,0.0,0.0,0.0,0.0,0.0,0.0,0.0,0.0,0.0,0.0,0.0,0.0,0.0,0.0,0.0,1673.15
9533,0.0,0.0,0.032996700329967,0.0,0.0,0.0,0.0,0.0,0.0,0.4435556444355565,0.0,0.0,0.0,0.0,0.0,0.0,0.0,0.0,0.5234476552344766,0.0,1153.15
9534,0.7938000000000001,0.0,0.0,0.0,0.0,0.0527,0.0,0.0,0.1525,0.0,0.0,0.0,0.0,0.0,0.0,0.0,0.0,0.0,0.0,0.0,1108.15
9535,0.647,0.208,0.0,0.0,0.0,0.0,0.0,0.0,0.145,0.0,0.0,0.0,0.0,0.0,0.0,0.0,0.0,0.0,0.0,0.0,1404.15
9536,0.0,0.0,0.0,0.0,0.3851,0.0,0.0,0.0,0.0,0.0,0.0,0.0,0.0,0.0,0.0,0.0,0.0,0.0,0.6149,0.0,1046.15
9537,0.4510999999999999,0.0547999999999999,0.0249999999999999,0.0,0.0,0.0082999999999999,0.0,0.0411,0.0134999999999999,0.0,0.0122999999999999,0.3877,0.0,0.0,0.0,0.0,0.0,0.0,0.0,0.0,923.15
9538,0.0,0.4117588241175883,0.0,0.0,0.0,0.4117588241175883,0.0,0.1764823517648235,0.0,0.0,0.0,0.0,0.0,0.0,0.0,0.0,0.0,0.0,0.0,0.0,1051.15
9539,0.5962999999999999,0.0,0.0595999999999999,0.0300999999999999,0.3139999999999999,0.0,0.0,0.0,0.0,0.0,0.0,0.0,0.0,0.0,0.0,0.0,0.0,0.0,0.0,0.0,1568.15
9540,0.68,0.034,0.115,0.016,0.0,0.0,0.0,0.154,0.0,0.0,0.0,0.0,0.0,0.0,0.0,0.0,0.0,0.0,0.0,0.0,1254.15
9541,0.35,0.0,0.08,0.12,0.18,0.0,0.04,0.06,0.0,0.0,0.0,0.0,0.02,0.0,0.0,0.15,0.0,0.0,0.0,0.0,1453.15
9542,0.5484,0.0,0.0512,0.1745,0.1747,0.0,0.0,0.0512,0.0,0.0,0.0,0.0,0.0,0.0,0.0,0.0,0.0,0.0,0.0,0.0,1561.15
9543,0.6689999999999999,0.0,0.0339999999999999,0.0999999999999999,0.0429999999999999,0.0,0.0,0.1539999999999999,0.0,0.0,0.0,0.0,0.0,0.0,0.0,0.0,0.0,0.0,0.0,0.0,1353.15
9544,0.0,0.7000000000000001,0.0,0.0,0.0,0.0,0.0,0.0,0.0,0.0,0.0,0.3,0.0,0.0,0.0,0.0,0.0,0.0,0.0,0.0,1053.15
9545,0.826982698269827,0.1139113911391139,0.0591059105910591,0.0,0.0,0.0,0.0,0.0,0.0,0.0,0.0,0.0,0.0,0.0,0.0,0.0,0.0,0.0,0.0,0.0,1813.15
9546,0.5475904819036194,0.0,0.1481703659268146,0.0,0.0,0.0,0.0,0.1097780443911217,0.0197960407918416,0.1469706058788242,0.0,0.0,0.0,0.0,0.0,0.0120975804839032,0.0,0.010497900419916,0.0050989802039592,0.0,1563.15
9547,0.7007299270072993,0.0,0.1224877512248775,0.0778922107789221,0.0,0.0,0.0,0.0495950404959504,0.0492950704929507,0.0,0.0,0.0,0.0,0.0,0.0,0.0,0.0,0.0,0.0,0.0,1568.15
9548,0.1456854314568543,0.3771622837716228,0.0,0.0,0.1404859514048595,0.1027897210278972,0.0,0.0,0.0,0.1935806419358064,0.0,0.0,0.0,0.0,0.0402959704029597,0.0,0.0,0.0,0.0,0.0,1174.15
9549,0.0,0.6724,0.0,0.0,0.0,0.0,0.0,0.3276,0.0,0.0,0.0,0.0,0.0,0.0,0.0,0.0,0.0,0.0,0.0,0.0,910.15
9550,0.4978000000000001,0.0,0.0,0.0,0.0,0.0299,0.0,0.4723,0.0,0.0,0.0,0.0,0.0,0.0,0.0,0.0,0.0,0.0,0.0,0.0,1271.15
9551,0.502,0.0,0.2202999999999999,0.2547999999999999,0.0228999999999999,0.0,0.0,0.0,0.0,0.0,0.0,0.0,0.0,0.0,0.0,0.0,0.0,0.0,0.0,0.0,1781.15
9552,0.7050000000000002,0.021,0.06,0.0,0.0,0.065,0.0,0.028,0.032,0.0,0.066,0.0,0.0,0.0,0.0,0.0,0.0,0.021,0.0,0.0,1253.15
9553,0.406,0.0,0.1063,0.1494,0.3383,0.0,0.0,0.0,0.0,0.0,0.0,0.0,0.0,0.0,0.0,0.0,0.0,0.0,0.0,0.0,1572.15
9554,0.0,0.0096,0.0121,0.0,0.0,0.0,0.0637,0.2759,0.0302999999999999,0.0351,0.0642,0.0,0.0,0.0,0.0,0.1903,0.0,0.0,0.3078,0.0,1033.15
9555,0.6802,0.0,0.0134,0.0676,0.0669,0.0445,0.0,0.033,0.0573,0.0,0.0,0.0,0.0,0.0,0.0,0.0,0.0,0.0332,0.0014,0.0,1355.15
9556,0.5007,0.0,0.1248,0.25,0.1245,0.0,0.0,0.0,0.0,0.0,0.0,0.0,0.0,0.0,0.0,0.0,0.0,0.0,0.0,0.0,1593.15
9557,0.6785999999999999,0.1095999999999999,0.1044999999999999,0.0,0.1043999999999999,0.0,0.0,0.0,0.0,0.0,0.0,0.0,0.0,0.0,0.0,0.0,0.0,0.0,0.0,0.0,1393.15
9558,0.6,0.0,0.0,0.0,0.0,0.0,0.0,0.25,0.0,0.0,0.0,0.0,0.0,0.0,0.0,0.15,0.0,0.0,0.0,0.0,1156.15
9559,0.0751,0.3887,0.0,0.0,0.1543999999999999,0.1128999999999999,0.0,0.0,0.0,0.2128,0.0,0.0,0.0,0.0,0.0415,0.0,0.0,0.0146,0.0,0.0,1182.15
9560,0.7742,0.0,0.0994,0.0,0.0,0.0,0.0,0.0,0.0,0.0,0.0,0.0,0.0,0.1264,0.0,0.0,0.0,0.0,0.0,0.0,1823.15
9561,0.6508650865086509,0.0047004700470047,0.1207120712071207,0.0474047404740474,0.0117011701170117,0.0,0.0,0.1275127512751275,0.0349034903490349,0.0,0.0,0.0,0.0,0.0,0.0,0.0,0.0,0.0,0.0,0.0,1325.15
9562,0.495,0.03,0.0,0.0,0.12,0.0,0.015,0.195,0.02,0.0,0.0,0.0,0.0,0.0,0.0,0.0,0.0,0.115,0.0,0.0,1611.15
9563,0.0,0.0,0.0,0.0,0.0168,0.1687,0.0,0.0,0.0,0.1329,0.0,0.0,0.0,0.0,0.0,0.6358,0.0,0.0458,0.0,0.0,1593.15
9564,0.911,0.0712,0.0,0.0,0.0,0.0,0.0,0.0178,0.0,0.0,0.0,0.0,0.0,0.0,0.0,0.0,0.0,0.0,0.0,0.0,1576.15
9565,0.5575,0.0,0.1491,0.0738,0.0766,0.0,0.0,0.1066,0.0351,0.0,0.0,0.0,0.0,0.0,0.0,0.0,0.0,0.0,0.0,0.0,1454.15
9566,0.6595000000000001,0.0,0.0519,0.0525,0.079,0.0,0.0,0.0246,0.0926999999999999,0.0,0.0236,0.0,0.0,0.0,0.0,0.0,0.0,0.0161,0.0,0.0,1393.15
9567,0.5587441255874414,0.0,0.0354964503549645,0.2242775722427757,0.0,0.0,0.1814818518148185,0.0,0.0,0.0,0.0,0.0,0.0,0.0,0.0,0.0,0.0,0.0,0.0,0.0,1470.15
9568,0.7001000000000001,0.0,0.0484999999999999,0.0,0.0,0.0,0.0,0.0,0.2514,0.0,0.0,0.0,0.0,0.0,0.0,0.0,0.0,0.0,0.0,0.0,1268.15
9569,0.9385,0.0,0.0615,0.0,0.0,0.0,0.0,0.0,0.0,0.0,0.0,0.0,0.0,0.0,0.0,0.0,0.0,0.0,0.0,0.0,1859.15
9570,0.6532,0.0,0.1505,0.0,0.0,0.0,0.0,0.0,0.1963,0.0,0.0,0.0,0.0,0.0,0.0,0.0,0.0,0.0,0.0,0.0,1903.15
9571,0.74,0.0,0.1169999999999999,0.0,0.143,0.0,0.0,0.0,0.0,0.0,0.0,0.0,0.0,0.0,0.0,0.0,0.0,0.0,0.0,0.0,1726.15
9572,0.4871487148714872,0.156015601560156,0.0385038503850385,0.0,0.0687068706870687,0.0899089908990899,0.0,0.0,0.0,0.0293029302930293,0.0832083208320832,0.0,0.0,0.0,0.0,0.0347034703470347,0.0,0.0125012501250125,0.0,0.0,1280.15
9573,0.0708,0.5572,0.0,0.0,0.0,0.0,0.0,0.0,0.0,0.038,0.0099,0.0,0.0,0.077,0.1542,0.0,0.0,0.0816,0.0,0.0,1373.15
9574,0.6106,0.0,0.0,0.0,0.0,0.0,0.0,0.0,0.3893999999999999,0.0,0.0,0.0,0.0,0.0,0.0,0.0,0.0,0.0,0.0,0.0,1219.15
9575,0.8146,0.0,0.0,0.0,0.0,0.0,0.0,0.0,0.1853999999999999,0.0,0.0,0.0,0.0,0.0,0.0,0.0,0.0,0.0,0.0,0.0,1055.15
9576,0.5028201128045121,0.0398015920636825,0.0696027841113644,0.0,0.0,0.2882115284611384,0.0,0.0,0.0994039761590463,0.0,0.0,0.0,0.0,0.0,0.0,0.0,0.0,0.0,0.0,0.0,1494.15
9577,0.669,0.0,0.15,0.0,0.1,0.05,0.0,0.0,0.0,0.0,0.0,0.0,0.0,0.0,0.0,0.0,0.0,0.0,0.03,0.0,1506.15
9578,0.6673667366736674,0.0351035103510351,0.1162116211621162,0.016001600160016,0.0,0.0,0.0,0.1543154315431543,0.01000100010001,0.0,0.0,0.0,0.0,0.0,0.0,0.0,0.0,0.0,0.0,0.0,1182.15
9579,0.8121,0.0,0.1286,0.0,0.0,0.0,0.0,0.0593,0.0,0.0,0.0,0.0,0.0,0.0,0.0,0.0,0.0,0.0,0.0,0.0,1847.15
9580,0.569,0.0580999999999999,0.0188999999999999,0.059,0.0881999999999999,0.0121999999999999,0.0,0.1389,0.0,0.0,0.0,0.0,0.0124999999999999,0.0,0.0,0.0249,0.0,0.0182999999999999,0.0,0.0,1264.15
9581,0.8059999999999999,0.0,0.0969999999999999,0.0,0.085,0.0,0.0,0.0,0.012,0.0,0.0,0.0,0.0,0.0,0.0,0.0,0.0,0.0,0.0,0.0,1618.15
9582,0.5967,0.0,0.016,0.0,0.0,0.0,0.0,0.3082,0.0,0.0,0.0,0.0,0.0,0.0,0.0,0.0653,0.0,0.0,0.0,0.0,1093.15
9583,0.6097219443888777,0.0,0.041008201640328,0.0,0.0871174234846969,0.142128425685137,0.0,0.0,0.0,0.0,0.047009401880376,0.0,0.0,0.0,0.01500300060012,0.027005401080216,0.0,0.031006201240248,0.0,0.0,1393.15
9584,0.7023297670232976,0.0907909209079092,0.1017898210178982,0.0,0.0566943305669433,0.0,0.0,0.0,0.0,0.0,0.0453954604539546,0.0,0.0,0.0,0.0,0.0,0.0,0.0,0.0,0.0,1403.15
9585,0.033,0.4671,0.0,0.0,0.0,0.0,0.4999,0.0,0.0,0.0,0.0,0.0,0.0,0.0,0.0,0.0,0.0,0.0,0.0,0.0,1117.15
9586,0.6809999999999999,0.0,0.1,0.0,0.01,0.0,0.1,0.1,0.0,0.0,0.0,0.0,0.0,0.0,0.0,0.0,0.0,0.009,0.0,0.0,1223.15
9587,0.0,0.0,0.1358864113588641,0.0,0.0,0.0,0.0,0.0,0.0,0.3156684331566843,0.0,0.0,0.0,0.0,0.0,0.0,0.0,0.0,0.5484451554844516,0.0,1278.15
9588,0.4604,0.0,0.1531,0.156,0.2305,0.0,0.0,0.0,0.0,0.0,0.0,0.0,0.0,0.0,0.0,0.0,0.0,0.0,0.0,0.0,1756.15
9589,0.0,0.0,0.0,0.0,0.0,0.0,0.0,0.375,0.25,0.0,0.0,0.0,0.0,0.0,0.0,0.0,0.0,0.0,0.375,0.0,1043.15
9590,0.82991700829917,0.0,0.0,0.0,0.0,0.0,0.0,0.0477952204779522,0.1222877712228777,0.0,0.0,0.0,0.0,0.0,0.0,0.0,0.0,0.0,0.0,0.0,1308.15
9591,0.7000000000000001,0.0,0.1,0.05,0.0,0.0,0.1,0.03,0.01,0.0,0.0,0.0,0.0,0.0,0.0,0.0,0.0,0.01,0.0,0.0,1470.15
9592,0.1135,0.3252,0.0,0.0,0.0,0.0244,0.0,0.0,0.0,0.2184,0.0,0.0,0.0,0.0329,0.1167,0.1252,0.0,0.0436,0.0,0.0,1253.15
9593,0.0,0.9411,0.0,0.0,0.0588999999999999,0.0,0.0,0.0,0.0,0.0,0.0,0.0,0.0,0.0,0.0,0.0,0.0,0.0,0.0,0.0,1238.15
9594,0.0,0.0,0.0,0.0,0.0,0.0,0.0,0.0333,0.0,0.0,0.0,0.0,0.0,0.0,0.0,0.0,0.9667,0.0,0.0,0.0,1324.15
9595,0.5093490650934906,0.0585941405859414,0.05999400059994,0.0,0.0858914108589141,0.1394860513948605,0.0,0.0,0.0,0.0,0.0857914208579142,0.0,0.0,0.0,0.0,0.0408959104089591,0.0,0.0198980101989801,0.0,0.0,1329.15
9596,0.5169483051694831,0.0557944205579442,0.0380961903809619,0.0577942205779422,0.0816918308169183,0.1326867313268673,0.0,0.0,0.0,0.0,0.0591940805919408,0.0,0.0,0.0,0.0,0.0388961103889611,0.0,0.0188981101889811,0.0,0.0,1260.15
