Repository: ychyn/algo_genetique

# algo_genetique
Ce code fait partie de notre mini-projet du MIG Verre 2024. L'objectif du mini-projet est l'obtention d'une composition de verre avec des qualités avantageuses pour une application potentiellement industrielle. 

On utilise l'outil de prediction des propriétés du verre à travers des réseaux de neuronnes codé par Franck Pigeonneau (qui constitue la plus grande partie de ce repo). On a codé l'algorithme génetique qui va, en utilisant ce réseau de neuronnes tenter d'obtenir une composition optimale dont on essaiera la fabrication dans le four situé à l'Ecole des Mines à Sophia Antipolis

File: DataBase/Tliqclean.csv (part 31 of 63)
,SiO2,B2O3,Al2O3,MgO,CaO,BaO,Li2O,Na2O,K2O,ZnO,SrO,PbO,Fe2O3,Y2O3,La2O3,TiO2,GeO2,ZrO2,P2O5,V2O5,Tliq
9597,0.6787000000000001,0.0,0.1083,0.0361,0.019,0.0,0.0,0.1479,0.0,0.0,0.009,0.0,0.0,0.0,0.0,0.0,0.0,0.0,0.0,0.0,1283.15
9598,0.0,0.0,0.0,0.0,0.0,0.0,0.0,0.1696,0.0,0.4152,0.0,0.0,0.0,0.0,0.0,0.0,0.0,0.0,0.4152,0.0,894.1499999999999
9599,0.7978202179782022,0.0,0.032996700329967,0.0,0.0,0.0,0.0,0.0,0.1691830816918308,0.0,0.0,0.0,0.0,0.0,0.0,0.0,0.0,0.0,0.0,0.0,1098.15
9600,0.6268814945942972,0.0,0.1160150819606548,0.1500195025353295,0.0820106613859801,0.0,0.0,0.0,0.0,0.0,0.0,0.0,0.0,0.0242031464090331,0.0,0.0,0.0,0.0,0.0,0.0,1484.15
9601,0.667,0.0,0.0,0.0,0.0,0.0,0.0,0.3329999999999999,0.0,0.0,0.0,0.0,0.0,0.0,0.0,0.0,0.0,0.0,0.0,0.0,1163.15
9602,0.67,0.0,0.0,0.0,0.0,0.08,0.25,0.0,0.0,0.0,0.0,0.0,0.0,0.0,0.0,0.0,0.0,0.0,0.0,0.0,1253.15
9603,0.575,0.0,0.0,0.03,0.062,0.07,0.0,0.07,0.0,0.0,0.063,0.0,0.0,0.0,0.0,0.1,0.0,0.03,0.0,0.0,1297.15
9604,0.3447,0.0,0.0508,0.1427999999999999,0.4617,0.0,0.0,0.0,0.0,0.0,0.0,0.0,0.0,0.0,0.0,0.0,0.0,0.0,0.0,0.0,1750.15
9605,0.6615000000000001,0.0,0.109,0.0,0.0874,0.0,0.0,0.115,0.0271,0.0,0.0,0.0,0.0,0.0,0.0,0.0,0.0,0.0,0.0,0.0,1293.15
9606,0.6265,0.102,0.1127,0.0649,0.0687,0.0,0.0,0.0,0.0247,0.0,0.0,0.0,0.0,0.0,0.0,0.0,0.0,0.0,0.0,0.0,1323.15
9607,0.6463,0.0,0.0895,0.0155,0.2487,0.0,0.0,0.0,0.0,0.0,0.0,0.0,0.0,0.0,0.0,0.0,0.0,0.0,0.0,0.0,1485.15
9608,0.6876,0.0,0.0087999999999999,0.0533999999999999,0.0958999999999999,0.0,0.0,0.1055999999999999,0.0087,0.0,0.0,0.0,0.0,0.0,0.0,0.0,0.0,0.0399999999999999,0.0,0.0,1391.15
9609,0.6838,0.0886999999999999,0.1061999999999999,0.0126,0.0511,0.0428,0.0,0.0,0.0,0.0,0.0125,0.0,0.0,0.0,0.0,0.0,0.0,0.0,0.0,0.0,1343.15
9610,0.5651,0.0,0.0127,0.0803,0.1043,0.0,0.0,0.2032,0.0344,0.0,0.0,0.0,0.0,0.0,0.0,0.0,0.0,0.0,0.0,0.0,1260.15
9611,0.6787000000000001,0.1152,0.1049,0.0166,0.0596,0.0087,0.0,0.0,0.0,0.0,0.0129,0.0,0.0,0.0,0.0,0.0,0.0,0.0,0.0,0.0,1394.15
9612,0.6813,0.0,0.0,0.0731,0.0199,0.0,0.0,0.2255,0.0,0.0,0.0,0.0,0.0,0.0,0.0,0.0,0.0,0.0,0.0,0.0,1056.15
9613,0.2572,0.0,0.1166,0.1917,0.4345,0.0,0.0,0.0,0.0,0.0,0.0,0.0,0.0,0.0,0.0,0.0,0.0,0.0,0.0,0.0,1748.15
9614,0.0,0.55,0.08,0.0,0.07,0.2,0.0,0.0,0.0,0.05,0.05,0.0,0.0,0.0,0.0,0.0,0.0,0.0,0.0,0.0,1063.15
9615,0.7021999999999999,0.0,0.0,0.0,0.0,0.0,0.0,0.1945,0.0213,0.0,0.0,0.0,0.0168,0.0,0.0,0.0,0.0,0.0652,0.0,0.0,1473.15
9616,0.6489999999999999,0.0,0.0503,0.0,0.1597999999999999,0.0302999999999999,0.0,0.0,0.0,0.0705999999999999,0.0,0.0,0.0,0.0,0.0,0.0,0.0,0.0399999999999999,0.0,0.0,1669.15
9617,0.6595659565956596,0.0,0.0519051905190519,0.0525052505250525,0.079007900790079,0.0,0.0,0.0246024602460246,0.0927092709270927,0.0,0.0236023602360236,0.0,0.0,0.0,0.0,0.0,0.0,0.0161016101610161,0.0,0.0,1393.15
9618,0.0,0.0,0.0,0.0,0.0,0.0,0.0,0.0,0.0,0.0,0.0,0.88,0.0,0.0,0.0,0.0,0.0,0.0,0.12,0.0,1124.15
9619,0.6619,0.0,0.0882,0.0,0.2498999999999999,0.0,0.0,0.0,0.0,0.0,0.0,0.0,0.0,0.0,0.0,0.0,0.0,0.0,0.0,0.0,1438.15
9620,0.7295999999999999,0.0,0.1077999999999999,0.0343,0.0419,0.0316,0.0,0.0,0.0,0.0,0.0533999999999999,0.0,0.0,0.0,0.0,0.0,0.0,0.0,0.0,0.0,1513.15
9621,0.669,0.0608,0.0761,0.035,0.0629,0.069,0.0,0.0,0.0,0.0,0.0272,0.0,0.0,0.0,0.0,0.0,0.0,0.0,0.0,0.0,1423.15
9622,0.0,0.0617,0.0243,0.0,0.0,0.3482,0.0,0.1282,0.0,0.0,0.0,0.0,0.0,0.0,0.0,0.0,0.0,0.0,0.4376,0.0,1105.15
9623,0.0632,0.6562,0.0,0.0,0.0102,0.0193,0.0,0.0,0.0,0.0,0.0,0.0,0.0,0.0739,0.1772,0.0,0.0,0.0,0.0,0.0,1293.15
9624,0.6899000000000001,0.0,0.0,0.0,0.0649,0.0,0.0,0.155,0.0,0.0,0.0,0.0,0.0,0.0,0.0,0.0,0.0,0.0702,0.0,0.0,1393.15
9625,0.0,0.0,0.0,0.0,0.0,0.0,0.0,0.4090999999999999,0.0,0.0,0.0909,0.0,0.0,0.0,0.0,0.0,0.0,0.0,0.0,0.5,885.1499999999999
9626,0.375,0.0,0.0,0.0,0.0,0.375,0.0,0.0,0.0,0.0,0.0,0.0,0.0,0.0,0.0,0.25,0.0,0.0,0.0,0.0,1706.15
9627,1.0,0.0,0.0,0.0,0.0,0.0,0.0,0.0,0.0,0.0,0.0,0.0,0.0,0.0,0.0,0.0,0.0,0.0,0.0,0.0,2004.15
9628,0.647035296470353,0.0,0.1443855614438556,0.0327967203279672,0.0,0.0,0.0,0.1735826417358264,0.0,0.0,0.0,0.0,0.0,0.0,0.0,0.0,0.0,0.0,0.0,0.0,1358.15
9629,0.625,0.0,0.0,0.0,0.0,0.0,0.125,0.25,0.0,0.0,0.0,0.0,0.0,0.0,0.0,0.0,0.0,0.0,0.0,0.0,982.15
9630,0.2800719928007199,0.0,0.1650834916508349,0.1546845315468453,0.4001599840015998,0.0,0.0,0.0,0.0,0.0,0.0,0.0,0.0,0.0,0.0,0.0,0.0,0.0,0.0,0.0,1799.15
9631,0.2711728827117288,0.0,0.1183881611838816,0.1422857714228577,0.4681531846815318,0.0,0.0,0.0,0.0,0.0,0.0,0.0,0.0,0.0,0.0,0.0,0.0,0.0,0.0,0.0,1728.15
9632,0.5409,0.0,0.0,0.0,0.3159,0.0,0.0,0.143,0.0,0.0,0.0,0.0,0.0,0.0,0.0,0.0,0.0,0.0,0.0,0.0,1541.15
9633,0.2189999999999999,0.457,0.0,0.0,0.0,0.324,0.0,0.0,0.0,0.0,0.0,0.0,0.0,0.0,0.0,0.0,0.0,0.0,0.0,0.0,1255.15
9634,0.6219751209951603,0.0,0.1057957681692732,0.1542938282468701,0.1029958801647934,0.0,0.0,0.0,0.0,0.0,0.0,0.0,0.0,0.014099436022559,0.0,0.0,0.0,0.0,0.0,0.0,1434.15
9635,0.5817,0.0,0.1027999999999999,0.0,0.2366,0.0,0.0,0.0,0.0,0.0,0.0,0.0,0.0,0.0,0.0,0.0,0.0,0.0,0.0789,0.0,1789.15
9636,0.6263000000000001,0.102,0.1127,0.0649,0.0687,0.0,0.0,0.0,0.0247,0.0,0.0,0.0,0.0,0.0,0.0,0.0,0.0,0.0,0.0,0.0,1303.15
9637,0.0,0.106,0.142,0.0,0.0,0.0,0.0,0.297,0.0,0.0,0.0,0.0,0.0819999999999999,0.0,0.0,0.0,0.0,0.0,0.373,0.0,1090.15
9638,0.7601,0.0,0.02,0.0,0.0333,0.0333,0.0,0.025,0.025,0.0,0.0333,0.0,0.0,0.0,0.0,0.0,0.0,0.07,0.0,0.0,1569.15
9639,0.6563,0.0629,0.1249,0.047,0.0749,0.026,0.0,0.0,0.0,0.0,0.0069999999999999,0.0,0.0,0.0,0.0,0.0,0.0,0.0,0.0,0.0,1408.15
9640,0.1092,0.3198,0.0,0.0,0.0,0.0,0.0,0.0,0.0,0.3251,0.0,0.0,0.0,0.0422,0.1038,0.0781,0.0,0.0218,0.0,0.0,1193.15
9641,0.0,0.73,0.0,0.0,0.0,0.0,0.27,0.0,0.0,0.0,0.0,0.0,0.0,0.0,0.0,0.0,0.0,0.0,0.0,0.0,1167.15
9642,0.4,0.0,0.2,0.0,0.4,0.0,0.0,0.0,0.0,0.0,0.0,0.0,0.0,0.0,0.0,0.0,0.0,0.0,0.0,0.0,1663.15
9643,0.6535,0.1114,0.1195,0.0219,0.0533999999999999,0.016,0.0,0.0,0.0,0.0,0.0243,0.0,0.0,0.0,0.0,0.0,0.0,0.0,0.0,0.0,1548.15
9644,0.6317999999999999,0.1175999999999999,0.0948999999999999,0.0,0.0397999999999999,0.0727999999999999,0.0,0.0,0.0,0.0,0.0430999999999999,0.0,0.0,0.0,0.0,0.0,0.0,0.0,0.0,0.0,1428.15
9645,0.7,0.0,0.0,0.0,0.0,0.15,0.15,0.0,0.0,0.0,0.0,0.0,0.0,0.0,0.0,0.0,0.0,0.0,0.0,0.0,1428.15
9646,0.4038919221615567,0.0483990320193596,0.0330993380132397,0.0,0.120197596048079,0.0483990320193596,0.2706945861082778,0.0,0.0071998560028799,0.0,0.0389992200155996,0.0,0.0,0.0,0.0289994200115997,0.0,0.0,0.0,0.0,0.0,1023.15
9647,0.5718,0.0,0.0,0.0,0.0622,0.0,0.0,0.366,0.0,0.0,0.0,0.0,0.0,0.0,0.0,0.0,0.0,0.0,0.0,0.0,1283.15
9648,0.5319999999999999,0.0,0.0,0.0,0.0,0.0,0.0,0.0,0.1130999999999999,0.3053999999999999,0.0,0.0,0.0,0.0,0.0,0.0445,0.0,0.0,0.0,0.0,1400.15
9649,0.539053905390539,0.0581058105810581,0.0397039703970397,0.0,0.0433043304330433,0.1384138413841384,0.0,0.0,0.0,0.0298029802980298,0.0609060906090609,0.0,0.0,0.0,0.0,0.0710071007100709,0.0,0.0197019701970197,0.0,0.0,1283.15
9650,0.0,0.0,0.0,0.0,0.0,0.0,0.0,0.29,0.3,0.0,0.0,0.0,0.0,0.0,0.0,0.0,0.0,0.0,0.41,0.0,889.1499999999999
9651,0.6183,0.046,0.0455,0.0,0.0587,0.0,0.0,0.2314999999999999,0.0,0.0,0.0,0.0,0.0,0.0,0.0,0.0,0.0,0.0,0.0,0.0,1087.15
9652,0.0,0.5982999999999999,0.0,0.0,0.4017,0.0,0.0,0.0,0.0,0.0,0.0,0.0,0.0,0.0,0.0,0.0,0.0,0.0,0.0,0.0,1365.15
9653,0.4903,0.0,0.0,0.0,0.3268999999999999,0.0,0.0194,0.1634,0.0,0.0,0.0,0.0,0.0,0.0,0.0,0.0,0.0,0.0,0.0,0.0,1548.15
9654,0.51,0.0,0.04,0.15,0.017,0.0,0.162,0.033,0.0,0.0,0.042,0.0,0.0,0.0,0.0,0.046,0.0,0.0,0.0,0.0,1273.15
9655,0.6074,0.0,0.0,0.0,0.0,0.0,0.0,0.3926,0.0,0.0,0.0,0.0,0.0,0.0,0.0,0.0,0.0,0.0,0.0,0.0,1181.15
9656,0.4940247012350616,0.1421071053552677,0.0259012950647532,0.0,0.0353017650882544,0.0344017200860042,0.176608830441522,0.0213010650532526,0.0,0.024301215060753,0.0318015900795039,0.0,0.0,0.0,0.0142007100355017,0.0,0.0,0.0,0.0,0.0,1123.15
9657,0.6970000000000001,0.0,0.085,0.0596,0.0045,0.0,0.0,0.1398,0.0128,0.0,0.0,0.0,0.0,0.0,0.0,0.0,0.0,0.0,0.0,0.0,1173.15
9658,0.645,0.02,0.0,0.0,0.0,0.0,0.0,0.2,0.01,0.0,0.0,0.0,0.0,0.0,0.0,0.0,0.0,0.125,0.0,0.0,1510.15
9659,0.8124,0.1128,0.0138,0.0,0.0,0.0,0.0,0.0,0.061,0.0,0.0,0.0,0.0,0.0,0.0,0.0,0.0,0.0,0.0,0.0,1253.15
9660,0.6747000000000001,0.0631,0.1091,0.008,0.0,0.0,0.0,0.1341,0.01,0.0,0.0,0.0,0.0,0.0,0.0,0.0,0.0,0.0,0.0,0.0,1259.15
9661,0.0,0.0,0.0,0.0,0.0,0.0,0.0,0.45,0.15,0.0,0.0,0.0,0.0,0.0,0.0,0.0,0.0,0.0,0.4,0.0,916.15
9662,0.6616000000000001,0.0,0.1511,0.0305,0.0,0.0,0.0711,0.0857,0.0,0.0,0.0,0.0,0.0,0.0,0.0,0.0,0.0,0.0,0.0,0.0,1411.15
9663,0.555,0.0,0.1009999999999999,0.0,0.0,0.0,0.0,0.0,0.0,0.344,0.0,0.0,0.0,0.0,0.0,0.0,0.0,0.0,0.0,0.0,1663.15
9664,0.4958495849584958,0.1025102510251025,0.0392039203920392,0.0,0.0419041904190419,0.1018101810181018,0.0,0.0506050605060506,0.0,0.0299029902990299,0.0847084708470847,0.0,0.0,0.0,0.0,0.0353035303530352,0.0,0.0127012701270127,0.0055005500550055,0.0,1190.15
9665,0.7758775877587758,0.0,0.1218121812181218,0.0,0.0,0.0,0.0,0.1023102310231023,0.0,0.0,0.0,0.0,0.0,0.0,0.0,0.0,0.0,0.0,0.0,0.0,1523.15
9666,0.7331000000000001,0.0,0.0134,0.0858,0.0,0.0106,0.0,0.0283999999999999,0.0484999999999999,0.0,0.0712,0.0,0.0,0.0,0.0,0.0,0.0,0.0074,0.0,0.0,1253.15
9667,0.58,0.0,0.0,0.0,0.0,0.2,0.0,0.0,0.0,0.22,0.0,0.0,0.0,0.0,0.0,0.0,0.0,0.0,0.0,0.0,1399.15
9668,0.6990000000000001,0.0,0.15,0.15,0.0,0.0,0.0,0.0,0.0,0.0,0.0,0.0,0.0,0.0,0.0,0.0,0.0,0.0,0.0,0.0,1717.15
9669,0.120006000300015,0.3913195659782989,0.0,0.0,0.128606430321516,0.0,0.1823091154557727,0.0,0.0,0.0492024601230061,0.0155007750387519,0.0,0.0,0.0284014200710035,0.0516025801290064,0.0,0.0,0.032501625081254,0.0,0.0,1203.15
9670,0.7222,0.0,0.1389,0.0,0.0278,0.0,0.0,0.1110999999999999,0.0,0.0,0.0,0.0,0.0,0.0,0.0,0.0,0.0,0.0,0.0,0.0,1607.15
9671,0.7467,0.0264,0.0426,0.0116,0.0449,0.0118,0.0,0.0,0.1032,0.0,0.0118,0.0,0.0,0.0,0.0,0.0,0.0,0.0,0.0,0.0,1213.15
9672,0.0,0.55,0.1,0.0,0.1,0.25,0.0,0.0,0.0,0.0,0.0,0.0,0.0,0.0,0.0,0.0,0.0,0.0,0.0,0.0,1108.15
9673,0.6520000000000001,0.005,0.151,0.026,0.0,0.0,0.0,0.165,0.0,0.0,0.0,0.0,0.0,0.0,0.0,0.0,0.0,0.0,0.0,0.0,1386.15
9674,0.575,0.0,0.0,0.0,0.0,0.0,0.0,0.175,0.0,0.0,0.0,0.0,0.0,0.0,0.0,0.25,0.0,0.0,0.0,0.0,1383.15
9675,0.54,0.0,0.0,0.0,0.0,0.0,0.0,0.28,0.0,0.0,0.0,0.0,0.0,0.0,0.0,0.18,0.0,0.0,0.0,0.0,1124.15
9676,0.626,0.0,0.083,0.064,0.046,0.0,0.0,0.126,0.0279999999999999,0.0,0.0,0.0,0.0,0.0,0.0,0.0,0.0,0.026,0.0,0.0,1323.15
9677,0.6905,0.0107,0.0828999999999999,0.0955,0.103,0.0,0.0,0.0,0.0,0.0,0.0174,0.0,0.0,0.0,0.0,0.0,0.0,0.0,0.0,0.0,1585.15
9678,0.6769,0.0828999999999999,0.1063,0.0243999999999999,0.0512,0.0428,0.0,0.0,0.0,0.0,0.0125,0.0,0.0,0.0,0.0,0.0,0.0,0.0,0.0,0.0,1328.15
9679,0.0,0.5,0.0,0.0,0.0,0.0,0.0,0.5,0.0,0.0,0.0,0.0,0.0,0.0,0.0,0.0,0.0,0.0,0.0,0.0,1233.15
9680,0.5376,0.0596,0.1961,0.0,0.0,0.0,0.0,0.0,0.0,0.0,0.0,0.0,0.0,0.0805,0.0737,0.0516,0.0,0.0,0.0,0.0,1534.15
9681,0.0,0.684,0.0,0.0,0.0,0.0,0.0,0.0,0.316,0.0,0.0,0.0,0.0,0.0,0.0,0.0,0.0,0.0,0.0,0.0,1069.15
9682,0.5929,0.0,0.0,0.1748,0.0,0.2323,0.0,0.0,0.0,0.0,0.0,0.0,0.0,0.0,0.0,0.0,0.0,0.0,0.0,0.0,1438.15
9683,0.7109289071092891,0.0,0.0,0.0,0.0,0.0,0.0,0.1667833216678332,0.0,0.0,0.0,0.0,0.0215978402159784,0.0,0.0,0.0,0.0,0.1006899310068993,0.0,0.0,1573.15
9684,0.7166999999999999,0.0,0.0844999999999999,0.0,0.0,0.0,0.0411999999999999,0.0856999999999999,0.0370999999999999,0.0166999999999999,0.0,0.0,0.0,0.0,0.0,0.0169999999999999,0.0,0.0,0.0,0.0,1183.15
9685,0.0,0.0,0.0,0.0,0.0,0.0,0.5,0.0,0.0,0.0,0.0,0.0,0.0,0.0,0.0,0.0,0.0,0.0,0.5,0.0,916.15
9686,0.6335000000000001,0.092,0.114,0.053,0.057,0.0,0.0,0.032,0.018,0.0,0.0,0.0,0.0,0.0,0.0,0.0,0.0,0.0,0.0,0.0,1313.15
9687,0.63,0.0,0.0,0.0,0.0,0.2,0.17,0.0,0.0,0.0,0.0,0.0,0.0,0.0,0.0,0.0,0.0,0.0,0.0,0.0,1358.15
9688,0.6540345965403459,0.043995600439956,0.0480951904809519,0.0,0.0,0.0,0.0,0.0114988501149885,0.0,0.0,0.0,0.2423757624237576,0.0,0.0,0.0,0.0,0.0,0.0,0.0,0.0,1180.15
9689,0.5578557855785579,0.0,0.0,0.1724172417241724,0.0,0.0,0.2697269726972697,0.0,0.0,0.0,0.0,0.0,0.0,0.0,0.0,0.0,0.0,0.0,0.0,0.0,1275.15
9690,0.6667000000000001,0.0,0.0542999999999999,0.0,0.0,0.0,0.0,0.2789999999999999,0.0,0.0,0.0,0.0,0.0,0.0,0.0,0.0,0.0,0.0,0.0,0.0,1063.15
9691,0.0,0.0,0.0,0.0,0.0,0.0,0.0,0.0,0.0,0.0,0.0,0.8084,0.0,0.0,0.0,0.0,0.1916,0.0,0.0,0.0,1048.15
9692,0.5734,0.0,0.0,0.0,0.0,0.0,0.0,0.123,0.3036,0.0,0.0,0.0,0.0,0.0,0.0,0.0,0.0,0.0,0.0,0.0,966.15
9693,0.7,0.0,0.12,0.18,0.0,0.0,0.0,0.0,0.0,0.0,0.0,0.0,0.0,0.0,0.0,0.0,0.0,0.0,0.0,0.0,1732.15
9694,0.3903,0.0,0.0,0.0,0.0,0.0,0.0,0.0,0.0,0.0,0.0,0.6097,0.0,0.0,0.0,0.0,0.0,0.0,0.0,0.0,1003.15
9695,0.0,0.4413441344134413,0.0,0.0,0.0,0.4413441344134413,0.0,0.1173117311731173,0.0,0.0,0.0,0.0,0.0,0.0,0.0,0.0,0.0,0.0,0.0,0.0,1164.15
9696,0.0,0.67,0.0,0.0,0.0,0.0,0.0,0.33,0.0,0.0,0.0,0.0,0.0,0.0,0.0,0.0,0.0,0.0,0.0,0.0,1013.15
9697,0.657,0.091,0.123,0.0,0.0,0.0,0.05,0.066,0.013,0.0,0.0,0.0,0.0,0.0,0.0,0.0,0.0,0.0,0.0,0.0,1163.15
9698,0.6878,0.0721999999999999,0.0914,0.0303999999999999,0.0092,0.0,0.0,0.1017999999999999,0.0062999999999999,0.0,0.0,0.0,0.0,0.0,0.0,0.0,0.0,0.0,0.0,0.0,1238.15
9699,0.489,0.0,0.0,0.0,0.0,0.0,0.0,0.511,0.0,0.0,0.0,0.0,0.0,0.0,0.0,0.0,0.0,0.0,0.0,0.0,1366.15
9700,0.0,0.0,0.0,0.0,0.0,0.0,0.0,0.0,0.0,0.0,0.0,0.727,0.0,0.0,0.0,0.0,0.0,0.0,0.273,0.0,1235.15
9701,0.7169283071692829,0.0,0.0116988301169882,0.058994100589941,0.0847915208479151,0.0,0.0,0.1197880211978801,0.0062993700629936,0.0,0.0,0.0,0.0,0.0,0.0,0.0,0.0,0.0,0.0,0.0,1271.15
9702,0.6891,0.0,0.1553,0.1499,0.0057,0.0,0.0,0.0,0.0,0.0,0.0,0.0,0.0,0.0,0.0,0.0,0.0,0.0,0.0,0.0,1734.15
9703,0.6453,0.0047,0.1147,0.0467,0.0116,0.0,0.0,0.1603,0.0144999999999999,0.0,0.0,0.0,0.0,0.0,0.0,0.0,0.0,0.0,0.0,0.0,1319.15
9704,0.66,0.05,0.13,0.063,0.087,0.0,0.0,0.0,0.0,0.0,0.01,0.0,0.0,0.0,0.0,0.0,0.0,0.0,0.0,0.0,1543.15
9705,0.6753,0.0389,0.1177,0.0648,0.0549,0.0369,0.0,0.0,0.0,0.0,0.009,0.0,0.0,0.0,0.0,0.0,0.0,0.0,0.0,0.0,1433.15
9706,0.4663,0.0675,0.0,0.0,0.0707,0.1628,0.0,0.0,0.0,0.1688,0.0,0.0,0.0,0.0,0.0,0.0438,0.0,0.013,0.0,0.0,1198.15
9707,0.6669999999999999,0.0,0.0,0.0,0.0,0.0228999999999999,0.0,0.3101,0.0,0.0,0.0,0.0,0.0,0.0,0.0,0.0,0.0,0.0,0.0,0.0,1124.15
9708,0.6679933200667993,0.1079989200107999,0.1249987500124998,0.0249997500024999,0.0199998000019999,0.0129998700012999,0.0,0.0,0.0,0.0079999200007999,0.0329996700032999,0.0,0.0,0.0,0.0,0.0,0.0,0.0,0.0,0.0,1475.15
9709,0.62,0.0,0.11,0.085,0.035,0.005,0.0,0.08,0.045,0.0,0.01,0.0,0.0,0.0,0.0,0.0,0.0,0.01,0.0,0.0,1498.15
9710,0.37,0.0,0.0,0.0,0.0,0.23,0.0,0.0,0.0,0.0,0.0,0.0,0.0,0.0,0.07,0.3,0.0,0.03,0.0,0.0,1485.15
9711,0.6206,0.1041,0.0641,0.0851,0.1121,0.0,0.0,0.0,0.0,0.0,0.0,0.0,0.0,0.0,0.0,0.011,0.0,0.0,0.0,0.0,1578.15
9712,0.0,0.0,0.0,0.0,0.2145,0.0,0.0,0.0,0.0,0.0,0.0,0.0,0.0,0.0,0.0,0.0,0.0,0.0,0.7855,0.0,887.1500000000001
9713,0.0,0.0233037285965754,0.0372059529524724,0.1613258121299408,0.1159185469675148,0.0989158265322451,0.0,0.0,0.0,0.0532085133621379,0.0,0.0,0.0,0.0,0.0,0.0,0.0,0.0,0.4961793887021923,0.0,1178.15
9714,0.6503,0.0,0.1644,0.0,0.1103,0.0,0.0,0.0,0.0,0.0,0.075,0.0,0.0,0.0,0.0,0.0,0.0,0.0,0.0,0.0,1755.950048828125
9715,0.5766,0.0,0.1033999999999999,0.0,0.265,0.0,0.0,0.0,0.0,0.0,0.0,0.0,0.0,0.0,0.0,0.0,0.0,0.0,0.055,0.0,1721.15
9716,0.6098999999999999,0.0,0.1052999999999999,0.1049,0.0047999999999999,0.0,0.0,0.0703999999999999,0.0698,0.0,0.0,0.0,0.0,0.0,0.0,0.0,0.0,0.0349,0.0,0.0,1598.15
9717,0.6057,0.0,0.1404,0.1515,0.0243999999999999,0.0,0.0737,0.0043,0.0,0.0,0.0,0.0,0.0,0.0,0.0,0.0,0.0,0.0,0.0,0.0,1525.15
9718,0.7015070150701509,0.0,0.06710067100671,0.0,0.0,0.05040050400504,0.0,0.03960039600396,0.03240032400324,0.0,0.07960079600796,0.0,0.0,0.0,0.0,0.0,0.0,0.02710027100271,0.0,0.0,1323.15
9719,0.4546,0.0,0.1625,0.0,0.0,0.0,0.0,0.3829,0.0,0.0,0.0,0.0,0.0,0.0,0.0,0.0,0.0,0.0,0.0,0.0,1423.15
9720,0.60993900609939,0.0,0.066993300669933,0.0348965103489651,0.1800819918008199,0.0,0.0960903909609039,0.0,0.0,0.0,0.0,0.0,0.0,0.0,0.0,0.011998800119988,0.0,0.0,0.0,0.0,1384.15
9721,0.5390999999999999,0.0708,0.148,0.0,0.0,0.0,0.0,0.1773,0.0,0.0389,0.0,0.0,0.0,0.0,0.0,0.0,0.0,0.0,0.0245,0.0,1043.15
9722,0.4212,0.2789,0.0,0.0,0.0,0.2999,0.0,0.0,0.0,0.0,0.0,0.0,0.0,0.0,0.0,0.0,0.0,0.0,0.0,0.0,1278.15
9723,0.0,0.67,0.0,0.0,0.33,0.0,0.0,0.0,0.0,0.0,0.0,0.0,0.0,0.0,0.0,0.0,0.0,0.0,0.0,0.0,1197.15
9724,0.0,0.0,0.0,0.0,0.0,0.3333,0.1667,0.0,0.0,0.0,0.0,0.0,0.0,0.0,0.0,0.0,0.0,0.0,0.5,0.0,1038.15
9725,0.0,0.0,0.025,0.0,0.45,0.0,0.0,0.0,0.0,0.0,0.0,0.0,0.0,0.0,0.0,0.0,0.0,0.0,0.525,0.0,1237.15
9726,0.7676000000000001,0.0,0.0401999999999999,0.0,0.0,0.0,0.0,0.0,0.1921999999999999,0.0,0.0,0.0,0.0,0.0,0.0,0.0,0.0,0.0,0.0,0.0,1153.15
9727,0.715,0.0,0.0833,0.1311,0.0056,0.0,0.065,0.0,0.0,0.0,0.0,0.0,0.0,0.0,0.0,0.0,0.0,0.0,0.0,0.0,1541.15
9728,0.0,0.0,0.0,0.0,0.4571457145714572,0.0,0.0,0.0,0.0427042704270427,0.0,0.0,0.0,0.0,0.0,0.0,0.0,0.0,0.0,0.5001500150015001,0.0,1165.15
9729,0.5904,0.065,0.0089,0.0448,0.0179,0.0,0.19,0.0287,0.0,0.0,0.0,0.0,0.0,0.0,0.0,0.0349,0.0,0.0,0.0,0.0,1323.15
9730,0.7757999999999999,0.0,0.0,0.0,0.0,0.0,0.0,0.0,0.1293,0.0,0.0,0.0,0.0949,0.0,0.0,0.0,0.0,0.0,0.0,0.0,1206.15
9731,0.6483,0.0,0.0,0.2362999999999999,0.0,0.0,0.1153999999999999,0.0,0.0,0.0,0.0,0.0,0.0,0.0,0.0,0.0,0.0,0.0,0.0,0.0,1580.15
9732,0.0,0.0,0.0,0.0,0.3804,0.0,0.0,0.0550999999999999,0.0,0.0,0.0,0.0,0.044,0.0,0.0,0.0,0.0,0.0,0.5205,0.0,1191.15
9733,0.3562356235623562,0.0,0.0567056705670567,0.1435143514351435,0.4435443544354436,0.0,0.0,0.0,0.0,0.0,0.0,0.0,0.0,0.0,0.0,0.0,0.0,0.0,0.0,0.0,1711.15
9734,0.7019,0.0,0.0295,0.0,0.2686,0.0,0.0,0.0,0.0,0.0,0.0,0.0,0.0,0.0,0.0,0.0,0.0,0.0,0.0,0.0,1778.15
9735,0.43,0.019,0.095,0.0,0.231,0.0,0.0,0.0,0.0,0.119,0.0,0.0,0.0,0.0,0.0,0.106,0.0,0.0,0.0,0.0,1536.15
9736,0.8,0.0,0.0,0.1,0.0,0.0,0.0,0.05,0.0,0.0,0.0,0.0,0.0,0.0,0.0,0.0,0.0,0.05,0.0,0.0,1734.15
9737,0.3945000000000001,0.0,0.1705,0.0624,0.3726,0.0,0.0,0.0,0.0,0.0,0.0,0.0,0.0,0.0,0.0,0.0,0.0,0.0,0.0,0.0,1709.15
9738,0.0,0.688,0.0,0.0,0.0,0.0,0.0,0.0,0.312,0.0,0.0,0.0,0.0,0.0,0.0,0.0,0.0,0.0,0.0,0.0,1049.15
9739,0.632,0.047,0.146,0.073,0.015,0.0,0.052,0.0,0.034,0.0,0.0,0.0,0.0,0.0,0.0,0.0,0.0,0.0,0.0,0.0,1401.15
9740,0.7234999999999999,0.0,0.0853999999999999,0.0,0.0,0.0,0.0,0.1911,0.0,0.0,0.0,0.0,0.0,0.0,0.0,0.0,0.0,0.0,0.0,0.0,1223.15
9741,0.6343634363436345,0.0213021302130213,0.0881088108810881,0.0,0.2171217121712171,0.0,0.0,0.0,0.0,0.0,0.0391039103910391,0.0,0.0,0.0,0.0,0.0,0.0,0.0,0.0,0.0,1388.15
9742,0.7,0.0,0.18,0.0,0.0,0.0,0.0,0.0,0.0,0.0,0.0,0.0,0.0,0.0,0.12,0.0,0.0,0.0,0.0,0.0,1483.15
9743,0.62,0.0,0.0,0.0,0.0,0.0,0.0,0.0,0.38,0.0,0.0,0.0,0.0,0.0,0.0,0.0,0.0,0.0,0.0,0.0,1257.15
9744,0.687,0.0,0.094,0.035,0.109,0.0,0.0,0.065,0.0,0.0,0.0,0.0,0.0,0.0,0.0,0.0,0.0,0.01,0.0,0.0,1436.15
9745,0.659,0.0771,0.1119,0.05,0.0479,0.0,0.0,0.0,0.0,0.0,0.0518,0.0,0.0,0.0,0.0,0.0,0.0,0.0,0.0,0.0,1403.15
9746,0.0,0.0,0.0,0.0,0.4023,0.0,0.0,0.0,0.0,0.0,0.0,0.0,0.0,0.0,0.0,0.0,0.0,0.0,0.5977,0.0,1069.15
9747,0.0,0.86,0.0,0.0,0.0,0.0,0.0,0.14,0.0,0.0,0.0,0.0,0.0,0.0,0.0,0.0,0.0,0.0,0.0,0.0,1050.15
9748,0.5061,0.0401,0.1268,0.022,0.0521999999999999,0.0,0.0,0.2109,0.0325,0.0,0.0,0.0,0.0094,0.0,0.0,0.0,0.0,0.0,0.0,0.0,1343.15
9749,0.6459999999999999,0.06,0.1119999999999999,0.018,0.078,0.0,0.0,0.0,0.0,0.0,0.085,0.0,0.0,0.0,0.0,0.0,0.0,0.0,0.0,0.0,1453.15
9750,0.0,0.264,0.0,0.0,0.0,0.0,0.0,0.0,0.0,0.0,0.0,0.708,0.0,0.0,0.0279999999999999,0.0,0.0,0.0,0.0,0.0,1408.15
9751,0.6247,0.0403,0.1063,0.0913,0.0799,0.0401,0.0,0.0,0.0,0.0173,0.0,0.0,0.0,0.0,0.0,0.0,0.0,0.0,0.0,0.0,1355.15
9752,0.8445999999999999,0.0,0.0451,0.0,0.0,0.0,0.0,0.0,0.1103,0.0,0.0,0.0,0.0,0.0,0.0,0.0,0.0,0.0,0.0,0.0,1203.15
9753,0.5852585258525852,0.0602060206020602,0.0872087208720872,0.0344034403440344,0.21002100210021,0.0229022902290229,0.0,0.0,0.0,0.0,0.0,0.0,0.0,0.0,0.0,0.0,0.0,0.0,0.0,0.0,1443.15
9754,0.1295,0.5502,0.0197999999999999,0.0,0.0,0.2004,0.0,0.0,0.0,0.0,0.0,0.1001,0.0,0.0,0.0,0.0,0.0,0.0,0.0,0.0,1002.15
9755,0.9363,0.0425,0.0,0.0,0.0,0.0,0.0212,0.0,0.0,0.0,0.0,0.0,0.0,0.0,0.0,0.0,0.0,0.0,0.0,0.0,1683.15
9756,0.6863,0.0,0.1243,0.0227,0.0,0.0,0.0,0.1645,0.0,0.0,0.0,0.0,0.0,0.0,0.0,0.0,0.0,0.0,0.0,0.0,1284.15
9757,0.5984,0.0483,0.0033,0.0,0.0374,0.0,0.0156,0.0634,0.098,0.0,0.0,0.0,0.0,0.0,0.0,0.1276,0.0,0.0069999999999999,0.0,0.0,1193.15
9758,0.0,0.0,0.0,0.0,0.3874612538746125,0.0,0.0,0.0,0.2757724227577242,0.0,0.0,0.0,0.0,0.0,0.0,0.0,0.0,0.0,0.3367663233676632,0.0,1392.15
9759,0.6036,0.0,0.0337,0.0341,0.0981,0.0358,0.0,0.0666,0.0292,0.0084,0.0,0.0,0.0,0.0,0.0,0.0455999999999999,0.0,0.0447,0.0,0.0,1358.15
9760,0.649,0.0,0.13,0.03,0.03,0.0,0.0,0.14,0.02,0.0,0.0,0.0,0.0,0.0,0.0,0.0,0.0,0.0,0.0,0.0,1293.15
9761,0.7189,0.0,0.0,0.0286,0.0289999999999999,0.0,0.0,0.1761,0.0,0.0,0.0,0.0474,0.0,0.0,0.0,0.0,0.0,0.0,0.0,0.0,991.15
9762,0.7252,0.0,0.0297,0.1181,0.0,0.0,0.0,0.0469,0.0801,0.0,0.0,0.0,0.0,0.0,0.0,0.0,0.0,0.0,0.0,0.0,1199.15
9763,0.55,0.0,0.0,0.0,0.0,0.0,0.075,0.0,0.375,0.0,0.0,0.0,0.0,0.0,0.0,0.0,0.0,0.0,0.0,0.0,1123.15
9764,0.0,0.3,0.0,0.0,0.0,0.0,0.0,0.0,0.0,0.0,0.0,0.6,0.0,0.0,0.0,0.1,0.0,0.0,0.0,0.0,973.15
9765,0.0,0.8,0.0,0.0,0.0,0.0,0.0,0.2,0.0,0.0,0.0,0.0,0.0,0.0,0.0,0.0,0.0,0.0,0.0,0.0,1008.15
9766,0.7395,0.0,0.0867,0.0,0.0,0.0,0.0867,0.0433,0.0433,0.0,0.0,0.0,0.0,0.0,0.0,0.0,0.0,0.0,0.0,0.0,1223.15
9767,0.68,0.1,0.104,0.032,0.07,0.0,0.0,0.0,0.0,0.0,0.011,0.0,0.0,0.0,0.0,0.0,0.0,0.0,0.0,0.0,1423.15
9768,0.525,0.0,0.0,0.0,0.062,0.07,0.0,0.07,0.0,0.0,0.063,0.0,0.0,0.0,0.0,0.18,0.0,0.03,0.0,0.0,1313.15
9769,0.482951704829517,0.0,0.0,0.0,0.2584741525847415,0.0,0.0,0.2324767523247675,0.0,0.0,0.0,0.0,0.0,0.0,0.0,0.0,0.0,0.0,0.0260973902609739,0.0,1253.15
9770,0.6659999999999999,0.059,0.1159999999999999,0.0409999999999999,0.0,0.0,0.0,0.0969999999999999,0.02,0.0,0.0,0.0,0.0,0.0,0.0,0.0,0.0,0.0,0.0,0.0,1433.15
9771,0.6667000000000001,0.0,0.0,0.0,0.0,0.0,0.0333,0.3,0.0,0.0,0.0,0.0,0.0,0.0,0.0,0.0,0.0,0.0,0.0,0.0,1103.15
9772,0.0,0.0,0.0,0.0,0.0,0.0,0.0,0.4,0.2,0.0,0.0,0.0,0.0,0.0,0.0,0.0,0.0,0.0,0.4,0.0,900.1500000000001
9773,0.7054,0.0,0.0,0.0366,0.0,0.0,0.258,0.0,0.0,0.0,0.0,0.0,0.0,0.0,0.0,0.0,0.0,0.0,0.0,0.0,1388.15
9774,0.0,0.0,0.0,0.0,0.0,0.0,0.0,0.0,0.0,0.0,0.0,0.0,0.0,0.0,0.0,0.0,0.0,0.0,0.35,0.65,958.15
9775,0.5,0.0,0.0407,0.2092999999999999,0.25,0.0,0.0,0.0,0.0,0.0,0.0,0.0,0.0,0.0,0.0,0.0,0.0,0.0,0.0,0.0,1618.15
9776,0.628,0.0,0.186,0.0,0.17,0.0,0.0,0.0,0.016,0.0,0.0,0.0,0.0,0.0,0.0,0.0,0.0,0.0,0.0,0.0,1766.15
9777,0.5670000000000001,0.061,0.042,0.0,0.0,0.195,0.0,0.0,0.0,0.031,0.04,0.0,0.0,0.0,0.0,0.043,0.0,0.021,0.0,0.0,1319.15
9778,0.8307,0.1123,0.0141999999999999,0.0,0.0,0.0,0.0,0.0,0.0408,0.0,0.0,0.0,0.0,0.0,0.0,0.0,0.0,0.0,0.0,0.0,1253.15
9779,0.71,0.0,0.1015,0.0471,0.1414,0.0,0.0,0.0,0.0,0.0,0.0,0.0,0.0,0.0,0.0,0.0,0.0,0.0,0.0,0.0,1675.15
9780,0.0,0.0,0.149,0.0,0.0,0.0,0.0,0.0,0.0,0.0,0.2019999999999999,0.0,0.0,0.0,0.0,0.0,0.0,0.0,0.6489999999999999,0.0,1518.15
9781,0.7395,0.0,0.0867,0.0,0.0,0.0,0.0433,0.0867,0.0433,0.0,0.0,0.0,0.0,0.0,0.0,0.0,0.0,0.0,0.0,0.0,1193.15
9782,0.0,0.0,0.0,0.0,0.0,0.0,0.525,0.0,0.0,0.0,0.0,0.0,0.0,0.0,0.0,0.0,0.0,0.0,0.475,0.0,916.15
9783,0.628062806280628,0.0,0.0583058305830583,0.0,0.0,0.3136313631363136,0.0,0.0,0.0,0.0,0.0,0.0,0.0,0.0,0.0,0.0,0.0,0.0,0.0,0.0,1554.15
9784,0.6956,0.0,0.0,0.0727,0.0794,0.0,0.0,0.1523,0.0,0.0,0.0,0.0,0.0,0.0,0.0,0.0,0.0,0.0,0.0,0.0,1273.15
9785,0.6859000000000001,0.0,0.1325,0.0,0.1816,0.0,0.0,0.0,0.0,0.0,0.0,0.0,0.0,0.0,0.0,0.0,0.0,0.0,0.0,0.0,1688.15
9786,0.584,0.0,0.049,0.017,0.05,0.205,0.0,0.0,0.0,0.0,0.095,0.0,0.0,0.0,0.0,0.0,0.0,0.0,0.0,0.0,1378.15
9787,0.5008500850085008,0.0,0.0,0.0,0.1895189518951895,0.3096309630963096,0.0,0.0,0.0,0.0,0.0,0.0,0.0,0.0,0.0,0.0,0.0,0.0,0.0,0.0,1573.15
9788,0.5484548454845485,0.0,0.1143114311431143,0.2233223322332233,0.1139113911391139,0.0,0.0,0.0,0.0,0.0,0.0,0.0,0.0,0.0,0.0,0.0,0.0,0.0,0.0,0.0,1557.15
9789,0.6,0.0,0.0,0.0,0.2,0.0,0.0,0.2,0.0,0.0,0.0,0.0,0.0,0.0,0.0,0.0,0.0,0.0,0.0,0.0,1433.15
9790,0.78,0.0,0.02,0.04,0.04,0.0,0.0,0.05,0.0,0.0,0.02,0.0,0.0,0.0,0.0,0.0,0.0,0.05,0.0,0.0,1729.15
9791,0.5,0.0,0.0972,0.1528,0.25,0.0,0.0,0.0,0.0,0.0,0.0,0.0,0.0,0.0,0.0,0.0,0.0,0.0,0.0,0.0,1568.15
9792,0.484,0.0,0.0,0.0,0.0,0.0,0.0,0.0,0.0,0.516,0.0,0.0,0.0,0.0,0.0,0.0,0.0,0.0,0.0,0.0,1723.15
9793,0.7128000000000001,0.006,0.053,0.0431,0.0466,0.0,0.0,0.0461,0.06,0.0,0.0316,0.0,0.0,0.0,0.0,0.0,0.0,0.0,0.0,0.0,1303.15
9794,0.6446,0.0,0.0306,0.147,0.1472,0.0,0.0,0.0306,0.0,0.0,0.0,0.0,0.0,0.0,0.0,0.0,0.0,0.0,0.0,0.0,1586.15
9795,0.0,0.0,0.0,0.0,0.4864513548645135,0.0,0.0,0.0,0.1775822417758224,0.0,0.0,0.0,0.0,0.0,0.0,0.0,0.0,0.0,0.335966403359664,0.0,1343.15
9796,0.4666,0.0,0.0964,0.0,0.2665,0.0,0.0,0.0,0.0,0.0,0.0,0.0,0.0,0.0,0.0,0.1705,0.0,0.0,0.0,0.0,1572.15
9797,0.0,0.6076,0.0,0.0,0.0,0.0,0.0,0.0,0.3788,0.0,0.0,0.0,0.0,0.0,0.0,0.0,0.0,0.0,0.0,0.0,1047.15
9798,0.6211999999999999,0.0,0.0940999999999999,0.0664999999999999,0.0722999999999999,0.0,0.0,0.0306999999999999,0.0164999999999999,0.0,0.0,0.0,0.0671999999999999,0.0,0.0,0.0264999999999999,0.0,0.0,0.0029999999999999,0.0,1603.15
9799,0.237,0.32,0.0,0.0,0.0,0.4429999999999999,0.0,0.0,0.0,0.0,0.0,0.0,0.0,0.0,0.0,0.0,0.0,0.0,0.0,0.0,1226.15
9800,0.5533446655334467,0.0933906609339066,0.0294970502949705,0.0745925407459254,0.0765923407659234,0.0,0.0,0.1656834316568343,0.0068993100689931,0.0,0.0,0.0,0.0,0.0,0.0,0.0,0.0,0.0,0.0,0.0,1175.15
9801,0.0,0.0,0.0,0.0,0.0,0.0,0.0,0.0,0.0,0.0,0.0,0.4975,0.0,0.0,0.0,0.4975,0.0,0.0,0.0,0.0,1548.15
9802,0.5178,0.0817,0.1544,0.0,0.0908,0.0,0.0,0.1544,0.0,0.0,0.0,0.0,0.0,0.0,0.0,0.0,0.0,0.0,0.0,0.0,1263.15
9803,0.3419,0.0,0.1282,0.0,0.3974,0.0,0.0,0.0,0.0,0.0,0.0,0.0,0.0,0.0,0.0,0.0,0.0,0.0,0.1325,0.0,1679.15
9804,0.4681,0.0,0.0,0.0,0.1566,0.0,0.0,0.0,0.3753,0.0,0.0,0.0,0.0,0.0,0.0,0.0,0.0,0.0,0.0,0.0,1425.15
9805,0.7029,0.0,0.1225999999999999,0.0,0.0841999999999999,0.0,0.0,0.0450999999999999,0.0451999999999999,0.0,0.0,0.0,0.0,0.0,0.0,0.0,0.0,0.0,0.0,0.0,1463.15
9806,0.4873,0.0,0.1601,0.0999,0.2527,0.0,0.0,0.0,0.0,0.0,0.0,0.0,0.0,0.0,0.0,0.0,0.0,0.0,0.0,0.0,1772.15
9807,0.0473952604739526,0.7294270572942706,0.0,0.0,0.0,0.0,0.2083791620837916,0.0,0.0,0.0,0.0,0.0,0.0,0.0,0.0,0.0,0.0,0.0,0.0,0.0,1111.15
9808,0.6511,0.0,0.0701,0.0,0.0669,0.0,0.0,0.0171,0.0871,0.0,0.0962,0.0,0.0,0.0,0.0,0.0,0.0,0.0115,0.0,0.0,1583.15
9809,0.59,0.04,0.005,0.0,0.03,0.0,0.0,0.215,0.0,0.0,0.0,0.0,0.0,0.0,0.0,0.0,0.0,0.12,0.0,0.0,1557.15
9810,0.6335000000000001,0.092,0.114,0.0583,0.0516999999999999,0.0,0.0,0.035,0.015,0.0,0.0,0.0,0.0,0.0,0.0,0.0,0.0,0.0,0.0,0.0,1303.15
9811,0.0,0.61,0.0,0.0,0.0,0.0,0.0,0.0,0.39,0.0,0.0,0.0,0.0,0.0,0.0,0.0,0.0,0.0,0.0,0.0,1135.15
9812,0.7412000000000001,0.0,0.0,0.0,0.0,0.0,0.0,0.0121999999999999,0.2466,0.0,0.0,0.0,0.0,0.0,0.0,0.0,0.0,0.0,0.0,0.0,1163.15
9813,0.3727,0.131,0.0244,0.072,0.0,0.1623,0.025,0.0,0.0,0.0,0.08,0.0,0.0,0.0,0.0,0.0986,0.0,0.0337,0.0,0.0,1243.15
9814,0.6797320267973201,0.076992300769923,0.1211878812118787,0.0116988301169882,0.0471952804719527,0.0389961003899609,0.0,0.0,0.0,0.0,0.0116988301169882,0.0,0.0,0.0,0.0124987501249874,0.0,0.0,0.0,0.0,0.0,1433.15
9815,0.032,0.706,0.0,0.0,0.0,0.174,0.039,0.0,0.0,0.0,0.0,0.049,0.0,0.0,0.0,0.0,0.0,0.0,0.0,0.0,1023.15
9816,0.61,0.05,0.005,0.0,0.0,0.0,0.0,0.165,0.04,0.0,0.0,0.0,0.0,0.0,0.0,0.0,0.0,0.115,0.0,0.0,1451.15
9817,0.7293999999999999,0.0,0.0802,0.0,0.0,0.0,0.0,0.0,0.0,0.0,0.1903999999999999,0.0,0.0,0.0,0.0,0.0,0.0,0.0,0.0,0.0,1482.15
9818,0.6804680468046804,0.0289028902890289,0.1262126212621261,0.0798079807980798,0.0442044204420441,0.0262026202620262,0.0,0.0,0.0,0.0,0.0129012901290128,0.0,0.0,0.0,0.0,0.0,0.0,0.0,0.0,0.0,1478.15
9819,0.5146514651465146,0.0,0.1216121612161216,0.0087008700870087,0.1884188418841884,0.0,0.0,0.0727072707270727,0.0568056805680568,0.0,0.0,0.0,0.0371037103710371,0.0,0.0,0.0,0.0,0.0,0.0,0.0,1393.15
9820,0.4842,0.0,0.1848999999999999,0.0,0.1271,0.0,0.0,0.0443,0.0449,0.0,0.1146,0.0,0.0,0.0,0.0,0.0,0.0,0.0,0.0,0.0,1553.15
9821,0.507,0.0,0.0,0.0,0.302,0.0,0.043,0.148,0.0,0.0,0.0,0.0,0.0,0.0,0.0,0.0,0.0,0.0,0.0,0.0,1523.15
9822,0.0,0.4,0.2,0.0,0.0,0.0,0.0,0.4,0.0,0.0,0.0,0.0,0.0,0.0,0.0,0.0,0.0,0.0,0.0,0.0,1149.15
9823,0.0,0.0,0.0,0.0,0.0,0.0504999999999999,0.0,0.0,0.0,0.0,0.0,0.3122,0.0,0.0136,0.0474,0.1937,0.3699,0.0,0.0,0.0,1327.15
9824,0.54,0.0,0.0,0.0,0.0,0.3,0.0,0.0,0.0,0.16,0.0,0.0,0.0,0.0,0.0,0.0,0.0,0.0,0.0,0.0,1415.15
9825,0.6015999999999999,0.0,0.0977,0.0,0.0,0.3007,0.0,0.0,0.0,0.0,0.0,0.0,0.0,0.0,0.0,0.0,0.0,0.0,0.0,0.0,1666.15
9826,0.4938,0.0,0.1134,0.0066,0.2586,0.0,0.0,0.0647,0.0504,0.0,0.0,0.0,0.0125,0.0,0.0,0.0,0.0,0.0,0.0,0.0,1463.15
9827,0.0,0.5,0.0,0.0,0.0,0.0,0.5,0.0,0.0,0.0,0.0,0.0,0.0,0.0,0.0,0.0,0.0,0.0,0.0,0.0,1129.15
9828,0.6666733340667472,0.0,0.0524057646341097,0.033103641400554,0.1190130914400584,0.0348038284211263,0.0112012321355349,0.0215023652601786,0.0369040594465391,0.0,0.0129014191561071,0.0,0.0,0.0,0.0,0.0,0.0,0.0108011881306943,0.0,0.0,1483.15
9829,0.7441,0.0,0.0,0.2133,0.0,0.0,0.0,0.0,0.0426,0.0,0.0,0.0,0.0,0.0,0.0,0.0,0.0,0.0,0.0,0.0,1738.15
9830,0.6531,0.0,0.0187,0.0,0.0,0.3282,0.0,0.0,0.0,0.0,0.0,0.0,0.0,0.0,0.0,0.0,0.0,0.0,0.0,0.0,1639.15
9831,0.6281994880819068,0.0,0.0097984322508398,0.0,0.0,0.0688889777635578,0.0294952807550791,0.0687889937609982,0.0560910254359302,0.0688889777635578,0.0491921292593185,0.0,0.0,0.0,0.0,0.0,0.0,0.0196968485042393,0.0,0.0,1129.15
9832,0.0,0.0,0.0,0.0,0.0,0.4277,0.0,0.0,0.0,0.0,0.0281,0.0,0.0,0.0,0.0,0.0,0.0,0.0,0.5442,0.0,1123.15
9833,0.0,0.5089,0.0,0.0,0.0,0.4911,0.0,0.0,0.0,0.0,0.0,0.0,0.0,0.0,0.0,0.0,0.0,0.0,0.0,0.0,1368.15
9834,0.5347999999999999,0.1026,0.1901,0.0,0.0,0.0,0.0,0.0,0.0,0.0,0.0,0.0,0.0,0.0813,0.072,0.0192,0.0,0.0,0.0,0.0,1478.15
9835,0.6302197417509326,0.0,0.0801152218921595,0.1006191176323501,0.0,0.0,0.0200038007221372,0.1489282963763115,0.0,0.0,0.0,0.0,0.0,0.0,0.0,0.0,0.0,0.0197037437113051,0.0,0.0,1416.15
9836,0.6164999999999999,0.0,0.0,0.0,0.0,0.0,0.0,0.2830999999999999,0.0,0.0,0.1003999999999999,0.0,0.0,0.0,0.0,0.0,0.0,0.0,0.0,0.0,1233.15
9837,0.6694330566943306,0.0550944905509449,0.1251874812518748,0.0434956504349565,0.0693930606939306,0.0,0.0,0.0,0.0,0.0,0.0373962603739626,0.0,0.0,0.0,0.0,0.0,0.0,0.0,0.0,0.0,1438.15
9838,0.7216,0.0,0.1575,0.0,0.0,0.0,0.0,0.1209,0.0,0.0,0.0,0.0,0.0,0.0,0.0,0.0,0.0,0.0,0.0,0.0,1670.15
9839,0.6338,0.0,0.1703,0.0,0.1244,0.0596,0.0,0.0,0.0,0.0,0.0,0.0,0.0,0.0,0.0,0.0,0.0,0.0118999999999999,0.0,0.0,1676.15
9840,0.6613,0.0,0.0,0.0,0.0,0.0,0.0,0.3307,0.0,0.0,0.0,0.0,0.0,0.0,0.0,0.0,0.0,0.0,0.0,0.0,1162.15
9841,0.0452,0.6876000000000001,0.0,0.0707,0.0,0.0,0.1964999999999999,0.0,0.0,0.0,0.0,0.0,0.0,0.0,0.0,0.0,0.0,0.0,0.0,0.0,1106.15
9842,0.5975,0.0,0.0391,0.0,0.0839,0.1363,0.0,0.0,0.0,0.0,0.0839,0.0,0.0,0.0,0.0,0.0399,0.0,0.0194,0.0,0.0,1343.15
9843,0.7196,0.0,0.0349,0.0,0.0,0.0,0.2455,0.0,0.0,0.0,0.0,0.0,0.0,0.0,0.0,0.0,0.0,0.0,0.0,0.0,1288.15
9844,0.7886526808391497,0.0,0.0371977681339119,0.0257984520928744,0.0261984280943143,0.0,0.0,0.1213927164370137,0.0,0.0,0.0,0.0,0.0,0.0,0.0,0.0,0.0,0.0,0.0,0.0,1316.15
9845,0.4852485248524853,0.0,0.0961096109610961,0.1908190819081908,0.2278227822782278,0.0,0.0,0.0,0.0,0.0,0.0,0.0,0.0,0.0,0.0,0.0,0.0,0.0,0.0,0.0,1555.15
9846,0.7284728472847284,0.0,0.0512051205120511,0.0473047304730473,0.0515051505150514,0.0,0.0,0.1200120012001199,0.0,0.0,0.0,0.0,0.0,0.0,0.0,0.0,0.0,0.0,0.0,0.0,1366.15
9847,0.388861113888611,0.0,0.1205879412058793,0.1067893210678931,0.3837616238376162,0.0,0.0,0.0,0.0,0.0,0.0,0.0,0.0,0.0,0.0,0.0,0.0,0.0,0.0,0.0,1626.15
9848,0.594,0.0,0.035,0.0,0.089,0.162,0.0,0.0,0.0,0.0,0.04,0.0,0.0,0.0,0.016,0.043,0.0,0.021,0.0,0.0,1331.15
9849,0.0,0.6748999999999999,0.0,0.0,0.0,0.0,0.0,0.3251,0.0,0.0,0.0,0.0,0.0,0.0,0.0,0.0,0.0,0.0,0.0,0.0,1012.15
9850,0.0424,0.5718,0.0,0.0,0.0,0.0,0.0,0.0,0.0,0.0785,0.0,0.0,0.0,0.0621,0.168,0.0,0.0,0.0754,0.0,0.0,1373.15
9851,0.0,0.0,0.0,0.0,0.4871999999999999,0.0,0.0128,0.0,0.0,0.0,0.0,0.0,0.0,0.0,0.0,0.0,0.0,0.0,0.5,0.0,1229.15
9852,0.7673999999999999,0.0,0.0203999999999999,0.0958999999999999,0.0958999999999999,0.0,0.0,0.0,0.0203999999999999,0.0,0.0,0.0,0.0,0.0,0.0,0.0,0.0,0.0,0.0,0.0,1743.15
9853,0.0,0.0,0.0,0.0,0.3,0.0,0.0,0.2,0.0,0.0,0.0,0.0,0.0,0.0,0.0,0.0,0.0,0.0,0.5,0.0,1048.15
9854,0.7995,0.0,0.1001,0.0,0.0405,0.0,0.0,0.0,0.0,0.0,0.0599,0.0,0.0,0.0,0.0,0.0,0.0,0.0,0.0,0.0,1719.15
9855,0.658,0.031,0.0276,0.1193,0.0086,0.0304,0.0,0.0,0.1178,0.0,0.0066,0.0,0.0,0.0,0.0,0.0,0.0,0.0,0.0,0.0,1263.15
9856,0.0,0.6,0.0,0.0,0.0,0.0,0.0,0.4,0.0,0.0,0.0,0.0,0.0,0.0,0.0,0.0,0.0,0.0,0.0,0.0,1158.15
9857,0.705,0.067,0.1009999999999999,0.045,0.06,0.0,0.0,0.0,0.0,0.0,0.022,0.0,0.0,0.0,0.0,0.0,0.0,0.0,0.0,0.0,1604.15
9858,0.71,0.0,0.1159999999999999,0.1305,0.0435,0.0,0.0,0.0,0.0,0.0,0.0,0.0,0.0,0.0,0.0,0.0,0.0,0.0,0.0,0.0,1706.15
9859,0.7025000000000001,0.0072,0.0435,0.0707,0.0393,0.0,0.0,0.0316,0.0903,0.0,0.0139,0.0,0.0,0.0,0.0,0.0,0.0,0.0,0.0,0.0,1335.15
9860,0.6629867402651946,0.0,0.0844983100337993,0.0596988060238795,0.0,0.0,0.0402991940161196,0.0847983040339193,0.0369992600147997,0.0302993940121197,0.0,0.0,0.0,0.0,0.0,0.0,0.0,0.0,0.0,0.0,1311.15
9861,0.3,0.0,0.0,0.0,0.0,0.3,0.0,0.0,0.0,0.0,0.0,0.0,0.0,0.0,0.0,0.33,0.0,0.07,0.0,0.0,1602.15
9862,0.3421342134213421,0.0,0.0,0.0,0.349134913491349,0.0,0.0,0.0,0.0,0.3087308730873087,0.0,0.0,0.0,0.0,0.0,0.0,0.0,0.0,0.0,0.0,1668.15
9863,0.6960303969603039,0.0097990200979902,0.1193880611938806,0.0623937606239376,0.0460953904609539,0.0261973802619738,0.0,0.0,0.0,0.0,0.0386961303869613,0.0,0.0,0.0,0.0,0.0,0.0,0.0,0.0,0.0,1503.15
9864,0.66,0.0,0.12,0.05,0.09,0.0,0.0,0.08,0.0,0.0,0.0,0.0,0.0,0.0,0.0,0.0,0.0,0.0,0.0,0.0,1482.15
9865,0.6,0.0,0.0,0.0,0.0,0.0,0.4,0.0,0.0,0.0,0.0,0.0,0.0,0.0,0.0,0.0,0.0,0.0,0.0,0.0,1383.15
9866,0.9083,0.0,0.0124,0.0,0.0,0.0,0.0,0.0,0.0793,0.0,0.0,0.0,0.0,0.0,0.0,0.0,0.0,0.0,0.0,0.0,1633.15
9867,0.3806,0.2935999999999999,0.0,0.0,0.0,0.3258,0.0,0.0,0.0,0.0,0.0,0.0,0.0,0.0,0.0,0.0,0.0,0.0,0.0,0.0,1271.15
9868,0.6527,0.0,0.0,0.1977,0.0,0.0,0.0,0.0,0.1496,0.0,0.0,0.0,0.0,0.0,0.0,0.0,0.0,0.0,0.0,0.0,1383.15
9869,0.0,0.488,0.0,0.0,0.0,0.0,0.488,0.0,0.0,0.0,0.0,0.0,0.0,0.0,0.024,0.0,0.0,0.0,0.0,0.0,1113.15
9870,0.0,0.0,0.0,0.0,0.0,0.0,0.0,0.0,0.0,0.0,0.0,0.645,0.0,0.0,0.0,0.0,0.355,0.0,0.0,0.0,992.15
9871,0.6571657165716571,0.0,0.0,0.0,0.0,0.0714071407140714,0.0,0.2714271427142714,0.0,0.0,0.0,0.0,0.0,0.0,0.0,0.0,0.0,0.0,0.0,0.0,1075.15
9872,0.48,0.0,0.1,0.0,0.0,0.42,0.0,0.0,0.0,0.0,0.0,0.0,0.0,0.0,0.0,0.0,0.0,0.0,0.0,0.0,1565.15
9873,0.2142,0.3615,0.0,0.0,0.0,0.0,0.0,0.0,0.0,0.0088,0.0,0.0,0.0,0.1159,0.1939,0.0,0.0,0.0928,0.0,0.0,1523.15
9874,0.64,0.0,0.0,0.0,0.0,0.33,0.0,0.0,0.0,0.03,0.0,0.0,0.0,0.0,0.0,0.0,0.0,0.0,0.0,0.0,1647.15
9875,0.6679,0.0,0.0,0.0,0.0,0.0,0.3321,0.0,0.0,0.0,0.0,0.0,0.0,0.0,0.0,0.0,0.0,0.0,0.0,0.0,1307.15
9876,0.6480351964803519,0.0,0.0911908809119088,0.0,0.1601839816018398,0.0,0.0503949605039496,0.0,0.0,0.0501949805019498,0.0,0.0,0.0,0.0,0.0,0.0,0.0,0.0,0.0,0.0,1372.15
9877,0.5822999999999999,0.0,0.1766,0.0,0.0,0.0,0.0,0.2410999999999999,0.0,0.0,0.0,0.0,0.0,0.0,0.0,0.0,0.0,0.0,0.0,0.0,1548.15
9878,0.0,0.6,0.0,0.0,0.0,0.4,0.0,0.0,0.0,0.0,0.0,0.0,0.0,0.0,0.0,0.0,0.0,0.0,0.0,0.0,1286.15
9879,0.66,0.0,0.136,0.102,0.102,0.0,0.0,0.0,0.0,0.0,0.0,0.0,0.0,0.0,0.0,0.0,0.0,0.0,0.0,0.0,1598.15
9880,0.0,0.0,0.0,0.0,0.1768823117688231,0.0,0.0,0.0,0.4682531746825317,0.0,0.0,0.0,0.0,0.0,0.0,0.0,0.0,0.0,0.3548645135486451,0.0,1375.15
9881,0.6667000000000001,0.0,0.0,0.0,0.0,0.0333,0.0,0.3,0.0,0.0,0.0,0.0,0.0,0.0,0.0,0.0,0.0,0.0,0.0,0.0,1131.15
9882,0.523052305230523,0.0,0.1479147914791479,0.0098009800980098,0.2277227722772277,0.0,0.0,0.0662066206620662,0.0253025302530253,0.0,0.0,0.0,0.0,0.0,0.0,0.0,0.0,0.0,0.0,0.0,1433.15
9883,0.5758575857585758,0.0,0.0,0.1055105510551055,0.3186318631863186,0.0,0.0,0.0,0.0,0.0,0.0,0.0,0.0,0.0,0.0,0.0,0.0,0.0,0.0,0.0,1613.15
9884,0.1105,0.5497,0.04,0.0,0.0,0.2997,0.0,0.0,0.0,0.0,0.0,0.0,0.0,0.0,0.0,0.0,0.0,0.0,0.0,0.0,1122.15
9885,0.7279000000000001,0.0,0.0,0.0,0.1175,0.0,0.0,0.1546,0.0,0.0,0.0,0.0,0.0,0.0,0.0,0.0,0.0,0.0,0.0,0.0,1249.15
9886,0.4746,0.0,0.0279999999999999,0.1415,0.3559,0.0,0.0,0.0,0.0,0.0,0.0,0.0,0.0,0.0,0.0,0.0,0.0,0.0,0.0,0.0,1593.15
9887,0.5820000000000001,0.0,0.209,0.0,0.128,0.0,0.0,0.0,0.081,0.0,0.0,0.0,0.0,0.0,0.0,0.0,0.0,0.0,0.0,0.0,1705.15
9888,0.6508349165083491,0.0047995200479952,0.0,0.0,0.0,0.0,0.0443955604439556,0.1817818218178182,0.0105989401059894,0.0,0.0,0.0,0.0,0.0,0.0,0.0,0.0,0.1075892410758924,0.0,0.0,1477.15
9889,0.7542,0.0,0.0,0.073,0.0199,0.0,0.0,0.1528999999999999,0.0,0.0,0.0,0.0,0.0,0.0,0.0,0.0,0.0,0.0,0.0,0.0,1308.15
9890,0.6593000000000001,0.0,0.0,0.0728,0.0795,0.0,0.0,0.1884,0.0,0.0,0.0,0.0,0.0,0.0,0.0,0.0,0.0,0.0,0.0,0.0,1213.15
9891,0.0,0.2,0.0,0.0,0.0,0.0,0.0,0.1,0.0,0.0,0.0,0.0,0.0,0.0,0.0,0.0,0.0,0.0,0.0,0.7,862.1500000000001
9892,0.612,0.0,0.1939999999999999,0.0,0.1939999999999999,0.0,0.0,0.0,0.0,0.0,0.0,0.0,0.0,0.0,0.0,0.0,0.0,0.0,0.0,0.0,1777.15
9893,0.3932,0.0,0.0,0.1968,0.41,0.0,0.0,0.0,0.0,0.0,0.0,0.0,0.0,0.0,0.0,0.0,0.0,0.0,0.0,0.0,1725.15
9894,0.5272,0.0,0.1525999999999999,0.0086,0.1722,0.0,0.0,0.0673,0.0538,0.0,0.0,0.0,0.0183,0.0,0.0,0.0,0.0,0.0,0.0,0.0,1423.15
9895,0.4000999999999999,0.0,0.0268,0.2711,0.302,0.0,0.0,0.0,0.0,0.0,0.0,0.0,0.0,0.0,0.0,0.0,0.0,0.0,0.0,0.0,1675.15
9896,0.369,0.0,0.0,0.0,0.0,0.0,0.0,0.0775,0.0,0.0,0.0,0.0,0.0,0.0,0.0,0.0,0.0,0.0,0.5535,0.0,1353.15
9897,0.7889,0.0,0.0,0.0,0.0525,0.0,0.0,0.1585,0.0,0.0,0.0,0.0,0.0,0.0,0.0,0.0,0.0,0.0,0.0,0.0,1503.15
9898,0.6797679767976798,0.1098109810981098,0.1102110211021102,0.0,0.1002100210021002,0.0,0.0,0.0,0.0,0.0,0.0,0.0,0.0,0.0,0.0,0.0,0.0,0.0,0.0,0.0,1443.15
9899,0.7692230776922309,0.0,0.0671932806719328,0.0,0.0,0.0,0.0,0.0,0.1635836416358364,0.0,0.0,0.0,0.0,0.0,0.0,0.0,0.0,0.0,0.0,0.0,1333.15
9900,0.0,0.0,0.0,0.0,0.4498999999999999,0.0,0.0,0.0,0.1622999999999999,0.0,0.0,0.0,0.0,0.0,0.0,0.0,0.0,0.0,0.3878,0.0,1425.15
9901,0.2275227522752275,0.0,0.1699169916991699,0.0,0.4519451945194519,0.0,0.0,0.0,0.0,0.0,0.0,0.0,0.0,0.0,0.0,0.0,0.0,0.0,0.1506150615061506,0.0,1686.15
9902,0.7281000000000001,0.008,0.048,0.0574,0.0223,0.0,0.0,0.06,0.06,0.0,0.0155,0.0,0.0,0.0,0.0,0.0,0.0,0.0,0.0,0.0,1243.15
9903,0.7317,0.0,0.0,0.0,0.0883,0.0,0.0,0.1599,0.0,0.0,0.0,0.0,0.0,0.0,0.0,0.0,0.0,0.0200999999999999,0.0,0.0,1206.15
9904,0.6606,0.0,0.0914999999999999,0.0,0.2085999999999999,0.0,0.0,0.0,0.0,0.0392999999999999,0.0,0.0,0.0,0.0,0.0,0.0,0.0,0.0,0.0,0.0,1501.15
9905,0.0,0.71,0.0,0.0,0.0,0.0,0.0,0.0,0.0,0.0,0.29,0.0,0.0,0.0,0.0,0.0,0.0,0.0,0.0,0.0,1282.15
9906,0.6849,0.0,0.0,0.0,0.0,0.0,0.0444,0.1446,0.0211,0.0,0.0,0.0,0.0,0.0,0.0,0.0,0.0,0.105,0.0,0.0,1413.15
9907,0.66,0.0,0.055,0.08,0.0,0.0,0.085,0.085,0.0,0.0,0.0,0.0,0.0,0.0,0.0,0.01,0.0,0.025,0.0,0.0,1373.15
9908,0.0,0.0,0.0,0.0,0.0,0.0,0.0,0.0,0.0,0.0,0.0,0.913,0.0,0.0,0.0,0.0,0.0,0.0,0.0,0.087,1054.15
9909,0.0743925607439256,0.4651534846515348,0.0,0.0,0.0,0.0254974502549744,0.0,0.008999100089991,0.0,0.1371862813718628,0.0,0.0,0.0,0.0,0.1405859414058594,0.1118888111188881,0.0,0.0362963703629637,0.0,0.0,1188.15
9910,0.7264,0.0,0.0339,0.0,0.0,0.0,0.0,0.1618,0.011,0.0,0.0,0.0,0.0,0.0,0.0,0.0,0.0,0.0561,0.0,0.0,1493.15
9911,0.28,0.0,0.02,0.0,0.0575,0.115,0.0,0.07,0.0,0.0,0.0575,0.0,0.0,0.0,0.0,0.4,0.0,0.0,0.0,0.0,1501.15
9912,0.6377,0.0096,0.1545,0.0215,0.0,0.0,0.0,0.1745,0.0,0.0,0.0,0.0,0.0,0.0,0.0,0.0,0.0,0.0,0.0,0.0,1328.15
9913,0.7373999999999999,0.0,0.0,0.0732,0.0,0.0,0.0,0.1894,0.0,0.0,0.0,0.0,0.0,0.0,0.0,0.0,0.0,0.0,0.0,0.0,1113.15
9914,0.4626537346265373,0.0,0.0,0.0,0.3855614438556143,0.0,0.0,0.0,0.0,0.1517848215178482,0.0,0.0,0.0,0.0,0.0,0.0,0.0,0.0,0.0,0.0,1674.15
9915,0.6099,0.0,0.1497,0.1094,0.0847,0.0176,0.0,0.0,0.0,0.0,0.0,0.0,0.0,0.0,0.0,0.0,0.0,0.0,0.0286,0.0,1493.15
9916,0.6957,0.0,0.0,0.0437,0.1345,0.0,0.0,0.0365,0.0534,0.0,0.0,0.0,0.0,0.0,0.0,0.0,0.0,0.0362,0.0,0.0,1423.15
9917,0.5377000000000001,0.079,0.0127,0.0,0.0904,0.1513,0.0,0.0,0.0,0.0,0.0407,0.0,0.0,0.0,0.0258,0.0398,0.0,0.0223,0.0,0.0,1218.15
9918,0.68,0.025,0.125,0.05,0.09,0.0,0.0,0.0,0.0,0.0,0.0289999999999999,0.0,0.0,0.0,0.0,0.0,0.0,0.0,0.0,0.0,1428.15
9919,0.8828,0.0,0.0,0.0,0.0,0.0,0.0,0.0,0.0,0.0,0.0,0.0,0.0,0.0,0.0,0.1172,0.0,0.0,0.0,0.0,1953.15
9920,0.6485000000000001,0.0047,0.115,0.0469,0.0116,0.0,0.0,0.1503,0.0208,0.0,0.0,0.0,0.0,0.0,0.0,0.0,0.0,0.0,0.0,0.0,1255.15
9921,0.644,0.0779999999999999,0.1159999999999999,0.0539999999999999,0.064,0.0,0.0,0.0,0.0,0.0,0.044,0.0,0.0,0.0,0.0,0.0,0.0,0.0,0.0,0.0,1373.15
