Repository: ychyn/algo_genetique

# algo_genetique
Ce code fait partie de notre mini-projet du MIG Verre 2024. L'objectif du mini-projet est l'obtention d'une composition de verre avec des qualités avantageuses pour une application potentiellement industrielle. 

On utilise l'outil de prediction des propriétés du verre à travers des réseaux de neuronnes codé par Franck Pigeonneau (qui constitue la plus grande partie de ce repo). On a codé l'algorithme génetique qui va, en utilisant ce réseau de neuronnes tenter d'obtenir une composition optimale dont on essaiera la fabrication dans le four situé à l'Ecole des Mines à Sophia Antipolis

File: DataBase/Tliqclean.csv (part 32 of 63)
,SiO2,B2O3,Al2O3,MgO,CaO,BaO,Li2O,Na2O,K2O,ZnO,SrO,PbO,Fe2O3,Y2O3,La2O3,TiO2,GeO2,ZrO2,P2O5,V2O5,Tliq
9922,0.5482,0.0267,0.0152,0.077,0.1379,0.0162,0.0,0.1449,0.0099,0.0,0.024,0.0,0.0,0.0,0.0,0.0,0.0,0.0,0.0,0.0,1336.15
9923,0.53,0.0,0.06,0.14,0.09,0.0,0.04,0.0,0.0,0.08,0.02,0.0,0.0,0.0,0.0279999999999999,0.0,0.0,0.012,0.0,0.0,1413.15
9924,0.6138999999999999,0.1286999999999999,0.0791999999999999,0.0197999999999999,0.0890999999999999,0.0197999999999999,0.0,0.0,0.0,0.0,0.0197999999999999,0.0,0.0,0.0,0.0,0.0197999999999999,0.0,0.0098999999999999,0.0,0.0,1356.15
9925,0.0,0.0,0.0,0.0,0.0,0.0,0.0,0.0,0.0,0.0,0.0,0.9,0.0,0.0,0.0,0.0,0.1,0.0,0.0,0.0,1093.15
9926,0.0,0.05,0.185,0.0,0.0,0.0,0.0,0.387,0.0,0.0,0.0,0.0,0.0,0.0,0.0,0.0,0.0,0.0,0.3779999999999999,0.0,1007.15
9927,0.4,0.0,0.0,0.0,0.0,0.0,0.0,0.35,0.0,0.0,0.0,0.0,0.0,0.0,0.0,0.25,0.0,0.0,0.0,0.0,1228.15
9928,0.27007299270073,0.0,0.1178882111788821,0.1565843415658434,0.4554544545545446,0.0,0.0,0.0,0.0,0.0,0.0,0.0,0.0,0.0,0.0,0.0,0.0,0.0,0.0,0.0,1719.15
9929,0.0,0.5001,0.0,0.0,0.0,0.0,0.0,0.0,0.0,0.4999,0.0,0.0,0.0,0.0,0.0,0.0,0.0,0.0,0.0,0.0,1257.15
9930,0.0,0.065,0.0349,0.125,0.1263,0.2395,0.1247,0.0,0.0,0.0,0.0,0.0,0.0,0.0,0.0,0.0,0.0,0.0,0.2746,0.0,1153.15
9931,0.0,0.6441,0.0,0.0,0.0,0.0,0.0,0.0254,0.3136,0.0,0.0,0.0,0.0,0.0,0.0,0.0,0.0,0.0,0.0,0.0,1023.15
9932,0.15,0.3,0.05,0.0,0.05,0.35,0.0,0.0,0.0,0.05,0.05,0.0,0.0,0.0,0.0,0.0,0.0,0.0,0.0,0.0,1123.15
9933,0.615,0.0,0.0,0.0,0.0,0.175,0.21,0.0,0.0,0.0,0.0,0.0,0.0,0.0,0.0,0.0,0.0,0.0,0.0,0.0,1248.15
9934,0.1421,0.5722,0.0,0.0,0.0,0.0,0.2857,0.0,0.0,0.0,0.0,0.0,0.0,0.0,0.0,0.0,0.0,0.0,0.0,0.0,1145.15
9935,0.4,0.0,0.0,0.0,0.0,0.23,0.0,0.0,0.0,0.0,0.0,0.0,0.0,0.0,0.07,0.3,0.0,0.0,0.0,0.0,1515.15
9936,0.5130486951304869,0.0,0.2204779522047795,0.254974502549745,0.0114988501149885,0.0,0.0,0.0,0.0,0.0,0.0,0.0,0.0,0.0,0.0,0.0,0.0,0.0,0.0,0.0,1769.15
9937,0.6606000000000001,0.0,0.1318,0.1667,0.0,0.0,0.0409,0.0,0.0,0.0,0.0,0.0,0.0,0.0,0.0,0.0,0.0,0.0,0.0,0.0,1625.15
9938,0.5,0.0,0.0677,0.1467999999999999,0.2855,0.0,0.0,0.0,0.0,0.0,0.0,0.0,0.0,0.0,0.0,0.0,0.0,0.0,0.0,0.0,1568.15
9939,0.5992,0.0500999999999999,0.1498,0.0505999999999999,0.0504999999999999,0.0,0.0,0.0997999999999999,0.0,0.0,0.0,0.0,0.0,0.0,0.0,0.0,0.0,0.0,0.0,0.0,1551.15
9940,0.7648764876487649,0.0934093409340934,0.0359035903590359,0.0,0.0146014601460146,0.0066006600660066,0.0,0.0713071307130713,0.0067006700670067,0.0,0.0,0.0,0.0,0.0,0.0,0.0,0.0,0.0,0.0,0.0,1238.15
9941,0.5558,0.0,0.0,0.0,0.2584,0.0,0.0,0.0,0.0,0.1858,0.0,0.0,0.0,0.0,0.0,0.0,0.0,0.0,0.0,0.0,1500.15
9942,0.3345,0.1624,0.0,0.0,0.1748,0.0,0.0,0.3283,0.0,0.0,0.0,0.0,0.0,0.0,0.0,0.0,0.0,0.0,0.0,0.0,1183.15
9943,0.6779999999999999,0.0,0.0825,0.02,0.1985,0.02,0.0,0.0,0.0,0.0,0.0,0.0,0.0,0.0,0.0,0.0,0.0,0.0,0.0,0.0,1463.15
9944,0.5421,0.0,0.0958,0.1481,0.214,0.0,0.0,0.0,0.0,0.0,0.0,0.0,0.0,0.0,0.0,0.0,0.0,0.0,0.0,0.0,1517.15
9945,0.6124,0.0194,0.1061,0.0,0.0241,0.0,0.0,0.1746,0.0144,0.0,0.0,0.0,0.0,0.0,0.0,0.0212,0.0,0.0274,0.0,0.0,1173.15
9946,0.5705,0.0,0.0,0.0,0.0,0.0,0.0,0.4086,0.0,0.0,0.0209,0.0,0.0,0.0,0.0,0.0,0.0,0.0,0.0,0.0,1273.15
9947,0.7014000000000001,0.0,0.1493,0.0,0.0485,0.0,0.0,0.0644,0.0364,0.0,0.0,0.0,0.0,0.0,0.0,0.0,0.0,0.0,0.0,0.0,1608.15
9948,0.5139513951395139,0.0,0.028002800280028,0.1419141914191419,0.3161316131613161,0.0,0.0,0.0,0.0,0.0,0.0,0.0,0.0,0.0,0.0,0.0,0.0,0.0,0.0,0.0,1600.15
9949,0.4952,0.0,0.1702,0.2461,0.0884,0.0,0.0,0.0,0.0,0.0,0.0,0.0,0.0,0.0,0.0,0.0,0.0,0.0,0.0,0.0,1663.15
9950,0.5473,0.1618,0.0463,0.0,0.0,0.2102,0.0277,0.0,0.0,0.0,0.0056,0.0,0.0,0.0,0.0,0.0,0.0,0.0,0.0,0.0,1158.15
9951,0.7151000000000001,0.0,0.0761,0.062,0.006,0.0,0.0,0.1158,0.023,0.0,0.0,0.0,0.0,0.0,0.0,0.0,0.0,0.0,0.0,0.0,1188.15
9952,0.765123487651235,0.0,0.0,0.0,0.0838916108389161,0.0232976702329767,0.0,0.1035896410358964,0.0240975902409759,0.0,0.0,0.0,0.0,0.0,0.0,0.0,0.0,0.0,0.0,0.0,1360.15
9953,0.6679999999999999,0.0236,0.1226,0.0245,0.0,0.0,0.0,0.1485999999999999,0.0105,0.0,0.0,0.0,0.0,0.0,0.0,0.0,0.0,0.0,0.0,0.0,1342.15
9954,0.5574999999999999,0.0758999999999999,0.0861999999999999,0.0686,0.1709999999999999,0.0,0.0308999999999999,0.0098999999999999,0.0,0.0,0.0,0.0,0.0,0.0,0.0,0.0,0.0,0.0,0.0,0.0,1383.15
9955,0.6048395160483951,0.0,0.0231976802319768,0.1701829817018298,0.1953804619538046,0.0,0.0,0.0063993600639936,0.0,0.0,0.0,0.0,0.0,0.0,0.0,0.0,0.0,0.0,0.0,0.0,1602.5500244140626
9956,0.64993500649935,0.0,0.111988801119888,0.0,0.0,0.0,0.1055894410558944,0.111988801119888,0.0,0.0,0.0,0.0,0.0,0.0,0.0,0.0,0.0,0.0204979502049795,0.0,0.0,1152.15
9957,0.0,0.5164,0.0,0.0,0.4836,0.0,0.0,0.0,0.0,0.0,0.0,0.0,0.0,0.0,0.0,0.0,0.0,0.0,0.0,0.0,1421.15
9958,0.0,0.6,0.0,0.1,0.0,0.0,0.0,0.3,0.0,0.0,0.0,0.0,0.0,0.0,0.0,0.0,0.0,0.0,0.0,0.0,916.15
9959,0.5063848084557463,0.0,0.0,0.0,0.3305900822975311,0.0,0.0,0.1627951161465156,0.0,0.0,0.0,0.0,0.0,0.0,0.0,0.0,0.0,0.0,0.0,0.0,1549.15
9960,0.7676,0.0,0.0,0.0,0.0,0.0,0.0,0.1919999999999999,0.0,0.0,0.0,0.0,0.0403999999999999,0.0,0.0,0.0,0.0,0.0,0.0,0.0,1166.15
9961,0.645,0.0,0.12,0.0,0.0,0.0,0.127,0.0579999999999999,0.03,0.0,0.0,0.0,0.0,0.0,0.0,0.0,0.0,0.02,0.0,0.0,1373.15
9962,0.7572,0.0,0.0,0.0,0.0,0.2428,0.0,0.0,0.0,0.0,0.0,0.0,0.0,0.0,0.0,0.0,0.0,0.0,0.0,0.0,1765.15
9963,0.6950000000000001,0.0579,0.1261,0.0101,0.015,0.0,0.0681,0.027,0.0,0.0,0.0,0.0,0.0,0.0,0.0,0.0,0.0,0.0,0.0003,0.0,1413.15
9964,0.8845000000000001,0.0,0.0,0.0,0.0,0.1155,0.0,0.0,0.0,0.0,0.0,0.0,0.0,0.0,0.0,0.0,0.0,0.0,0.0,0.0,1955.15
9965,0.6538065380653806,0.0,0.1637016370163701,0.0975009750097501,0.07010070100701,0.0,0.0,0.0,0.0,0.0,0.01390013900139,0.0,0.0,0.0,0.0,0.0,0.0,0.0,0.0,0.0,1533.15
9966,0.5431999999999999,0.0598,0.0407999999999999,0.0,0.0436,0.141,0.0,0.0,0.0,0.0310999999999999,0.0881999999999999,0.0,0.0,0.0,0.0,0.0368,0.0,0.0131999999999999,0.0023,0.0,1239.15
9967,0.4034,0.0,0.1928,0.065,0.3388,0.0,0.0,0.0,0.0,0.0,0.0,0.0,0.0,0.0,0.0,0.0,0.0,0.0,0.0,0.0,1615.15
9968,0.6551344865513448,0.0094990500949905,0.1357864213578642,0.0228977102289771,0.0,0.0,0.0,0.1744825517448255,0.0,0.0,0.0,0.0,0.0,0.0,0.0,0.0,0.0,0.0,0.0,0.0,1229.15
9969,0.5178,0.0999,0.1452999999999999,0.0,0.0908,0.0,0.0,0.1452999999999999,0.0,0.0,0.0,0.0,0.0,0.0,0.0,0.0,0.0,0.0,0.0,0.0,1208.15
9970,0.7641999999999999,0.0,0.0,0.0,0.0561999999999999,0.0139999999999999,0.0,0.1251999999999999,0.0403999999999999,0.0,0.0,0.0,0.0,0.0,0.0,0.0,0.0,0.0,0.0,0.0,1157.15
9971,0.7395999999999999,0.0382,0.1061999999999999,0.033,0.0118,0.0087,0.0,0.0,0.0,0.0612,0.0,0.0,0.0,0.0,0.0,0.0,0.0,0.0,0.0,0.0,1648.15
9972,0.5,0.0,0.1094,0.1406,0.25,0.0,0.0,0.0,0.0,0.0,0.0,0.0,0.0,0.0,0.0,0.0,0.0,0.0,0.0,0.0,1598.15
9973,0.3481651834816518,0.3370662933706629,0.0,0.0,0.0,0.3147685231476852,0.0,0.0,0.0,0.0,0.0,0.0,0.0,0.0,0.0,0.0,0.0,0.0,0.0,0.0,1270.15
9974,0.6791,0.0405,0.1199,0.0801,0.0,0.0,0.0207,0.0,0.0,0.0397,0.0,0.0,0.0,0.0,0.0,0.0,0.0,0.0,0.0,0.0,1601.15
9975,0.0,0.0,0.0,0.0,0.0,0.0,0.0,0.5,0.0,0.0,0.0,0.25,0.0,0.0,0.0,0.0,0.0,0.0,0.25,0.0,1586.15
9976,0.702029797020298,0.013998600139986,0.0846915308469153,0.0,0.0,0.0,0.0412958704129587,0.0858914108589141,0.0371962803719628,0.0166983301669833,0.0,0.0,0.0,0.0,0.0,0.0170982901709829,0.0,0.0,0.0,0.0,1168.15
9977,0.0426999999999999,0.5733,0.0,0.0,0.0,0.0,0.0,0.0,0.0,0.0787,0.0,0.0,0.0,0.0624,0.1623,0.0,0.0,0.0687,0.0,0.0,1333.15
9978,0.0,0.0,0.0,0.0,0.0,0.0,0.44,0.0,0.0,0.0,0.0,0.0,0.0,0.0,0.0,0.0,0.0,0.0,0.0,0.56,875.1500000000001
9979,0.5727000000000001,0.0911999999999999,0.0134,0.0675,0.0775,0.0292,0.0,0.0774,0.0543,0.0168,0.0,0.0,0.0,0.0,0.0,0.0,0.0,0.0,0.0,0.0,1203.15
9980,0.66,0.09,0.14,0.02,0.05,0.0,0.0,0.0,0.0,0.0,0.04,0.0,0.0,0.0,0.0,0.0,0.0,0.0,0.0,0.0,1593.15
9981,0.6679,0.0,0.0516,0.0,0.0,0.0,0.2805,0.0,0.0,0.0,0.0,0.0,0.0,0.0,0.0,0.0,0.0,0.0,0.0,0.0,1273.15
9982,0.5967701614919254,0.0,0.015999200039998,0.0,0.0,0.0,0.0,0.3081845907704615,0.0,0.0,0.0,0.0,0.0,0.0,0.0,0.0652967351632418,0.0,0.0,0.0,0.0,1093.15
9983,0.7199719971997198,0.0,0.025002500250025,0.0045004500450045,0.1267126712671267,0.0,0.0,0.1215121512151215,0.0,0.0,0.0,0.0,0.0,0.0,0.0,0.0,0.0,0.0,0.0,0.0,1389.15
9984,0.5693430656934307,0.1298870112988701,0.1498850114988501,0.0,0.0,0.0,0.0,0.1498850114988501,0.0,0.0,0.0,0.0,0.0,0.0,0.0,0.0,0.0,0.0,0.0,0.0,1043.15
9985,0.5581441855814419,0.0,0.0,0.0,0.0,0.0,0.0,0.1272872712728727,0.3145685431456854,0.0,0.0,0.0,0.0,0.0,0.0,0.0,0.0,0.0,0.0,0.0,975.15
9986,0.5683,0.0,0.0,0.0,0.0,0.0,0.1352,0.2965,0.0,0.0,0.0,0.0,0.0,0.0,0.0,0.0,0.0,0.0,0.0,0.0,1075.15
9987,0.0484,0.5334000000000001,0.0,0.0,0.0,0.0,0.0,0.0,0.0,0.0545,0.0,0.0,0.0,0.0601,0.1999,0.0,0.0,0.0855,0.0,0.0,1423.15
9988,0.0,0.0,0.0,0.0,0.0,0.0,0.0,0.0,0.0,0.0,0.0,0.83,0.0,0.0,0.0,0.0,0.0,0.0,0.0,0.17,1071.15
9989,0.0,0.0,0.0,0.0,0.0,0.0,0.0,0.0,0.0,0.45,0.0,0.0,0.0,0.0,0.08,0.0,0.0,0.0,0.47,0.0,1538.15
9990,0.5194,0.0753,0.0293,0.0741,0.1304,0.0,0.0,0.1646,0.0069,0.0,0.0,0.0,0.0,0.0,0.0,0.0,0.0,0.0,0.0,0.0,1313.15
9991,0.7117711771177118,0.0,0.1803180318031803,0.0,0.0,0.0,0.0,0.0,0.0,0.0,0.0,0.0,0.0,0.1079107910791078,0.0,0.0,0.0,0.0,0.0,0.0,1692.15
9992,0.0,0.0,0.0,0.0,0.22,0.0,0.0,0.0,0.0,0.0,0.0,0.0,0.0,0.0,0.2232999999999999,0.5567,0.0,0.0,0.0,0.0,1966.15
9993,0.0,0.0,0.0,0.0,0.0,0.0,0.0,0.0319,0.0,0.4681,0.0,0.0,0.0,0.0,0.0,0.0,0.0,0.0,0.5,0.0,1092.15
9994,0.745,0.0,0.0,0.0,0.1072,0.0,0.0,0.1478,0.0,0.0,0.0,0.0,0.0,0.0,0.0,0.0,0.0,0.0,0.0,0.0,1312.15
9995,0.5879,0.0705,0.0,0.0,0.0,0.3415999999999999,0.0,0.0,0.0,0.0,0.0,0.0,0.0,0.0,0.0,0.0,0.0,0.0,0.0,0.0,1550.15
9996,0.58,0.0,0.0,0.0,0.0,0.42,0.0,0.0,0.0,0.0,0.0,0.0,0.0,0.0,0.0,0.0,0.0,0.0,0.0,0.0,1723.15
9997,0.5614,0.0,0.0,0.0,0.0191,0.0241,0.0,0.0306999999999999,0.0201,0.0,0.0,0.3433,0.0,0.0,0.0,0.0,0.0,0.0,0.0,0.0,980.15
9998,0.46,0.0,0.0,0.0,0.0,0.27,0.0,0.0,0.0,0.0,0.0,0.0,0.0,0.0,0.0,0.27,0.0,0.0,0.0,0.0,1566.15
9999,0.0,0.0,0.0,0.0,0.375,0.0,0.125,0.0,0.0,0.0,0.0,0.0,0.0,0.0,0.0,0.0,0.0,0.0,0.5,0.0,1107.15
10000,0.0603,0.5121,0.0,0.0,0.0,0.0,0.0081,0.0,0.0,0.1528999999999999,0.0,0.0,0.0,0.0508,0.1484,0.0,0.0,0.0637,0.0,0.0,1303.15
10001,0.0,0.6241,0.0,0.0,0.0,0.0,0.0,0.0,0.3759,0.0,0.0,0.0,0.0,0.0,0.0,0.0,0.0,0.0,0.0,0.0,1063.15
10002,0.7836,0.0,0.0,0.0,0.0,0.0,0.0,0.1898999999999999,0.0,0.0,0.0,0.0,0.0,0.0,0.0,0.0,0.0,0.0,0.0265,0.0,1223.15
10003,0.7222277772222778,0.0,0.0608939106089391,0.0,0.2168783121687831,0.0,0.0,0.0,0.0,0.0,0.0,0.0,0.0,0.0,0.0,0.0,0.0,0.0,0.0,0.0,1654.849951171875
10004,0.762,0.0,0.0839,0.0538999999999999,0.012,0.0,0.0559,0.02,0.0103,0.0,0.0,0.0,0.0,0.0,0.0,0.0,0.0,0.0,0.0,0.0,1458.15
10005,0.65,0.0,0.0,0.0,0.0,0.05,0.3,0.0,0.0,0.0,0.0,0.0,0.0,0.0,0.0,0.0,0.0,0.0,0.0,0.0,1303.15
10006,0.6661,0.0,0.0,0.0,0.0,0.0,0.0,0.0,0.3339,0.0,0.0,0.0,0.0,0.0,0.0,0.0,0.0,0.0,0.0,0.0,1315.15
10007,0.64,0.0,0.05,0.0,0.13,0.03,0.04,0.06,0.01,0.0,0.0,0.0,0.0,0.0,0.0,0.0,0.0,0.04,0.0,0.0,1353.15
10008,0.57,0.183,0.093,0.154,0.0,0.0,0.0,0.0,0.0,0.0,0.0,0.0,0.0,0.0,0.0,0.0,0.0,0.0,0.0,0.0,1403.15
10009,0.0,0.2,0.0,0.0,0.0,0.2,0.0,0.0,0.0,0.0,0.0,0.3,0.0,0.0,0.0,0.3,0.0,0.0,0.0,0.0,1238.15
10010,0.6681,0.0742999999999999,0.123,0.0245,0.0513,0.0462,0.0,0.0,0.0,0.0,0.0126,0.0,0.0,0.0,0.0,0.0,0.0,0.0,0.0,0.0,1363.15
10011,0.74,0.0,0.091,0.0,0.0,0.0,0.0,0.0,0.0,0.0,0.1689999999999999,0.0,0.0,0.0,0.0,0.0,0.0,0.0,0.0,0.0,1621.15
10012,0.0,0.0,0.0,0.0,0.0,0.4871999999999999,0.0,0.0128,0.0,0.0,0.0,0.0,0.0,0.0,0.0,0.0,0.0,0.0,0.0,0.5,973.15
10013,0.653,0.072,0.114,0.053,0.0279999999999999,0.0,0.0,0.062,0.008,0.009,0.0,0.0,0.0,0.0,0.0,0.0,0.0,0.0,0.0,0.0,1303.15
10014,0.0,0.0,0.0,0.0,0.0,0.0,0.1826,0.0,0.0,0.0,0.0,0.0,0.0,0.0,0.0,0.0,0.8173999999999999,0.0,0.0,0.0,1293.15
10015,0.6689999999999999,0.0,0.0339999999999999,0.036,0.1069999999999999,0.0,0.0,0.1539999999999999,0.0,0.0,0.0,0.0,0.0,0.0,0.0,0.0,0.0,0.0,0.0,0.0,1353.15
10016,0.7979999999999999,0.0,0.0,0.0,0.0,0.0,0.0,0.0,0.2019999999999999,0.0,0.0,0.0,0.0,0.0,0.0,0.0,0.0,0.0,0.0,0.0,1040.15
10017,0.6559999999999999,0.0969999999999999,0.125,0.044,0.02,0.0,0.0,0.0,0.0,0.0,0.0579999999999999,0.0,0.0,0.0,0.0,0.0,0.0,0.0,0.0,0.0,1558.15
10018,0.0,0.5371,0.0,0.0,0.0,0.0,0.4629,0.0,0.0,0.0,0.0,0.0,0.0,0.0,0.0,0.0,0.0,0.0,0.0,0.0,1107.15
10019,0.8095,0.1129,0.0141999999999999,0.0,0.0202,0.0,0.0,0.0,0.0407,0.0,0.0,0.0,0.0,0.0,0.0,0.0,0.0,0.0,0.0,0.0,1253.15
10020,0.6016601660166017,0.0,0.0663066306630663,0.0415041504150415,0.2421242124212421,0.0,0.0,0.01000100010001,0.0,0.0213021302130213,0.0,0.0,0.0,0.0,0.0,0.0171017101710171,0.0,0.0,0.0,0.0,1455.15
10021,0.6701999999999999,0.0,0.0,0.0,0.1711,0.0,0.0,0.1586999999999999,0.0,0.0,0.0,0.0,0.0,0.0,0.0,0.0,0.0,0.0,0.0,0.0,1365.15
10022,0.5298,0.0,0.0986,0.1052,0.1494,0.0,0.0,0.0243,0.0074,0.0,0.0,0.0,0.0376,0.0,0.0,0.0162,0.0,0.0,0.0299,0.0,1493.15
10023,0.0,0.0,0.0,0.0,0.0,0.0,0.0,0.427,0.085,0.0,0.0,0.0,0.0,0.0,0.0,0.0,0.0,0.0,0.488,0.0,858.1500000000001
10024,0.6775,0.0095,0.145,0.0214,0.0,0.0,0.0,0.1444,0.0,0.0,0.0,0.0,0.0,0.0,0.0,0.0,0.0,0.0,0.0,0.0,1487.15
10025,0.5324,0.0438,0.0374,0.0945,0.0788,0.1391,0.0,0.0,0.0,0.0,0.0735,0.0,0.0,0.0,0.0,0.0,0.0,0.0,0.0,0.0,1353.15
10026,0.6816318368163183,0.0081991800819917,0.0736926307369263,0.0547945205479452,0.0,0.0,0.0,0.1628837116288371,0.0187981201879812,0.0,0.0,0.0,0.0,0.0,0.0,0.0,0.0,0.0,0.0,0.0,1163.15
10027,0.617,0.0093,0.1339,0.0645,0.0,0.0,0.0,0.1731,0.0,0.0,0.0,0.0,0.0,0.0,0.0,0.0,0.0,0.0,0.0,0.0,1462.15
10028,0.7972,0.0,0.0,0.1594,0.0,0.0,0.0,0.0,0.0434,0.0,0.0,0.0,0.0,0.0,0.0,0.0,0.0,0.0,0.0,0.0,1693.15
10029,0.6391,0.0093,0.1277,0.0484,0.0,0.0,0.0,0.1732999999999999,0.0,0.0,0.0,0.0,0.0,0.0,0.0,0.0,0.0,0.0,0.0,0.0,1291.15
10030,0.45,0.0,0.0,0.0,0.0,0.25,0.0,0.0,0.0,0.0,0.0,0.0,0.0,0.0,0.0,0.3,0.0,0.0,0.0,0.0,1515.15
10031,0.1567156715671567,0.4045404540454045,0.0,0.0,0.0,0.0,0.0826082608260826,0.0,0.0,0.2987298729872987,0.0,0.0,0.0,0.0,0.0218021802180218,0.0,0.0,0.0194019401940194,0.0,0.0,1263.15
10032,0.0,0.0,0.0,0.0,0.0,0.0,0.0,0.0,0.0,0.0,0.26,0.0,0.0,0.0,0.0,0.0,0.74,0.0,0.0,0.0,1553.15
10033,0.5342,0.0987,0.1126,0.0,0.0982,0.0,0.0,0.1563,0.0,0.0,0.0,0.0,0.0,0.0,0.0,0.0,0.0,0.0,0.0,0.0,1257.15
10034,0.4,0.0,0.0,0.0,0.0,0.0,0.0,0.3,0.0,0.0,0.0,0.0,0.0,0.0,0.0,0.3,0.0,0.0,0.0,0.0,1193.15
10035,0.7025000000000001,0.0072,0.0434,0.0708,0.0327,0.0,0.0,0.0316,0.1003,0.0,0.0105,0.0,0.0,0.0,0.0,0.0,0.0,0.0,0.0,0.0,1308.15
10036,0.8404159584041595,0.0300969903009699,0.0155984401559844,0.0,0.0056994300569943,0.0,0.0,0.046995300469953,0.0064993500649935,0.0546945305469453,0.0,0.0,0.0,0.0,0.0,0.0,0.0,0.0,0.0,0.0,1574.15
10037,0.6990000000000001,0.0,0.15,0.075,0.0,0.0,0.0,0.0,0.0,0.0,0.075,0.0,0.0,0.0,0.0,0.0,0.0,0.0,0.0,0.0,1628.15
10038,0.65,0.0,0.0,0.0,0.02,0.0,0.04,0.15,0.02,0.0,0.0,0.0,0.0,0.0,0.0,0.0,0.0,0.12,0.0,0.0,1500.15
10039,0.66,0.02,0.0,0.0,0.0,0.0,0.0,0.185,0.02,0.0,0.0,0.0,0.0,0.0,0.0,0.0,0.0,0.115,0.0,0.0,1473.15
10040,0.6138202033735615,0.0720906282183316,0.0922880025596672,0.1166848309719736,0.095087638606981,0.0,0.0,0.0,0.0,0.0,0.0,0.0,0.0,0.0,0.0,0.0,0.0,0.0050993370861787,0.0,0.0,1513.15
10041,0.703,0.0139999999999999,0.1119999999999999,0.0,0.105,0.046,0.0,0.0,0.0,0.0,0.0139999999999999,0.0,0.0,0.0,0.0,0.0,0.0,0.0,0.005,0.0,1455.15
10042,0.6990741666500031,0.0,0.0715871143194225,0.0,0.0183966885960527,0.0432922074026675,0.0,0.0273950688876002,0.0320942230398528,0.0,0.0789857825591393,0.0,0.0,0.0,0.0,0.0,0.0,0.0268951588714031,0.0,0.0,1373.15
10043,0.7029929700702993,0.0759992400075999,0.1099989000109998,0.0399996000039999,0.0469995300046999,0.0069999300006999,0.0,0.0,0.0,0.0,0.0169998300016999,0.0,0.0,0.0,0.0,0.0,0.0,0.0,0.0,0.0,1523.15
10044,0.0,0.0,0.1661833816618338,0.0,0.0,0.0,0.0,0.4591540845915408,0.0,0.0,0.0,0.0,0.0,0.0,0.0,0.0,0.0,0.0,0.3746625337466253,0.0,1031.15
10045,0.6693000000000001,0.1133,0.0736,0.0764,0.0503,0.0171,0.0,0.0,0.0,0.0,0.0,0.0,0.0,0.0,0.0,0.0,0.0,0.0,0.0,0.0,1418.15
10046,0.3779886603401898,0.1891943241702749,0.0226993190204293,0.0,0.0,0.0,0.2855914322570323,0.0,0.0,0.0284991450256492,0.0953971380858574,0.0,0.0,0.0,0.0,0.0,0.0,0.0,0.0,0.0,1183.15
10047,0.4650999999999999,0.0,0.0886,0.0,0.3559,0.0,0.0,0.0,0.0,0.0,0.0,0.0,0.0,0.0,0.0,0.0,0.0,0.0,0.0904,0.0,1736.15
10048,0.5825359210486847,0.0,0.0,0.0,0.0296967333593304,0.1184869664336923,0.0,0.1102878683344832,0.0,0.0409954904960454,0.0,0.0507944126146124,0.0,0.0,0.0,0.0312965573786883,0.0,0.0351961284258731,0.0,0.0,1152.15
10049,0.6667000000000001,0.0,0.0,0.0,0.0,0.2,0.0,0.1333,0.0,0.0,0.0,0.0,0.0,0.0,0.0,0.0,0.0,0.0,0.0,0.0,1412.15
10050,0.0,0.0,0.0102989701029897,0.0,0.0,0.0,0.0,0.168983101689831,0.2223777622237776,0.0,0.0504949505049495,0.0,0.0,0.0,0.0,0.1966803319668033,0.0,0.0,0.3393660633936606,0.0,1123.15
10051,0.68,0.0,0.05,0.05,0.03,0.0,0.0,0.13,0.04,0.0,0.0,0.0,0.0,0.0,0.0,0.0,0.0,0.02,0.0,0.0,1273.15
10052,0.6859999999999999,0.0908,0.1144,0.0,0.0523,0.0437,0.0,0.0,0.0,0.0,0.0128,0.0,0.0,0.0,0.0,0.0,0.0,0.0,0.0,0.0,1308.15
10053,0.3191,0.0,0.0,0.0,0.4217,0.0,0.0,0.0,0.0,0.2592,0.0,0.0,0.0,0.0,0.0,0.0,0.0,0.0,0.0,0.0,1723.15
10054,0.6473000000000001,0.0,0.1348,0.0915,0.0837,0.0262,0.0,0.0,0.0070999999999999,0.0,0.0,0.0,0.0,0.0,0.0,0.0,0.0,0.0,0.0094,0.0,1503.15
10055,0.4169,0.1693,0.1079,0.0,0.0,0.0,0.0,0.3059,0.0,0.0,0.0,0.0,0.0,0.0,0.0,0.0,0.0,0.0,0.0,0.0,1103.15
10056,0.6990999999999999,0.0686,0.0771,0.0624,0.0819,0.0,0.0,0.0,0.0,0.0,0.0109,0.0,0.0,0.0,0.0,0.0,0.0,0.0,0.0,0.0,1526.15
10057,0.0,0.0315968403159684,0.1262873712628737,0.1052894710528947,0.0,0.0,0.0,0.0,0.1052894710528947,0.0,0.0,0.0,0.0,0.0,0.0,0.0,0.0,0.0,0.6315368463153684,0.0,1323.15
10058,0.55,0.0,0.09,0.03,0.05,0.0,0.19,0.0,0.0,0.0,0.0,0.0,0.0,0.06,0.0,0.03,0.0,0.0,0.0,0.0,1293.15
10059,0.6800999999999999,0.1147999999999999,0.1046999999999999,0.0096999999999999,0.0805999999999999,0.0,0.0,0.0,0.0,0.0,0.0100999999999999,0.0,0.0,0.0,0.0,0.0,0.0,0.0,0.0,0.0,1408.15
10060,0.6051,0.0,0.0584,0.1641,0.0,0.0302,0.0,0.0426999999999999,0.0492,0.0,0.0447,0.0,0.0,0.0,0.0,0.0,0.0,0.0054,0.0,0.0,1283.15
10061,0.6456000000000001,0.155,0.0994,0.0,0.0991,0.0,0.0,0.0,0.0,0.0,0.0,0.0,0.0,0.0,0.0,0.0,0.0,0.0,0.0,0.0,1333.15
10062,0.4671,0.1780999999999999,0.0343,0.0,0.0426,0.0928,0.0,0.0,0.0,0.0302999999999999,0.0859,0.0,0.0,0.0,0.0,0.0199,0.0,0.049,0.0,0.0,1259.15
10063,0.7081999999999999,0.0,0.0104,0.0088,0.0063,0.0409999999999999,0.0,0.074,0.0637,0.0,0.062,0.0,0.0,0.0,0.0,0.0097,0.0,0.0143,0.0,0.0,1135.15
10064,0.6138,0.0721,0.0923,0.1167,0.0951,0.0,0.0,0.0,0.0,0.0,0.0,0.0,0.0,0.0,0.0,0.0,0.0,0.0051,0.0,0.0,1513.15
10065,0.586,0.0,0.079,0.061,0.2739999999999999,0.0,0.0,0.0,0.0,0.0,0.0,0.0,0.0,0.0,0.0,0.0,0.0,0.0,0.0,0.0,1449.15
10066,0.659,0.005,0.145,0.025,0.0,0.0,0.0,0.165,0.0,0.0,0.0,0.0,0.0,0.0,0.0,0.0,0.0,0.0,0.0,0.0,1295.15
10067,0.4755475547554755,0.207020702070207,0.0,0.0,0.0,0.0,0.0,0.3174317431743174,0.0,0.0,0.0,0.0,0.0,0.0,0.0,0.0,0.0,0.0,0.0,0.0,917.15
10068,0.0998,0.4061,0.0168,0.0,0.1528,0.0,0.086,0.0138,0.0,0.1158,0.0,0.0,0.0,0.0304,0.0552,0.0,0.0,0.0209,0.0,0.0,1203.15
10069,0.69,0.0,0.18,0.0,0.0,0.0,0.0,0.0,0.0,0.0,0.0,0.0,0.0,0.03,0.1,0.0,0.0,0.0,0.0,0.0,1528.15
10070,0.6,0.0,0.078,0.103,0.004,0.0,0.0,0.205,0.01,0.0,0.0,0.0,0.0,0.0,0.0,0.0,0.0,0.0,0.0,0.0,1321.15
10071,0.6697,0.0,0.034,0.1211,0.021,0.0,0.0,0.1542,0.0,0.0,0.0,0.0,0.0,0.0,0.0,0.0,0.0,0.0,0.0,0.0,1313.15
10072,0.9346065393460652,0.0,0.0325967403259674,0.0,0.0,0.0,0.0,0.0327967203279671,0.0,0.0,0.0,0.0,0.0,0.0,0.0,0.0,0.0,0.0,0.0,0.0,1782.15
10073,0.6794999999999999,0.1428999999999999,0.1244999999999999,0.0,0.0244999999999999,0.0179,0.0,0.0,0.0,0.0083999999999999,0.0,0.0,0.0,0.0,0.0,0.0,0.0,0.0,0.0,0.0,1345.15
10074,0.6528999999999999,0.0001,0.0352999999999999,0.0540999999999999,0.0224999999999999,0.0,0.0,0.1475999999999999,0.0077999999999999,0.0343999999999999,0.0,0.0,0.0,0.0,0.0,0.0452999999999999,0.0,0.0,0.0,0.0,1144.15
10075,0.5153,0.0,0.0,0.0,0.3542,0.0,0.0,0.0,0.0,0.0,0.0,0.0,0.0,0.0,0.0,0.1305,0.0,0.0,0.0,0.0,1597.15
10076,0.7202,0.0,0.1065,0.0,0.1144,0.0312,0.0,0.0,0.0,0.0,0.0264,0.0,0.0,0.0,0.0,0.0,0.0,0.0,0.0,0.0,1497.15
10077,0.0501969881807091,0.3278803271803692,0.0,0.0,0.0,0.0,0.0,0.0,0.0,0.5821650700957942,0.0,0.0,0.0,0.0,0.0396976181429114,0.0,0.0,0.0,0.0,0.0,1220.15
10078,0.6697,0.0,0.0102,0.0,0.0,0.0,0.0498,0.0501,0.0501,0.1701,0.0,0.0,0.0,0.0,0.0,0.0,0.0,0.0,0.0,0.0,1173.15
10079,0.669,0.0,0.1251,0.1108,0.0796,0.0,0.0,0.0,0.0,0.0,0.0,0.0,0.0,0.0,0.0,0.0,0.0,0.0155,0.0,0.0,1633.15
10080,0.665,0.0,0.0,0.0,0.015,0.0,0.02,0.15,0.025,0.0,0.0,0.0,0.0,0.0,0.0,0.0,0.0,0.125,0.0,0.0,1582.15
10081,0.6990999999999999,0.0,0.0716,0.0,0.0184,0.0433,0.0,0.0274,0.0321,0.0,0.0789,0.0,0.0,0.0,0.0,0.0,0.0,0.0269,0.0,0.0,1373.15
10082,0.0,0.1572,0.0,0.0,0.0,0.0,0.0,0.0,0.0,0.0,0.0,0.8428,0.0,0.0,0.0,0.0,0.0,0.0,0.0,0.0,928.15
10083,0.0,0.0,0.0,0.0,0.0,0.0,0.0,0.0,0.0,0.5,0.0,0.0,0.0,0.0,0.0,0.0,0.0,0.0,0.5,0.0,1130.15
10084,0.4639999999999999,0.0,0.0,0.0,0.1167,0.0,0.0,0.0,0.4193,0.0,0.0,0.0,0.0,0.0,0.0,0.0,0.0,0.0,0.0,0.0,1338.15
10085,0.5913408659134087,0.042995700429957,0.0360963903609639,0.0,0.0107989201079892,0.1571842815718428,0.0,0.0,0.0,0.0,0.156984301569843,0.0,0.0,0.0,0.0,0.0,0.0,0.0,0.0,0.0,1328.15
10086,0.8217,0.0,0.0944,0.0,0.0,0.0,0.0,0.0839,0.0,0.0,0.0,0.0,0.0,0.0,0.0,0.0,0.0,0.0,0.0,0.0,1403.15
10087,0.5878,0.0,0.0,0.1413,0.1422,0.0,0.0,0.1286999999999999,0.0,0.0,0.0,0.0,0.0,0.0,0.0,0.0,0.0,0.0,0.0,0.0,1475.15
10088,0.0,0.0,0.0,0.0,0.4595,0.0,0.0,0.0,0.2841,0.0,0.0,0.0,0.0,0.0,0.0,0.0,0.0,0.0,0.2564,0.0,1802.15
10089,0.7735386769338465,0.0,0.024301215060753,0.0359017950897544,0.0409020451022551,0.0,0.0,0.1246062303115155,0.0,0.0,0.0,0.0,0.0,0.0,0.0,0.0,0.0,0.0,0.0,0.0,1339.15
10090,0.0,0.0,0.0,0.0,0.0,0.0,0.0,0.425,0.075,0.0,0.0,0.0,0.0,0.0,0.0,0.0,0.0,0.0,0.0,0.5,866.1499999999999
10091,0.663,0.057,0.122,0.041,0.0,0.0,0.0,0.096,0.02,0.0,0.0,0.0,0.0,0.0,0.0,0.0,0.0,0.0,0.0,0.0,1433.15
10092,0.7825217478252174,0.0858914108589141,0.1315868413158684,0.0,0.0,0.0,0.0,0.0,0.0,0.0,0.0,0.0,0.0,0.0,0.0,0.0,0.0,0.0,0.0,0.0,1928.15
10093,0.0,0.8320000000000001,0.0,0.0,0.0,0.0579999999999999,0.0,0.0,0.11,0.0,0.0,0.0,0.0,0.0,0.0,0.0,0.0,0.0,0.0,0.0,1016.15
10094,0.0,0.6429,0.0,0.0,0.0,0.0,0.0,0.3214,0.0,0.0356999999999999,0.0,0.0,0.0,0.0,0.0,0.0,0.0,0.0,0.0,0.0,935.15
10095,0.62,0.0,0.0,0.0,0.0,0.0,0.0,0.0,0.0,0.38,0.0,0.0,0.0,0.0,0.0,0.0,0.0,0.0,0.0,0.0,1884.15
10096,0.0,0.0,0.0,0.0,0.1667,0.0,0.0,0.0,0.0,0.0,0.0,0.0,0.0,0.0,0.0,0.0,0.8333,0.0,0.0,0.0,1523.15
10097,0.7750999999999999,0.1469999999999999,0.0157,0.0,0.0,0.0124999999999999,0.0,0.0289,0.0189999999999999,0.0,0.0,0.0,0.0,0.0,0.0,0.0,0.0,0.0,0.0,0.0,1253.15
10098,0.4709,0.0,0.059,0.0299,0.4402,0.0,0.0,0.0,0.0,0.0,0.0,0.0,0.0,0.0,0.0,0.0,0.0,0.0,0.0,0.0,1655.15
10099,0.7055000000000001,0.0172,0.0329,0.07,0.0324,0.0,0.0,0.0313,0.0993,0.0,0.0104,0.0,0.0,0.0,0.0,0.0,0.0,0.0,0.0,0.0,1183.15
10100,0.4911508849115088,0.1330866913308669,0.0,0.0,0.0,0.0,0.0,0.0553944605539446,0.026997300269973,0.2933706629337066,0.0,0.0,0.0,0.0,0.0,0.0,0.0,0.0,0.0,0.0,1341.15
10101,0.0747,0.6378,0.0,0.0,0.2875,0.0,0.0,0.0,0.0,0.0,0.0,0.0,0.0,0.0,0.0,0.0,0.0,0.0,0.0,0.0,1246.15
10102,0.0,0.0,0.0,0.0,0.0,0.0,0.0,0.125,0.375,0.0,0.0,0.0,0.0,0.0,0.0,0.5,0.0,0.0,0.0,0.0,1110.15
10103,0.6814,0.0,0.0,0.0,0.0511,0.0,0.0,0.2267,0.0,0.0,0.0,0.0,0.0,0.0,0.0,0.0,0.0,0.0,0.0408,0.0,1468.15
10104,0.6629999999999999,0.062,0.114,0.053,0.037,0.0,0.0,0.062,0.008,0.0,0.0,0.0,0.0,0.0,0.0,0.0,0.0,0.0,0.0,0.0,1378.15
10105,0.0,0.6,0.0,0.0,0.0,0.0,0.0,0.0,0.0,0.0,0.0,0.4,0.0,0.0,0.0,0.0,0.0,0.0,0.0,0.0,944.15
10106,0.7837,0.0,0.1139999999999999,0.0,0.0,0.0,0.0,0.0,0.1022999999999999,0.0,0.0,0.0,0.0,0.0,0.0,0.0,0.0,0.0,0.0,0.0,1623.15
10107,0.0,0.0,0.0,0.0,0.2626,0.0,0.0,0.0,0.0,0.0,0.0,0.0,0.0,0.0,0.0,0.7373999999999999,0.0,0.0,0.0,0.0,1869.15
10108,0.0,0.2625,0.0,0.0,0.0,0.0,0.0,0.0,0.0,0.0,0.0,0.7125,0.0,0.0,0.025,0.0,0.0,0.0,0.0,0.0,1375.15
10109,0.7120000000000001,0.0,0.0,0.0,0.0644,0.0,0.0,0.2236,0.0,0.0,0.0,0.0,0.0,0.0,0.0,0.0,0.0,0.0,0.0,0.0,1098.15
10110,0.0,0.0,0.1,0.0,0.3988,0.0,0.0,0.0,0.0,0.0,0.0,0.0,0.0,0.0,0.0,0.0,0.0,0.0,0.5012,0.0,1575.15
10111,0.6,0.0,0.0,0.0,0.0,0.0,0.0,0.4,0.0,0.0,0.0,0.0,0.0,0.0,0.0,0.0,0.0,0.0,0.0,0.0,1216.15
10112,0.6374,0.0,0.1211999999999999,0.1533,0.0881,0.0,0.0,0.0,0.0,0.0,0.0,0.0,0.0,0.0,0.0,0.0,0.0,0.0,0.0,0.0,1500.15
10113,0.6806,0.0797,0.0434,0.0495,0.0,0.0,0.0,0.1318,0.0,0.0138,0.0,0.0,0.0,0.0,0.0,0.0,0.0,0.0,0.0,0.0,1230.15
10114,0.6388,0.0,0.0,0.0,0.0,0.0378,0.0,0.0563,0.0482,0.0,0.0,0.0,0.0,0.0,0.0,0.2184,0.0,0.0,0.0,0.0,1183.15
10115,0.0596059605960596,0.7527752775277528,0.0,0.0,0.0,0.0,0.0,0.1876187618761876,0.0,0.0,0.0,0.0,0.0,0.0,0.0,0.0,0.0,0.0,0.0,0.0,1083.15
10116,0.6174000000000001,0.0355,0.1031,0.1227,0.1213,0.0,0.0,0.0,0.0,0.0,0.0,0.0,0.0,0.0,0.0,0.0,0.0,0.0,0.0,0.0,1458.15
10117,0.7278,0.008,0.048,0.0574,0.0223,0.0,0.0,0.02,0.1003,0.0,0.0155,0.0,0.0,0.0,0.0,0.0,0.0,0.0,0.0,0.0,1268.15
10118,0.0,0.0,0.0,0.0,0.0,0.0,0.518,0.0,0.0,0.0,0.0,0.0,0.0,0.0,0.0,0.0,0.0,0.0,0.482,0.0,922.15
10119,0.7227,0.009,0.0772,0.0906,0.0652,0.0,0.0,0.0,0.0,0.0,0.0353,0.0,0.0,0.0,0.0,0.0,0.0,0.0,0.0,0.0,1603.15
10120,0.3493,0.0,0.0,0.2147,0.436,0.0,0.0,0.0,0.0,0.0,0.0,0.0,0.0,0.0,0.0,0.0,0.0,0.0,0.0,0.0,1903.15
10121,0.0669866026794641,0.533993201359728,0.0,0.0,0.0,0.0,0.0,0.0,0.0,0.0238952209558088,0.0,0.0,0.0,0.0724855028994201,0.1941611677664467,0.0,0.0,0.0900819836032793,0.0,0.0,1423.15
10122,0.2557,0.3311,0.0,0.0,0.0,0.0,0.0,0.4132,0.0,0.0,0.0,0.0,0.0,0.0,0.0,0.0,0.0,0.0,0.0,0.0,1136.15
10123,0.0,0.0,0.0,0.0,0.0,0.1845,0.1664,0.0953,0.0363,0.1158,0.0,0.0,0.0,0.0,0.0,0.0,0.0,0.0,0.3871,0.0,1023.15
10124,0.1698,0.8301999999999999,0.0,0.0,0.0,0.0,0.0,0.0,0.0,0.0,0.0,0.0,0.0,0.0,0.0,0.0,0.0,0.0,0.0,0.0,883.1499999999999
10125,0.63,0.0,0.0579999999999999,0.07,0.055,0.0,0.06,0.02,0.02,0.02,0.018,0.0,0.0,0.017,0.0,0.02,0.0,0.012,0.0,0.0,1363.15
10126,0.0,0.0,0.0,0.0,0.0,0.0,0.0,0.0,0.0582,0.4709,0.0,0.0,0.0,0.0,0.0,0.0,0.0,0.0,0.4709,0.0,994.15
10127,0.6265,0.102,0.1127,0.065,0.0589,0.0,0.0,0.0,0.0344,0.0,0.0,0.0,0.0,0.0,0.0,0.0,0.0,0.0,0.0,0.0,1308.15
10128,0.8000999999999999,0.0,0.1002999999999999,0.0,0.0,0.0,0.0,0.0,0.0,0.0192999999999999,0.0802999999999999,0.0,0.0,0.0,0.0,0.0,0.0,0.0,0.0,0.0,1681.15
10129,0.631,0.0,0.1506,0.1297,0.0489,0.0085,0.0,0.0,0.0,0.024,0.0063,0.0,0.0,0.0,0.0,0.0,0.0,0.0,0.0,0.0,1573.15
10130,0.0,0.8239,0.0,0.0,0.0,0.1761,0.0,0.0,0.0,0.0,0.0,0.0,0.0,0.0,0.0,0.0,0.0,0.0,0.0,0.0,1145.15
10131,0.68,0.0,0.0,0.073,0.0399,0.0,0.0,0.2071,0.0,0.0,0.0,0.0,0.0,0.0,0.0,0.0,0.0,0.0,0.0,0.0,1076.15
10132,0.7142999999999999,0.0,0.1428999999999999,0.0,0.0,0.0,0.0713999999999999,0.0713999999999999,0.0,0.0,0.0,0.0,0.0,0.0,0.0,0.0,0.0,0.0,0.0,0.0,1561.15
10133,0.6612,0.0,0.161,0.1493,0.0,0.0,0.0285,0.0,0.0,0.0,0.0,0.0,0.0,0.0,0.0,0.0,0.0,0.0,0.0,0.0,1664.15
10134,0.6684,0.0001,0.0296,0.0558,0.0561,0.0,0.0381,0.1159999999999999,0.0072,0.0287,0.0,0.0,0.0,0.0,0.0,0.0,0.0,0.0,0.0,0.0,1272.15
10135,0.0,0.0,0.0,0.0,0.3086,0.0,0.0,0.3337,0.0,0.0,0.0,0.0,0.0,0.0,0.0,0.0,0.0,0.0,0.3577,0.0,1101.15
10136,0.4204,0.0,0.159,0.0,0.0,0.0,0.0,0.4206,0.0,0.0,0.0,0.0,0.0,0.0,0.0,0.0,0.0,0.0,0.0,0.0,1568.15
10137,0.3497999999999999,0.0,0.1397,0.1211,0.0496999999999999,0.0,0.0,0.0,0.0,0.0,0.0,0.0,0.0,0.0,0.1202,0.2195,0.0,0.0,0.0,0.0,1398.15
10138,0.6649999999999999,0.064,0.1269999999999999,0.0249999999999999,0.0829999999999999,0.0139999999999999,0.0,0.0,0.0,0.0,0.022,0.0,0.0,0.0,0.0,0.0,0.0,0.0,0.0,0.0,1433.15
10139,0.6694,0.0,0.0076,0.0736,0.1033999999999999,0.021,0.0,0.0291,0.0465,0.0,0.0373,0.0,0.0,0.0,0.0,0.0,0.0,0.0105,0.0,0.0,1365.15
10140,0.8364,0.0,0.1043,0.0,0.0,0.0,0.0,0.0,0.0593,0.0,0.0,0.0,0.0,0.0,0.0,0.0,0.0,0.0,0.0,0.0,1778.15
10141,0.6413,0.0776999999999999,0.1236,0.0503,0.0698,0.0,0.0,0.0,0.0,0.0,0.0373,0.0,0.0,0.0,0.0,0.0,0.0,0.0,0.0,0.0,1373.15
10142,0.445,0.0,0.06,0.14,0.1,0.0,0.08,0.0,0.0,0.09,0.02,0.0,0.0,0.0279999999999999,0.0,0.02,0.0,0.017,0.0,0.0,1413.15
10143,0.6489,0.0,0.1275,0.0484,0.0,0.0,0.0,0.173,0.0,0.0,0.0,0.0,0.0,0.0,0.0,0.0,0.0,0.0,0.0,0.0,1313.15
10144,0.6238,0.0,0.0,0.0849,0.0,0.2913,0.0,0.0,0.0,0.0,0.0,0.0,0.0,0.0,0.0,0.0,0.0,0.0,0.0,0.0,1598.15
10145,0.0309999999999999,0.4388999999999999,0.0,0.0,0.0,0.0,0.0,0.0,0.0,0.4440999999999999,0.0,0.0,0.0,0.0341999999999999,0.0517999999999999,0.0,0.0,0.0,0.0,0.0,1173.15
10146,0.6378,0.0,0.1425,0.2147,0.0,0.0,0.0,0.005,0.0,0.0,0.0,0.0,0.0,0.0,0.0,0.0,0.0,0.0,0.0,0.0,1651.15
10147,0.5172,0.0369,0.1245,0.0218,0.0747,0.0,0.0,0.1841,0.0323,0.0,0.0,0.0,0.0085,0.0,0.0,0.0,0.0,0.0,0.0,0.0,1333.15
10148,0.6172,0.0,0.0,0.2509,0.0,0.1319,0.0,0.0,0.0,0.0,0.0,0.0,0.0,0.0,0.0,0.0,0.0,0.0,0.0,0.0,1608.15
10149,0.667,0.0,0.0,0.0,0.0,0.233,0.1,0.0,0.0,0.0,0.0,0.0,0.0,0.0,0.0,0.0,0.0,0.0,0.0,0.0,1493.15
10150,0.625,0.05,0.005,0.0,0.0,0.0,0.0,0.205,0.0,0.0,0.0,0.0,0.0,0.0,0.0,0.0,0.0,0.115,0.0,0.0,1526.15
10151,0.7728999999999999,0.0,0.0333999999999999,0.0,0.0,0.0,0.0,0.0,0.1936999999999999,0.0,0.0,0.0,0.0,0.0,0.0,0.0,0.0,0.0,0.0,0.0,1113.15
10152,0.4999500049995001,0.0,0.0514948505149485,0.1984801519848015,0.2500749925007499,0.0,0.0,0.0,0.0,0.0,0.0,0.0,0.0,0.0,0.0,0.0,0.0,0.0,0.0,0.0,1603.15
10153,0.684,0.017,0.114,0.065,0.065,0.0,0.0,0.0,0.0,0.0,0.055,0.0,0.0,0.0,0.0,0.0,0.0,0.0,0.0,0.0,1588.15
10154,0.2628999999999999,0.0,0.1333,0.0,0.4847999999999999,0.0,0.0,0.0,0.0,0.0,0.0,0.0,0.0,0.0,0.0,0.0,0.0,0.0,0.119,0.0,1755.15
10155,0.4195,0.0,0.064,0.0,0.4023,0.0,0.0,0.0,0.0,0.0,0.0,0.0,0.0,0.0,0.0,0.0,0.0,0.0,0.1142,0.0,1831.15
10156,0.0,0.0,0.0,0.0,0.0,0.0,0.0,0.28,0.0,0.0,0.0,0.0,0.0,0.0,0.0,0.72,0.0,0.0,0.0,0.0,1398.15
10157,0.1897189718971897,0.0,0.1957195719571957,0.1571157115711571,0.4574457445744574,0.0,0.0,0.0,0.0,0.0,0.0,0.0,0.0,0.0,0.0,0.0,0.0,0.0,0.0,0.0,1741.15
10158,0.5001,0.0,0.1252,0.0,0.0,0.0,0.0,0.0,0.0,0.0,0.0,0.0,0.0,0.0,0.0,0.0,0.0,0.0,0.3747,0.0,1383.15
10159,0.6415,0.0,0.1722999999999999,0.0,0.1258999999999999,0.0602999999999999,0.0,0.0,0.0,0.0,0.0,0.0,0.0,0.0,0.0,0.0,0.0,0.0,0.0,0.0,1682.5500244140626
10160,0.6335000000000001,0.092,0.114,0.063,0.047,0.0,0.0,0.032,0.018,0.0,0.0,0.0,0.0,0.0,0.0,0.0,0.0,0.0,0.0,0.0,1313.15
10161,0.7759999999999999,0.0,0.1119999999999999,0.0,0.105,0.0,0.0,0.0,0.0069999999999999,0.0,0.0,0.0,0.0,0.0,0.0,0.0,0.0,0.0,0.0,0.0,1644.15
10162,0.3,0.0,0.0,0.0,0.0,0.25,0.0,0.0,0.0,0.0,0.0,0.0,0.0,0.0,0.0,0.45,0.0,0.0,0.0,0.0,1533.15
10163,0.65,0.08,0.12,0.03,0.06,0.0,0.0,0.0,0.0,0.0,0.06,0.0,0.0,0.0,0.0,0.0,0.0,0.0,0.0,0.0,1513.15
10164,0.7150000000000001,0.0,0.106,0.0,0.138,0.04,0.0,0.0,0.0,0.0,0.0,0.0,0.0,0.0,0.0,0.0,0.0,0.0,0.0,0.0,1485.15
10165,0.6778271130845234,0.0177007080283211,0.0709028361134445,0.0,0.0310012400496019,0.0373014920596823,0.0,0.0467018680747229,0.0307012280491219,0.0,0.0593023720948837,0.0,0.0,0.0,0.0,0.0,0.0,0.0264010560422416,0.0,0.0,1303.15
10166,0.59,0.0,0.032,0.0,0.092,0.154,0.0,0.0,0.0,0.0,0.0409999999999999,0.0,0.0,0.0,0.01,0.04,0.0,0.023,0.0,0.0,1324.15
10167,0.7854000000000001,0.0944,0.0412999999999999,0.0,0.0,0.0,0.0,0.0626999999999999,0.0149,0.0,0.0,0.0,0.0,0.0,0.0,0.0,0.0,0.0,0.0,0.0,1299.15
10168,0.6620000000000001,0.111,0.096,0.005,0.093,0.0,0.0,0.0,0.0,0.0,0.032,0.0,0.0,0.0,0.0,0.0,0.0,0.0,0.0,0.0,1358.15
10169,0.6378362163783622,0.0,0.0,0.0,0.1046895310468953,0.0,0.0,0.1645835416458354,0.0,0.0,0.0,0.0,0.0,0.0,0.0,0.0928907109289071,0.0,0.0,0.0,0.0,1323.15
10170,0.4864,0.0,0.0,0.0,0.1211999999999999,0.0,0.0,0.0,0.0,0.3924,0.0,0.0,0.0,0.0,0.0,0.0,0.0,0.0,0.0,0.0,1659.15
10171,0.52,0.0,0.0,0.0,0.0,0.06,0.0,0.0,0.0,0.42,0.0,0.0,0.0,0.0,0.0,0.0,0.0,0.0,0.0,0.0,1676.15
10172,0.6552,0.0,0.0197999999999999,0.0,0.0578,0.0576999999999999,0.0,0.1196,0.0,0.0,0.0,0.0,0.0,0.0,0.0,0.0,0.0,0.0899,0.0,0.0,1483.15
10173,0.0,0.0,0.0,0.0,0.0,0.3,0.0,0.0,0.0,0.0,0.0,0.0,0.0,0.0,0.0,0.7,0.0,0.0,0.0,0.0,1632.15
10174,0.738,0.0,0.078,0.0,0.0,0.0,0.083,0.08,0.02,0.0,0.0,0.0,0.0,0.0,0.0,0.0,0.0,0.0,0.0,0.0,1143.15
10175,0.6070607060706071,0.0,0.0,0.0,0.0,0.0,0.0,0.0,0.1106110611061106,0.2774277427742774,0.0,0.0,0.0,0.0,0.0,0.0,0.0,0.0,0.0,0.0,1411.15
10176,0.6901,0.0702,0.1298,0.0202,0.0399,0.0,0.0,0.0,0.0,0.0,0.0498,0.0,0.0,0.0,0.0,0.0,0.0,0.0,0.0,0.0,1573.15
10177,0.632431621581079,0.0,0.1163058152907645,0.1494074703735186,0.0868043402170108,0.0,0.0,0.0,0.0,0.0,0.0,0.0,0.0,0.0142007100355017,0.0,0.0,0.0,0.0,0.0,0.0,1463.15
10178,0.6418,0.0538,0.1524,0.021,0.0096,0.0,0.0809,0.0395,0.0,0.0,0.0,0.0,0.0,0.0,0.0,0.0,0.0,0.0,0.0004,0.0,1388.15
10179,0.0,0.4925,0.0,0.0,0.0,0.0,0.4925,0.0,0.0,0.0,0.0,0.0,0.0,0.0,0.015,0.0,0.0,0.0,0.0,0.0,1115.15
10180,0.7284,0.005,0.1077,0.0171,0.0788,0.045,0.0,0.0,0.0,0.0,0.0167,0.0,0.0,0.0,0.0,0.0,0.0,0.0,0.0,0.0,1491.15
10181,0.7564756475647564,0.0,0.0239023902390239,0.0,0.0,0.0354035403540354,0.0512051205120512,0.0258025802580258,0.0835083508350835,0.0,0.0,0.0237023702370237,0.0,0.0,0.0,0.0,0.0,0.0,0.0,0.0,976.15
10182,0.6374000000000001,0.0,0.0964,0.0759,0.0769,0.0,0.0,0.0353,0.0108,0.0,0.0,0.0,0.0521,0.0,0.0,0.0113,0.0,0.0,0.0016,0.0,1563.15
10183,0.6351,0.0,0.0,0.0352,0.0,0.0,0.3297,0.0,0.0,0.0,0.0,0.0,0.0,0.0,0.0,0.0,0.0,0.0,0.0,0.0,1311.15
10184,0.0,0.0,0.0,0.0,0.0,0.0,0.25,0.0,0.0,0.0,0.0,0.0,0.0,0.0,0.0,0.0,0.0,0.0,0.0,0.75,870.1500000000001
10185,0.5001000000000001,0.0,0.0,0.0,0.0,0.0,0.0,0.2875,0.0,0.0,0.2124,0.0,0.0,0.0,0.0,0.0,0.0,0.0,0.0,0.0,1236.15
10186,0.629118873566207,0.000270008100243,0.0916027480824424,0.0,0.2790083702511075,0.0,0.0,0.0,0.0,0.0,0.0,0.0,0.0,0.0,0.0,0.0,0.0,0.0,0.0,0.0,1473.15
10187,0.5700000000000001,0.2,0.13,0.02,0.0,0.08,0.0,0.0,0.0,0.0,0.0,0.0,0.0,0.0,0.0,0.0,0.0,0.0,0.0,0.0,1287.15
10188,0.694151409401342,0.0892937494375393,0.0147989640725149,0.0,0.0,0.0,0.0,0.0770946033777635,0.0471966962312638,0.0574959752817302,0.0,0.0,0.0,0.0,0.0,0.0,0.0,0.0,0.0,0.0,1185.15
10189,0.5907,0.0,0.2184,0.0,0.0,0.0,0.0,0.1909,0.0,0.0,0.0,0.0,0.0,0.0,0.0,0.0,0.0,0.0,0.0,0.0,1643.15
10190,0.4151415141514151,0.0,0.0,0.2813281328132813,0.0,0.0,0.3035303530353035,0.0,0.0,0.0,0.0,0.0,0.0,0.0,0.0,0.0,0.0,0.0,0.0,0.0,1593.15
10191,0.737063146842658,0.0,0.0240987950602469,0.0609969501524923,0.0629968501574921,0.0,0.0,0.1140942952852357,0.0,0.0,0.0,0.0,0.0,0.0,0.0,0.0,0.0,0.0,0.0,0.0,1333.15
10192,0.7168000000000001,0.0,0.1112,0.0,0.1517,0.0202,0.0,0.0,0.0,0.0,0.0,0.0,0.0,0.0,0.0,0.0,0.0,0.0,0.0,0.0,1539.15
10193,0.1286871312868713,0.5465453454654535,0.0200979902009799,0.0,0.0,0.2487751224877512,0.0297970202979702,0.0200979902009799,0.0,0.0,0.005999400059994,0.0,0.0,0.0,0.0,0.0,0.0,0.0,0.0,0.0,1107.15
10194,0.6181,0.005,0.1678,0.0193,0.0,0.0,0.0721,0.098,0.0,0.0,0.0,0.0,0.0,0.0,0.0,0.0,0.0,0.0,0.0194,0.0,1323.15
10195,0.44,0.0,0.0,0.0,0.0,0.36,0.0,0.0,0.0,0.0,0.0,0.0,0.0,0.0,0.0,0.2,0.0,0.0,0.0,0.0,1695.15
10196,0.6794679467946795,0.0699069906990699,0.0999099909990999,0.0805080508050805,0.0301030103010301,0.0,0.0,0.0,0.0,0.0,0.0401040104010401,0.0,0.0,0.0,0.0,0.0,0.0,0.0,0.0,0.0,1563.15
10197,0.647,0.0516,0.0,0.0,0.0713999999999999,0.0,0.0,0.23,0.0,0.0,0.0,0.0,0.0,0.0,0.0,0.0,0.0,0.0,0.0,0.0,1053.15
10198,0.5022,0.0,0.0,0.0,0.0,0.0,0.4342,0.0,0.0636,0.0,0.0,0.0,0.0,0.0,0.0,0.0,0.0,0.0,0.0,0.0,1389.15
10199,0.7033,0.0,0.1796,0.0,0.0,0.0,0.0,0.1171,0.0,0.0,0.0,0.0,0.0,0.0,0.0,0.0,0.0,0.0,0.0,0.0,1796.15
10200,0.7249,0.0,0.0,0.0,0.0,0.0,0.0,0.2573,0.0,0.0,0.0178,0.0,0.0,0.0,0.0,0.0,0.0,0.0,0.0,0.0,1100.15
10201,0.5875,0.0636,0.0866,0.0,0.2623,0.0,0.0,0.0,0.0,0.0,0.0,0.0,0.0,0.0,0.0,0.0,0.0,0.0,0.0,0.0,1393.15
10202,0.5,0.0,0.08,0.0,0.0,0.42,0.0,0.0,0.0,0.0,0.0,0.0,0.0,0.0,0.0,0.0,0.0,0.0,0.0,0.0,1578.15
10203,0.6183,0.0572,0.0975999999999999,0.0527,0.1396,0.0346,0.0,0.0,0.0,0.0,0.0,0.0,0.0,0.0,0.0,0.0,0.0,0.0,0.0,0.0,1354.15
10204,0.0,0.0,0.1464,0.0,0.0,0.0,0.0,0.2929,0.0,0.2143,0.0,0.0,0.0,0.0,0.0,0.0,0.0,0.0,0.3464,0.0,1241.15
10205,0.81,0.0,0.0,0.0,0.0,0.0,0.0,0.0,0.19,0.0,0.0,0.0,0.0,0.0,0.0,0.0,0.0,0.0,0.0,0.0,1113.15
10206,0.68,0.0,0.07,0.09,0.07,0.0,0.0,0.06,0.0,0.0,0.0,0.0,0.0,0.0,0.0,0.02,0.0,0.01,0.0,0.0,1477.15
10207,0.0,0.0,0.0,0.0,0.0,0.0,0.0,0.0,0.0,0.0,0.375,0.0,0.0,0.0,0.0625,0.0,0.0,0.0,0.5625,0.0,1172.15
10208,0.0,0.0,0.0576942305769423,0.0,0.3812618738126188,0.0,0.0,0.0,0.0,0.0,0.0,0.0,0.0,0.0,0.0,0.0,0.0,0.0,0.561043895610439,0.0,1225.15
10209,0.0,0.0,0.0,0.0,0.0,0.0,0.0,0.0272,0.0,0.0,0.0,0.7228,0.0,0.0,0.0,0.0,0.0,0.0,0.25,0.0,1286.15
10210,0.54,0.0579999999999999,0.04,0.0,0.043,0.144,0.0,0.0,0.0,0.03,0.088,0.0,0.0,0.0,0.0,0.057,0.0,0.0,0.0,0.0,1249.15
10211,0.0,0.6296,0.0,0.0,0.0556,0.0,0.0,0.3148,0.0,0.0,0.0,0.0,0.0,0.0,0.0,0.0,0.0,0.0,0.0,0.0,1009.15
10212,0.0,0.6146,0.0,0.0,0.0,0.3853999999999999,0.0,0.0,0.0,0.0,0.0,0.0,0.0,0.0,0.0,0.0,0.0,0.0,0.0,0.0,1235.15
10213,0.4692,0.0,0.0,0.0,0.2737,0.0,0.0,0.2173,0.0,0.0,0.0,0.0,0.0,0.0,0.0,0.0,0.0,0.0,0.0397,0.0,1418.15
10214,0.6757,0.0,0.0366999999999999,0.0046,0.1271,0.0,0.0,0.1536,0.0,0.0,0.0,0.0,0.0,0.0,0.0,0.0,0.0,0.0,0.0,0.0,1366.15
10215,0.598,0.0133,0.1149,0.1529,0.1209,0.0,0.0,0.0,0.0,0.0,0.0,0.0,0.0,0.0,0.0,0.0,0.0,0.0,0.0,0.0,1488.15
10216,0.0,0.0,0.0,0.0,0.32,0.0,0.0,0.0,0.0,0.0,0.0,0.0,0.08,0.0,0.0,0.0,0.0,0.0,0.6,0.0,1169.15
10217,0.6164000000000001,0.0466,0.1068,0.0917,0.1156,0.0227999999999999,0.0,0.0,0.0,0.0,0.0,0.0,0.0,0.0,0.0,0.0,0.0,0.0,0.0,0.0,1402.15
10218,0.6766323367663234,0.0605939406059394,0.1274872512748725,0.0374962503749625,0.0620937906209379,0.0,0.0,0.0,0.0,0.0,0.0356964303569643,0.0,0.0,0.0,0.0,0.0,0.0,0.0,0.0,0.0,1413.15
10219,0.5367999999999999,0.4632,0.0,0.0,0.0,0.0,0.0,0.0,0.0,0.0,0.0,0.0,0.0,0.0,0.0,0.0,0.0,0.0,0.0,0.0,1083.15
10220,0.6593000000000001,0.0,0.0,0.0,0.0,0.0,0.0,0.2891,0.0,0.0,0.0516,0.0,0.0,0.0,0.0,0.0,0.0,0.0,0.0,0.0,1118.15
10221,0.0,0.0,0.0,0.0,0.4736999999999999,0.0,0.0263,0.0,0.0,0.0,0.0,0.0,0.0,0.0,0.0,0.0,0.0,0.0,0.5,0.0,1214.15
10222,0.0,0.0,0.0,0.0,0.0,0.425,0.0,0.0,0.0,0.0,0.0,0.0,0.0,0.0,0.0,0.0,0.575,0.0,0.0,0.0,1423.15
10223,0.6082391760823918,0.0,0.0964903509649035,0.0976902309769023,0.0,0.0,0.1975802419758024,0.0,0.0,0.0,0.0,0.0,0.0,0.0,0.0,0.0,0.0,0.0,0.0,0.0,1487.15
10224,0.7153,0.0,0.0,0.0,0.1187,0.0,0.0,0.166,0.0,0.0,0.0,0.0,0.0,0.0,0.0,0.0,0.0,0.0,0.0,0.0,1274.15
10225,0.4561,0.0,0.0,0.1416,0.1629,0.0,0.0,0.2394,0.0,0.0,0.0,0.0,0.0,0.0,0.0,0.0,0.0,0.0,0.0,0.0,1397.15
10226,0.6589,0.0,0.1826,0.0,0.1185,0.04,0.0,0.0,0.0,0.0,0.0,0.0,0.0,0.0,0.0,0.0,0.0,0.0,0.0,0.0,1689.15
10227,0.5276,0.0569,0.0389,0.059,0.0409999999999999,0.1509,0.0,0.0,0.0,0.0292,0.0375,0.0,0.0,0.0,0.0,0.0397,0.0,0.0193,0.0,0.0,1228.15
10228,0.0,0.0,0.0,0.0,0.0,0.0,0.0,0.0,0.3475,0.1525,0.0,0.0,0.0,0.0,0.0,0.0,0.0,0.0,0.5,0.0,892.1500000000001
10229,0.0,0.0,0.0,0.0,0.0,0.0,0.0,0.0,0.0,0.36,0.0,0.0,0.0,0.0,0.0,0.0,0.64,0.0,0.0,0.0,1555.15
10230,0.0,0.0407040704070407,0.0667066706670667,0.1405140514051405,0.0,0.1034103410341034,0.0,0.0,0.0,0.0696069606960696,0.0,0.0,0.0,0.0,0.0,0.0425042504250425,0.0,0.0,0.5308530853085309,0.0,1103.15
10231,0.6715268610744429,0.0176007040281611,0.0708028321132845,0.0,0.0309012360494419,0.0282011280451218,0.0,0.0466018640745629,0.0306012240489619,0.0,0.0752030081203248,0.0,0.0,0.0,0.0,0.0,0.0,0.0264010560422416,0.0,0.0,1303.15
10232,0.5343465653434656,0.0575942405759424,0.0393960603939606,0.0,0.0844915508449155,0.1371862813718628,0.0,0.0,0.0,0.0295970402959704,0.0611938806119388,0.0,0.0,0.0,0.0,0.0300969903009699,0.0,0.0260973902609739,0.0,0.0,1221.15
10233,0.6917,0.0,0.1205,0.1469,0.0,0.0,0.0409,0.0,0.0,0.0,0.0,0.0,0.0,0.0,0.0,0.0,0.0,0.0,0.0,0.0,1609.2499755859376
10234,0.6372637263726373,0.0,0.0428042804280428,0.0,0.0,0.0,0.0,0.0,0.3199319931993199,0.0,0.0,0.0,0.0,0.0,0.0,0.0,0.0,0.0,0.0,0.0,1223.15
10235,0.08270082700827,0.5074050740507405,0.0,0.0,0.0,0.0,0.0,0.0,0.0,0.04460044600446,0.0,0.0,0.0,0.05830058300583,0.1921019210192102,0.01850018500185,0.0,0.08720087200872,0.0,0.0,1423.15
10236,0.6485416312531873,0.0,0.0197982181603655,0.0249977502024817,0.1017908388245058,0.0,0.0,0.0487956083952444,0.053495185433311,0.0,0.0583947444729974,0.0,0.0,0.0,0.0,0.0,0.0,0.0435960763531282,0.0,0.0,1433.15
10237,0.61,0.0,0.0,0.0,0.0,0.0,0.39,0.0,0.0,0.0,0.0,0.0,0.0,0.0,0.0,0.0,0.0,0.0,0.0,0.0,1372.15
10238,0.669,0.0,0.0,0.0,0.28,0.0,0.0,0.051,0.0,0.0,0.0,0.0,0.0,0.0,0.0,0.0,0.0,0.0,0.0,0.0,1613.15
10239,0.6338,0.0044,0.0452,0.0381,0.0548,0.0,0.0,0.0805,0.0611,0.0,0.0,0.0808,0.0,0.0,0.0,0.0,0.0,0.0,0.0,0.0,1146.15
