Repository: ychyn/algo_genetique

# algo_genetique
Ce code fait partie de notre mini-projet du MIG Verre 2024. L'objectif du mini-projet est l'obtention d'une composition de verre avec des qualités avantageuses pour une application potentiellement industrielle. 

On utilise l'outil de prediction des propriétés du verre à travers des réseaux de neuronnes codé par Franck Pigeonneau (qui constitue la plus grande partie de ce repo). On a codé l'algorithme génetique qui va, en utilisant ce réseau de neuronnes tenter d'obtenir une composition optimale dont on essaiera la fabrication dans le four situé à l'Ecole des Mines à Sophia Antipolis

File: DataBase/Tliqclean.csv (part 33 of 63)
,SiO2,B2O3,Al2O3,MgO,CaO,BaO,Li2O,Na2O,K2O,ZnO,SrO,PbO,Fe2O3,Y2O3,La2O3,TiO2,GeO2,ZrO2,P2O5,V2O5,Tliq
10240,0.680968096809681,0.0712071207120712,0.0334033403340334,0.0154015401540154,0.021002100210021,0.0,0.0602060206020602,0.045004500450045,0.0329032903290329,0.0228022802280228,0.0,0.0,0.0,0.0,0.0,0.0171017101710171,0.0,0.0,0.0,0.0,1173.15
10241,0.5516,0.0,0.0,0.0721,0.2074,0.0,0.0,0.1689,0.0,0.0,0.0,0.0,0.0,0.0,0.0,0.0,0.0,0.0,0.0,0.0,1452.15
10242,0.591858569900107,0.0458967872248942,0.1032927695061345,0.1346905716599838,0.1024928255022148,0.0207985441019128,0.0,0.0,0.0,0.0,0.0,0.0,0.0,0.0,0.0,0.0,0.0,0.0,0.0,0.0,1423.15
10243,0.8,0.0,0.1,0.0,0.02,0.0,0.0,0.0,0.0,0.0,0.08,0.0,0.0,0.0,0.0,0.0,0.0,0.0,0.0,0.0,1701.15
10244,0.6402,0.0579,0.1514,0.0103,0.015,0.0,0.0797,0.0349,0.0,0.0,0.0103,0.0,0.0,0.0,0.0,0.0,0.0,0.0,0.0,0.0,1378.15
10245,0.7084708470847084,0.0,0.0417041704170417,0.0,0.0,0.2498249824982498,0.0,0.0,0.0,0.0,0.0,0.0,0.0,0.0,0.0,0.0,0.0,0.0,0.0,0.0,1562.15
10246,0.6071999999999999,0.0658999999999999,0.1867999999999999,0.0,0.0,0.0,0.0,0.0,0.0,0.0,0.0,0.0,0.0,0.1400999999999999,0.0,0.0,0.0,0.0,0.0,0.0,1575.15
10247,0.541054105410541,0.0279027902790279,0.0095009500950095,0.0241024102410241,0.1346134613461346,0.0211021102110211,0.0,0.1691169116911691,0.0413041304130413,0.0,0.0313031303130313,0.0,0.0,0.0,0.0,0.0,0.0,0.0,0.0,0.0,1305.15
10248,0.6839683968396839,0.0,0.0099009900990099,0.0,0.012001200120012,0.0,0.0,0.1793179317931792,0.0,0.0,0.0,0.0,0.0,0.0,0.0,0.0,0.0,0.1148114811481148,0.0,0.0,1500.15
10249,0.6012,0.0578,0.087,0.0,0.2423999999999999,0.0,0.0,0.0,0.0116,0.0,0.0,0.0,0.0,0.0,0.0,0.0,0.0,0.0,0.0,0.0,1343.15
10250,0.6509999999999999,0.06,0.126,0.04,0.015,0.037,0.0,0.0,0.0,0.0559999999999999,0.015,0.0,0.0,0.0,0.0,0.0,0.0,0.0,0.0,0.0,1563.15
10251,0.658,0.099,0.125,0.047,0.02,0.0,0.0,0.0,0.0,0.0,0.051,0.0,0.0,0.0,0.0,0.0,0.0,0.0,0.0,0.0,1573.15
10252,0.5767,0.11,0.1416,0.0333,0.1077999999999999,0.0,0.0,0.0,0.0,0.0206,0.0,0.0,0.0,0.0,0.0,0.0,0.0,0.0055,0.0,0.0,1523.15
10253,0.6364,0.0,0.0,0.0,0.0,0.0,0.0,0.0909,0.0,0.0,0.0,0.2727,0.0,0.0,0.0,0.0,0.0,0.0,0.0,0.0,1023.15
10254,0.4794,0.0,0.1478,0.0,0.0,0.0,0.0,0.3728,0.0,0.0,0.0,0.0,0.0,0.0,0.0,0.0,0.0,0.0,0.0,0.0,1303.15
10255,0.564,0.0,0.0,0.0,0.436,0.0,0.0,0.0,0.0,0.0,0.0,0.0,0.0,0.0,0.0,0.0,0.0,0.0,0.0,0.0,1787.15
10256,0.6416358364163585,0.0,0.1723827617238276,0.0,0.125987401259874,0.05999400059994,0.0,0.0,0.0,0.0,0.0,0.0,0.0,0.0,0.0,0.0,0.0,0.0,0.0,0.0,1682.5500244140626
10257,0.0,0.6666333366663334,0.0,0.0,0.0,0.0,0.0,0.2166783321667833,0.1166883311668833,0.0,0.0,0.0,0.0,0.0,0.0,0.0,0.0,0.0,0.0,0.0,941.15
10258,0.6663,0.0,0.1095,0.0,0.0819,0.0,0.0,0.1101999999999999,0.0321,0.0,0.0,0.0,0.0,0.0,0.0,0.0,0.0,0.0,0.0,0.0,1348.15
10259,0.0,0.0,0.0,0.0,0.0,0.0,0.0,0.0,0.1,0.0,0.0,0.0,0.0,0.0,0.0,0.0,0.0,0.0,0.0,0.9,895.1499999999999
10260,0.7794220577942206,0.0,0.0124987501249875,0.0,0.0,0.0,0.0,0.144985501449855,0.0,0.0,0.0614938506149385,0.0,0.0,0.0,0.0,0.0,0.0,0.0,0.0,0.0,1389.15
10261,0.4915491549154915,0.0,0.0942094209420942,0.1769176917691769,0.2373237323732373,0.0,0.0,0.0,0.0,0.0,0.0,0.0,0.0,0.0,0.0,0.0,0.0,0.0,0.0,0.0,1553.15
10262,0.37,0.0,0.0,0.0,0.0,0.0,0.0,0.0,0.0,0.0,0.0,0.63,0.0,0.0,0.0,0.0,0.0,0.0,0.0,0.0,1003.15
10263,0.6143,0.0403,0.1088,0.1098,0.1267,0.0,0.0,0.0,0.0,0.0,0.0,0.0,0.0,0.0,0.0,0.0,0.0,0.0,0.0,0.0,1407.15
10264,0.7935,0.0,0.1134,0.0,0.0,0.0,0.0,0.0,0.0931,0.0,0.0,0.0,0.0,0.0,0.0,0.0,0.0,0.0,0.0,0.0,1573.15
10265,0.6409999999999999,0.039,0.127,0.024,0.0,0.0,0.0,0.138,0.0,0.0,0.0,0.0,0.0,0.0,0.0,0.03,0.0,0.0,0.0,0.0,1363.15
10266,0.0655980320590382,0.5672829815105548,0.0,0.0,0.1685949421517354,0.0,0.0,0.0,0.0,0.072597822065338,0.0,0.0,0.0,0.0,0.109696709098727,0.0,0.0,0.0079997600071997,0.0,0.0,1273.15
10267,0.725,0.0,0.0,0.0,0.0,0.0,0.0,0.175,0.0,0.0,0.0,0.0,0.0,0.0,0.0,0.1,0.0,0.0,0.0,0.0,1348.15
10268,0.6323632363236322,0.0055005500550055,0.0429042904290429,0.0,0.219021902190219,0.018001800180018,0.0,0.0176017601760176,0.0109010901090109,0.0537053705370537,0.0,0.0,0.0,0.0,0.0,0.0,0.0,0.0,0.0,0.0,1503.15
10269,0.3596999999999999,0.0,0.106,0.1489,0.3853999999999999,0.0,0.0,0.0,0.0,0.0,0.0,0.0,0.0,0.0,0.0,0.0,0.0,0.0,0.0,0.0,1682.15
10270,0.7369,0.0,0.0,0.0,0.1067,0.0,0.0,0.1564,0.0,0.0,0.0,0.0,0.0,0.0,0.0,0.0,0.0,0.0,0.0,0.0,1247.15
10271,0.78,0.0,0.1,0.0,0.0,0.0,0.0,0.0,0.0,0.0,0.12,0.0,0.0,0.0,0.0,0.0,0.0,0.0,0.0,0.0,1632.15
10272,0.5540999999999999,0.124,0.0363,0.0688,0.066,0.0,0.0,0.1443,0.0065,0.0,0.0,0.0,0.0,0.0,0.0,0.0,0.0,0.0,0.0,0.0,1200.15
10273,0.49,0.0,0.21,0.25,0.05,0.0,0.0,0.0,0.0,0.0,0.0,0.0,0.0,0.0,0.0,0.0,0.0,0.0,0.0,0.0,1673.15
10274,0.6534,0.0416,0.1251,0.0227999999999999,0.0,0.0,0.0,0.1549,0.0,0.0,0.0,0.0,0.0,0.0,0.0,0.0,0.0,0.0,0.0,0.0,1184.15
10275,0.6154000000000002,0.05,0.0859,0.0829,0.0829,0.0819,0.0,0.0,0.0,0.0,0.0,0.0,0.0,0.0,0.0,0.0,0.0,0.0,0.0,0.0,1398.15
10276,0.2376,0.0,0.1522,0.1232,0.487,0.0,0.0,0.0,0.0,0.0,0.0,0.0,0.0,0.0,0.0,0.0,0.0,0.0,0.0,0.0,1722.15
10277,0.518,0.0,0.0,0.0,0.0,0.0,0.0,0.0,0.482,0.0,0.0,0.0,0.0,0.0,0.0,0.0,0.0,0.0,0.0,0.0,1110.15
10278,0.0,0.755,0.0,0.0,0.0,0.0,0.0,0.0,0.0,0.0,0.245,0.0,0.0,0.0,0.0,0.0,0.0,0.0,0.0,0.0,1250.15
10279,0.662,0.0,0.2025,0.0,0.0,0.0,0.0,0.1355,0.0,0.0,0.0,0.0,0.0,0.0,0.0,0.0,0.0,0.0,0.0,0.0,1808.15
10280,0.6720999999999999,0.0987,0.0972,0.0049,0.0943,0.0,0.0,0.0,0.0,0.0,0.0319,0.0,0.0,0.0,0.0,0.0,0.0,0.0,0.0,0.0,1353.15
10281,0.6360636063606361,0.0047004700470047,0.1355135513551355,0.0328032803280328,0.0118011801180118,0.0,0.0,0.1622162216221622,0.0147014701470147,0.0,0.0,0.0,0.0,0.0,0.0,0.0,0.0,0.0,0.0,0.0,1372.15
10282,0.0,0.5,0.0,0.0,0.0,0.0,0.5,0.0,0.0,0.0,0.0,0.0,0.0,0.0,0.0,0.0,0.0,0.0,0.0,0.0,1073.15
10283,0.6647,0.0,0.0,0.1415,0.1017,0.0,0.0,0.092,0.0,0.0,0.0,0.0,0.0,0.0,0.0,0.0,0.0,0.0,0.0,0.0,1500.15
10284,0.3463346334633463,0.0,0.0567056705670567,0.1434143414341434,0.4535453545354535,0.0,0.0,0.0,0.0,0.0,0.0,0.0,0.0,0.0,0.0,0.0,0.0,0.0,0.0,0.0,1736.15
10285,0.5983999999999999,0.0,0.0312999999999999,0.0197999999999999,0.0212999999999999,0.0512999999999999,0.0,0.0,0.0,0.0819999999999999,0.0,0.1958999999999999,0.0,0.0,0.0,0.0,0.0,0.0,0.0,0.0,1122.15
10286,0.6393,0.0,0.0,0.0,0.0,0.0,0.1835999999999999,0.1771,0.0,0.0,0.0,0.0,0.0,0.0,0.0,0.0,0.0,0.0,0.0,0.0,1128.15
10287,0.7308,0.0,0.0,0.0,0.0751,0.0,0.0,0.1941,0.0,0.0,0.0,0.0,0.0,0.0,0.0,0.0,0.0,0.0,0.0,0.0,1122.15
10288,0.6923,0.0,0.0,0.0,0.0644,0.0,0.0,0.2432,0.0,0.0,0.0,0.0,0.0,0.0,0.0,0.0,0.0,0.0,0.0,0.0,1083.15
10289,0.6499649964996499,0.0801080108010801,0.1026102610261026,0.0,0.0995099509950994,0.0318031803180318,0.0,0.0,0.0,0.0,0.0336033603360336,0.0,0.0,0.0,0.0,0.0,0.0,0.0,0.0,0.0,1333.15
10290,0.0,0.0,0.0,0.0,0.0,0.0,0.0,0.0,0.0,0.0,0.04,0.0,0.0,0.0,0.0,0.0,0.96,0.0,0.0,0.0,1548.15
10291,0.0,0.0,0.0,0.0,0.0,0.0,0.27,0.0,0.0,0.0,0.0,0.0,0.0,0.0,0.0,0.73,0.0,0.0,0.0,0.0,1579.15
10292,0.591,0.0,0.2153,0.0,0.0,0.0,0.0,0.0,0.1937,0.0,0.0,0.0,0.0,0.0,0.0,0.0,0.0,0.0,0.0,0.0,1903.15
10293,0.2905,0.0,0.2092,0.0,0.3752,0.0,0.0,0.0,0.0,0.0,0.0,0.0,0.0,0.0,0.0,0.0,0.0,0.0,0.1251,0.0,1681.15
10294,0.0,0.755,0.0,0.0,0.0,0.0,0.0,0.245,0.0,0.0,0.0,0.0,0.0,0.0,0.0,0.0,0.0,0.0,0.0,0.0,1052.15
10295,0.7411,0.0527,0.02,0.0,0.0,0.0264,0.0,0.0,0.1325,0.0,0.0263,0.0,0.0,0.0,0.0,0.0,0.0,0.0,0.0,0.0,1153.15
10296,0.61,0.0,0.1097,0.0653,0.0,0.0,0.0,0.1444,0.021,0.0,0.0,0.0,0.0,0.0,0.0,0.0395,0.0,0.0101,0.0,0.0,1433.15
10297,0.6296,0.0,0.0124,0.0626,0.0,0.0,0.2954,0.0,0.0,0.0,0.0,0.0,0.0,0.0,0.0,0.0,0.0,0.0,0.0,0.0,1298.15
10298,0.0,0.0,0.05,0.0,0.4569,0.0,0.0,0.0,0.0,0.0,0.0,0.0,0.0,0.0,0.0,0.0,0.0,0.0,0.4931,0.0,1199.15
10299,0.0,0.0,0.0,0.0,0.2592740725927407,0.0,0.0,0.4814518548145186,0.0,0.0,0.0,0.0,0.0,0.0,0.0,0.0,0.0,0.0,0.2592740725927407,0.0,1954.15
10300,0.6222999999999999,0.0653999999999999,0.1147999999999999,0.0483999999999999,0.0,0.0,0.0,0.1468999999999999,0.0,0.0,0.0,0.0,0.0,0.0,0.0,0.0,0.0,0.0,0.0,0.0,1268.15
10301,0.3509,0.0,0.0,0.0,0.0,0.0,0.0,0.0526,0.0,0.0,0.0,0.5965,0.0,0.0,0.0,0.0,0.0,0.0,0.0,0.0,957.15
10302,0.821,0.0,0.072,0.0,0.0,0.0,0.0,0.0,0.107,0.0,0.0,0.0,0.0,0.0,0.0,0.0,0.0,0.0,0.0,0.0,1288.15
10303,0.67,0.0,0.0,0.0,0.025,0.05,0.02,0.1,0.0,0.0,0.025,0.0,0.0,0.0,0.0,0.045,0.0,0.065,0.0,0.0,1323.15
10304,0.5814,0.0,0.1492,0.0602,0.0602,0.0,0.0,0.149,0.0,0.0,0.0,0.0,0.0,0.0,0.0,0.0,0.0,0.0,0.0,0.0,1416.15
10305,0.0,0.0,0.0,0.0,0.0,0.1875,0.0,0.0,0.0,0.0,0.0,0.0,0.0,0.0,0.25,0.5625,0.0,0.0,0.0,0.0,1918.15
10306,0.773,0.0,0.0,0.0,0.0,0.0,0.0,0.2269999999999999,0.0,0.0,0.0,0.0,0.0,0.0,0.0,0.0,0.0,0.0,0.0,0.0,1242.15
10307,0.55,0.0,0.0,0.0,0.0,0.0,0.0,0.3,0.0,0.0,0.0,0.0,0.0,0.0,0.0,0.15,0.0,0.0,0.0,0.0,1113.15
10308,0.0,0.0,0.0,0.0,0.0,0.0,0.0,0.0,0.385,0.115,0.0,0.0,0.0,0.0,0.0,0.0,0.0,0.0,0.5,0.0,956.15
10309,0.7120572765634062,0.0873947563146211,0.0143991360518368,0.0,0.0,0.0,0.0,0.0754954702717837,0.04619722816631,0.0562966222026678,0.0,0.0,0.0,0.0,0.0,0.0,0.0,0.0,0.0,0.0,1113.15
10310,0.585,0.05,0.0,0.0,0.0,0.0,0.0,0.215,0.0,0.0,0.0,0.0,0.0,0.0,0.0,0.0,0.0,0.12,0.03,0.0,1400.15
10311,0.5,0.0,0.0,0.0,0.375,0.125,0.0,0.0,0.0,0.0,0.0,0.0,0.0,0.0,0.0,0.0,0.0,0.0,0.0,0.0,1552.15
10312,0.6178,0.0,0.1584,0.0,0.0,0.0,0.0,0.1698,0.0,0.0,0.0,0.0,0.0,0.0,0.0,0.0,0.0,0.0,0.053,0.0,1263.15
10313,0.7070292970702929,0.1007899210078992,0.0947905209479052,0.0124987501249875,0.0668933106689331,0.0,0.0,0.0,0.0,0.0,0.012998700129987,0.0,0.0,0.0,0.0,0.0,0.0,0.0,0.0,0.0,1413.15
10314,0.633,0.047,0.136,0.073,0.015,0.0,0.062,0.0,0.028,0.0,0.0,0.0,0.0,0.0,0.0,0.0,0.0,0.005,0.0,0.0,1427.15
10315,0.6737000000000001,0.0123,0.0902,0.0913,0.0327999999999999,0.0,0.0327999999999999,0.0297,0.0,0.0,0.0,0.0,0.0,0.0,0.0,0.0306999999999999,0.0,0.0,0.0,0.0,1469.2499755859376
10316,0.0,0.4545454545454545,0.0,0.0,0.0,0.4545454545454545,0.0,0.0909090909090909,0.0,0.0,0.0,0.0,0.0,0.0,0.0,0.0,0.0,0.0,0.0,0.0,1237.15
10317,0.725,0.0,0.138,0.0,0.025,0.0,0.0,0.0,0.1119999999999999,0.0,0.0,0.0,0.0,0.0,0.0,0.0,0.0,0.0,0.0,0.0,1726.15
10318,0.67,0.005,0.145,0.08,0.075,0.0,0.0,0.0,0.0,0.0,0.025,0.0,0.0,0.0,0.0,0.0,0.0,0.0,0.0,0.0,1573.15
10319,0.7481,0.0,0.0,0.0,0.0,0.0,0.0,0.0707,0.1812,0.0,0.0,0.0,0.0,0.0,0.0,0.0,0.0,0.0,0.0,0.0,940.15
10320,0.585,0.0,0.05,0.017,0.045,0.186,0.0,0.0,0.0,0.0,0.1169999999999999,0.0,0.0,0.0,0.0,0.0,0.0,0.0,0.0,0.0,1443.15
10321,0.5315,0.0422,0.0,0.0,0.0,0.0,0.1775,0.0475,0.0,0.1767,0.0,0.0,0.0,0.0,0.0,0.0,0.0,0.0,0.0132,0.0,1206.15
10322,0.6456000000000001,0.0,0.079,0.0819999999999999,0.0,0.0,0.0,0.1823999999999999,0.0106,0.0,0.0,0.0,0.0,0.0,0.0,0.0,0.0,0.0,0.0,0.0,1113.15
10323,0.831,0.0,0.0,0.0,0.0,0.0,0.0,0.0,0.1689999999999999,0.0,0.0,0.0,0.0,0.0,0.0,0.0,0.0,0.0,0.0,0.0,1208.15
10324,0.625,0.0,0.062,0.0463,0.2387,0.0,0.016,0.0,0.0,0.0,0.0,0.0,0.0,0.0,0.0,0.012,0.0,0.0,0.0,0.0,1470.15
10325,0.6577,0.0810999999999999,0.1038,0.0,0.0818,0.0391,0.0,0.0,0.0,0.0,0.0341,0.0,0.0,0.0,0.0,0.0,0.0,0.0,0.0,0.0,1328.15
10326,0.6799679967996799,0.0403040304030403,0.1298129812981298,0.0796079607960796,0.0,0.0,0.0201020102010201,0.0,0.0,0.0403040304030403,0.0,0.0,0.0,0.0,0.0,0.0,0.0,0.0,0.0,0.0,1628.15
10327,0.6709999999999999,0.01,0.13,0.091,0.033,0.0,0.0,0.0,0.0,0.0,0.065,0.0,0.0,0.0,0.0,0.0,0.0,0.0,0.0,0.0,1558.15
10328,0.583,0.0,0.049,0.01,0.0579999999999999,0.2,0.0,0.0,0.0,0.0,0.1,0.0,0.0,0.0,0.0,0.0,0.0,0.0,0.0,0.0,1370.65
10329,0.6819999999999999,0.0,0.1589999999999999,0.0,0.144,0.0,0.0,0.0,0.0149999999999999,0.0,0.0,0.0,0.0,0.0,0.0,0.0,0.0,0.0,0.0,0.0,1723.15
10330,0.0,0.68,0.0,0.0,0.0,0.0,0.0,0.32,0.0,0.0,0.0,0.0,0.0,0.0,0.0,0.0,0.0,0.0,0.0,0.0,1017.15
10331,0.488524426221311,0.1332066603330166,0.0097004850242512,0.0,0.0,0.0346017300865043,0.1596079803990199,0.0192009600480023,0.0,0.0448022401120056,0.0416020801040051,0.0,0.0,0.0,0.0,0.0423021151057552,0.0,0.0226011300565028,0.0,0.0,1414.15
10332,0.0,0.0,0.0,0.0,0.0,0.0,0.0,0.47,0.0,0.0,0.0,0.0,0.0,0.0,0.0,0.0,0.0,0.0,0.0,0.53,903.1500000000001
10333,0.625,0.02,0.0,0.0,0.0,0.0,0.0,0.215,0.0,0.0,0.0,0.0,0.0,0.0,0.0,0.0,0.0,0.12,0.02,0.0,1513.15
10334,0.5669,0.0,0.0,0.1992,0.0,0.2339,0.0,0.0,0.0,0.0,0.0,0.0,0.0,0.0,0.0,0.0,0.0,0.0,0.0,0.0,1518.15
10335,0.3033696630336966,0.0,0.0558944105589441,0.1836816318368163,0.4570542945705429,0.0,0.0,0.0,0.0,0.0,0.0,0.0,0.0,0.0,0.0,0.0,0.0,0.0,0.0,0.0,1838.15
10336,0.5846,0.0,0.0,0.2465,0.0,0.1689,0.0,0.0,0.0,0.0,0.0,0.0,0.0,0.0,0.0,0.0,0.0,0.0,0.0,0.0,1593.15
10337,0.4151415141514151,0.0,0.1712171217121712,0.2166216621662166,0.1668166816681668,0.0,0.0,0.0302030203020302,0.0,0.0,0.0,0.0,0.0,0.0,0.0,0.0,0.0,0.0,0.0,0.0,1763.15
10338,0.65,0.0,0.0,0.0,0.0,0.135,0.215,0.0,0.0,0.0,0.0,0.0,0.0,0.0,0.0,0.0,0.0,0.0,0.0,0.0,1223.15
10339,0.6818000000000001,0.038,0.1141,0.016,0.0,0.0,0.0,0.1391,0.01,0.0,0.0,0.0,0.0,0.0,0.0,0.0,0.0,0.0,0.0,0.0,1237.15
10340,0.4226,0.1216,0.0207,0.0,0.0347,0.1656,0.0,0.0,0.0449,0.052,0.0408,0.0,0.0,0.0,0.0,0.0794,0.0,0.0171,0.0,0.0,1297.15
10341,0.6061,0.0982,0.0982,0.0697,0.0589,0.0491,0.0,0.0,0.0,0.0,0.0,0.0,0.0196,0.0,0.0,0.0,0.0,0.0,0.0,0.0,1388.15
10342,0.0,0.0,0.2025999999999999,0.0,0.0,0.0,0.0,0.0,0.0,0.1436999999999999,0.0,0.0,0.0,0.0,0.0,0.0,0.0,0.0,0.6537,0.0,1588.15
10343,0.6507650765076507,0.1351135113511351,0.0922092209220922,0.0,0.0488048804880488,0.049004900490049,0.0,0.0,0.0,0.0241024102410241,0.0,0.0,0.0,0.0,0.0,0.0,0.0,0.0,0.0,0.0,1316.15
10344,0.061,0.751,0.0,0.0,0.0,0.075,0.0,0.019,0.0,0.0,0.0,0.094,0.0,0.0,0.0,0.0,0.0,0.0,0.0,0.0,1076.15
10345,0.6537,0.0,0.0,0.0,0.0,0.0,0.0,0.0,0.0578999999999999,0.0,0.0,0.2883999999999999,0.0,0.0,0.0,0.0,0.0,0.0,0.0,0.0,998.15
10346,0.5413108262165244,0.0475009500190003,0.0414008280165603,0.0,0.0428008560171203,0.1430028600572011,0.0,0.0,0.0,0.0305006100122002,0.0878017560351206,0.0,0.0,0.0,0.0,0.0311006220124402,0.0,0.0343006860137202,0.0,0.0,1237.15
10347,0.7172,0.0,0.0264,0.0,0.0,0.0,0.23,0.0,0.0264,0.0,0.0,0.0,0.0,0.0,0.0,0.0,0.0,0.0,0.0,0.0,1245.15
10348,0.8094190580941906,0.0,0.1003899610038996,0.0,0.0,0.0,0.0,0.0,0.0,0.0,0.0901909809019098,0.0,0.0,0.0,0.0,0.0,0.0,0.0,0.0,0.0,1718.15
10349,0.5889528837692983,0.1098912087033037,0.0067994560435165,0.0,0.0,0.0344972402207823,0.1511879049676025,0.0246980241580673,0.0,0.0102991760659147,0.0361971042316614,0.0,0.0,0.0,0.0153987680985521,0.0,0.0,0.0129989600831933,0.0,0.0,1174.15
10350,0.9122,0.0,0.0438,0.0,0.0,0.0,0.0,0.044,0.0,0.0,0.0,0.0,0.0,0.0,0.0,0.0,0.0,0.0,0.0,0.0,1694.15
10351,0.0,0.61,0.0,0.0,0.0,0.0,0.0,0.39,0.0,0.0,0.0,0.0,0.0,0.0,0.0,0.0,0.0,0.0,0.0,0.0,1135.15
10352,0.0,0.667,0.0,0.0,0.0,0.0,0.0,0.3329999999999999,0.0,0.0,0.0,0.0,0.0,0.0,0.0,0.0,0.0,0.0,0.0,0.0,1015.15
10353,0.7138,0.0201,0.1089,0.0,0.0922,0.0501,0.0,0.0,0.0,0.0,0.0135,0.0,0.0,0.0,0.0,0.0,0.0,0.0,0.0,0.0,1432.15
10354,0.53,0.22,0.15,0.02,0.0,0.08,0.0,0.0,0.0,0.0,0.0,0.0,0.0,0.0,0.0,0.0,0.0,0.0,0.0,0.0,1308.15
10355,0.5128,0.0,0.0163,0.0823,0.0,0.0,0.3886,0.0,0.0,0.0,0.0,0.0,0.0,0.0,0.0,0.0,0.0,0.0,0.0,0.0,1410.15
10356,0.6666333366663334,0.0,0.0,0.0,0.0,0.0,0.0666933306669333,0.2666733326667333,0.0,0.0,0.0,0.0,0.0,0.0,0.0,0.0,0.0,0.0,0.0,0.0,1081.15
10357,0.7137,0.0,0.0,0.0727,0.0794,0.0,0.0,0.1341999999999999,0.0,0.0,0.0,0.0,0.0,0.0,0.0,0.0,0.0,0.0,0.0,0.0,1290.15
10358,0.6564,0.0,0.1747,0.1263,0.0,0.0,0.0426,0.0,0.0,0.0,0.0,0.0,0.0,0.0,0.0,0.0,0.0,0.0,0.0,0.0,1725.15
10359,0.5393000000000001,0.0582,0.0397,0.0,0.0419,0.1384,0.0,0.0,0.0,0.0299,0.0852,0.0,0.0,0.0,0.0,0.0608,0.0,0.0066,0.0,0.0,1285.15
10360,0.5252,0.0,0.1499999999999999,0.0,0.2800999999999999,0.0,0.0,0.0,0.0,0.0,0.0,0.0,0.0,0.0,0.0,0.0,0.0,0.0,0.0446999999999999,0.0,1657.15
10361,0.3926,0.1867,0.0,0.0,0.4207,0.0,0.0,0.0,0.0,0.0,0.0,0.0,0.0,0.0,0.0,0.0,0.0,0.0,0.0,0.0,1429.15
10362,0.6288,0.0,0.2127,0.0746,0.0399,0.0,0.0,0.0,0.0,0.0,0.0338,0.0,0.0,0.0,0.0,0.0,0.0,0.0,0.0,0.0,1573.15
10363,0.7068,0.0407999999999999,0.0,0.0,0.1031999999999999,0.0,0.0,0.1491999999999999,0.0,0.0,0.0,0.0,0.0,0.0,0.0,0.0,0.0,0.0,0.0,0.0,1228.15
10364,0.4563,0.0,0.0,0.0,0.0,0.0,0.0,0.4564999999999999,0.0,0.0,0.0,0.0,0.0872,0.0,0.0,0.0,0.0,0.0,0.0,0.0,1275.15
10365,0.6912,0.0,0.0,0.0,0.1394999999999999,0.0,0.0,0.1651,0.0,0.0,0.0,0.0,0.0,0.0,0.0,0.0,0.0,0.0,0.0042,0.0,1297.15
10366,0.0,0.0,0.176,0.0,0.148,0.0,0.0,0.0,0.0,0.0,0.0,0.0,0.0,0.0,0.0,0.0,0.0,0.0,0.676,0.0,1587.15
10367,0.601,0.047,0.126,0.088,0.02,0.0,0.072,0.0,0.025,0.0,0.0,0.0,0.0,0.0,0.0,0.02,0.0,0.0,0.0,0.0,1411.15
10368,0.525,0.0,0.0,0.0,0.0,0.0,0.025,0.0,0.45,0.0,0.0,0.0,0.0,0.0,0.0,0.0,0.0,0.0,0.0,0.0,1153.15
10369,0.0,0.4166583341665833,0.0,0.0,0.0,0.4166583341665833,0.0,0.1666833316668333,0.0,0.0,0.0,0.0,0.0,0.0,0.0,0.0,0.0,0.0,0.0,0.0,1099.15
10370,0.5482,0.0,0.0,0.0,0.0,0.0,0.0,0.1954,0.2564,0.0,0.0,0.0,0.0,0.0,0.0,0.0,0.0,0.0,0.0,0.0,1027.15
10371,0.2092999999999999,0.0,0.1632,0.2087999999999999,0.4186999999999999,0.0,0.0,0.0,0.0,0.0,0.0,0.0,0.0,0.0,0.0,0.0,0.0,0.0,0.0,0.0,1804.15
10372,0.3329999999999999,0.0,0.0,0.0,0.0,0.0,0.0,0.0,0.0,0.0,0.0,0.667,0.0,0.0,0.0,0.0,0.0,0.0,0.0,0.0,1019.15
10373,0.6667000000000001,0.0,0.0,0.0,0.0,0.0,0.0,0.3333,0.0,0.0,0.0,0.0,0.0,0.0,0.0,0.0,0.0,0.0,0.0,0.0,1147.15
10374,0.0,0.723,0.0,0.0,0.0,0.0,0.0,0.0,0.2769999999999999,0.0,0.0,0.0,0.0,0.0,0.0,0.0,0.0,0.0,0.0,0.0,1023.15
10375,0.6776000000000001,0.0,0.1043,0.0557,0.0,0.0,0.0,0.1474,0.0,0.0,0.0,0.0,0.0,0.0,0.0,0.0,0.0,0.0,0.0,0.0,1368.15
10376,0.8,0.0,0.1,0.0,0.0,0.07,0.0,0.0,0.0,0.0,0.03,0.0,0.0,0.0,0.0,0.0,0.0,0.0,0.0,0.0,1588.15
10377,0.673,0.072,0.103,0.008,0.0,0.0,0.0,0.133,0.01,0.0,0.0,0.0,0.0,0.0,0.0,0.0,0.0,0.0,0.0,0.0,1215.15
10378,0.5603,0.0,0.2105999999999999,0.2127,0.0,0.0,0.0,0.0,0.0163999999999999,0.0,0.0,0.0,0.0,0.0,0.0,0.0,0.0,0.0,0.0,0.0,1758.15
10379,0.52,0.0,0.08,0.0,0.0,0.4,0.0,0.0,0.0,0.0,0.0,0.0,0.0,0.0,0.0,0.0,0.0,0.0,0.0,0.0,1520.15
10380,0.0,0.8718,0.0,0.0,0.0,0.0,0.0,0.0,0.1282,0.0,0.0,0.0,0.0,0.0,0.0,0.0,0.0,0.0,0.0,0.0,1015.15
10381,0.7345265473452655,0.0378962103789621,0.1054894510548945,0.0572942705729427,0.0,0.0107989201079892,0.0,0.0,0.0,0.0526947305269473,0.0,0.0,0.0,0.0,0.0,0.0,0.0,0.0,0.0,0.0,1673.15
10382,0.7375,0.1208,0.0444,0.0,0.0115,0.0084,0.0,0.0626,0.0137,0.0,0.0,0.0,0.0,0.0,0.0,0.0,0.0,0.0,0.0,0.0,1143.15
10383,0.3928999999999999,0.5448,0.0,0.0,0.0,0.0,0.0,0.0623,0.0,0.0,0.0,0.0,0.0,0.0,0.0,0.0,0.0,0.0,0.0,0.0,950.15
10384,0.0,0.0,0.0,0.0,0.4684468446844684,0.0,0.0,0.0,0.1003100310031002,0.0,0.0,0.0,0.0,0.0,0.0,0.0,0.0,0.0,0.4312431243124311,0.0,1338.15
10385,0.0,0.0,0.0,0.0,0.0,0.0,0.0,0.0,0.0,0.5,0.0,0.0,0.0,0.0,0.0,0.0,0.0,0.0,0.0,0.5,934.15
10386,0.736563171841408,0.0,0.1001949902504874,0.0613969301534923,0.0,0.0,0.0683965801709914,0.0049997500124993,0.0,0.0,0.0,0.0,0.0,0.0,0.0,0.0138993050347482,0.0,0.0064996750162491,0.0025998700064996,0.0,1580.15
10387,0.5878,0.0766,0.0981,0.0,0.1902,0.0,0.0,0.0,0.0,0.0,0.045,0.0,0.0,0.0,0.0,0.0,0.0,0.0,0.0,0.0,1298.15
10388,0.6713671367136713,0.0797079707970797,0.1089108910891089,0.0597059705970597,0.0203020302030203,0.0,0.0,0.0,0.0,0.0,0.06000600060006,0.0,0.0,0.0,0.0,0.0,0.0,0.0,0.0,0.0,1553.15
10389,0.0525,0.6154,0.0,0.0,0.0,0.2214999999999999,0.0,0.0319,0.0,0.0,0.0,0.0787,0.0,0.0,0.0,0.0,0.0,0.0,0.0,0.0,1060.15
10390,0.6657000000000001,0.0641,0.1261,0.048,0.0511,0.031,0.0,0.0,0.0,0.0,0.013,0.0,0.0,0.0,0.0,0.0,0.0,0.0,0.0,0.0,1373.15
10391,0.6788,0.0,0.0,0.0,0.0,0.0,0.0,0.0148,0.3064,0.0,0.0,0.0,0.0,0.0,0.0,0.0,0.0,0.0,0.0,0.0,1273.15
10392,0.557955795579558,0.0654065406540654,0.1021102110211021,0.0485048504850485,0.0,0.0,0.0,0.21002100210021,0.0138013801380138,0.0,0.0,0.0,0.0,0.0,0.0,0.0,0.0,0.0,0.0,0.0,1078.15
10393,0.5221,0.0851,0.0785,0.1252,0.126,0.0,0.0630999999999999,0.0,0.0,0.0,0.0,0.0,0.0,0.0,0.0,0.0,0.0,0.0,0.0,0.0,1355.15
10394,0.754,0.0,0.1214,0.0465,0.0,0.0,0.0,0.0,0.0780999999999999,0.0,0.0,0.0,0.0,0.0,0.0,0.0,0.0,0.0,0.0,0.0,1628.15
10395,0.5413,0.0,0.0,0.0,0.0,0.0,0.0,0.3591,0.0,0.0,0.0,0.0,0.0996,0.0,0.0,0.0,0.0,0.0,0.0,0.0,1105.15
10396,0.7025,0.0072,0.0435,0.0707,0.0393,0.0,0.0,0.0316,0.0902999999999999,0.0,0.0139,0.0,0.0,0.0,0.0,0.0,0.0,0.0,0.0,0.0,1335.15
10397,0.7525000000000001,0.0,0.0951999999999999,0.1202999999999999,0.0,0.0316,0.0,0.0,0.0,0.0,0.0,0.0,0.0,0.0,0.0,0.0,0.0,0.0,0.0,0.0,1627.15
10398,0.7172,0.0198,0.0066,0.0,0.0,0.0,0.23,0.0,0.0264,0.0,0.0,0.0,0.0,0.0,0.0,0.0,0.0,0.0,0.0,0.0,1236.15
10399,0.3881388138813881,0.0,0.196019601960196,0.0,0.4158415841584157,0.0,0.0,0.0,0.0,0.0,0.0,0.0,0.0,0.0,0.0,0.0,0.0,0.0,0.0,0.0,1688.15
10400,0.7809999999999999,0.0,0.1286,0.0,0.0,0.0,0.0,0.0,0.0,0.0,0.0904,0.0,0.0,0.0,0.0,0.0,0.0,0.0,0.0,0.0,1760.15
10401,0.7131000000000001,0.0,0.0,0.0333,0.0946,0.0,0.0,0.0118999999999999,0.1055,0.0,0.0,0.0,0.0,0.0,0.0,0.0,0.0,0.0338,0.0,0.0,1423.15
10402,0.6807680768076807,0.044004400440044,0.1151115111511151,0.016001600160016,0.0,0.0,0.0,0.1431143114311431,0.0,0.0,0.0,0.0,0.0,0.0,0.0,0.0,0.0,0.0,0.0,0.0,1246.15
10403,0.61,0.1,0.1,0.13,0.0,0.06,0.0,0.0,0.0,0.0,0.0,0.0,0.0,0.0,0.0,0.0,0.0,0.0,0.0,0.0,1373.15
10404,0.0,0.0,0.0,0.0,0.0,0.0,0.0,0.3403,0.0,0.1597,0.0,0.0,0.0,0.0,0.0,0.0,0.0,0.0,0.5,0.0,915.15
10405,0.0,0.0,0.0,0.0,0.0,0.0,0.0,0.0,0.0,0.0,0.0,0.632,0.0,0.0,0.0,0.0,0.0,0.0,0.368,0.0,1061.15
10406,0.4,0.0,0.055,0.13,0.135,0.0,0.02,0.0,0.0,0.13,0.05,0.0,0.0,0.0279999999999999,0.0,0.04,0.0,0.012,0.0,0.0,1483.15
10407,0.5788,0.0,0.0,0.0,0.0,0.4211999999999999,0.0,0.0,0.0,0.0,0.0,0.0,0.0,0.0,0.0,0.0,0.0,0.0,0.0,0.0,1712.15
10408,0.6509,0.0,0.0461,0.0143,0.0605999999999999,0.0599,0.0,0.0572,0.033,0.0,0.046,0.0,0.0,0.0,0.0,0.0,0.0,0.0311,0.0,0.0,1388.15
10409,0.661,0.023,0.121,0.04,0.0,0.0,0.0,0.154,0.0,0.0,0.0,0.0,0.0,0.0,0.0,0.0,0.0,0.0,0.0,0.0,1298.15
10410,0.6668999999999999,0.0027,0.0774,0.0611,0.0,0.0,0.0,0.1731,0.0188,0.0,0.0,0.0,0.0,0.0,0.0,0.0,0.0,0.0,0.0,0.0,1153.15
10411,0.6667000000000001,0.0,0.0,0.0,0.0,0.0,0.0,0.3333,0.0,0.0,0.0,0.0,0.0,0.0,0.0,0.0,0.0,0.0,0.0,0.0,1141.15
10412,0.6066,0.0,0.1309,0.065,0.0,0.0,0.0096,0.1479,0.0,0.0,0.0,0.0,0.0,0.0,0.0,0.0,0.0,0.039,0.0,0.0,1416.15
10413,0.5880000000000001,0.0,0.035,0.042,0.071,0.0,0.184,0.019,0.0,0.0,0.0,0.0,0.0,0.0,0.0,0.047,0.0,0.014,0.0,0.0,1274.15
10414,0.0,0.0,0.0,0.0,0.0,0.0,0.0,0.1,0.0,0.0,0.0,0.0,0.0,0.0,0.0,0.0,0.9,0.0,0.0,0.0,1243.15
10415,0.0,0.6198,0.0,0.0,0.0,0.0,0.0,0.0,0.3802,0.0,0.0,0.0,0.0,0.0,0.0,0.0,0.0,0.0,0.0,0.0,1073.15
10416,0.713071307130713,0.0,0.0115011501150114,0.0545054505450545,0.0893089308930892,0.0,0.0,0.1258125812581258,0.0058005800580057,0.0,0.0,0.0,0.0,0.0,0.0,0.0,0.0,0.0,0.0,0.0,1305.15
10417,0.6358635863586358,0.0,0.0969096909690969,0.0,0.2239223922392239,0.0,0.0,0.0,0.0,0.0,0.0,0.0,0.0,0.0,0.0,0.0,0.0,0.0,0.0433043304330433,0.0,1736.15
10418,0.4357999999999999,0.0,0.0981,0.1488,0.3173,0.0,0.0,0.0,0.0,0.0,0.0,0.0,0.0,0.0,0.0,0.0,0.0,0.0,0.0,0.0,1522.15
10419,0.6329,0.0416,0.1252,0.0229,0.0,0.0,0.0,0.1752,0.0,0.0,0.0,0.0,0.0,0.0,0.0,0.0,0.0,0.0,0.0,0.0,1173.15
10420,0.6574,0.0001,0.0363,0.0562999999999999,0.0583,0.0,0.0,0.145,0.0087,0.0379,0.0,0.0,0.0,0.0,0.0,0.0,0.0,0.0,0.0,0.0,1269.15
10421,0.2148785121487851,0.2433756624337566,0.0,0.0,0.0862913708629137,0.0,0.161983801619838,0.0,0.0,0.0594940505949405,0.0,0.0,0.0,0.0356964303569643,0.0383961603839616,0.1363863613638636,0.0,0.0097990200979902,0.0,0.0,1303.15
10422,0.5803,0.0481,0.0921,0.133,0.0717,0.0174,0.0,0.0,0.0,0.0387,0.0,0.018,0.0,0.0,0.0,0.0,0.0,0.0,0.0,0.0,1453.15
10423,0.5371,0.0579,0.0395999999999999,0.0601,0.0,0.1379,0.0,0.0,0.0,0.0,0.1074,0.0,0.0,0.0,0.0,0.0404,0.0,0.0196,0.0,0.0,1256.15
10424,0.7371,0.0,0.0613999999999999,0.0,0.0,0.0,0.0,0.0,0.2014999999999999,0.0,0.0,0.0,0.0,0.0,0.0,0.0,0.0,0.0,0.0,0.0,1353.15
10425,0.6335239771227451,0.0874895012598487,0.0,0.0,0.0,0.101787785465744,0.0,0.0245970483541974,0.0241970963484381,0.0,0.0756909170899491,0.0,0.0,0.0,0.0,0.0428948526176858,0.0,0.0092988841339039,0.0,0.0,1253.15
10426,0.6132,0.0,0.0938,0.0474,0.2045999999999999,0.0,0.0,0.0205999999999999,0.0068,0.0,0.0,0.0,0.0119999999999999,0.0,0.0,0.0,0.0,0.0,0.0,0.0,1483.15
10427,0.6264,0.0,0.12,0.0394,0.0394,0.0,0.0,0.1132,0.0409,0.0,0.0197,0.0,0.0,0.0,0.0,0.0,0.0,0.0,0.0,0.0,1313.15
10428,0.4278427842784278,0.0,0.1444144414441444,0.0,0.0,0.0,0.0,0.4277427742774277,0.0,0.0,0.0,0.0,0.0,0.0,0.0,0.0,0.0,0.0,0.0,0.0,1448.15
10429,0.25,0.0,0.0,0.0,0.0,0.25,0.0,0.0,0.0,0.0,0.0,0.0,0.0,0.0,0.0,0.5,0.0,0.0,0.0,0.0,1575.15
10430,0.7212278772122788,0.0,0.0787921207879212,0.0,0.0,0.0,0.0833916608339166,0.0803919608039196,0.0197980201979802,0.0152984701529847,0.0,0.0,0.0,0.0,0.0,0.0,0.0,0.0,0.0,0.0,1143.15
10431,0.12,0.0,0.0,0.0,0.076,0.1159999999999999,0.0,0.0,0.0,0.0,0.208,0.0,0.0,0.0,0.0,0.2,0.0,0.0,0.28,0.0,1783.15
10432,0.5596,0.0,0.0,0.0,0.2102,0.0,0.0,0.2302,0.0,0.0,0.0,0.0,0.0,0.0,0.0,0.0,0.0,0.0,0.0,0.0,1483.15
10433,0.1754,0.4842,0.1757,0.0,0.0,0.0,0.0353,0.0,0.0,0.0,0.0,0.0,0.0,0.0,0.1294,0.0,0.0,0.0,0.0,0.0,1299.15
10434,0.6120775844831033,0.0754849030193961,0.0293941211757648,0.0742851429714057,0.0762847430513897,0.0,0.0,0.1255748850229954,0.0068986202759448,0.0,0.0,0.0,0.0,0.0,0.0,0.0,0.0,0.0,0.0,0.0,1291.15
10435,0.8094,0.0,0.0,0.0,0.0,0.0,0.0,0.1906,0.0,0.0,0.0,0.0,0.0,0.0,0.0,0.0,0.0,0.0,0.0,0.0,1418.15
10436,0.6397639763976398,0.1091109110911091,0.0074007400740074,0.0,0.0,0.0135013501350135,0.1576157615761576,0.0253025302530253,0.0,0.0185018501850185,0.0145014501450145,0.0,0.0,0.0,0.0143014301430143,0.0,0.0,0.0,0.0,0.0,1175.15
10437,0.6137386261373863,0.0,0.191980801919808,0.1663833616638336,0.0,0.0,0.0,0.0,0.0,0.0,0.0,0.0,0.0,0.0,0.0,0.0,0.0,0.0,0.0278972102789721,0.0,1673.15
10438,0.0,0.0,0.0,0.0,0.0,0.0,0.5238,0.0,0.0,0.0,0.0,0.0,0.0,0.0,0.0,0.0,0.0,0.0,0.4761999999999999,0.0,918.15
10439,0.6733,0.0813,0.1253999999999999,0.0248,0.0518,0.0434,0.0,0.0,0.0,0.0,0.0,0.0,0.0,0.0,0.0,0.0,0.0,0.0,0.0,0.0,1363.15
10440,0.5018,0.0,0.0,0.0,0.0,0.0,0.0,0.4982,0.0,0.0,0.0,0.0,0.0,0.0,0.0,0.0,0.0,0.0,0.0,0.0,1359.15
10441,0.592,0.0,0.004,0.0949999999999999,0.1539999999999999,0.0,0.0,0.032,0.0329999999999999,0.0429999999999999,0.0,0.0,0.0,0.0,0.0,0.0,0.0,0.0469999999999999,0.0,0.0,1573.15
10442,0.0,0.7637999999999999,0.0,0.0,0.0,0.0,0.0,0.0,0.2362,0.0,0.0,0.0,0.0,0.0,0.0,0.0,0.0,0.0,0.0,0.0,1125.15
10443,0.6942305769423058,0.0,0.0654934506549345,0.1668833116688331,0.0102989701029897,0.0,0.057994200579942,0.0050994900509949,0.0,0.0,0.0,0.0,0.0,0.0,0.0,0.0,0.0,0.0,0.0,0.0,1596.15
10444,0.0613,0.4231,0.0,0.0,0.0,0.0,0.0,0.0,0.0,0.3747999999999999,0.0,0.0,0.0,0.0,0.1195,0.0,0.0,0.0213,0.0,0.0,1243.15
10445,0.605,0.0,0.171,0.026,0.053,0.0,0.0,0.099,0.046,0.0,0.0,0.0,0.0,0.0,0.0,0.0,0.0,0.0,0.0,0.0,1403.15
10446,0.0,0.6491,0.0,0.0,0.0,0.0,0.0,0.3246,0.0,0.0,0.0,0.0263,0.0,0.0,0.0,0.0,0.0,0.0,0.0,0.0,974.15
10447,0.0,0.3,0.0,0.0,0.0,0.0,0.0,0.0,0.0,0.5,0.0,0.0,0.0,0.0,0.0,0.0,0.0,0.0,0.0,0.2,1173.15
10448,0.7626999999999999,0.0,0.0,0.0,0.0538,0.0,0.0,0.1835,0.0,0.0,0.0,0.0,0.0,0.0,0.0,0.0,0.0,0.0,0.0,0.0,1273.15
10449,0.72,0.0,0.098,0.0,0.182,0.0,0.0,0.0,0.0,0.0,0.0,0.0,0.0,0.0,0.0,0.0,0.0,0.0,0.0,0.0,1669.15
10450,0.1363136313631363,0.4444444444444443,0.0089008900890089,0.0,0.0487048704870487,0.0,0.1218121812181218,0.0,0.0,0.0894089408940893,0.0,0.0,0.0,0.0403040304030403,0.0698069806980698,0.0,0.0,0.0369036903690369,0.0,0.0,1203.15
10451,0.6230000000000001,0.0,0.103,0.065,0.0,0.0,0.0,0.159,0.035,0.0,0.0,0.0,0.0,0.0,0.0,0.0,0.0,0.0,0.014,0.0,1323.15
10452,0.3898610138986101,0.2641735826417358,0.0085991400859914,0.0434956504349564,0.0923907609239075,0.0375962403759623,0.0756924307569242,0.0164983501649834,0.0,0.0367963203679631,0.0,0.0,0.0,0.0,0.0340965903409659,0.0,0.0,0.0,0.0,0.0,1083.15
10453,0.5,0.0,0.0,0.0,0.4065,0.0935,0.0,0.0,0.0,0.0,0.0,0.0,0.0,0.0,0.0,0.0,0.0,0.0,0.0,0.0,1666.15
10454,0.5433543354335434,0.0,0.1427142714271427,0.0123012301230123,0.1468146814681468,0.0,0.0,0.0847084708470847,0.0377037703770377,0.0,0.0,0.0,0.0324032403240324,0.0,0.0,0.0,0.0,0.0,0.0,0.0,1393.15
10455,0.6462000000000001,0.0409,0.1142,0.0482,0.0,0.0,0.0,0.1484,0.0,0.0,0.0,0.0,0.0,0.0,0.0,0.0,0.0,0.0,0.0,0.0,1326.15
10456,0.1572999999999999,0.3578999999999999,0.0083999999999999,0.0,0.2987999999999999,0.0167999999999999,0.0574999999999999,0.0,0.0,0.0105999999999999,0.0,0.0,0.0,0.0189999999999999,0.0579999999999999,0.0,0.0,0.0,0.0,0.0,1258.15
10457,0.7245,0.0,0.091,0.0613999999999999,0.0331,0.0,0.0331,0.0299,0.0,0.0,0.0,0.0,0.0,0.0,0.0,0.0155,0.0,0.005,0.0,0.0,1499.849951171875
10458,0.6012000000000001,0.0578,0.0864,0.0,0.243,0.0,0.0,0.0116,0.0,0.0,0.0,0.0,0.0,0.0,0.0,0.0,0.0,0.0,0.0,0.0,1313.15
10459,0.4792,0.0,0.084,0.2178999999999999,0.2189,0.0,0.0,0.0,0.0,0.0,0.0,0.0,0.0,0.0,0.0,0.0,0.0,0.0,0.0,0.0,1576.15
10460,0.7361,0.0,0.0,0.0,0.0,0.0,0.0,0.2639,0.0,0.0,0.0,0.0,0.0,0.0,0.0,0.0,0.0,0.0,0.0,0.0,1072.15
10461,0.64,0.13,0.1,0.03,0.05,0.05,0.0,0.0,0.0,0.0,0.0,0.0,0.0,0.0,0.0,0.0,0.0,0.0,0.0,0.0,1433.15
10462,0.6006,0.0,0.0379,0.1557,0.1932,0.0,0.0,0.0126,0.0,0.0,0.0,0.0,0.0,0.0,0.0,0.0,0.0,0.0,0.0,0.0,1515.349951171875
10463,0.57,0.0,0.0,0.0,0.0,0.0,0.0,0.0,0.0,0.43,0.0,0.0,0.0,0.0,0.0,0.0,0.0,0.0,0.0,0.0,1804.15
10464,0.7306999999999999,0.0,0.1292,0.1401,0.0,0.0,0.0,0.0,0.0,0.0,0.0,0.0,0.0,0.0,0.0,0.0,0.0,0.0,0.0,0.0,1698.15
10465,0.6574934250657493,0.0929990700092999,0.1263987360126398,0.0252997470025299,0.0741992580074199,0.0066999330006699,0.0,0.0,0.0,0.0,0.0168998310016899,0.0,0.0,0.0,0.0,0.0,0.0,0.0,0.0,0.0,1508.15
10466,0.0,0.0,0.0,0.0,0.0,0.0,0.0,0.0,0.0,0.0,0.0,0.7170000000000001,0.0,0.0,0.0,0.0,0.0,0.0,0.283,0.0,1225.15
10467,0.6654000000000001,0.0,0.1664999999999999,0.0,0.0,0.1681,0.0,0.0,0.0,0.0,0.0,0.0,0.0,0.0,0.0,0.0,0.0,0.0,0.0,0.0,1848.15
10468,0.4875,0.0,0.0,0.0,0.1562,0.0,0.0,0.3303,0.0,0.0,0.0,0.0,0.0,0.0,0.0,0.0,0.0,0.0,0.026,0.0,1108.15
10469,0.6222377762223777,0.0,0.082991700829917,0.0087991200879912,0.0754924507549245,0.0137986201379862,0.0,0.0625937406259374,0.02999700029997,0.0,0.0782921707829217,0.0,0.0,0.0,0.0,0.0,0.0,0.0257974202579742,0.0,0.0,1413.15
10470,0.7315731573157316,0.0,0.0987098709870987,0.0,0.0,0.0,0.0,0.1697169716971696,0.0,0.0,0.0,0.0,0.0,0.0,0.0,0.0,0.0,0.0,0.0,0.0,1278.15
10471,0.0,0.0,0.0,0.18,0.0,0.0,0.0,0.0,0.0,0.0,0.0,0.0,0.0,0.0,0.0,0.0,0.82,0.0,0.0,0.0,1755.15
10472,0.0,0.0,0.0,0.0,0.0,0.0,0.02,0.0,0.0,0.0,0.0,0.0,0.0,0.0,0.0,0.0,0.0,0.0,0.0,0.98,944.15
10473,0.4343434343434343,0.0,0.0284028402840284,0.0719071907190719,0.4653465346534653,0.0,0.0,0.0,0.0,0.0,0.0,0.0,0.0,0.0,0.0,0.0,0.0,0.0,0.0,0.0,1690.15
10474,1.0,0.0,0.0,0.0,0.0,0.0,0.0,0.0,0.0,0.0,0.0,0.0,0.0,0.0,0.0,0.0,0.0,0.0,0.0,0.0,1976.15
10475,0.6209,0.0,0.1298,0.209,0.0,0.0,0.0403,0.0,0.0,0.0,0.0,0.0,0.0,0.0,0.0,0.0,0.0,0.0,0.0,0.0,1603.15
10476,0.6504,0.0,0.0,0.0,0.0,0.0,0.0,0.2322999999999999,0.0,0.0,0.0,0.0,0.0171999999999999,0.0,0.0,0.0,0.0,0.1000999999999999,0.0,0.0,1573.15
10477,0.7047365737083662,0.0,0.0673939345458908,0.0,0.0,0.0603945644891959,0.0,0.0397964183223509,0.0324970752632263,0.0,0.0655940965313121,0.0,0.0,0.0,0.0,0.0,0.0,0.02729754322111,0.0,0.0,1303.15
10478,0.5446,0.0,0.1887999999999999,0.1750999999999999,0.0914999999999999,0.0,0.0,0.0,0.0,0.0,0.0,0.0,0.0,0.0,0.0,0.0,0.0,0.0,0.0,0.0,1668.15
10479,0.4715282916975018,0.1789107346440786,0.0105006300378022,0.0,0.069804188251295,0.0362021721303278,0.1572094325659539,0.0241014460867652,0.0,0.0,0.0144008640518431,0.0,0.0,0.0,0.037102226133568,0.0,0.0,0.0,0.0,0.0,1131.15
10480,0.5256000000000001,0.0422,0.0,0.0,0.0,0.0,0.1749,0.0515,0.0,0.1737,0.0,0.0,0.0,0.0,0.0,0.0,0.0,0.0,0.0121,0.0,1178.15
10481,0.5,0.0,0.0,0.0,0.0,0.0,0.1639999999999999,0.0,0.336,0.0,0.0,0.0,0.0,0.0,0.0,0.0,0.0,0.0,0.0,0.0,1163.15
10482,0.683068306830683,0.0,0.0,0.0,0.0,0.0,0.0222022202220222,0.1896189618961896,0.0,0.0,0.0,0.0,0.0,0.0,0.0,0.0,0.0,0.1051105110511051,0.0,0.0,1452.15
10483,0.8103999999999999,0.0,0.0885999999999999,0.0061999999999999,0.0061999999999999,0.0,0.0,0.0,0.0885999999999999,0.0,0.0,0.0,0.0,0.0,0.0,0.0,0.0,0.0,0.0,0.0,1368.15
10484,0.5432,0.0716,0.0177,0.0,0.0981,0.0,0.0,0.1578,0.0116,0.0318,0.0,0.0,0.0,0.0,0.0,0.047,0.0,0.021,0.0,0.0,1223.15
10485,0.5544,0.0220999999999999,0.0,0.0,0.0,0.0,0.0,0.0,0.0068,0.0,0.0,0.4115999999999999,0.0,0.0,0.0,0.0,0.0,0.0,0.0,0.0,893.1499999999999
10486,0.7431743174317431,0.0,0.0206020602060206,0.1078107810781077,0.1079107910791078,0.0,0.0,0.0205020502050204,0.0,0.0,0.0,0.0,0.0,0.0,0.0,0.0,0.0,0.0,0.0,0.0,1800.15
10487,0.0,0.0,0.0,0.0,0.0,0.0,0.0,0.0,0.0,0.0,0.0,0.528,0.0,0.0,0.0,0.0,0.472,0.0,0.0,0.0,1063.15
10488,0.8,0.12,0.0,0.0,0.0,0.0,0.0,0.0,0.0,0.0,0.0,0.0,0.0,0.0,0.0,0.0,0.08,0.0,0.0,0.0,1323.15
10489,0.5069013802760551,0.0,0.1555311062212442,0.0087017403480696,0.1797359471894378,0.0,0.0,0.0682136427285457,0.0531106221244248,0.0,0.0,0.0,0.0278055611122224,0.0,0.0,0.0,0.0,0.0,0.0,0.0,1413.15
10490,0.5343,0.0576999999999999,0.0394,0.0,0.0844999999999999,0.1371,0.0,0.0,0.0,0.0296,0.0612,0.0,0.0,0.0,0.0,0.0301,0.0,0.0260999999999999,0.0,0.0,1221.15
10491,0.6,0.0,0.0,0.0,0.0,0.0,0.0,0.4,0.0,0.0,0.0,0.0,0.0,0.0,0.0,0.0,0.0,0.0,0.0,0.0,1197.15
10492,0.613,0.0,0.129,0.0,0.08,0.0139999999999999,0.0,0.1,0.046,0.0,0.0,0.0,0.0,0.0,0.0,0.0,0.0,0.017,0.0,0.0,1373.15
10493,0.2,0.45,0.05,0.0,0.03,0.2,0.0,0.0,0.0,0.0,0.03,0.0,0.0,0.0,0.0,0.0,0.0,0.04,0.0,0.0,1123.15
10494,0.7984,0.0,0.2016,0.0,0.0,0.0,0.0,0.0,0.0,0.0,0.0,0.0,0.0,0.0,0.0,0.0,0.0,0.0,0.0,0.0,2098.15
10495,0.6896,0.0,0.1773,0.0,0.0444,0.0,0.0,0.0,0.0,0.0,0.0,0.0,0.0,0.0,0.0886999999999999,0.0,0.0,0.0,0.0,0.0,1508.15
10496,0.4962496249624962,0.0,0.0,0.0,0.0,0.0,0.0,0.2709270927092709,0.2328232823282328,0.0,0.0,0.0,0.0,0.0,0.0,0.0,0.0,0.0,0.0,0.0,1131.15
10497,0.689,0.0,0.1230999999999999,0.1519999999999999,0.0,0.0,0.0358999999999999,0.0,0.0,0.0,0.0,0.0,0.0,0.0,0.0,0.0,0.0,0.0,0.0,0.0,1632.0500244140626
10498,0.5,0.0,0.0,0.0,0.0,0.0,0.075,0.0,0.425,0.0,0.0,0.0,0.0,0.0,0.0,0.0,0.0,0.0,0.0,0.0,1133.15
10499,0.7078,0.0,0.0855,0.0,0.0,0.0,0.0414,0.0861,0.0373,0.0168,0.0,0.0,0.0,0.0,0.0,0.0171,0.0,0.0,0.0069,0.0,1188.15
10500,0.0,0.0,0.0,0.0,0.249,0.0,0.0,0.2512999999999999,0.0,0.0,0.0,0.0,0.0,0.0,0.0,0.0,0.0,0.0,0.4997,0.0,1012.15
10501,0.634,0.042,0.152,0.005,0.012,0.0,0.0,0.122,0.033,0.0,0.0,0.0,0.0,0.0,0.0,0.0,0.0,0.0,0.0,0.0,1263.15
10502,0.6627,0.0,0.1301,0.035,0.0,0.0,0.0,0.1712,0.0,0.0,0.0,0.0,0.0,0.0,0.0,0.0,0.0,0.0,0.0,0.0,1286.15
10503,0.5406000000000001,0.0,0.0655,0.0474,0.2726,0.0,0.0,0.0257,0.0169,0.0,0.0,0.0,0.0092,0.0,0.0,0.0,0.0,0.0206,0.0,0.0,1463.15
10504,0.658,0.0,0.08,0.055,0.0,0.006,0.0,0.043,0.063,0.0,0.06,0.0,0.0,0.0,0.01,0.0,0.0,0.025,0.0,0.0,1453.15
10505,0.0,0.0,0.0,0.0,0.0,0.0,0.0,0.0,0.0,0.0,0.0,0.083,0.0,0.0,0.0,0.0,0.917,0.0,0.0,0.0,1341.15
10506,0.6175,0.0,0.0,0.0,0.0,0.3825,0.0,0.0,0.0,0.0,0.0,0.0,0.0,0.0,0.0,0.0,0.0,0.0,0.0,0.0,1724.15
10507,0.6999699969997,0.0,0.18001800180018,0.0,0.0,0.0,0.0,0.0,0.0,0.0,0.0,0.0,0.0,0.09000900090009,0.03000300030003,0.0,0.0,0.0,0.0,0.0,1613.15
10508,0.6725327467253275,0.0,0.0194980501949805,0.0574942505749425,0.0826917308269173,0.0258974102589741,0.0,0.0320967903209679,0.0632936706329367,0.0,0.0383961603839616,0.0,0.0,0.0,0.0,0.0,0.0,0.0080991900809919,0.0,0.0,1378.15
10509,0.6679999999999999,0.067,0.126,0.0415,0.0645,0.0,0.0,0.0,0.0,0.0,0.033,0.0,0.0,0.0,0.0,0.0,0.0,0.0,0.0,0.0,1413.15
10510,0.6544,0.0,0.0942,0.0357,0.0373,0.0,0.0,0.1381,0.0229,0.0,0.0,0.0,0.0,0.0,0.0,0.0,0.0,0.017,0.0,0.0,1318.15
10511,0.5875,0.0483,0.0033,0.0,0.0374,0.0,0.0156,0.0742,0.098,0.0,0.0,0.0,0.0,0.0,0.0,0.1277,0.0,0.0069999999999999,0.0,0.0,1185.15
10512,0.531,0.0426999999999999,0.0,0.0,0.0,0.0,0.1766,0.052,0.0,0.1755,0.0,0.0,0.0,0.0,0.0,0.0,0.0,0.0,0.0122,0.0,1207.15
10513,0.6275,0.0,0.127,0.0593,0.0593,0.0,0.0,0.1268999999999999,0.0,0.0,0.0,0.0,0.0,0.0,0.0,0.0,0.0,0.0,0.0,0.0,1428.15
10514,0.6679999999999999,0.103,0.0969999999999999,0.005,0.094,0.0,0.0,0.0,0.0,0.0,0.032,0.0,0.0,0.0,0.0,0.0,0.0,0.0,0.0,0.0,1353.15
10515,0.7092,0.0,0.0983,0.0,0.0,0.0,0.0457,0.0861,0.0428,0.0168,0.0,0.0,0.0,0.0,0.0,0.0,0.0,0.0,0.0,0.0,1188.15
10516,0.4459,0.1963,0.0229,0.0,0.0118999999999999,0.0,0.0558,0.0538,0.0566,0.1556,0.0,0.0,0.0,0.0,0.0,0.0,0.0,0.0,0.0,0.0,947.15
10517,0.5001,0.0,0.0209,0.0537,0.4253,0.0,0.0,0.0,0.0,0.0,0.0,0.0,0.0,0.0,0.0,0.0,0.0,0.0,0.0,0.0,1718.15
10518,0.81998199819982,0.0,0.135013501350135,0.0,0.0,0.0,0.0,0.0,0.0,0.0,0.0,0.0,0.0,0.0,0.045004500450045,0.0,0.0,0.0,0.0,0.0,1748.15
10519,0.4092,0.0,0.1681,0.0,0.317,0.0,0.0,0.0,0.0,0.0,0.0,0.0,0.0,0.0,0.0,0.0,0.0,0.0,0.1057,0.0,1604.15
10520,0.0,0.0,0.0,0.0,0.0,0.0,0.0,0.0,0.0,0.0,0.03,0.0,0.0,0.0,0.0,0.0,0.97,0.0,0.0,0.0,1531.15
10521,0.7299000000000001,0.0,0.135,0.0338,0.1013,0.0,0.0,0.0,0.0,0.0,0.0,0.0,0.0,0.0,0.0,0.0,0.0,0.0,0.0,0.0,1653.15
10522,0.7,0.0,0.0,0.075,0.075,0.0,0.0,0.15,0.0,0.0,0.0,0.0,0.0,0.0,0.0,0.0,0.0,0.0,0.0,0.0,1245.15
10523,0.52,0.0,0.1,0.0,0.0,0.38,0.0,0.0,0.0,0.0,0.0,0.0,0.0,0.0,0.0,0.0,0.0,0.0,0.0,0.0,1640.15
10524,0.6825,0.2198,0.0,0.0,0.0,0.0,0.0,0.0202,0.0655,0.0,0.0,0.0,0.0,0.0,0.0,0.0,0.0,0.0,0.0,0.0,1268.15
10525,0.71,0.0,0.12,0.0,0.0,0.0,0.0,0.0,0.0,0.0,0.17,0.0,0.0,0.0,0.0,0.0,0.0,0.0,0.0,0.0,1694.15
10526,0.696030396960304,0.0967903209679032,0.1017898210178982,0.007999200079992,0.0698930106989301,0.0,0.0,0.0,0.0,0.0,0.021997800219978,0.0,0.0,0.0,0.0,0.0,0.0,0.0,0.0,0.0,1398.15
10527,0.7245275472452755,0.0,0.0,0.0,0.2408759124087591,0.0,0.0,0.0,0.0345965403459654,0.0,0.0,0.0,0.0,0.0,0.0,0.0,0.0,0.0,0.0,0.0,1631.15
10528,0.7029000000000001,0.0,0.0,0.0,0.0538,0.0,0.0,0.2433,0.0,0.0,0.0,0.0,0.0,0.0,0.0,0.0,0.0,0.0,0.0,0.0,1055.15
10529,0.615,0.1,0.111,0.064,0.065,0.024,0.0,0.0,0.0,0.0,0.02,0.0,0.0,0.0,0.0,0.0,0.0,0.0,0.0,0.0,1353.15
10530,0.6268,0.0,0.1336999999999999,0.0644,0.0,0.0,0.0,0.1729,0.0,0.0,0.0,0.0,0.0,0.0,0.0,0.0,0.0,0.0,0.0,0.0,1447.15
10531,0.3551644835516448,0.0,0.0565943405659434,0.2043795620437956,0.3474652534746525,0.0,0.0,0.0,0.0,0.0,0.0,0.0,0.0,0.0,0.0,0.0363963603639636,0.0,0.0,0.0,0.0,1602.15
10532,0.6242,0.0,0.1305,0.2251,0.0,0.0,0.0202,0.0,0.0,0.0,0.0,0.0,0.0,0.0,0.0,0.0,0.0,0.0,0.0,0.0,1625.15
10533,0.6239,0.0653,0.0587,0.0,0.0,0.0,0.0069,0.0,0.0,0.0,0.0,0.2452,0.0,0.0,0.0,0.0,0.0,0.0,0.0,0.0,1145.15
10534,0.6665000000000001,0.0,0.0,0.0,0.0,0.0,0.0395999999999999,0.2939,0.0,0.0,0.0,0.0,0.0,0.0,0.0,0.0,0.0,0.0,0.0,0.0,1090.15
10535,0.6192000000000001,0.0,0.1518,0.0546,0.0227999999999999,0.0,0.0,0.15,0.0,0.0,0.0,0.0,0.0,0.0,0.0,0.0,0.0,0.0,0.0,0.0,1438.15
10536,0.7599,0.0,0.0,0.0957,0.0,0.0,0.0,0.1443,0.0,0.0,0.0,0.0,0.0,0.0,0.0,0.0,0.0,0.0,0.0,0.0,1445.15
10537,0.7188000000000001,0.0,0.0058,0.0573,0.0749,0.0,0.0,0.1432,0.0,0.0,0.0,0.0,0.0,0.0,0.0,0.0,0.0,0.0,0.0,0.0,1213.15
10538,0.9072,0.0,0.0,0.0,0.0,0.0,0.0,0.0,0.0,0.0,0.0928,0.0,0.0,0.0,0.0,0.0,0.0,0.0,0.0,0.0,1967.15
10539,0.751,0.0,0.1505,0.0,0.0,0.0,0.0,0.0,0.0985,0.0,0.0,0.0,0.0,0.0,0.0,0.0,0.0,0.0,0.0,0.0,1783.15
10540,0.0,0.0,0.0,0.0,0.0,0.4667,0.0,0.0,0.0,0.0,0.2,0.0,0.0,0.0,0.0,0.0,0.3333,0.0,0.0,0.0,1999.15
10541,0.662966296629663,0.0648064806480648,0.1239123912391239,0.0244024402440244,0.0509050905090509,0.0605060506050605,0.0,0.0,0.0,0.0,0.0125012501250125,0.0,0.0,0.0,0.0,0.0,0.0,0.0,0.0,0.0,1413.15
10542,0.5,0.0,0.0,0.0,0.0,0.23,0.0,0.0,0.0,0.0,0.0,0.0,0.0,0.0,0.0,0.25,0.0,0.0,0.0,0.0,1485.15
10543,0.5468,0.0,0.0469,0.0,0.0,0.0,0.4063,0.0,0.0,0.0,0.0,0.0,0.0,0.0,0.0,0.0,0.0,0.0,0.0,0.0,1403.15
10544,0.679,0.047,0.115,0.0409999999999999,0.0,0.0,0.0,0.0969999999999999,0.02,0.0,0.0,0.0,0.0,0.0,0.0,0.0,0.0,0.0,0.0,0.0,1433.15
10545,0.0,0.02,0.07,0.0,0.0,0.0,0.1,0.0,0.0,0.15,0.0,0.0,0.0,0.0,0.01,0.0,0.0,0.0,0.63,0.0,1308.15
10546,0.645,0.02,0.0,0.0,0.0,0.0,0.0,0.18,0.03,0.0,0.0,0.0,0.0,0.0,0.0,0.0,0.0,0.125,0.0,0.0,1488.15
10547,0.6564,0.0,0.0526,0.0,0.0,0.0,0.0,0.2138,0.0,0.0,0.0,0.0,0.0158,0.0,0.0,0.0,0.0,0.0613999999999999,0.0,0.0,1473.15
10548,0.5653565356535654,0.0,0.0,0.0,0.0197019701970197,0.0,0.0,0.0,0.4149414941494149,0.0,0.0,0.0,0.0,0.0,0.0,0.0,0.0,0.0,0.0,0.0,1174.15
10549,0.7255999999999999,0.0075999999999999,0.0,0.0615999999999999,0.0631999999999999,0.0,0.0,0.1419999999999999,0.0,0.0,0.0,0.0,0.0,0.0,0.0,0.0,0.0,0.0,0.0,0.0,1291.15
10550,0.645,0.0,0.0,0.0,0.0,0.06,0.0,0.13,0.0,0.0,0.025,0.0,0.0,0.0,0.0,0.06,0.0,0.08,0.0,0.0,1385.15
10551,0.0,0.4058,0.0,0.0,0.2519,0.0,0.0,0.057,0.0,0.2603999999999999,0.0,0.0,0.0,0.0,0.0,0.0,0.0,0.0,0.0249,0.0,1169.15
10552,0.0,0.0,0.0,0.0,0.0,0.0,0.0,0.0,0.0,0.4465,0.0,0.0,0.0,0.0,0.0,0.5535,0.0,0.0,0.0,0.0,1693.15
