Repository: ychyn/algo_genetique

# algo_genetique
Ce code fait partie de notre mini-projet du MIG Verre 2024. L'objectif du mini-projet est l'obtention d'une composition de verre avec des qualités avantageuses pour une application potentiellement industrielle. 

On utilise l'outil de prediction des propriétés du verre à travers des réseaux de neuronnes codé par Franck Pigeonneau (qui constitue la plus grande partie de ce repo). On a codé l'algorithme génetique qui va, en utilisant ce réseau de neuronnes tenter d'obtenir une composition optimale dont on essaiera la fabrication dans le four situé à l'Ecole des Mines à Sophia Antipolis

File: DataBase/Tliqclean.csv (part 34 of 63)
,SiO2,B2O3,Al2O3,MgO,CaO,BaO,Li2O,Na2O,K2O,ZnO,SrO,PbO,Fe2O3,Y2O3,La2O3,TiO2,GeO2,ZrO2,P2O5,V2O5,Tliq
10553,0.5569,0.1632,0.0287,0.0545,0.0608999999999999,0.0,0.0,0.1292,0.0066,0.0,0.0,0.0,0.0,0.0,0.0,0.0,0.0,0.0,0.0,0.0,1157.15
10554,0.5995,0.0,0.0,0.0,0.0,0.0,0.0,0.1009,0.0,0.0,0.0,0.2996,0.0,0.0,0.0,0.0,0.0,0.0,0.0,0.0,990.15
10555,0.0,0.529,0.0,0.0,0.0,0.0,0.455,0.0,0.0,0.0,0.0,0.0,0.0,0.0,0.016,0.0,0.0,0.0,0.0,0.0,1111.15
10556,0.5793420657934207,0.1013898610138986,0.0144985501449855,0.0,0.035996400359964,0.0,0.0,0.037996200379962,0.0213978602139786,0.1898810118988101,0.0194980501949805,0.0,0.0,0.0,0.0,0.0,0.0,0.0,0.0,0.0,1338.15
10557,0.64006400640064,0.0,0.0789078907890789,0.0786078607860786,0.0,0.0,0.0506050605060506,0.1465146514651465,0.0,0.0,0.0,0.0,0.0,0.0,0.0,0.0,0.0,0.0049004900490049,0.0,0.0,1223.15
10558,0.6279,0.0415,0.1139,0.1058,0.0702,0.0278,0.0,0.0053,0.0,0.0,0.0063,0.0,0.0,0.0,0.0,0.0,0.0,0.0,0.0,0.0,1389.15
10559,0.6093999999999999,0.0,0.1283,0.0,0.0798,0.0,0.0,0.1,0.0453,0.0,0.0199,0.0,0.0,0.0,0.0,0.0,0.0,0.0168,0.0,0.0,1353.15
10560,0.5918591859185918,0.0,0.2041204120412041,0.0,0.0,0.0,0.0918091809180918,0.1122112211221122,0.0,0.0,0.0,0.0,0.0,0.0,0.0,0.0,0.0,0.0,0.0,0.0,1430.15
10561,0.69,0.0,0.1085,0.0504,0.1510999999999999,0.0,0.0,0.0,0.0,0.0,0.0,0.0,0.0,0.0,0.0,0.0,0.0,0.0,0.0,0.0,1639.15
10562,0.7141,0.0,0.0,0.2144,0.0,0.0,0.0,0.0,0.0715,0.0,0.0,0.0,0.0,0.0,0.0,0.0,0.0,0.0,0.0,0.0,1653.15
10563,0.6501715188670754,0.0,0.1596175579313724,0.1001110122113432,0.0836091970116712,0.0055006050665573,0.0,0.0,0.0,0.0,0.0,0.0,0.0,0.0,0.0,0.0,0.0,0.0,0.0,0.0,1543.15
10564,0.0,0.7291,0.0,0.0,0.0,0.2709,0.0,0.0,0.0,0.0,0.0,0.0,0.0,0.0,0.0,0.0,0.0,0.0,0.0,0.0,1159.15
10565,0.6296629662966297,0.1306130613061306,0.0966096609660966,0.0275027502750275,0.0305030503050305,0.0616061606160616,0.0,0.0,0.012001200120012,0.0,0.0105010501050105,0.0,0.0,0.0,0.0,0.0,0.0,0.0,0.0,0.0,1253.15
10566,0.7397739773977395,0.0,0.0,0.0750075007500749,0.0776077607760775,0.0193019301930192,0.0,0.0868086808680867,0.0,0.0,0.0,0.0,0.0,0.0,0.0,0.0,0.0,0.0,0.0,0.0,1541.15
10567,0.5000500050005001,0.0,0.0416041604160416,0.1336133613361336,0.3247324732473247,0.0,0.0,0.0,0.0,0.0,0.0,0.0,0.0,0.0,0.0,0.0,0.0,0.0,0.0,0.0,1563.15
10568,0.0,0.618,0.0,0.0,0.0,0.0,0.0,0.0,0.382,0.0,0.0,0.0,0.0,0.0,0.0,0.0,0.0,0.0,0.0,0.0,1124.15
10569,0.0484,0.5333,0.0,0.0,0.0,0.0,0.0,0.0,0.0,0.0545,0.0,0.0,0.0,0.0601,0.1999,0.0,0.0,0.0855,0.0,0.0,1423.15
10570,0.5092,0.0,0.1375,0.0088,0.1789,0.0,0.0,0.0689,0.0544,0.0,0.0,0.0,0.0423,0.0,0.0,0.0,0.0,0.0,0.0,0.0,1383.15
10571,0.664,0.0,0.0,0.0,0.0,0.0,0.0,0.0,0.336,0.0,0.0,0.0,0.0,0.0,0.0,0.0,0.0,0.0,0.0,0.0,1308.15
10572,0.4981,0.0,0.1873999999999999,0.1896,0.1249,0.0,0.0,0.0,0.0,0.0,0.0,0.0,0.0,0.0,0.0,0.0,0.0,0.0,0.0,0.0,1719.15
10573,0.5914,0.0416,0.0033,0.0,0.0452,0.0,0.0156,0.064,0.1034,0.0,0.0,0.0,0.0,0.0,0.0,0.1274,0.0,0.0069999999999999,0.0,0.0,1203.15
10574,0.0,0.218,0.03,0.0,0.053,0.054,0.055,0.0409999999999999,0.0409999999999999,0.368,0.0,0.0,0.0,0.0,0.0,0.0,0.0,0.0,0.14,0.0,1043.15
10575,0.3067693230676933,0.3989601039896011,0.0,0.0,0.0,0.0,0.0,0.2942705729427057,0.0,0.0,0.0,0.0,0.0,0.0,0.0,0.0,0.0,0.0,0.0,0.0,900.1500000000001
10576,0.0,0.0,0.1278872112788721,0.2447755224477552,0.0,0.0,0.0,0.0,0.0,0.0,0.0,0.0,0.0,0.0,0.0,0.0,0.0,0.0,0.6273372662733726,0.0,1463.15
10577,0.356,0.2603,0.0,0.0,0.0,0.3837,0.0,0.0,0.0,0.0,0.0,0.0,0.0,0.0,0.0,0.0,0.0,0.0,0.0,0.0,1270.15
10578,0.6025,0.0,0.0,0.0,0.0,0.0,0.0,0.3975,0.0,0.0,0.0,0.0,0.0,0.0,0.0,0.0,0.0,0.0,0.0,0.0,1191.15
10579,0.5,0.0,0.0867,0.1114,0.3019,0.0,0.0,0.0,0.0,0.0,0.0,0.0,0.0,0.0,0.0,0.0,0.0,0.0,0.0,0.0,1538.15
10580,0.6809000000000001,0.0,0.1049,0.0533,0.0,0.0,0.0,0.1454,0.0,0.0,0.0,0.0,0.0,0.0,0.0,0.0,0.0,0.0146,0.0,0.0,1483.15
10581,0.5457,0.0,0.1438,0.0601,0.0,0.0,0.0,0.1099,0.0191,0.0876,0.0,0.0,0.0,0.0,0.0,0.016,0.0,0.0129,0.0049,0.0,1533.15
10582,0.5845584558455846,0.0,0.0,0.1124112411241124,0.303030303030303,0.0,0.0,0.0,0.0,0.0,0.0,0.0,0.0,0.0,0.0,0.0,0.0,0.0,0.0,0.0,1597.15
10583,0.7197000000000001,0.0,0.116,0.0483,0.0,0.0,0.0,0.0,0.116,0.0,0.0,0.0,0.0,0.0,0.0,0.0,0.0,0.0,0.0,0.0,1733.15
10584,0.66,0.025,0.14,0.03,0.0,0.0,0.0,0.134,0.006,0.0,0.0,0.0,0.0,0.0,0.0,0.0,0.0,0.0,0.0,0.0,1217.15
10585,0.363,0.0,0.0,0.0,0.0,0.0,0.0,0.0,0.0,0.0,0.0,0.0,0.0,0.0,0.0,0.637,0.0,0.0,0.0,0.0,2123.15
10586,0.6386,0.0692999999999999,0.0049999999999999,0.0,0.0,0.0,0.0,0.1089,0.0494999999999999,0.0,0.0,0.0,0.0,0.0,0.0,0.0,0.0,0.1089,0.0,0.0,1541.15
10587,0.5839,0.0,0.1162,0.1033,0.0,0.0,0.0,0.1549,0.0,0.0,0.0,0.0,0.0,0.0,0.0,0.0417,0.0,0.0,0.0,0.0,1533.15
10588,0.6248,0.0,0.0779,0.0621,0.193,0.0,0.0,0.0201,0.0133,0.0,0.0,0.0,0.0,0.0,0.0,0.0,0.0,0.0,0.0088,0.0,1548.15
10589,0.7000000000000001,0.0,0.025,0.096,0.0409999999999999,0.0,0.0,0.132,0.006,0.0,0.0,0.0,0.0,0.0,0.0,0.0,0.0,0.0,0.0,0.0,1339.15
10590,0.695,0.0,0.0,0.0,0.0,0.0,0.0,0.0,0.0,0.0,0.305,0.0,0.0,0.0,0.0,0.0,0.0,0.0,0.0,0.0,1739.15
10591,0.6667000000000001,0.0,0.0,0.0,0.0,0.0,0.0133,0.02,0.3,0.0,0.0,0.0,0.0,0.0,0.0,0.0,0.0,0.0,0.0,0.0,1208.15
10592,0.0,0.0,0.0,0.0,0.0,0.0,0.0,0.0,0.0,0.0,0.0,0.59,0.0,0.0,0.0,0.0,0.41,0.0,0.0,0.0,1008.15
10593,0.6721,0.0,0.0421,0.0,0.0,0.0,0.0,0.0,0.2858,0.0,0.0,0.0,0.0,0.0,0.0,0.0,0.0,0.0,0.0,0.0,1213.15
10594,0.3835,0.0,0.1703,0.0622,0.384,0.0,0.0,0.0,0.0,0.0,0.0,0.0,0.0,0.0,0.0,0.0,0.0,0.0,0.0,0.0,1685.15
10595,0.33,0.0,0.0,0.0,0.06,0.11,0.0,0.04,0.0,0.0,0.06,0.0,0.0,0.0,0.0,0.37,0.0,0.03,0.0,0.0,1453.15
10596,0.1288,0.5468000000000001,0.02,0.0,0.0,0.2488,0.0296,0.02,0.0,0.0,0.0059,0.0,0.0,0.0,0.0,0.0,0.0,0.0,0.0,0.0,1107.15
10597,0.6493350664933506,0.0,0.1752824717528247,0.0,0.0,0.0,0.1161883811618837,0.0580941905809418,0.0,0.0,0.0,0.0,0.0,0.0,0.0,0.0,0.0,0.0,0.0,0.0,1553.15
10598,0.625,0.0,0.15,0.0,0.0,0.0,0.0,0.0,0.0,0.225,0.0,0.0,0.0,0.0,0.0,0.0,0.0,0.0,0.0,0.0,1788.15
10599,0.5888588858885888,0.0,0.0,0.0,0.0,0.0,0.2359235923592359,0.1752175217521752,0.0,0.0,0.0,0.0,0.0,0.0,0.0,0.0,0.0,0.0,0.0,0.0,1215.15
10600,0.0,0.0,0.0,0.0,0.0,0.0,0.0,0.1,0.45,0.0,0.0,0.0,0.0,0.0,0.0,0.0,0.0,0.0,0.45,0.0,955.15
10601,0.0,0.0,0.0,0.0,0.0,0.2,0.3,0.0,0.0,0.0,0.0,0.0,0.0,0.0,0.0,0.0,0.0,0.0,0.5,0.0,983.15
10602,0.227977202279772,0.0,0.2238776122387761,0.1294870512948705,0.4186581341865813,0.0,0.0,0.0,0.0,0.0,0.0,0.0,0.0,0.0,0.0,0.0,0.0,0.0,0.0,0.0,1823.15
10603,0.5763,0.2119,0.0,0.0,0.0,0.0,0.0,0.2118,0.0,0.0,0.0,0.0,0.0,0.0,0.0,0.0,0.0,0.0,0.0,0.0,1057.15
10604,0.68,0.06,0.11,0.03,0.06,0.0,0.0,0.0,0.0,0.0,0.06,0.0,0.0,0.0,0.0,0.0,0.0,0.0,0.0,0.0,1573.15
10605,0.3318,0.0,0.0,0.0,0.2206,0.0,0.0,0.0,0.0,0.4476,0.0,0.0,0.0,0.0,0.0,0.0,0.0,0.0,0.0,0.0,1678.15
10606,0.0,0.0,0.0,0.0,0.0,0.0,0.0,0.45,0.05,0.0,0.0,0.0,0.0,0.0,0.0,0.5,0.0,0.0,0.0,0.0,1265.15
10607,0.6875312468753125,0.0,0.0,0.0,0.0,0.0,0.0778922107789221,0.2345765423457654,0.0,0.0,0.0,0.0,0.0,0.0,0.0,0.0,0.0,0.0,0.0,0.0,1009.15
10608,0.6606339366063394,0.0,0.1521847815218478,0.020997900209979,0.0,0.0,0.0,0.1651834816518348,0.0,0.0,0.0,0.0,0.0,0.0,0.0,0.0,0.0,0.0,0.0,0.0,1378.15
10609,0.0,0.6313,0.0,0.0,0.0,0.3686999999999999,0.0,0.0,0.0,0.0,0.0,0.0,0.0,0.0,0.0,0.0,0.0,0.0,0.0,0.0,1097.15
10610,0.7121999999999999,0.0,0.0,0.0,0.0,0.0,0.0,0.0814,0.2064,0.0,0.0,0.0,0.0,0.0,0.0,0.0,0.0,0.0,0.0,0.0,1080.15
10611,0.655,0.0,0.0,0.0,0.0,0.05,0.0,0.12,0.0,0.0,0.035,0.0,0.0,0.0,0.0,0.06,0.0,0.08,0.0,0.0,1353.15
10612,0.6865999999999999,0.0,0.0065,0.0,0.0,0.0,0.0,0.2253999999999999,0.0,0.0,0.0,0.0,0.0166999999999999,0.0,0.0,0.0,0.0,0.0648,0.0,0.0,1473.15
10613,0.4115999999999999,0.0978,0.05,0.0,0.2523,0.0,0.0,0.1612,0.0271,0.0,0.0,0.0,0.0,0.0,0.0,0.0,0.0,0.0,0.0,0.0,1348.15
10614,0.6215564910456267,0.0141990060695751,0.1405901586888917,0.1255912086153969,0.0831941764076514,0.0,0.0,0.0,0.0,0.0,0.0,0.0,0.0,0.0139990200685951,0.0,0.0,0.0,0.0,0.0,0.0,1517.15
10615,0.7152,0.0302999999999999,0.049,0.0289999999999999,0.0285,0.0,0.0,0.0,0.14,0.0,0.0069999999999999,0.0,0.0,0.0,0.0,0.0,0.0,0.0,0.0,0.0,1283.15
10616,0.6879000000000001,0.0,0.0,0.0,0.1142,0.0291,0.0,0.1688,0.0,0.0,0.0,0.0,0.0,0.0,0.0,0.0,0.0,0.0,0.0,0.0,1249.15
10617,0.6537999999999999,0.0177,0.1561,0.0,0.0,0.0,0.0786,0.0659,0.0,0.0,0.0,0.0,0.0,0.0,0.0,0.0,0.0,0.0,0.0275,0.0,1398.15
10618,0.6751,0.0,0.0,0.0,0.0,0.0,0.0,0.0,0.3249,0.0,0.0,0.0,0.0,0.0,0.0,0.0,0.0,0.0,0.0,0.0,1313.15
10619,0.7482,0.0,0.0047,0.0,0.0,0.0,0.0348,0.0672,0.0663,0.0,0.0,0.0,0.0,0.0,0.0,0.0,0.0,0.0675,0.0,0.0,1563.15
10620,0.743,0.0,0.1466,0.0,0.0,0.0,0.0,0.1104,0.0,0.0,0.0,0.0,0.0,0.0,0.0,0.0,0.0,0.0,0.0,0.0,1673.15
10621,0.6469,0.0432,0.0958,0.0,0.0,0.0,0.111,0.0828,0.0,0.0,0.0,0.0,0.0,0.0,0.0,0.0,0.0,0.0203,0.0,0.0,1294.2499755859376
10622,0.4587,0.0,0.1168,0.0,0.0,0.0,0.0,0.4245,0.0,0.0,0.0,0.0,0.0,0.0,0.0,0.0,0.0,0.0,0.0,0.0,1213.15
10623,0.2,0.45,0.05,0.05,0.0,0.2,0.0,0.0,0.0,0.0,0.05,0.0,0.0,0.0,0.0,0.0,0.0,0.0,0.0,0.0,1063.15
10624,0.7047,0.0,0.0674,0.0,0.0,0.0604,0.0,0.0398,0.0325,0.0,0.0655999999999999,0.0,0.0,0.0,0.0,0.0,0.0,0.0273,0.0,0.0,1378.15
10625,0.6164383561643835,0.0460953904609539,0.1068893110688931,0.0687931206879312,0.1617838216178382,0.0,0.0,0.0,0.0,0.0,0.0,0.0,0.0,0.0,0.0,0.0,0.0,0.0,0.0,0.0,1464.15
10626,0.471952804719528,0.0,0.0,0.0,0.0,0.0,0.0,0.4471552844715528,0.0,0.0,0.0808919108089191,0.0,0.0,0.0,0.0,0.0,0.0,0.0,0.0,0.0,1308.15
10627,0.5979,0.0,0.0,0.1693,0.0,0.2328,0.0,0.0,0.0,0.0,0.0,0.0,0.0,0.0,0.0,0.0,0.0,0.0,0.0,0.0,1418.15
10628,0.6697,0.0,0.1502,0.01,0.1001,0.04,0.0,0.0,0.0,0.0,0.0,0.0,0.0,0.0,0.0,0.0,0.0,0.0,0.03,0.0,1511.15
10629,0.5135513551355135,0.0,0.0504050405040504,0.0,0.0,0.436043604360436,0.0,0.0,0.0,0.0,0.0,0.0,0.0,0.0,0.0,0.0,0.0,0.0,0.0,0.0,1670.15
10630,0.6086,0.0,0.1537,0.0,0.0,0.0,0.0,0.0,0.2377,0.0,0.0,0.0,0.0,0.0,0.0,0.0,0.0,0.0,0.0,0.0,1803.15
10631,0.7383,0.0,0.0934,0.0394,0.1132,0.0,0.0,0.0,0.0,0.0,0.0153,0.0,0.0,0.0,0.0,0.0,0.0,0.0,0.0,0.0,1607.2599999999998
10632,0.626,0.0,0.06,0.053,0.053,0.0,0.045,0.013,0.0,0.02,0.09,0.0,0.0,0.0,0.0,0.03,0.0,0.01,0.0,0.0,1328.15
10633,0.6688,0.055,0.1227,0.0513,0.0723,0.0,0.0,0.0,0.0,0.0,0.0299,0.0,0.0,0.0,0.0,0.0,0.0,0.0,0.0,0.0,1448.15
10634,0.66,0.0,0.08,0.04,0.15,0.07,0.0,0.0,0.0,0.0,0.0,0.0,0.0,0.0,0.0,0.0,0.0,0.0,0.0,0.0,1439.15
10635,0.655,0.0,0.004,0.064,0.124,0.0,0.0,0.044,0.061,0.0,0.0,0.0,0.0,0.0,0.0,0.0,0.0,0.048,0.0,0.0,1493.15
10636,0.6165616561656165,0.0,0.1104110411041104,0.0653065306530653,0.0,0.0,0.0,0.1606160616061606,0.0351035103510351,0.0,0.0,0.0,0.0,0.0,0.0,0.0,0.0,0.0,0.011001100110011,0.0,1313.15
10637,0.6716000000000001,0.0,0.1044,0.0469,0.03,0.0,0.0,0.1077,0.0224,0.0,0.015,0.0,0.0,0.0,0.0,0.0,0.0,0.0,0.0,0.0,1363.15
10638,0.6692669266926693,0.0774077407740774,0.1215121512151215,0.0246024602460246,0.0514051405140514,0.0431043104310431,0.0,0.0,0.0,0.0,0.0127012701270127,0.0,0.0,0.0,0.0,0.0,0.0,0.0,0.0,0.0,1388.15
10639,0.7767000000000001,0.0,0.094,0.0,0.0,0.0,0.0,0.0,0.1293,0.0,0.0,0.0,0.0,0.0,0.0,0.0,0.0,0.0,0.0,0.0,1598.15
10640,0.41,0.0204999999999999,0.1035,0.0,0.2512,0.0,0.0,0.0,0.0,0.1296,0.0,0.0,0.0,0.0,0.0,0.0851,0.0,0.0,0.0,0.0,1559.15
10641,0.545,0.0,0.0,0.0,0.0,0.0,0.055,0.0,0.4,0.0,0.0,0.0,0.0,0.0,0.0,0.0,0.0,0.0,0.0,0.0,1153.15
10642,0.7222999999999999,0.0,0.0,0.0,0.1021,0.0,0.0,0.1604999999999999,0.0,0.0,0.0,0.0,0.0,0.0,0.0,0.0150999999999999,0.0,0.0,0.0,0.0,1245.15
10643,0.0,0.65,0.0,0.0,0.0,0.35,0.0,0.0,0.0,0.0,0.0,0.0,0.0,0.0,0.0,0.0,0.0,0.0,0.0,0.0,1165.15
10644,0.0,0.0,0.0,0.0,0.0,0.05,0.0,0.0,0.0,0.0,0.0,0.0,0.0,0.0,0.0,0.0,0.0,0.0,0.0,0.95,938.15
10645,0.6995,0.0,0.0,0.0731,0.02,0.0,0.0,0.2073999999999999,0.0,0.0,0.0,0.0,0.0,0.0,0.0,0.0,0.0,0.0,0.0,0.0,1082.15
10646,0.6998699869986998,0.0,0.0,0.0,0.0357035703570357,0.0,0.0,0.1615161516151614,0.0,0.0,0.0,0.0,0.0,0.0,0.0,0.0,0.0,0.1029102910291028,0.0,0.0,1494.15
10647,0.0,0.0,0.0,0.0,0.0,0.0,0.0,0.0,0.0,0.0,0.0,0.0,0.0,0.0,0.2306,0.7694,0.0,0.0,0.0,0.0,1854.15
10648,0.679032096790321,0.0,0.0100989901009899,0.0,0.0,0.0,0.0557944205579442,0.0548945105489451,0.0551944805519448,0.144985501449855,0.0,0.0,0.0,0.0,0.0,0.0,0.0,0.0,0.0,0.0,1133.15
10649,0.5771422857714229,0.0,0.155984401559844,0.0,0.0,0.0,0.0,0.0,0.2668733126687331,0.0,0.0,0.0,0.0,0.0,0.0,0.0,0.0,0.0,0.0,0.0,1868.15
10650,0.7064,0.01,0.0942,0.0372,0.0208,0.0,0.0,0.0636,0.0448,0.0,0.022,0.0,0.0,0.0,0.0,0.0,0.0,0.0,0.0,0.0,1353.15
10651,0.581041895810419,0.0,0.0,0.0,0.0,0.0,0.0,0.3320667933206679,0.0,0.0,0.0,0.0,0.0868913108689131,0.0,0.0,0.0,0.0,0.0,0.0,0.0,1106.15
10652,0.0,0.0,0.0,0.0,0.3359,0.0,0.0,0.4418999999999999,0.0,0.0,0.0,0.0,0.0,0.0,0.0,0.0,0.0,0.0,0.2221999999999999,0.0,1953.15
10653,0.0,0.1666833316668333,0.0,0.0,0.0,0.1666833316668333,0.0,0.0,0.0,0.0,0.0,0.6666333366663334,0.0,0.0,0.0,0.0,0.0,0.0,0.0,0.0,1048.15
10654,0.5186999999999999,0.1066,0.0109,0.0,0.0662,0.0484,0.0993,0.012,0.0158,0.0365,0.0573,0.0,0.0,0.0,0.0282,0.0,0.0,0.0,0.0,0.0,993.15
10655,0.6568,0.1512,0.0968,0.0,0.0939,0.0,0.0,0.0,0.0,0.0,0.0,0.0,0.0,0.0,0.0,0.0,0.0,0.0,0.0,0.0,1333.15
10656,0.6769999999999999,0.0,0.161,0.0,0.0989999999999999,0.0,0.0,0.0,0.0629999999999999,0.0,0.0,0.0,0.0,0.0,0.0,0.0,0.0,0.0,0.0,0.0,1693.15
10657,0.6156,0.1001,0.1110999999999999,0.0691,0.0691,0.034,0.0,0.0,0.0,0.0,0.0,0.0,0.0,0.0,0.0,0.0,0.0,0.0,0.0,0.0,1338.15
10658,0.7376,0.0,0.0408,0.0,0.0,0.0,0.0,0.0,0.2216,0.0,0.0,0.0,0.0,0.0,0.0,0.0,0.0,0.0,0.0,0.0,1133.15
10659,0.4221999999999999,0.0,0.0,0.0,0.4739,0.0,0.0,0.0,0.0,0.1039,0.0,0.0,0.0,0.0,0.0,0.0,0.0,0.0,0.0,0.0,1668.15
10660,0.0,0.0,0.096,0.0,0.0,0.0,0.0,0.0,0.0,0.306,0.0,0.0,0.0,0.0,0.0,0.0,0.0,0.0,0.598,0.0,1478.15
10661,0.5772,0.0,0.2114,0.0,0.1729,0.0,0.0,0.0262,0.0123,0.0,0.0,0.0,0.0,0.0,0.0,0.0,0.0,0.0,0.0,0.0,1768.15
10662,0.0,0.0,0.0,0.0,0.0,0.1,0.0,0.0,0.0,0.0,0.4,0.0,0.0,0.0,0.0,0.0,0.0,0.0,0.0,0.5,929.15
10663,0.7148,0.0,0.0116999999999999,0.0428999999999999,0.0861999999999999,0.0,0.0,0.1443999999999999,0.0,0.0,0.0,0.0,0.0,0.0,0.0,0.0,0.0,0.0,0.0,0.0,1252.15
10664,0.3338,0.0,0.166,0.0,0.0,0.0,0.0,0.5002,0.0,0.0,0.0,0.0,0.0,0.0,0.0,0.0,0.0,0.0,0.0,0.0,1878.15
10665,0.54,0.05,0.05,0.0,0.02,0.0,0.0,0.19,0.03,0.0,0.0,0.0,0.0,0.0,0.0,0.0,0.0,0.105,0.005,0.0,1614.15
10666,0.5870000000000001,0.0,0.131,0.067,0.0,0.0,0.0,0.162,0.036,0.0,0.0,0.0,0.0,0.0,0.0,0.0,0.0,0.011,0.005,0.0,1413.15
10667,0.0,0.4,0.0,0.0,0.0,0.0,0.0,0.0,0.0,0.0,0.0,0.0,0.0,0.0,0.0,0.6,0.0,0.0,0.0,0.0,1778.15
10668,0.6,0.0,0.1599,0.0574,0.0239,0.0,0.0,0.1386,0.0187,0.0,0.0,0.0,0.0,0.0,0.0,0.0,0.0,0.0,0.0,0.0,1458.15
10669,0.6478,0.0,0.0738,0.1023,0.1023,0.0,0.0,0.0,0.0738,0.0,0.0,0.0,0.0,0.0,0.0,0.0,0.0,0.0,0.0,0.0,1573.15
10670,0.0426,0.5737,0.0,0.0,0.0,0.0,0.0,0.0,0.0,0.0789,0.0,0.0,0.0,0.0623,0.1668,0.0,0.0,0.0686,0.0,0.0,1333.15
10671,0.6667000000000001,0.0,0.0,0.0,0.0,0.25,0.0833,0.0,0.0,0.0,0.0,0.0,0.0,0.0,0.0,0.0,0.0,0.0,0.0,0.0,1529.15
10672,0.0,0.66,0.0,0.0,0.0,0.0,0.0,0.0,0.34,0.0,0.0,0.0,0.0,0.0,0.0,0.0,0.0,0.0,0.0,0.0,1073.15
10673,0.685,0.035,0.094,0.048,0.0,0.0,0.0,0.13,0.0069999999999999,0.0,0.0,0.0,0.0,0.0,0.0,0.0,0.0,0.0,0.0,0.0,1256.15
10674,0.7643000000000001,0.1001,0.0452,0.0,0.008,0.0054,0.0,0.0609,0.0143,0.0,0.0,0.0,0.0,0.0,0.0,0.0,0.0,0.0,0.0,0.0,1198.15
10675,0.0654,0.5259,0.0,0.0,0.0,0.0,0.0,0.0,0.0,0.0367,0.0,0.0,0.0,0.0594,0.1956,0.0187,0.0,0.0891,0.0,0.0,1423.15
10676,0.4460446044604461,0.0,0.0116011601160116,0.0,0.2108210821082108,0.1542154215421542,0.0,0.0,0.0167016701670167,0.0,0.0,0.0,0.0,0.0,0.0,0.1382138213821382,0.0,0.0224022402240224,0.0,0.0,1375.15
10677,0.7345999999999999,0.0,0.0,0.0729,0.0398,0.0,0.0,0.1527,0.0,0.0,0.0,0.0,0.0,0.0,0.0,0.0,0.0,0.0,0.0,0.0,1252.15
10678,0.6900000000000001,0.07,0.11,0.043,0.043,0.0,0.0,0.0,0.0,0.0,0.043,0.0,0.0,0.0,0.0,0.0,0.0,0.0,0.0,0.0,1613.15
10679,0.6378999999999998,0.0047999999999999,0.1291999999999999,0.0475999999999999,0.0117999999999999,0.0,0.0,0.1313999999999999,0.0350999999999999,0.0,0.0,0.0,0.0,0.0,0.0,0.0,0.0,0.0,0.0,0.0,1353.15
10680,0.6667000000000001,0.0,0.0,0.0,0.0,0.0,0.3,0.0333,0.0,0.0,0.0,0.0,0.0,0.0,0.0,0.0,0.0,0.0,0.0,0.0,1283.15
10681,0.5186,0.0,0.1755,0.0,0.2723,0.0,0.0,0.0,0.0,0.0,0.0,0.0,0.0,0.0,0.0,0.0,0.0,0.0,0.0336,0.0,1720.15
10682,0.6085,0.0048,0.1302,0.0497,0.0118999999999999,0.0,0.0,0.1637,0.0149,0.0,0.0,0.0,0.0,0.0,0.0,0.0,0.0,0.0,0.0141,0.0,1362.15
10683,0.6353,0.0,0.0195,0.0494,0.1065,0.0,0.0,0.0375,0.0564,0.0,0.0576999999999999,0.0,0.0,0.0,0.0,0.0,0.0,0.0377,0.0,0.0,1443.15
10684,0.7358,0.0,0.1086999999999999,0.0,0.0796,0.0409,0.0,0.0,0.0,0.0,0.0336,0.0,0.0,0.0,0.0,0.0,0.0,0.0,0.0,0.0,1520.15
10685,0.8,0.0,0.0,0.05,0.05,0.0,0.0,0.05,0.0,0.0,0.0,0.0,0.0,0.0,0.0,0.0,0.0,0.05,0.0,0.0,1722.15
10686,0.0,0.0,0.0,0.0,0.0,0.0,0.0,0.0,0.2407,0.0,0.2593,0.0,0.0,0.0,0.0,0.0,0.0,0.0,0.5,0.0,1106.15
10687,0.0,0.5635,0.0,0.0,0.0,0.4021,0.0,0.0,0.0,0.0,0.0,0.0,0.0,0.0,0.0344,0.0,0.0,0.0,0.0,0.0,1253.15
10688,0.4048,0.0,0.0,0.0,0.2711,0.0,0.0,0.3241,0.0,0.0,0.0,0.0,0.0,0.0,0.0,0.0,0.0,0.0,0.0,0.0,1585.15
10689,0.6930000000000001,0.0,0.1783,0.0,0.0,0.0,0.0,0.0,0.0,0.0,0.0,0.0,0.0,0.0,0.1188,0.0,0.0,0.0,0.0,0.0,1528.15
10690,0.0786,0.4068,0.0,0.0,0.0,0.1231,0.0,0.0,0.0,0.348,0.0,0.0,0.0,0.0,0.0435,0.0,0.0,0.0,0.0,0.0,1193.15
10691,0.0,0.8,0.0,0.0,0.0,0.0,0.0,0.2,0.0,0.0,0.0,0.0,0.0,0.0,0.0,0.0,0.0,0.0,0.0,0.0,1092.15
10692,0.0,0.0,0.0,0.0,0.0,0.0,0.0,0.175,0.45,0.0,0.0,0.0,0.0,0.0,0.0,0.0,0.0,0.0,0.375,0.0,1075.15
10693,0.0,0.0235,0.0375,0.1625,0.1168,0.0997,0.0,0.0,0.0,0.0537,0.0,0.0,0.0,0.0,0.0,0.0,0.0,0.0,0.5,0.0,1123.15
10694,0.6412641264126413,0.0233023302330233,0.1258125812581258,0.0879087908790878,0.0,0.0,0.072007200720072,0.0,0.0253025302530253,0.0234023402340234,0.0,0.0,0.0,0.0,0.0,0.0,0.0,0.0,0.0,0.0,1445.15
10695,0.6512,0.0046999999999999,0.1273,0.0474,0.0116999999999999,0.0,0.0,0.1275,0.0279999999999999,0.0,0.0,0.0,0.0,0.0,0.0,0.0,0.0,0.0,0.0,0.0,1399.15
10696,0.0,0.88,0.0,0.0,0.0,0.0,0.0,0.12,0.0,0.0,0.0,0.0,0.0,0.0,0.0,0.0,0.0,0.0,0.0,0.0,1014.15
10697,0.5529000000000001,0.0679,0.1697,0.0,0.0,0.0,0.0,0.1794,0.0,0.0,0.0,0.0,0.0,0.0,0.0,0.0,0.0,0.0,0.0291,0.0,1073.15
10698,0.0,0.0,0.0,0.0,0.103,0.0,0.0,0.3973,0.0,0.0,0.0,0.0,0.0,0.0,0.0,0.0,0.0,0.0,0.4997,0.0,919.15
10699,0.427665786737061,0.120990320774338,0.0206983441324694,0.0,0.0345972322214222,0.162087033037357,0.0,0.0,0.0446964242860571,0.0517958563314934,0.0406967442604591,0.0,0.0,0.0,0.0,0.0790936725061995,0.0,0.0170986321094312,0.0,0.0,1281.15
10700,0.6722,0.06,0.0819999999999999,0.0691,0.0373,0.0727,0.0,0.0,0.0,0.0,0.0067,0.0,0.0,0.0,0.0,0.0,0.0,0.0,0.0,0.0,1436.15
10701,0.5711428857114288,0.0,0.1777822217778222,0.1124887511248875,0.1385861413858614,0.0,0.0,0.0,0.0,0.0,0.0,0.0,0.0,0.0,0.0,0.0,0.0,0.0,0.0,0.0,1671.15
10702,0.52,0.0,0.12,0.0,0.0,0.36,0.0,0.0,0.0,0.0,0.0,0.0,0.0,0.0,0.0,0.0,0.0,0.0,0.0,0.0,1610.15
10703,0.842115788421158,0.0,0.0776922307769223,0.0113988601139886,0.0,0.0,0.0,0.0,0.0687931206879312,0.0,0.0,0.0,0.0,0.0,0.0,0.0,0.0,0.0,0.0,0.0,1388.15
10704,0.6408359164083592,0.0046995300469953,0.1188881111888811,0.0626937306269373,0.0,0.0,0.0,0.1568843115688431,0.0137986201379862,0.0,0.0,0.0,0.0,0.0,0.0,0.0,0.0,0.0,0.0,0.0,1388.15
10705,0.6855371074214844,0.0,0.0,0.0438087617523504,0.0436087217443488,0.0,0.0,0.1765353070614123,0.0,0.0,0.0,0.050510102020404,0.0,0.0,0.0,0.0,0.0,0.0,0.0,0.0,1088.15
10706,0.7006299370062994,0.0,0.0,0.0,0.0,0.0,0.0332966703329667,0.1497850214978502,0.0140985901409859,0.0,0.0,0.0,0.0,0.0,0.0,0.0,0.0,0.1021897810218978,0.0,0.0,1344.15
10707,0.6128,0.052,0.0923,0.0,0.2312999999999999,0.0,0.0,0.0116,0.0,0.0,0.0,0.0,0.0,0.0,0.0,0.0,0.0,0.0,0.0,0.0,1288.15
10708,0.2,0.5,0.0,0.0,0.0,0.0,0.0,0.3,0.0,0.0,0.0,0.0,0.0,0.0,0.0,0.0,0.0,0.0,0.0,0.0,918.15
10709,0.5544,0.0598,0.0408,0.0,0.0,0.1581,0.0,0.0,0.0,0.0613999999999999,0.0635,0.0,0.0,0.0,0.0,0.0417,0.0,0.0203,0.0,0.0,1267.15
10710,0.6399127982559653,0.0,0.0968019360387207,0.0537010740214804,0.1072021440428808,0.0,0.0,0.0294005880117602,0.0179003580071601,0.0,0.0,0.0,0.0385007700154003,0.0,0.0,0.0127002540050801,0.0,0.0,0.000480009600192,0.0,1498.15
10711,0.763,0.0,0.1124,0.0,0.0,0.1246,0.0,0.0,0.0,0.0,0.0,0.0,0.0,0.0,0.0,0.0,0.0,0.0,0.0,0.0,1543.15
10712,0.687,0.0,0.0,0.0,0.02,0.0,0.027,0.13,0.02,0.0,0.0,0.0,0.0,0.0,0.0,0.0,0.0,0.1159999999999999,0.0,0.0,1581.15
10713,0.7384590767261381,0.0,0.0867069365549243,0.0,0.0,0.0,0.0440035202816225,0.1304104328346267,0.0,0.0,0.0,0.0,0.0,0.0,0.0,0.0,0.0,0.0,0.0,0.0,1223.15
10714,0.5434,0.1067,0.1552,0.0,0.0388,0.0,0.0,0.1552,0.0,0.0,0.0,0.0,0.0,0.0,0.0,0.0,0.0,0.0,0.0,0.0,1183.15
10715,0.609,0.0,0.089,0.032,0.27,0.0,0.0,0.0,0.0,0.0,0.0,0.0,0.0,0.0,0.0,0.0,0.0,0.0,0.0,0.0,1413.15
10716,0.4,0.0,0.045,0.11,0.13,0.0,0.1,0.0,0.0,0.145,0.033,0.0,0.0,0.025,0.0,0.0,0.0,0.012,0.0,0.0,1423.15
10717,0.6635,0.0,0.0,0.0,0.1261,0.0,0.0,0.2104,0.0,0.0,0.0,0.0,0.0,0.0,0.0,0.0,0.0,0.0,0.0,0.0,1365.15
10718,0.675,0.01,0.138,0.098,0.045,0.0,0.0,0.0,0.0,0.0,0.034,0.0,0.0,0.0,0.0,0.0,0.0,0.0,0.0,0.0,1585.15
10719,0.5055,0.0,0.016,0.0406,0.0,0.0,0.4379,0.0,0.0,0.0,0.0,0.0,0.0,0.0,0.0,0.0,0.0,0.0,0.0,0.0,1444.15
10720,0.492950704929507,0.0,0.1633836616338366,0.0,0.1616838316168383,0.0,0.0,0.181981801819818,0.0,0.0,0.0,0.0,0.0,0.0,0.0,0.0,0.0,0.0,0.0,0.0,1606.15
10721,0.5615,0.05,0.0885,0.0279999999999999,0.2573999999999999,0.0,0.0,0.0146,0.0,0.0,0.0,0.0,0.0,0.0,0.0,0.0,0.0,0.0,0.0,0.0,1357.25
10722,0.7695000000000001,0.0,0.1288,0.0,0.0,0.0,0.0,0.1017,0.0,0.0,0.0,0.0,0.0,0.0,0.0,0.0,0.0,0.0,0.0,0.0,1608.15
10723,0.0747,0.3865,0.0,0.0,0.16,0.1169999999999999,0.0,0.0,0.0,0.2205,0.0,0.0,0.0,0.0,0.0412999999999999,0.0,0.0,0.0,0.0,0.0,1174.15
10724,0.4999,0.0,0.0,0.25,0.2501,0.0,0.0,0.0,0.0,0.0,0.0,0.0,0.0,0.0,0.0,0.0,0.0,0.0,0.0,0.0,1664.15
10725,0.687644988400928,0.0568954483641308,0.1273898088152948,0.0247980161587073,0.081893448524118,0.0082993360531157,0.0,0.0,0.0,0.0,0.0121990240780737,0.0,0.0,0.0,0.0,0.0,0.0,0.0,0.0,0.0,1460.15
10726,0.0683,0.6386999999999999,0.0,0.0,0.0,0.293,0.0,0.0,0.0,0.0,0.0,0.0,0.0,0.0,0.0,0.0,0.0,0.0,0.0,0.0,1157.15
10727,0.6718000000000001,0.0193,0.099,0.0,0.1319,0.0,0.0,0.0,0.0,0.0,0.0779,0.0,0.0,0.0,0.0,0.0,0.0,0.0,0.0,0.0,1488.15
10728,0.0,0.0,0.0,0.0,0.0,0.0,0.0,0.0,0.3333,0.0,0.0,0.1667,0.0,0.0,0.0,0.0,0.0,0.0,0.5,0.0,960.15
10729,0.0,0.037003700370037,0.0,0.0741074107410741,0.037003700370037,0.3704370437043704,0.037003700370037,0.0,0.0,0.037003700370037,0.0,0.0,0.0,0.0,0.0,0.0,0.0,0.0,0.4074407440744074,0.0,1123.15
10730,0.6458064580645807,0.0,0.0885008850088501,0.0877008770087701,0.0,0.0,0.0,0.1558015580155801,0.02140021400214,0.0,0.0,0.0,0.0,0.0,0.0,0.0,0.0,0.0,0.0,0.0,1173.15
10731,0.6950000000000001,0.0,0.12,0.07,0.06,0.03,0.0,0.0,0.0,0.0,0.025,0.0,0.0,0.0,0.0,0.0,0.0,0.0,0.0,0.0,1493.15
10732,0.5256000000000001,0.0422,0.0,0.0,0.0,0.0,0.1749,0.0515,0.0,0.1737,0.0,0.0,0.0,0.0,0.0,0.0,0.0,0.0,0.0121,0.0,1208.15
10733,0.7058,0.0,0.0,0.0,0.1026,0.0,0.0,0.1613,0.0,0.0,0.0,0.0,0.0,0.0,0.0,0.0302999999999999,0.0,0.0,0.0,0.0,1240.15
10734,0.5581441855814419,0.1706829317068293,0.0268973102689731,0.0468953104689531,0.0463953604639536,0.0,0.0,0.1455854414558544,0.0053994600539946,0.0,0.0,0.0,0.0,0.0,0.0,0.0,0.0,0.0,0.0,0.0,1100.15
10735,0.0,0.0,0.0,0.0,0.0,0.0,0.0,0.0,0.3684,0.0,0.0,0.1316,0.0,0.0,0.0,0.0,0.0,0.0,0.5,0.0,987.15
10736,0.575,0.0,0.0,0.0,0.2125,0.0,0.0,0.2125,0.0,0.0,0.0,0.0,0.0,0.0,0.0,0.0,0.0,0.0,0.0,0.0,1498.15
10737,0.0,0.5,0.0,0.0,0.0,0.0,0.5,0.0,0.0,0.0,0.0,0.0,0.0,0.0,0.0,0.0,0.0,0.0,0.0,0.0,1110.15
10738,0.0,0.64,0.0,0.0,0.0,0.0,0.0,0.36,0.0,0.0,0.0,0.0,0.0,0.0,0.0,0.0,0.0,0.0,0.0,0.0,1093.15
10739,0.7176,0.0,0.0847,0.0,0.0,0.0,0.0276,0.0852,0.0369,0.03,0.0,0.0,0.0,0.0,0.0,0.0169,0.0,0.0,0.0,0.0,1178.15
10740,0.5205520552055205,0.0591059105910591,0.04000400040004,0.0,0.044004400440044,0.1461146114611461,0.0,0.0,0.0,0.03000300030003,0.0891089108910891,0.0,0.0,0.0,0.0,0.0581058105810581,0.0,0.013001300130013,0.0,0.0,1246.15
10741,0.51,0.0,0.06,0.135,0.1,0.0,0.015,0.0,0.0,0.1,0.03,0.0,0.0,0.0,0.0,0.04,0.0,0.01,0.0,0.0,1423.15
10742,0.7889,0.1406,0.0,0.0,0.0,0.0,0.0,0.0705,0.0,0.0,0.0,0.0,0.0,0.0,0.0,0.0,0.0,0.0,0.0,0.0,1273.15
10743,0.434,0.0,0.0,0.0,0.4573,0.0,0.0,0.0,0.1086999999999999,0.0,0.0,0.0,0.0,0.0,0.0,0.0,0.0,0.0,0.0,0.0,1793.15
10744,0.7331000000000001,0.0191,0.1207,0.0578,0.0,0.0108,0.0,0.0,0.0,0.0572,0.0,0.0,0.0,0.0,0.0,0.0,0.0,0.0,0.0,0.0,1688.15
10745,0.7328,0.0,0.1083,0.0345,0.0421,0.0408,0.0,0.0,0.0,0.0,0.0402,0.0,0.0,0.0,0.0,0.0,0.0,0.0,0.0,0.0,1517.15
10746,0.328,0.429,0.0,0.0,0.0,0.243,0.0,0.0,0.0,0.0,0.0,0.0,0.0,0.0,0.0,0.0,0.0,0.0,0.0,0.0,1213.15
10747,0.6722,0.0,0.024,0.0607,0.0742,0.0,0.0,0.1481,0.0097,0.0,0.0,0.0,0.0095,0.0,0.0,0.0,0.0,0.0,0.0,0.0,1287.15
10748,0.061,0.751,0.0,0.0,0.0,0.075,0.0,0.0,0.019,0.0,0.0,0.094,0.0,0.0,0.0,0.0,0.0,0.0,0.0,0.0,999.15
10749,0.5391460853914608,0.0,0.1513848615138486,0.0,0.0,0.3094690530946905,0.0,0.0,0.0,0.0,0.0,0.0,0.0,0.0,0.0,0.0,0.0,0.0,0.0,0.0,1881.15
10750,0.6424642464246424,0.0048004800480048,0.1303130313031303,0.0166016601660166,0.0357035703570357,0.0,0.0,0.1325132513251325,0.0354035403540354,0.0,0.0,0.0,0.0,0.0,0.0,0.0,0.0,0.0,0.0,0.0,1347.15
10751,0.56,0.0,0.0,0.0,0.0,0.14,0.0,0.0,0.0,0.3,0.0,0.0,0.0,0.0,0.0,0.0,0.0,0.0,0.0,0.0,1476.15
10752,0.0,0.0,0.1258874112588741,0.0,0.2487751224877512,0.0,0.0,0.0,0.0,0.0,0.0,0.0,0.0,0.0,0.0,0.0,0.0,0.0,0.6253374662533747,0.0,1458.15
10753,0.0,0.2545,0.0212,0.078,0.0,0.1523,0.1384999999999999,0.0,0.0,0.0,0.0707,0.0,0.0,0.0,0.0,0.0,0.0,0.0,0.2848,0.0,1223.15
10754,0.6667000000000001,0.0,0.0,0.0,0.0,0.0,0.0,0.0,0.3333,0.0,0.0,0.0,0.0,0.0,0.0,0.0,0.0,0.0,0.0,0.0,1309.15
10755,0.0,0.0,0.152,0.196,0.0,0.0,0.0,0.0,0.0,0.0,0.0,0.0,0.0,0.0,0.0,0.0,0.0,0.0,0.652,0.0,1511.15
10756,0.7112999999999999,0.0188,0.0332,0.0495,0.0538999999999999,0.0,0.0,0.0,0.1191,0.0,0.0132,0.0,0.0,0.0,0.0,0.0,0.0,0.0,0.0,0.0,1258.15
10757,0.6263626362636264,0.0,0.0137013701370137,0.1057105710571057,0.1113111311131113,0.0,0.0,0.1393139313931393,0.0,0.0,0.0,0.0,0.0,0.0,0.0,0.0,0.0,0.0,0.0,0.0,1394.15
10758,0.7665000000000001,0.1127,0.0385,0.0,0.0079,0.0,0.0,0.0592,0.0134,0.0,0.0,0.0,0.0,0.0,0.0,0.0,0.0,0.0,0.0,0.0,1208.15
10759,0.74,0.0,0.13,0.13,0.0,0.0,0.0,0.0,0.0,0.0,0.0,0.0,0.0,0.0,0.0,0.0,0.0,0.0,0.0,0.0,1753.15
10760,0.0758848230353929,0.3928214357128574,0.0,0.0,0.1430713857228554,0.1046790641871625,0.0,0.0,0.0,0.1971605678864227,0.0,0.0,0.0,0.0,0.041991601679664,0.0,0.0,0.0443911217756448,0.0,0.0,1200.15
10761,0.649,0.0409999999999999,0.114,0.047,0.0,0.0,0.0,0.148,0.0,0.0,0.0,0.0,0.0,0.0,0.0,0.0,0.0,0.0,0.0,0.0,1326.15
10762,0.6306,0.0,0.0751,0.1021,0.0,0.0,0.0591,0.1131,0.0,0.0,0.0,0.0,0.0,0.0,0.0,0.0,0.0,0.02,0.0,0.0,1373.15
10763,0.6183618361836184,0.067006700670067,0.1361136113611361,0.073007300730073,0.015001500150015,0.0,0.062006200620062,0.0,0.028002800280028,0.0,0.0,0.0,0.0,0.0,0.0,0.0,0.0,0.0,0.0,0.0,1399.15
10764,0.0,0.0,0.0,0.0,0.0,0.3671,0.1329,0.0,0.0,0.0,0.0,0.0,0.0,0.0,0.0,0.0,0.0,0.0,0.5,0.0,1043.15
10765,0.0,0.0,0.0498,0.0,0.0,0.4576,0.0,0.0,0.0,0.0,0.0,0.0,0.0,0.0,0.0,0.0,0.0,0.0,0.4926,0.0,1253.15
10766,0.0,0.0,0.0,0.0,0.0,0.0,0.0,0.0,0.0,0.0,0.21,0.0,0.0,0.0,0.145,0.0,0.0,0.0,0.645,0.0,1370.15
10767,0.0,0.0,0.0,0.0,0.0,0.0,0.0,0.16,0.38,0.0,0.0,0.0,0.0,0.0,0.0,0.0,0.0,0.0,0.46,0.0,938.15
10768,0.0,0.0,0.0,0.0,0.0,0.0,0.0,0.0,0.0,0.0,0.0,0.0,0.0,0.0,0.25,0.0,0.0,0.0,0.75,0.0,1515.15
10769,0.1094,0.3888,0.0,0.0,0.143,0.0,0.1074,0.0,0.0,0.1557,0.0,0.0,0.0,0.0,0.0529,0.0,0.0,0.042,0.0,0.0,1193.15
10771,0.65,0.0,0.05,0.0,0.025,0.025,0.0,0.05,0.19,0.0,0.0,0.0,0.0,0.0,0.0,0.0,0.0,0.01,0.0,0.0,1373.15
10772,0.0,0.023102310231023,0.0368036803680367,0.1594159415941593,0.1146114611461145,0.0908090809080907,0.0,0.0,0.0,0.0526052605260525,0.0,0.0,0.0,0.0,0.0,0.0268026802680267,0.0,0.0,0.4904490449044903,0.0,1153.15
10773,0.5000500050005001,0.0,0.0,0.0,0.0,0.0,0.0,0.1666166616661666,0.0,0.0,0.0,0.3333333333333333,0.0,0.0,0.0,0.0,0.0,0.0,0.0,0.0,888.1499999999999
10774,0.6509,0.0,0.1381,0.0,0.0,0.0,0.0,0.1972,0.0,0.0,0.0,0.0,0.0,0.0,0.0,0.0,0.0,0.0,0.0099,0.0,1093.15
10775,0.4185999999999999,0.0,0.0541,0.0545,0.4728,0.0,0.0,0.0,0.0,0.0,0.0,0.0,0.0,0.0,0.0,0.0,0.0,0.0,0.0,0.0,1588.15
10776,0.492,0.167,0.015,0.0,0.0,0.0,0.084,0.121,0.0,0.096,0.0,0.0,0.0,0.0,0.0,0.024,0.0,0.0,0.0,0.0,919.15
10777,0.1478,0.3189,0.0,0.0,0.1584,0.1158,0.0,0.0,0.0,0.2182,0.0,0.0,0.0,0.0,0.0409,0.0,0.0,0.0,0.0,0.0,1162.15
10778,0.7186,0.0089,0.0,0.0,0.085,0.0,0.0,0.1009,0.0319,0.0471,0.0,0.0,0.0,0.0,0.0,0.0,0.0,0.0069,0.0,0.0,1245.15
10779,0.0,0.0,0.0,0.0,0.0,0.3953,0.023,0.0222,0.0146,0.0,0.0532,0.0,0.0,0.0,0.0,0.0259,0.0,0.0,0.4658,0.0,1123.15
10780,0.0,0.0,0.0,0.0,0.0,0.3077,0.0,0.0,0.0,0.0,0.0,0.0,0.0,0.0,0.1538,0.5385,0.0,0.0,0.0,0.0,1968.15
10781,0.6673,0.0,0.0,0.1421,0.0612,0.0,0.0,0.1293,0.0,0.0,0.0,0.0,0.0,0.0,0.0,0.0,0.0,0.0,0.0,0.0,1433.15
10782,0.6848000000000001,0.0,0.0482,0.0,0.0125,0.0,0.0,0.1642,0.0223,0.0,0.0,0.0,0.0,0.0,0.0,0.0,0.0,0.0569,0.0,0.0,1533.15
10783,0.8081,0.0,0.0,0.0,0.0348,0.0,0.0,0.1571,0.0,0.0,0.0,0.0,0.0,0.0,0.0,0.0,0.0,0.0,0.0,0.0,1513.15
10784,0.5866,0.0,0.023,0.19,0.1939999999999999,0.0,0.0,0.0064,0.0,0.0,0.0,0.0,0.0,0.0,0.0,0.0,0.0,0.0,0.0,0.0,1580.349951171875
10785,0.7502249775022497,0.0,0.1248875112488751,0.0,0.0,0.0,0.0,0.088991100889911,0.0358964103589641,0.0,0.0,0.0,0.0,0.0,0.0,0.0,0.0,0.0,0.0,0.0,1338.15
10786,0.7977,0.0,0.0,0.0,0.0,0.0,0.0,0.0578,0.1445,0.0,0.0,0.0,0.0,0.0,0.0,0.0,0.0,0.0,0.0,0.0,1083.15
10787,0.6803,0.0698,0.0999,0.0248,0.07,0.0,0.0,0.0,0.0,0.0,0.0552,0.0,0.0,0.0,0.0,0.0,0.0,0.0,0.0,0.0,1593.15
10788,0.6666333366663334,0.0,0.0,0.0,0.0,0.0,0.2666733326667333,0.0666933306669333,0.0,0.0,0.0,0.0,0.0,0.0,0.0,0.0,0.0,0.0,0.0,0.0,1263.15
10789,0.7129000000000001,0.0078,0.047,0.0562999999999999,0.0343,0.0,0.0,0.0392,0.0783,0.0,0.0235,0.0,0.0,0.0,0.0,0.0,0.0,0.0,0.0,0.0,1273.15
10790,0.62,0.11,0.08,0.03,0.04,0.09,0.0,0.0,0.0,0.0,0.02,0.0,0.0,0.0,0.0,0.01,0.0,0.0,0.0,0.0,1308.15
10791,0.0,0.0,0.0,0.0,0.0,0.0,0.0,0.0,0.0,0.4997999999999999,0.0,0.0,0.0,0.0,0.0,0.0,0.0,0.0,0.5002,0.0,1147.15
10792,0.5793,0.0,0.0512,0.0,0.0,0.3695,0.0,0.0,0.0,0.0,0.0,0.0,0.0,0.0,0.0,0.0,0.0,0.0,0.0,0.0,1535.15
10793,0.4952495249524952,0.0,0.1702170217021702,0.2461246124612461,0.0884088408840884,0.0,0.0,0.0,0.0,0.0,0.0,0.0,0.0,0.0,0.0,0.0,0.0,0.0,0.0,0.0,1663.15
10794,0.7506249375062494,0.0,0.0946905309469053,0.0,0.0,0.0,0.0,0.1546845315468453,0.0,0.0,0.0,0.0,0.0,0.0,0.0,0.0,0.0,0.0,0.0,0.0,1288.15
10795,0.7412,0.0,0.0250999999999999,0.0045,0.1051999999999999,0.0,0.0,0.1216999999999999,0.0,0.0,0.0,0.0,0.0,0.0,0.0,0.0,0.0,0.0,0.0,0.0,1344.15
10796,0.644,0.0,0.059,0.0749999999999999,0.0549999999999999,0.0,0.0649999999999999,0.018,0.0189999999999999,0.0,0.0149999999999999,0.0,0.0,0.0169999999999999,0.0,0.0199999999999999,0.0,0.013,0.0,0.0,1373.15
10797,0.6631999999999999,0.0,0.1093,0.0,0.0876,0.0,0.0,0.1079,0.032,0.0,0.0,0.0,0.0,0.0,0.0,0.0,0.0,0.0,0.0,0.0,1363.15
10798,0.6859931400685992,0.0919990800091999,0.1249987500124998,0.0399996000039999,0.0199998000019999,0.0069999300006999,0.0,0.0,0.0,0.0,0.0299997000029999,0.0,0.0,0.0,0.0,0.0,0.0,0.0,0.0,0.0,1487.15
10799,0.0,0.0,0.0,0.0,0.0,0.06,0.0,0.0,0.0,0.0,0.0,0.0,0.0,0.0,0.0,0.0,0.94,0.0,0.0,0.0,1623.15
10800,0.0,0.8,0.0,0.0,0.0,0.0,0.0,0.2,0.0,0.0,0.0,0.0,0.0,0.0,0.0,0.0,0.0,0.0,0.0,0.0,1096.15
10801,0.6890999999999999,0.0,0.0,0.0,0.0,0.0,0.0,0.3109,0.0,0.0,0.0,0.0,0.0,0.0,0.0,0.0,0.0,0.0,0.0,0.0,1143.15
10802,0.6386000000000001,0.028,0.1585,0.0,0.0,0.0,0.098,0.0518,0.0,0.0,0.0,0.0,0.0,0.0,0.0,0.0,0.0,0.0,0.0246,0.0,1448.15
10803,0.0,0.6666333366663334,0.0,0.0,0.0,0.0,0.0,0.2666733326667333,0.0666933306669333,0.0,0.0,0.0,0.0,0.0,0.0,0.0,0.0,0.0,0.0,0.0,967.15
10804,0.66,0.0,0.055,0.08,0.0,0.0,0.153,0.017,0.0,0.0,0.0,0.0,0.0,0.0,0.0,0.01,0.0,0.025,0.0,0.0,1323.15
10805,0.6504000000000001,0.0689,0.1248,0.0513,0.0689,0.0,0.0,0.0,0.0,0.0,0.0356999999999999,0.0,0.0,0.0,0.0,0.0,0.0,0.0,0.0,0.0,1393.15
10806,0.3997,0.0,0.0,0.0,0.2002,0.0,0.0,0.4001,0.0,0.0,0.0,0.0,0.0,0.0,0.0,0.0,0.0,0.0,0.0,0.0,1432.15
10807,0.7177,0.0123,0.0511,0.0,0.0,0.0,0.0844,0.0844999999999999,0.0241,0.0126,0.0,0.0,0.0,0.0,0.0,0.0131,0.0,0.0,0.0,0.0,1168.15
10808,0.6571657165716571,0.0,0.0908090809080908,0.0765076507650765,0.055005500550055,0.0,0.0619061906190619,0.0,0.0,0.0227022702270227,0.0,0.0,0.0,0.0,0.0,0.0309030903090309,0.0,0.005000500050005,0.0,0.0,1433.15
10809,0.6269,0.0,0.0619,0.0494,0.0906,0.0394,0.0,0.0454,0.0663,0.0,0.0,0.0,0.0,0.0,0.0,0.0,0.0,0.0201,0.0,0.0,1373.15
10810,0.6607660766076606,0.0317031703170317,0.0812081208120811,0.1324132413241324,0.0821082108210821,0.0,0.0,0.0,0.0,0.0,0.0118011801180118,0.0,0.0,0.0,0.0,0.0,0.0,0.0,0.0,0.0,1510.15
10811,0.643,0.0819999999999999,0.114,0.053,0.037,0.0,0.0,0.062,0.008,0.0,0.0,0.0,0.0,0.0,0.0,0.0,0.0,0.0,0.0,0.0,1298.15
10812,0.615,0.09,0.121,0.064,0.075,0.034,0.0,0.0,0.0,0.0,0.0,0.0,0.0,0.0,0.0,0.0,0.0,0.0,0.0,0.0,1363.15
10813,0.8924,0.0,0.0426,0.0,0.0,0.0,0.0,0.065,0.0,0.0,0.0,0.0,0.0,0.0,0.0,0.0,0.0,0.0,0.0,0.0,1648.15
10814,0.0,0.0,0.0,0.0,0.05,0.0,0.0,0.0,0.0,0.0,0.0,0.0,0.0,0.0,0.0,0.0,0.95,0.0,0.0,0.0,1523.15
10815,0.5031,0.1372999999999999,0.0,0.0,0.0,0.0,0.0,0.3596,0.0,0.0,0.0,0.0,0.0,0.0,0.0,0.0,0.0,0.0,0.0,0.0,1042.15
10816,0.525,0.0,0.065,0.13,0.09,0.0,0.04,0.0,0.0,0.09,0.02,0.0,0.0,0.0,0.0279999999999999,0.0,0.0,0.012,0.0,0.0,1373.15
10817,0.51,0.105,0.152,0.03,0.193,0.0,0.0,0.0,0.0,0.0,0.0,0.0,0.0,0.0,0.0,0.0,0.0,0.0,0.0,0.0,1473.15
10818,0.702929707029297,0.0505949405059494,0.0828917108289171,0.0,0.0878912108789121,0.0688931106889311,0.0,0.0,0.0,0.0,0.0067993200679932,0.0,0.0,0.0,0.0,0.0,0.0,0.0,0.0,0.0,1423.15
10819,0.6144,0.0,0.0,0.0,0.0,0.0,0.0,0.366,0.0,0.0,0.0,0.0,0.0,0.0,0.0,0.0,0.0,0.0,0.0196,0.0,1144.15
10820,0.52,0.0,0.0,0.0,0.0,0.34,0.0,0.0,0.0,0.14,0.0,0.0,0.0,0.0,0.0,0.0,0.0,0.0,0.0,0.0,1466.15
10821,0.0,0.0,0.0,0.0,0.368,0.0,0.0,0.0,0.314,0.0,0.0,0.0,0.0,0.0,0.0,0.0,0.0,0.0,0.318,0.0,1419.15
10822,0.0,0.0,0.0,0.0,0.0,0.0,0.0,0.0,0.0,0.0,0.0,0.28,0.0,0.0,0.0,0.0,0.72,0.0,0.0,0.0,1143.15
10823,0.0,0.0189,0.0189,0.0758,0.0379,0.3636,0.0758,0.0,0.0,0.0227,0.0,0.0,0.0,0.0,0.0,0.0,0.0,0.0,0.3788,0.0,1153.15
10824,0.0,0.4058,0.0,0.0,0.2519,0.0,0.0,0.057,0.0,0.2604,0.0,0.0,0.0,0.0,0.0,0.0,0.0,0.0,0.0249,0.0,1169.15
10825,0.0,0.613,0.0,0.0,0.0,0.0,0.0,0.387,0.0,0.0,0.0,0.0,0.0,0.0,0.0,0.0,0.0,0.0,0.0,0.0,1090.15
10826,0.6867587944723317,0.0,0.0497970121792692,0.0515969041857488,0.0522968621882687,0.0,0.0,0.1587904725716457,0.0,0.0,0.0,0.0,0.0,0.0,0.0,0.0,0.0,0.0,0.0,0.0,1216.15
10827,0.609,0.0,0.16,0.0,0.076,0.0,0.0,0.115,0.039,0.0,0.0,0.0,0.0,0.0,0.0,0.0,0.0,0.0,0.0,0.0,1353.15
10828,0.7314731473147316,0.0,0.0,0.0725072507250725,0.0755075507550755,0.0,0.0,0.0952095209520952,0.0253025302530253,0.0,0.0,0.0,0.0,0.0,0.0,0.0,0.0,0.0,0.0,0.0,1261.15
10829,0.6514651465146515,0.0,0.0902090209020902,0.0,0.2506250625062506,0.0,0.0,0.0,0.0,0.0077007700770077,0.0,0.0,0.0,0.0,0.0,0.0,0.0,0.0,0.0,0.0,1496.15
10830,0.66,0.0,0.055,0.08,0.0,0.0,0.084,0.04,0.046,0.0,0.0,0.0,0.0,0.0,0.0,0.0,0.0,0.035,0.0,0.0,1423.15
10831,0.6026602660266027,0.0,0.04000400040004,0.0,0.0861086108610861,0.1401140114011401,0.0,0.0,0.0,0.0,0.047004700470047,0.0,0.0,0.0,0.013001300130013,0.0511051105110511,0.0,0.02000200020002,0.0,0.0,1336.15
10832,0.521947805219478,0.0,0.0,0.0,0.0,0.0,0.2904709529047095,0.1875812418758124,0.0,0.0,0.0,0.0,0.0,0.0,0.0,0.0,0.0,0.0,0.0,0.0,1252.15
10833,0.6986,0.0948,0.1033,0.008,0.0848,0.0,0.0,0.0,0.0,0.0,0.0085,0.0,0.0,0.0,0.0,0.0,0.0,0.0,0.0,0.0,1433.15
10834,0.1345,0.2339999999999999,0.0,0.0,0.0,0.0599,0.0,0.0,0.0,0.1577,0.0,0.0,0.0,0.0,0.1507,0.2196,0.0,0.0395,0.0,0.0,1323.15
10835,0.8207358528294341,0.0860827834433113,0.0128974205158968,0.0,0.0055988802239552,0.0,0.0,0.0356928614277144,0.0083983203359328,0.0305938812237552,0.0,0.0,0.0,0.0,0.0,0.0,0.0,0.0,0.0,0.0,1432.15
10836,0.6623,0.0,0.0352,0.0875,0.0883999999999999,0.0,0.0,0.1244,0.0,0.0,0.0,0.0,0.0,0.0,0.0,0.0,0.0,0.0,0.0,0.0,1405.15
10837,0.7163,0.0,0.0711,0.1817,0.0149,0.0,0.016,0.0,0.0,0.0,0.0,0.0,0.0,0.0,0.0,0.0,0.0,0.0,0.0,0.0,1729.15
10838,0.57004299570043,0.0,0.0700929907009299,0.0,0.0,0.0,0.3598640135986402,0.0,0.0,0.0,0.0,0.0,0.0,0.0,0.0,0.0,0.0,0.0,0.0,0.0,1343.15
10839,0.5709000000000001,0.2369,0.0,0.0,0.0,0.0,0.0,0.1921999999999999,0.0,0.0,0.0,0.0,0.0,0.0,0.0,0.0,0.0,0.0,0.0,0.0,1044.15
10840,0.6667000000000001,0.0,0.0,0.0,0.0,0.0,0.0,0.3333,0.0,0.0,0.0,0.0,0.0,0.0,0.0,0.0,0.0,0.0,0.0,0.0,1134.15
10841,0.428,0.0,0.06,0.0,0.0,0.0,0.0,0.0,0.0,0.512,0.0,0.0,0.0,0.0,0.0,0.0,0.0,0.0,0.0,0.0,1688.15
10842,0.0,0.0,0.159,0.0,0.0,0.0,0.0,0.332,0.0,0.0,0.0,0.0,0.092,0.0,0.0,0.0,0.0,0.0,0.417,0.0,1133.15
10843,0.6311368863113689,0.0416958304169583,0.1144885511448855,0.1063893610638936,0.0705929407059294,0.0343965603439656,0.0,0.0,0.0,0.0,0.0,0.0,0.0,0.0,0.0,0.0,0.0,0.0,0.0,0.0,1400.15
10844,0.7076929230707691,0.0132998670013299,0.0,0.0,0.0669993300066999,0.0,0.0,0.0938990610093899,0.0472995270047299,0.0464995350046499,0.0,0.0,0.0,0.0,0.0,0.0,0.0,0.0067999320006799,0.0,0.0,1138.15
10845,0.6616338366163383,0.0053994600539946,0.0322967703229677,0.0,0.2163783621637836,0.0,0.0,0.0180981901809819,0.0118988101189881,0.0542945705429457,0.0,0.0,0.0,0.0,0.0,0.0,0.0,0.0,0.0,0.0,1518.15
10846,0.7672,0.0963,0.0445,0.0,0.0079,0.0056,0.0,0.0644,0.0127,0.0,0.0,0.0,0.0,0.0,0.0,0.0,0.0,0.0,0.0,0.0,1448.15
10847,0.0,0.4797999999999999,0.0,0.0,0.0,0.1245,0.0,0.0,0.0,0.3518,0.0,0.0,0.0,0.0,0.0438999999999999,0.0,0.0,0.0,0.0,0.0,1197.15
10848,0.0,0.6629999999999999,0.0,0.0,0.0,0.0,0.0,0.0,0.0,0.0,0.337,0.0,0.0,0.0,0.0,0.0,0.0,0.0,0.0,0.0,1288.15
10849,0.7021,0.0,0.0385,0.0810999999999999,0.0233,0.0,0.0,0.0211,0.0833,0.0,0.0442,0.0,0.0,0.0,0.0,0.0,0.0,0.0053,0.0,0.0,1336.15
10850,0.6802319768023197,0.0,0.0,0.0441955804419558,0.043995600439956,0.0,0.0,0.1778822117788221,0.0,0.0,0.0,0.0536946305369463,0.0,0.0,0.0,0.0,0.0,0.0,0.0,0.0,1097.15
10851,0.0,0.0,0.0159,0.0,0.4686,0.0,0.0,0.0,0.0,0.0,0.0,0.0,0.0,0.0,0.0,0.0,0.0,0.0,0.5155,0.0,1241.15
10852,0.6201,0.0,0.067,0.0363,0.2487,0.0,0.0159,0.0,0.0,0.0,0.0,0.0,0.0,0.0,0.0,0.012,0.0,0.0,0.0,0.0,1468.15
10853,0.115619655341408,0.400368062570637,0.0,0.0,0.1027174619685346,0.0,0.1418241100987168,0.0,0.0,0.0718122080753728,0.057209725653361,0.0,0.0,0.0300051008671474,0.033805746976986,0.0,0.0,0.0268045567746516,0.0,0.0,1253.15
10854,0.635,0.0,0.0,0.0,0.0,0.0,0.0,0.2764,0.0886,0.0,0.0,0.0,0.0,0.0,0.0,0.0,0.0,0.0,0.0,0.0,1038.15
10855,0.6715328467153285,0.0,0.0070992900709929,0.0697930206979302,0.0897910208979102,0.0,0.0,0.0738926107389261,0.0145985401459854,0.0,0.0,0.0,0.0568943105689431,0.0,0.0,0.0163983601639836,0.0,0.0,0.0,0.0,1478.15
10856,0.6846,0.0,0.0,0.1417,0.0815,0.0,0.0,0.0922,0.0,0.0,0.0,0.0,0.0,0.0,0.0,0.0,0.0,0.0,0.0,0.0,1503.15
10857,0.157017271899909,0.406444708917981,0.0,0.0,0.0,0.0,0.0829091200032003,0.0,0.0,0.2995329486243487,0.0,0.0,0.0,0.0,0.0199021892408164,0.0,0.0,0.0149016391803098,0.0,0.0,1243.15
10858,0.508,0.038,0.115,0.109,0.0,0.0,0.177,0.043,0.0,0.0,0.0,0.0,0.0,0.0,0.0,0.0,0.0,0.0,0.01,0.0,1348.15
10859,0.7995,0.0,0.1003,0.0,0.0,0.0,0.0,0.0,0.0,0.04,0.0602,0.0,0.0,0.0,0.0,0.0,0.0,0.0,0.0,0.0,1716.15
10860,0.6627,0.0,0.0,0.0,0.0492,0.0,0.0,0.2203999999999999,0.0361,0.0,0.0,0.0,0.0,0.0,0.0,0.0,0.0,0.0,0.0316,0.0,1263.15
10861,0.6218,0.0,0.1499,0.0306999999999999,0.0306999999999999,0.0,0.0,0.1106,0.0399,0.0,0.0154,0.0,0.0,0.0,0.0,0.0,0.0,0.0,0.0,0.0,1348.15
10862,0.0,0.0,0.0,0.0,0.12,0.0,0.0,0.0,0.0,0.0,0.0,0.0,0.0,0.0,0.0,0.0,0.88,0.0,0.0,0.0,1522.15
10863,0.7779,0.0,0.0736,0.0,0.0,0.0,0.0,0.0,0.1485,0.0,0.0,0.0,0.0,0.0,0.0,0.0,0.0,0.0,0.0,0.0,1333.15
10864,0.45,0.0,0.02,0.15,0.11,0.0,0.1,0.03,0.0,0.0,0.0,0.0,0.0,0.0,0.0,0.14,0.0,0.0,0.0,0.0,1373.15
10865,0.6188,0.1038,0.1077999999999999,0.0438999999999999,0.0549,0.0369,0.0,0.0,0.0,0.0,0.0329,0.0,0.0,0.0,0.0,0.0,0.0,0.0,0.0,0.0,1283.15
10866,0.7221,0.0,0.1067,0.0,0.0902999999999999,0.0134,0.0,0.0,0.0,0.0,0.0661,0.0,0.0,0.0,0.0,0.0,0.0,0.0,0.0,0.0,1542.15
10867,0.6740325967403261,0.0,0.0634936506349365,0.034996500349965,0.0365963403659634,0.0,0.0,0.1498850114988501,0.0224977502249775,0.0,0.0,0.0,0.0,0.0,0.0,0.0,0.0,0.0176982301769823,0.0,0.0,1128.15
10868,0.61,0.0,0.09,0.107,0.107,0.0,0.0,0.0,0.0,0.07,0.0,0.016,0.0,0.0,0.0,0.0,0.0,0.0,0.0,0.0,1453.15
10869,0.6645000000000001,0.0,0.0068,0.0,0.0308,0.0153,0.0,0.1667,0.0,0.0,0.0,0.0,0.0,0.0,0.0,0.0,0.0,0.1158,0.0,0.0,1473.15
