Repository: ychyn/algo_genetique

# algo_genetique
Ce code fait partie de notre mini-projet du MIG Verre 2024. L'objectif du mini-projet est l'obtention d'une composition de verre avec des qualités avantageuses pour une application potentiellement industrielle. 

On utilise l'outil de prediction des propriétés du verre à travers des réseaux de neuronnes codé par Franck Pigeonneau (qui constitue la plus grande partie de ce repo). On a codé l'algorithme génetique qui va, en utilisant ce réseau de neuronnes tenter d'obtenir une composition optimale dont on essaiera la fabrication dans le four situé à l'Ecole des Mines à Sophia Antipolis

File: DataBase/Tliqclean.csv (part 35 of 63)
,SiO2,B2O3,Al2O3,MgO,CaO,BaO,Li2O,Na2O,K2O,ZnO,SrO,PbO,Fe2O3,Y2O3,La2O3,TiO2,GeO2,ZrO2,P2O5,V2O5,Tliq
10870,0.6038,0.0428,0.0968,0.0969999999999999,0.1595,0.0,0.0,0.0,0.0,0.0,0.0,0.0,0.0,0.0,0.0,0.0,0.0,0.0,0.0,0.0,1398.15
10871,0.6692,0.0,0.0,0.0,0.0,0.0,0.0379,0.1721,0.0070999999999999,0.0,0.0,0.0,0.0,0.0,0.0,0.0,0.0,0.1135999999999999,0.0,0.0,1453.15
10872,0.0,0.0,0.0,0.0,0.0,0.0,0.0,0.0,0.0,0.0,0.0,0.0,0.0,0.0,0.0,0.0,0.0,0.0,0.25,0.75,912.15
10873,0.6083391660833917,0.01999800019998,0.0,0.0,0.00999900009999,0.0,0.0,0.2127787221277872,0.0,0.0,0.0,0.0,0.0,0.0,0.0,0.0,0.0,0.1188881111888811,0.02999700029997,0.0,1461.15
10874,0.625,0.04,0.0,0.0,0.03,0.0,0.0,0.185,0.0,0.0,0.0,0.0,0.0,0.0,0.0,0.0,0.0,0.12,0.0,0.0,1653.15
10875,0.498,0.0,0.0,0.0,0.332,0.0,0.0,0.17,0.0,0.0,0.0,0.0,0.0,0.0,0.0,0.0,0.0,0.0,0.0,0.0,1564.15
10876,0.6902309769023097,0.0198980101989801,0.0202979702029796,0.0342965703429657,0.036996300369963,0.0450954904509549,0.0,0.0334966503349665,0.0880911908809119,0.0,0.0266973302669733,0.0,0.0,0.0,0.0,0.0,0.0,0.0,0.0048995100489951,0.0,993.15
10877,0.1871018710187102,0.2481024810248102,0.0,0.0,0.0,0.0,0.1197011970119701,0.0,0.0,0.2236022360223602,0.0,0.0,0.0,0.07690076900769,0.1118011180111801,0.0,0.0,0.02330023300233,0.0,0.0,1356.15
10878,0.0,0.0,0.07,0.0,0.0,0.0,0.1,0.0,0.0,0.15,0.0,0.0,0.0,0.0,0.01,0.0,0.0,0.0,0.65,0.0,1293.15
10879,0.6287628762876287,0.0,0.0,0.0704070407040704,0.0723072307230723,0.0,0.0,0.1755175517551755,0.0,0.0,0.0,0.053005300530053,0.0,0.0,0.0,0.0,0.0,0.0,0.0,0.0,1116.15
10880,0.6562,0.0,0.0131,0.1588,0.1588,0.0,0.0,0.0,0.0131,0.0,0.0,0.0,0.0,0.0,0.0,0.0,0.0,0.0,0.0,0.0,1683.15
10881,0.665,0.256,0.0,0.0,0.0,0.0,0.0,0.079,0.0,0.0,0.0,0.0,0.0,0.0,0.0,0.0,0.0,0.0,0.0,0.0,1038.15
10882,0.6359,0.1646,0.0749,0.0,0.0,0.1246,0.0,0.0,0.0,0.0,0.0,0.0,0.0,0.0,0.0,0.0,0.0,0.0,0.0,0.0,1193.15
10883,0.6562,0.0,0.0993,0.1066,0.0,0.0,0.0719,0.0,0.0,0.066,0.0,0.0,0.0,0.0,0.0,0.0,0.0,0.0,0.0,0.0,1522.0500244140626
10884,0.6448,0.0,0.0,0.0732,0.02,0.0,0.0,0.262,0.0,0.0,0.0,0.0,0.0,0.0,0.0,0.0,0.0,0.0,0.0,0.0,1070.15
10885,0.0,0.07,0.0,0.0,0.0,0.0,0.0,0.03,0.0,0.0,0.0,0.0,0.0,0.0,0.0,0.0,0.0,0.0,0.0,0.9,923.15
10886,0.5539000000000001,0.0,0.0,0.0,0.3529,0.0,0.0,0.0,0.0,0.0,0.0,0.0,0.0,0.0,0.0,0.0932,0.0,0.0,0.0,0.0,1702.15
10887,0.7131000000000001,0.0,0.0294,0.0,0.0919,0.0289,0.0,0.1105,0.0,0.0,0.0,0.0,0.0,0.0,0.0,0.0,0.0,0.0262,0.0,0.0,1301.15
10888,0.6678000000000001,0.0,0.0,0.0279,0.0501,0.0,0.0,0.2221999999999999,0.0,0.0,0.0,0.0,0.0,0.0,0.0,0.0,0.0,0.0,0.032,0.0,1343.15
10889,0.6890689068906891,0.0,0.0,0.0,0.1031103110311031,0.0,0.0,0.1621162116211621,0.0,0.0,0.0,0.0,0.0,0.0,0.0,0.0457045704570457,0.0,0.0,0.0,0.0,1233.15
10890,0.55,0.0,0.0,0.0,0.0,0.0,0.0,0.0,0.0,0.0,0.0,0.45,0.0,0.0,0.0,0.0,0.0,0.0,0.0,0.0,992.15
10891,0.85,0.045,0.0,0.0,0.0,0.0,0.0,0.0,0.0,0.0,0.0,0.0,0.0,0.0,0.0,0.0,0.06,0.0,0.045,0.0,1336.15
10892,0.0,0.5349,0.0,0.0,0.0,0.0,0.0,0.0,0.4650999999999999,0.0,0.0,0.0,0.0,0.0,0.0,0.0,0.0,0.0,0.0,0.0,1187.15
10893,0.6364,0.0,0.13,0.0314,0.0314,0.0,0.0,0.1132,0.0409,0.0,0.0157,0.0,0.0,0.0,0.0,0.0,0.0,0.0,0.0,0.0,1298.15
10894,0.7476,0.0,0.0176,0.0524,0.0565,0.0,0.0,0.0299,0.0672,0.0,0.0278,0.0,0.0,0.0,0.0,0.0,0.0,0.0,0.0,0.0,1268.15
10895,0.6168383161683832,0.0,0.0,0.0210978902109789,0.0207979202079792,0.0498950104989501,0.0,0.0,0.0,0.0404959504049595,0.0,0.2497750224977502,0.0,0.0,0.0,0.0,0.0,0.0,0.0,0.0,1074.15
10896,0.6,0.0,0.0,0.0,0.0,0.26,0.0,0.0,0.0,0.14,0.0,0.0,0.0,0.0,0.0,0.0,0.0,0.0,0.0,0.0,1472.15
10897,0.7502249775022498,0.0,0.1248875112488751,0.0,0.0,0.0,0.0,0.0766923307669233,0.0481951804819518,0.0,0.0,0.0,0.0,0.0,0.0,0.0,0.0,0.0,0.0,0.0,1338.15
10898,0.6665000000000001,0.1077999999999999,0.1003,0.0,0.0924,0.0,0.0,0.0,0.0,0.0,0.0321,0.0,0.0,0.0,0.0,0.0,0.0,0.0,0.0,0.0,1338.15
10899,0.7172,0.0264,0.0,0.0,0.0,0.0,0.23,0.0,0.0264,0.0,0.0,0.0,0.0,0.0,0.0,0.0,0.0,0.0,0.0,0.0,1243.15
10900,0.725,0.0,0.0,0.0,0.0,0.0,0.0,0.275,0.0,0.0,0.0,0.0,0.0,0.0,0.0,0.0,0.0,0.0,0.0,0.0,1081.15
10901,0.9675,0.0,0.0,0.0,0.0,0.0,0.0,0.0,0.0325,0.0,0.0,0.0,0.0,0.0,0.0,0.0,0.0,0.0,0.0,0.0,1876.15
10902,0.5964,0.0,0.0,0.0,0.0,0.0048,0.0199,0.0775,0.0514,0.2071,0.0,0.0,0.0,0.0,0.0212,0.0,0.0,0.0211,0.0,0.0,1318.15
10903,0.0,0.1,0.0,0.0,0.0,0.0,0.0,0.0,0.0,0.0,0.0,0.55,0.0,0.0,0.0,0.0,0.0,0.0,0.35,0.0,1027.15
10904,0.6878000000000001,0.0,0.1329,0.0538,0.1255,0.0,0.0,0.0,0.0,0.0,0.0,0.0,0.0,0.0,0.0,0.0,0.0,0.0,0.0,0.0,1634.849951171875
10905,0.5345,0.0,0.1322999999999999,0.1433999999999999,0.1488999999999999,0.0167999999999999,0.0,0.0,0.0,0.0,0.0,0.0,0.0,0.0,0.0,0.0240999999999999,0.0,0.0,0.0,0.0,1556.15
10906,0.6717999999999998,0.0192999999999999,0.0989999999999999,0.0,0.1319999999999999,0.0,0.0,0.0,0.0,0.0,0.0778999999999999,0.0,0.0,0.0,0.0,0.0,0.0,0.0,0.0,0.0,1488.15
10907,0.0,0.0,0.0,0.0,0.0,0.2,0.0,0.0,0.0,0.0,0.0,0.0,0.0,0.0,0.0,0.0,0.8,0.0,0.0,0.0,1652.15
10908,0.5588000000000001,0.0458999999999999,0.0392,0.0,0.0827,0.146,0.0,0.0,0.0,0.0491,0.0772,0.0,0.0,0.0,0.0,0.0,0.0,0.0,0.0,0.0,1253.15
10909,0.5401,0.0,0.1314,0.0139,0.1543,0.0,0.0,0.0991,0.0289,0.0,0.0,0.0,0.0323,0.0,0.0,0.0,0.0,0.0,0.0,0.0,1423.15
10910,0.3868,0.0921,0.0157,0.0,0.0714,0.1307,0.0536,0.0,0.0,0.0492,0.0951,0.0,0.0,0.0,0.0,0.0853,0.0,0.0195,0.0,0.0,1243.15
10911,0.1657,0.262,0.0,0.0,0.0,0.0,0.1051,0.0,0.0,0.2293,0.0,0.0,0.0,0.0928,0.1048,0.0,0.0,0.0237999999999999,0.0,0.0,1421.15
10912,0.6679,0.0,0.0,0.0566,0.1109,0.0,0.0,0.1646,0.0,0.0,0.0,0.0,0.0,0.0,0.0,0.0,0.0,0.0,0.0,0.0,1275.15
10913,0.7,0.0,0.1268999999999999,0.0,0.1730999999999999,0.0,0.0,0.0,0.0,0.0,0.0,0.0,0.0,0.0,0.0,0.0,0.0,0.0,0.0,0.0,1653.15
10914,0.5748,0.0,0.1168,0.2659,0.0425,0.0,0.0,0.0,0.0,0.0,0.0,0.0,0.0,0.0,0.0,0.0,0.0,0.0,0.0,0.0,1591.15
10915,0.5353,0.0,0.0649,0.0938,0.2361,0.0,0.0,0.0203,0.0134,0.0,0.0,0.0,0.0091,0.0,0.0,0.0,0.0,0.0255,0.0,0.0,1473.15
10916,0.0,0.0,0.1939999999999999,0.0,0.0,0.0,0.0,0.408,0.0,0.0,0.0,0.0,0.0,0.0,0.0,0.0,0.0,0.0,0.3979999999999999,0.0,1014.15
10917,0.669,0.0,0.105,0.0,0.013,0.0,0.083,0.12,0.0,0.0,0.0,0.0,0.0,0.0,0.0,0.0,0.0,0.01,0.0,0.0,1223.15
10918,0.6175382461753824,0.0,0.1913808619138086,0.0,0.0,0.0,0.0,0.1910808919108089,0.0,0.0,0.0,0.0,0.0,0.0,0.0,0.0,0.0,0.0,0.0,0.0,1537.15
10919,0.263,0.105,0.157,0.095,0.3329999999999999,0.0,0.0,0.0,0.0,0.0,0.047,0.0,0.0,0.0,0.0,0.0,0.0,0.0,0.0,0.0,1413.15
10920,0.5745,0.0649,0.0886,0.048,0.0,0.0,0.0,0.2082,0.0137,0.0,0.0,0.0,0.0,0.0,0.0,0.0,0.0,0.0,0.0,0.0,1118.15
10921,0.7100207035195983,0.0132022443815448,0.0,0.0,0.0672114259424102,0.0,0.0,0.0942160167228429,0.0444075492833781,0.0466079233469689,0.0,0.0,0.0,0.0,0.0,0.0,0.0,0.0068011561965534,0.0,0.0,1118.15
10922,0.7118000000000001,0.0,0.0438999999999999,0.0667,0.0346,0.0,0.0,0.0394,0.0792,0.0,0.0237,0.0,0.0,0.0,0.0,0.0,0.0,0.0,0.0,0.0,1293.15
10923,0.7345265473452655,0.0,0.0,0.0,0.0215978402159784,0.0,0.0,0.2438756124387561,0.0,0.0,0.0,0.0,0.0,0.0,0.0,0.0,0.0,0.0,0.0,0.0,1051.15
10924,0.7101,0.0,0.0115999999999999,0.0586999999999999,0.0833999999999999,0.0,0.0,0.1278999999999999,0.0068999999999999,0.0,0.0,0.0,0.0,0.0,0.0,0.0,0.0,0.0,0.0,0.0,1311.15
10925,0.68,0.0,0.07,0.07,0.09,0.0,0.0,0.06,0.0,0.0,0.0,0.0,0.0,0.0,0.0,0.02,0.0,0.01,0.0,0.0,1477.15
10926,0.0,0.0,0.0,0.0,0.0,0.38,0.0,0.0,0.0,0.0,0.0,0.0,0.0,0.0,0.0,0.0,0.62,0.0,0.0,0.0,1382.15
10927,0.0,0.6990000000000001,0.0,0.0,0.0,0.301,0.0,0.0,0.0,0.0,0.0,0.0,0.0,0.0,0.0,0.0,0.0,0.0,0.0,0.0,1168.15
10928,0.5798,0.0167,0.0803,0.0626,0.0827,0.0165,0.0,0.0517,0.0492,0.0,0.05,0.0,0.0,0.0,0.0,0.0,0.0,0.0105,0.0,0.0,1393.15
10929,0.1657999999999999,0.143,0.0,0.0,0.0888,0.1137,0.0,0.0,0.0,0.0612,0.0,0.1003999999999999,0.0,0.0,0.0149,0.3117,0.0,0.0,0.0,0.0,1333.15
10930,0.7206,0.0176,0.0336,0.05,0.0331,0.0,0.0,0.032,0.1014,0.0,0.0107,0.0,0.0,0.0,0.0,0.0,0.0,0.0,0.0,0.0,1118.15
10931,0.72,0.0,0.0,0.0,0.0,0.0,0.0,0.0,0.0,0.0,0.0,0.28,0.0,0.0,0.0,0.0,0.0,0.0,0.0,0.0,1571.15
10932,0.6668000000000001,0.0226,0.1216,0.0325,0.0,0.0,0.0,0.1439,0.0104,0.0,0.0,0.0,0.0,0.0,0.0,0.0,0.0,0.0,0.0,0.0,1213.15
10933,0.6819,0.0,0.0,0.0,0.0,0.0,0.0296,0.1373,0.0325,0.0,0.0,0.0,0.0,0.0,0.0,0.0,0.0,0.1186999999999999,0.0,0.0,1483.15
10934,0.7397926020739792,0.0,0.0865991340086599,0.0,0.0,0.0,0.0861991380086199,0.0869991300086999,0.0,0.0,0.0,0.0,0.0,0.0,0.0,0.0,0.0,0.0,0.0,0.0,1198.15
10935,0.4999500049995,0.0,0.1346865313468653,0.1152884711528847,0.2500749925007499,0.0,0.0,0.0,0.0,0.0,0.0,0.0,0.0,0.0,0.0,0.0,0.0,0.0,0.0,0.0,1663.15
10936,0.7070000000000001,0.1008,0.0948,0.0125,0.0669,0.013,0.0,0.0,0.0,0.0,0.0,0.0,0.0,0.0,0.0,0.0,0.0,0.0,0.0,0.0,1413.15
10937,0.4033,0.0,0.1678,0.0467999999999999,0.3821,0.0,0.0,0.0,0.0,0.0,0.0,0.0,0.0,0.0,0.0,0.0,0.0,0.0,0.0,0.0,1716.15
10938,0.2007,0.0,0.1867,0.126,0.4866,0.0,0.0,0.0,0.0,0.0,0.0,0.0,0.0,0.0,0.0,0.0,0.0,0.0,0.0,0.0,1689.15
10939,0.7,0.048,0.1,0.012,0.12,0.0,0.0,0.0,0.0,0.0,0.019,0.0,0.0,0.0,0.0,0.0,0.0,0.0,0.0,0.0,1393.15
10940,0.6426000000000001,0.0,0.0841,0.0327,0.0235,0.0,0.0,0.1545,0.0385,0.0,0.0,0.0,0.0,0.0,0.0,0.0,0.0,0.0241,0.0,0.0,1153.15
10941,0.032,0.746,0.0,0.0,0.0,0.135,0.0,0.039,0.0,0.0,0.0,0.048,0.0,0.0,0.0,0.0,0.0,0.0,0.0,0.0,1060.15
10942,0.4608,0.0,0.0487,0.0,0.4714,0.0,0.0,0.0191,0.0,0.0,0.0,0.0,0.0,0.0,0.0,0.0,0.0,0.0,0.0,0.0,1617.15
10943,0.3542893713188604,0.3373898783036508,0.035998920032399,0.0,0.0523984280471585,0.0430987070387888,0.1350959471215863,0.0,0.0,0.0089997300080997,0.0,0.0,0.0,0.0,0.0292991210263692,0.0,0.0,0.0,0.0,0.0,1173.15
10944,0.7023,0.0,0.0,0.0,0.0,0.0,0.0,0.2572,0.0,0.0,0.0,0.0,0.0405,0.0,0.0,0.0,0.0,0.0,0.0,0.0,1098.15
10945,0.6667000000000001,0.0,0.0,0.0,0.0,0.0,0.0,0.3333,0.0,0.0,0.0,0.0,0.0,0.0,0.0,0.0,0.0,0.0,0.0,0.0,1128.15
10946,0.0,0.0,0.0,0.0,0.0,0.23,0.0,0.0,0.0,0.0,0.0,0.0,0.0,0.0,0.0,0.0,0.77,0.0,0.0,0.0,1575.15
10947,0.6308,0.2276,0.0622,0.0786,0.0,0.0,0.0,0.0,0.0,0.0,0.0,0.0,0.0,0.0,0.0,0.0,0.0,0.0,0.0,0.0,1412.15
10948,0.6706,0.0289999999999999,0.0,0.0,0.1141999999999999,0.0,0.0,0.1861999999999999,0.0,0.0,0.0,0.0,0.0,0.0,0.0,0.0,0.0,0.0,0.0,0.0,1210.15
10949,0.5374,0.0579999999999999,0.0395999999999999,0.0,0.0417,0.1379,0.0,0.0,0.0,0.0298,0.0849,0.0,0.0,0.0,0.0,0.0707,0.0,0.0,0.0,0.0,1263.15
10950,0.6383,0.0187,0.1627,0.0,0.0,0.0,0.074,0.0724,0.0,0.0096,0.0,0.0,0.0,0.0,0.0,0.0,0.0,0.0,0.0239,0.0,1373.15
10951,0.0,0.7531,0.0,0.0,0.0,0.2176,0.0,0.0,0.0,0.0,0.0,0.0,0.0,0.0,0.0293,0.0,0.0,0.0,0.0,0.0,1233.15
10952,0.6809000000000001,0.0825999999999999,0.1059,0.0243999999999999,0.051,0.0426999999999999,0.0,0.0,0.0,0.0,0.0125,0.0,0.0,0.0,0.0,0.0,0.0,0.0,0.0,0.0,1338.15
10953,0.6181,0.0,0.1924,0.1024,0.0,0.0,0.0871,0.0,0.0,0.0,0.0,0.0,0.0,0.0,0.0,0.0,0.0,0.0,0.0,0.0,1623.15
10954,0.5701999999999999,0.0,0.1378999999999999,0.0295,0.1435999999999999,0.0,0.0,0.0851999999999999,0.0335999999999999,0.0,0.0,0.0,0.0,0.0,0.0,0.0,0.0,0.0,0.0,0.0,1418.15
10955,0.5760000000000001,0.0,0.021,0.118,0.177,0.0,0.0,0.032,0.028,0.0,0.0,0.0,0.0,0.0,0.0,0.0,0.0,0.048,0.0,0.0,1573.15
10956,0.8026000000000001,0.0,0.0926999999999999,0.0,0.0,0.0,0.0,0.0,0.1047,0.0,0.0,0.0,0.0,0.0,0.0,0.0,0.0,0.0,0.0,0.0,1543.15
10957,0.0,0.0,0.0157,0.0,0.0,0.2289999999999999,0.0,0.0,0.0,0.0,0.0,0.1931,0.0,0.0,0.0,0.0,0.0,0.0,0.5622,0.0,1033.15
10958,0.6787000000000001,0.0611,0.1161,0.008,0.0,0.0,0.0,0.1241,0.011,0.0,0.0,0.0,0.0,0.0,0.0,0.0,0.0,0.0,0.0,0.0,1305.15
10959,0.7074858502829944,0.0051998960020799,0.0124997500049999,0.0405991880162396,0.0626987460250795,0.0,0.0,0.1594968100637987,0.0102997940041199,0.0,0.0,0.0,0.0,0.0,0.0,0.0,0.0,0.0,0.0012999740005199,0.0,1105.15
10960,0.6645000000000001,0.0,0.0052,0.0197,0.0402,0.0,0.0111,0.1496,0.0098,0.0,0.0,0.0,0.0,0.0,0.0,0.0099,0.0,0.0876,0.0,0.0,1473.15
10961,0.0,0.5204479552044795,0.0058994100589941,0.0,0.0,0.0157984201579842,0.0,0.0,0.0,0.1483851614838516,0.0,0.0,0.0,0.0,0.1723827617238276,0.0831916808319168,0.0,0.0538946105389461,0.0,0.0,1303.15
10962,0.7007,0.0,0.0321,0.0526,0.0789,0.0,0.0,0.128,0.0077,0.0,0.0,0.0,0.0,0.0,0.0,0.0,0.0,0.0,0.0,0.0,1333.15
10963,0.663,0.005,0.145,0.021,0.0,0.0,0.0,0.165,0.0,0.0,0.0,0.0,0.0,0.0,0.0,0.0,0.0,0.0,0.0,0.0,1326.15
10964,0.8003,0.0,0.0997,0.0,0.0,0.0701,0.0,0.0,0.0,0.0,0.0299,0.0,0.0,0.0,0.0,0.0,0.0,0.0,0.0,0.0,1588.15
10965,0.0,0.75,0.0,0.0,0.0,0.0,0.0,0.25,0.0,0.0,0.0,0.0,0.0,0.0,0.0,0.0,0.0,0.0,0.0,0.0,1046.15
10966,0.0,0.0,0.0,0.0,0.0,0.125,0.0,0.0,0.0,0.0,0.0,0.0,0.0,0.0,0.0,0.0,0.875,0.0,0.0,0.0,1588.15
10967,0.5169999999999999,0.0,0.0,0.1678999999999999,0.0,0.0,0.3151,0.0,0.0,0.0,0.0,0.0,0.0,0.0,0.0,0.0,0.0,0.0,0.0,0.0,1313.15
10968,0.7457,0.0,0.0105,0.0078,0.0763,0.0103,0.0,0.1066,0.0167,0.0,0.0261,0.0,0.0,0.0,0.0,0.0,0.0,0.0,0.0,0.0,1273.15
10969,0.625,0.055,0.0,0.0,0.0,0.0,0.0,0.175,0.03,0.0,0.0,0.0,0.0,0.0,0.0,0.0,0.0,0.11,0.005,0.0,1443.15
10970,0.5297999999999999,0.0,0.1364,0.0189,0.1777,0.0,0.0,0.0793,0.0366999999999999,0.0,0.0,0.0,0.0212,0.0,0.0,0.0,0.0,0.0,0.0,0.0,1413.15
10971,0.551955195519552,0.0,0.0,0.0,0.2789278927892789,0.0,0.0,0.0,0.0,0.1691169116911691,0.0,0.0,0.0,0.0,0.0,0.0,0.0,0.0,0.0,0.0,1509.15
10972,0.8262,0.0,0.0,0.0,0.0,0.0,0.0,0.0,0.1737999999999999,0.0,0.0,0.0,0.0,0.0,0.0,0.0,0.0,0.0,0.0,0.0,1126.15
10973,0.7129,0.0,0.1436999999999999,0.0,0.0,0.0,0.0,0.1433999999999999,0.0,0.0,0.0,0.0,0.0,0.0,0.0,0.0,0.0,0.0,0.0,0.0,1374.15
10974,0.663,0.015,0.08,0.01,0.0,0.0,0.0,0.15,0.03,0.05,0.0,0.0,0.0,0.0,0.0,0.0,0.0,0.0,0.0,0.0,1123.15
10975,0.66,0.02,0.0,0.0,0.03,0.0,0.0,0.135,0.035,0.0,0.0,0.0,0.0,0.0,0.0,0.0,0.0,0.12,0.0,0.0,1543.15
10976,0.6687668766876688,0.0,0.0787078707870787,0.0238023802380238,0.0325032503250325,0.0,0.0738073807380738,0.1006100610061006,0.0068006800680068,0.0,0.0,0.0,0.0,0.0,0.0,0.015001500150015,0.0,0.0,0.0,0.0,1196.15
10977,0.7120000000000001,0.0,0.0438999999999999,0.0667,0.0346,0.0,0.0,0.0395,0.0789,0.0,0.0237,0.0,0.0,0.0,0.0,0.0,0.0,0.0,0.0,0.0,1293.15
10978,0.7601,0.0,0.04,0.0,0.0333,0.0333,0.0,0.025,0.025,0.0,0.0333,0.0,0.0,0.0,0.0,0.0,0.0,0.05,0.0,0.0,1563.15
10979,0.35,0.0,0.0,0.0,0.0,0.25,0.0,0.0,0.0,0.0,0.0,0.0,0.0,0.0,0.0,0.4,0.0,0.0,0.0,0.0,1515.15
10980,0.9186,0.0,0.0372,0.0,0.0,0.0,0.0,0.0,0.0441999999999999,0.0,0.0,0.0,0.0,0.0,0.0,0.0,0.0,0.0,0.0,0.0,1623.15
10981,0.0,0.0,0.0,0.0,0.0,0.0,0.5,0.0,0.0,0.0,0.0,0.0,0.0,0.0,0.0,0.0,0.0,0.0,0.5,0.0,939.15
10982,0.6696669666966697,0.0,0.0,0.0,0.0,0.0,0.0224022402240224,0.1893189318931893,0.0071007100710071,0.0,0.0,0.0,0.0,0.0,0.0,0.0,0.0,0.1115111511151115,0.0,0.0,1510.15
10983,0.6667000000000001,0.0555,0.0279,0.0631,0.0553,0.0,0.0,0.0,0.1125,0.0,0.018,0.0,0.0,0.0,0.0,0.0,0.0,0.0,0.0,0.0,1353.15
10984,0.5,0.0,0.0,0.0,0.0,0.25,0.0,0.0,0.0,0.0,0.0,0.0,0.0,0.0,0.0,0.25,0.0,0.0,0.0,0.0,1520.15
10985,0.0529,0.6038,0.0397,0.0,0.0,0.2084,0.0,0.0158,0.0,0.0,0.0,0.0794,0.0,0.0,0.0,0.0,0.0,0.0,0.0,0.0,983.15
10986,0.6572,0.0,0.1311,0.1507,0.0,0.0,0.061,0.0,0.0,0.0,0.0,0.0,0.0,0.0,0.0,0.0,0.0,0.0,0.0,0.0,1572.5500244140626
10987,0.0,0.015001500150015,0.2019201920192019,0.0,0.0,0.0,0.0,0.4038403840384038,0.0,0.0,0.0,0.0,0.0,0.0,0.0,0.0,0.0,0.0,0.3792379237923792,0.0,1016.15
10988,0.8169,0.0,0.0,0.0,0.0,0.0,0.0,0.0275,0.1556,0.0,0.0,0.0,0.0,0.0,0.0,0.0,0.0,0.0,0.0,0.0,1175.15
10989,0.6373362663733627,0.0,0.0,0.0,0.0,0.0,0.0,0.0558944105589441,0.3067693230676933,0.0,0.0,0.0,0.0,0.0,0.0,0.0,0.0,0.0,0.0,0.0,1221.15
10990,0.7380000000000001,0.0,0.0784,0.0,0.0,0.0,0.0829,0.0799,0.0197,0.0,0.0,0.0,0.0,0.0,0.0,0.0,0.0,0.0,0.0,0.0,1143.15
10991,0.6670999999999999,0.0,0.0849,0.0,0.01,0.0,0.1208,0.0999,0.0,0.0,0.0,0.0,0.0,0.0,0.0,0.01,0.0,0.006,0.0,0.0,1143.15
10992,0.0,0.0,0.0,0.0,0.0,0.0,0.0,0.0,0.0,0.0,0.0,0.14,0.0,0.0,0.0,0.0,0.86,0.0,0.0,0.0,1308.15
10993,0.4226422642264226,0.0,0.0283028302830283,0.0859085908590858,0.4631463146314631,0.0,0.0,0.0,0.0,0.0,0.0,0.0,0.0,0.0,0.0,0.0,0.0,0.0,0.0,0.0,1615.15
10994,0.0,0.1471,0.0,0.121,0.0678,0.1654,0.1467999999999999,0.0079,0.0,0.0359,0.0,0.0,0.0,0.0,0.0,0.0,0.0,0.0,0.2892,0.0,1160.15
10995,0.5657,0.0,0.0654,0.0,0.1545,0.0,0.0,0.0,0.0,0.131,0.0,0.0,0.0,0.0,0.0,0.0834,0.0,0.0,0.0,0.0,1504.15
10996,0.0,0.0,0.07,0.05,0.0,0.0,0.1,0.0,0.0,0.05,0.05,0.0,0.0,0.0,0.01,0.0,0.0,0.0,0.65,0.0,1298.15
10997,0.6667000000000001,0.0,0.0,0.0,0.0,0.0,0.0333,0.3,0.0,0.0,0.0,0.0,0.0,0.0,0.0,0.0,0.0,0.0,0.0,0.0,1112.15
10998,0.0,0.0,0.0,0.0,0.0,0.0,0.0,0.0,0.0,0.0,0.0,0.0,0.0,0.0,0.0,0.0,0.98,0.0,0.0,0.0,1373.15
10999,0.6637535372523924,0.0104992650514464,0.0724949253552251,0.0,0.0312978091533592,0.037697361184717,0.0,0.0471966962312638,0.0310978231523793,0.0,0.0769946103772736,0.0,0.0,0.0,0.0,0.0,0.0,0.0266981311308208,0.0,0.0,1313.15
11000,0.7383000000000001,0.0,0.0,0.0,0.0377,0.0,0.0,0.224,0.0,0.0,0.0,0.0,0.0,0.0,0.0,0.0,0.0,0.0,0.0,0.0,1037.15
11001,0.7574,0.0,0.1211999999999999,0.0,0.0,0.0,0.1214,0.0,0.0,0.0,0.0,0.0,0.0,0.0,0.0,0.0,0.0,0.0,0.0,0.0,1686.15
11002,0.6481999999999999,0.0,0.1725,0.161,0.0,0.0,0.0,0.0,0.0,0.0,0.0,0.0,0.0,0.0,0.0,0.0,0.0,0.0,0.0183,0.0,1698.15
11003,0.61,0.0,0.09,0.155,0.025,0.0,0.0,0.045,0.065,0.0,0.01,0.0,0.0,0.0,0.0,0.0,0.0,0.0,0.0,0.0,1536.15
11004,0.3334,0.0,0.0,0.0,0.4235,0.2430999999999999,0.0,0.0,0.0,0.0,0.0,0.0,0.0,0.0,0.0,0.0,0.0,0.0,0.0,0.0,2073.15
11005,0.4277,0.121,0.0207,0.0,0.0346,0.1621,0.0,0.0,0.0447,0.0518,0.0407,0.0,0.0,0.0,0.0,0.0791,0.0,0.0171,0.0,0.0,1281.15
11006,0.498,0.0,0.0,0.0,0.0,0.0,0.0,0.0,0.0,0.502,0.0,0.0,0.0,0.0,0.0,0.0,0.0,0.0,0.0,0.0,1694.15
11007,0.845,0.0,0.0059,0.0,0.1491,0.0,0.0,0.0,0.0,0.0,0.0,0.0,0.0,0.0,0.0,0.0,0.0,0.0,0.0,0.0,1967.15
11008,0.6312368763123688,0.0,0.0,0.0711928807119288,0.2048795120487951,0.0,0.0,0.0926907309269073,0.0,0.0,0.0,0.0,0.0,0.0,0.0,0.0,0.0,0.0,0.0,0.0,1509.15
11009,0.6023397660233977,0.01999800019998,0.0,0.0,0.01999800019998,0.0,0.0,0.2107789221077892,0.0,0.0,0.0,0.0,0.0,0.0,0.0,0.0,0.0,0.1178882111788821,0.028997100289971,0.0,1501.15
11010,0.6993999999999999,0.0,0.0073999999999999,0.0593999999999999,0.0925999999999999,0.0,0.0,0.1242999999999999,0.0,0.0,0.0,0.0,0.0,0.0,0.0,0.0,0.0,0.0,0.0,0.0,1250.15
11011,0.8,0.0,0.0,0.0,0.0,0.0,0.15,0.0,0.05,0.0,0.0,0.0,0.0,0.0,0.0,0.0,0.0,0.0,0.0,0.0,1473.15
11012,0.3846384638463846,0.0,0.0,0.0,0.0,0.0,0.0,0.1538153815381538,0.0,0.0,0.0,0.4615461546154615,0.0,0.0,0.0,0.0,0.0,0.0,0.0,0.0,893.1499999999999
11013,0.0,0.0,0.0,0.0,0.0,0.0,0.0,0.0,0.0,0.0,0.0,0.7829999999999999,0.0,0.0,0.0,0.0,0.0,0.0,0.217,0.0,1227.15
11014,0.665,0.0,0.0714,0.0352,0.0368,0.0,0.0,0.1508,0.0226,0.0,0.0,0.0,0.0,0.0,0.0,0.0,0.0,0.0178,0.0,0.0,1241.15
11015,0.755,0.0135,0.0494,0.0297,0.0308,0.031,0.0,0.0095,0.0489,0.0,0.031,0.0,0.0,0.0,0.0,0.0,0.0,0.0,0.0,0.0,1298.15
11016,0.7456,0.0,0.0177,0.0,0.0965,0.0,0.0,0.0468,0.0409999999999999,0.0,0.0367,0.0,0.0,0.0,0.0,0.0,0.0,0.0157,0.0,0.0,1423.15
11017,0.761,0.0,0.126,0.0,0.093,0.0,0.0,0.0,0.0,0.0,0.02,0.0,0.0,0.0,0.0,0.0,0.0,0.0,0.0,0.0,1605.15
11018,0.5727000000000001,0.1375,0.0461,0.0,0.0,0.2094,0.0276,0.0,0.0,0.0,0.0056,0.0,0.0,0.0,0.0,0.0,0.0,0.0,0.0,0.0,1193.15
11019,0.64,0.0,0.126,0.2339999999999999,0.0,0.0,0.0,0.0,0.0,0.0,0.0,0.0,0.0,0.0,0.0,0.0,0.0,0.0,0.0,0.0,1692.15
11020,0.5402,0.0,0.0283999999999999,0.1007,0.3307,0.0,0.0,0.0,0.0,0.0,0.0,0.0,0.0,0.0,0.0,0.0,0.0,0.0,0.0,0.0,1594.15
11021,0.7006299370062995,0.0,0.0,0.0,0.0,0.0,0.0,0.2228777122287771,0.0,0.0,0.0,0.0,0.0123987601239876,0.0,0.0,0.0,0.0,0.0640935906409359,0.0,0.0,1473.15
11022,0.6813,0.0936,0.1086999999999999,0.0162,0.093,0.0,0.0,0.0,0.0,0.0,0.0063,0.0,0.0,0.0,0.0,0.0,0.0,0.0,0.0,0.0,1373.15
11023,0.8,0.0,0.0,0.0,0.13,0.0,0.0,0.07,0.0,0.0,0.0,0.0,0.0,0.0,0.0,0.0,0.0,0.0,0.0,0.0,1783.15
11024,0.7202,0.0,0.0242,0.0493,0.0504,0.0,0.0,0.1543999999999999,0.0,0.0,0.0,0.0,0.0,0.0,0.0,0.0,0.0,0.0,0.0,0.0,1172.15
11025,0.41,0.0,0.0,0.0,0.0,0.0,0.0,0.0,0.0,0.59,0.0,0.0,0.0,0.0,0.0,0.0,0.0,0.0,0.0,0.0,1762.15
11026,0.5819,0.0821,0.1651999999999999,0.0073,0.0407,0.085,0.0,0.0,0.0,0.0,0.0186,0.0,0.0,0.0,0.0,0.0,0.0,0.0,0.0,0.0,1353.15
11027,0.0,0.0,0.0141999999999999,0.0,0.0,0.469,0.0,0.0,0.0,0.0,0.0911,0.0,0.0,0.0,0.0,0.0,0.0,0.0,0.4195,0.0,1073.15
11028,0.489,0.0,0.0,0.1993,0.0,0.0,0.3117,0.0,0.0,0.0,0.0,0.0,0.0,0.0,0.0,0.0,0.0,0.0,0.0,0.0,1373.15
11029,0.0,0.75,0.0,0.0,0.0,0.0,0.0,0.25,0.0,0.0,0.0,0.0,0.0,0.0,0.0,0.0,0.0,0.0,0.0,0.0,947.15
11030,0.0,0.0,0.0,0.0,0.0,0.0,0.0,0.0,0.0,0.0,0.0,0.618,0.0,0.0,0.0,0.0,0.0,0.0,0.0,0.382,994.15
11031,0.639,0.0,0.15,0.05,0.05,0.0,0.0,0.0,0.0,0.0,0.05,0.0,0.0,0.0,0.0,0.0,0.0,0.0,0.06,0.0,1626.15
11032,0.6373000000000002,0.0,0.0964,0.076,0.0768,0.0,0.0,0.0353,0.0108,0.0,0.0,0.0,0.0522,0.0,0.0,0.0114,0.0,0.0,0.0016,0.0,1563.15
11033,0.5420542054205421,0.0,0.0958095809580958,0.1481148114811481,0.2140214021402139,0.0,0.0,0.0,0.0,0.0,0.0,0.0,0.0,0.0,0.0,0.0,0.0,0.0,0.0,0.0,1517.15
11034,0.5997000000000001,0.0466,0.1146,0.0483,0.0,0.0,0.0,0.1886,0.0,0.0,0.0,0.0,0.0,0.0,0.0,0.0,0.0,0.0,0.0,0.0,1263.15
11035,0.6164,0.0,0.0878999999999999,0.0389999999999999,0.2567,0.0,0.0,0.0,0.0,0.0,0.0,0.0,0.0,0.0,0.0,0.0,0.0,0.0,0.0,0.0,1411.15
11036,0.6,0.0,0.0,0.0,0.0,0.0,0.36,0.04,0.0,0.0,0.0,0.0,0.0,0.0,0.0,0.0,0.0,0.0,0.0,0.0,1134.15
11037,0.0,0.4,0.0,0.0,0.0,0.0,0.0,0.2,0.0,0.0,0.0,0.0,0.0,0.0,0.0,0.0,0.0,0.0,0.0,0.4,961.15
11038,0.0,0.7,0.0,0.0,0.0,0.0,0.0,0.3,0.0,0.0,0.0,0.0,0.0,0.0,0.0,0.0,0.0,0.0,0.0,0.0,967.15
11039,0.61,0.05,0.01,0.0,0.0,0.0,0.0,0.16,0.05,0.0,0.0,0.0,0.0,0.0,0.0,0.0,0.0,0.1,0.0,0.0,1436.15
11040,0.653,0.072,0.114,0.071,0.019,0.0,0.0,0.062,0.008,0.0,0.0,0.0,0.0,0.0,0.0,0.0,0.0,0.0,0.0,0.0,1358.15
11041,0.5,0.0,0.063,0.1619,0.2751,0.0,0.0,0.0,0.0,0.0,0.0,0.0,0.0,0.0,0.0,0.0,0.0,0.0,0.0,0.0,1582.15
11042,0.7346734673467347,0.0,0.0058005800580058,0.0427042704270427,0.0826082608260826,0.0,0.0,0.1342134213421342,0.0,0.0,0.0,0.0,0.0,0.0,0.0,0.0,0.0,0.0,0.0,0.0,1265.15
11043,0.6616,0.0,0.0,0.0,0.1693,0.0,0.0,0.1691,0.0,0.0,0.0,0.0,0.0,0.0,0.0,0.0,0.0,0.0,0.0,0.0,1380.15
11044,0.531,0.0426999999999999,0.0,0.0,0.0,0.0,0.1766,0.052,0.0,0.1755,0.0,0.0,0.0,0.0,0.0,0.0,0.0,0.0,0.0121999999999999,0.0,1207.15
11045,1.0,0.0,0.0,0.0,0.0,0.0,0.0,0.0,0.0,0.0,0.0,0.0,0.0,0.0,0.0,0.0,0.0,0.0,0.0,0.0,1996.15
11046,0.647,0.0,0.0319,0.0808,0.0929,0.0382,0.0,0.0421,0.045,0.0,0.0,0.0,0.0,0.0,0.0,0.0,0.0,0.0212,0.0,0.0,1363.15
11047,0.083,0.594,0.0,0.0,0.0,0.3229999999999999,0.0,0.0,0.0,0.0,0.0,0.0,0.0,0.0,0.0,0.0,0.0,0.0,0.0,0.0,1179.15
11048,0.8729127087291272,0.0,0.0126987301269873,0.0,0.0,0.0,0.0,0.0,0.1143885611438856,0.0,0.0,0.0,0.0,0.0,0.0,0.0,0.0,0.0,0.0,0.0,1458.15
11049,0.0,0.0188999999999999,0.0188999999999999,0.0757999999999999,0.0378999999999999,0.3635999999999999,0.0757999999999999,0.0,0.0,0.0226999999999999,0.0,0.0,0.0,0.0,0.0,0.0,0.0,0.0,0.3787999999999999,0.0,1153.15
11050,0.6883311668833118,0.0,0.0,0.2312768723127687,0.0,0.0,0.0,0.0,0.0803919608039196,0.0,0.0,0.0,0.0,0.0,0.0,0.0,0.0,0.0,0.0,0.0,1658.15
11051,0.0,0.5225477452254775,0.1004899510048995,0.0,0.0753924607539246,0.200979902009799,0.0,0.0,0.0,0.0502949705029497,0.0502949705029497,0.0,0.0,0.0,0.0,0.0,0.0,0.0,0.0,0.0,1108.15
11052,0.6308630863086309,0.0824082408240824,0.0226022602260226,0.0,0.0224022402240224,0.0274027402740274,0.0936093609360936,0.0395039503950395,0.0,0.0,0.0607060706070607,0.0,0.0,0.0,0.0182018201820182,0.0,0.0,0.0,0.0,0.0,1223.15
11053,0.0,0.0,0.0,0.0,0.0,0.0,0.0,0.0,0.0,0.0,0.0,0.92,0.0,0.0,0.0,0.0,0.0,0.0,0.08,0.0,1110.15
11054,0.6823,0.2171,0.0,0.0,0.0,0.0,0.0,0.027,0.064,0.0,0.0,0.0,0.0,0.0,0.0,0.0,0.0,0.0,0.0,0.0,1243.15
11055,0.5257842264732058,0.0907972760817175,0.0185994420167395,0.0,0.0675979720608381,0.0452986410407687,0.1691949241522754,0.0101996940091797,0.0,0.0232993010209693,0.0487985360439186,0.0,0.0,0.0,0.0,0.0,0.0,0.0,0.0,0.0,973.15
11056,0.6,0.0,0.0,0.0,0.0,0.0,0.35,0.0,0.0,0.0,0.0,0.0,0.0,0.0,0.0,0.0,0.0,0.05,0.0,0.0,1365.15
11057,0.6296999999999999,0.0053999999999999,0.0432999999999999,0.0,0.2203999999999999,0.0,0.0,0.0355999999999999,0.0113999999999999,0.0541999999999999,0.0,0.0,0.0,0.0,0.0,0.0,0.0,0.0,0.0,0.0,1503.15
11058,0.6101,0.0,0.1291,0.0653,0.0,0.0,0.0,0.1593,0.0349,0.0,0.0,0.0,0.0,0.0,0.0,0.0,0.0,0.0,0.0,0.0,1343.15
11059,0.621512430248605,0.0,0.1162023240464809,0.1503030060601212,0.0819016380327606,0.0,0.0,0.0,0.0,0.0,0.0,0.0,0.0,0.0292005840116802,0.0,0.0,0.0,0.0,0.0,0.0,1433.15
11060,0.45,0.0,0.05,0.17,0.04,0.0,0.19,0.06,0.0,0.0,0.02,0.0,0.0,0.0,0.0,0.02,0.0,0.0,0.0,0.0,1273.15
11061,0.83,0.045,0.0,0.0,0.0,0.0,0.0,0.0,0.0,0.0,0.0,0.0,0.0,0.0,0.0,0.0,0.08,0.0,0.045,0.0,1327.15
11062,0.892,0.0,0.055,0.0,0.0,0.0,0.0,0.0,0.0,0.053,0.0,0.0,0.0,0.0,0.0,0.0,0.0,0.0,0.0,0.0,1863.15
11063,0.6900000000000001,0.0,0.08,0.03,0.0,0.0,0.15,0.05,0.0,0.0,0.0,0.0,0.0,0.0,0.0,0.0,0.0,0.0,0.0,0.0,1312.15
11064,0.5963596359635963,0.0,0.0,0.0,0.0,0.0,0.0,0.3407340734073407,0.0,0.0,0.0,0.0,0.0629062906290629,0.0,0.0,0.0,0.0,0.0,0.0,0.0,1107.15
11065,0.7272,0.0,0.0,0.0,0.0648,0.0,0.0,0.1553999999999999,0.0,0.0,0.0,0.0,0.0,0.0,0.0,0.0,0.0,0.0501999999999999,0.0,0.0,1363.15
11066,0.8008,0.0,0.0,0.0,0.0,0.0,0.0,0.1128999999999999,0.0,0.0,0.0,0.0,0.0863,0.0,0.0,0.0,0.0,0.0,0.0,0.0,1283.15
11067,0.4,0.0,0.045,0.15,0.135,0.0,0.02,0.0,0.0,0.12,0.05,0.0,0.0,0.0279999999999999,0.0,0.04,0.0,0.012,0.0,0.0,1463.15
11068,0.5775577557755776,0.0,0.0,0.0,0.0,0.0,0.1335133513351335,0.2889288928892889,0.0,0.0,0.0,0.0,0.0,0.0,0.0,0.0,0.0,0.0,0.0,0.0,1044.15
11069,0.516,0.0,0.0,0.0,0.0,0.0,0.0,0.484,0.0,0.0,0.0,0.0,0.0,0.0,0.0,0.0,0.0,0.0,0.0,0.0,1355.15
11070,0.3,0.0,0.0,0.0,0.0556,0.1110999999999999,0.01,0.0677,0.0,0.0,0.0556,0.0,0.0,0.0,0.0,0.4,0.0,0.0,0.0,0.0,1421.15
11071,0.6,0.0,0.078,0.108,0.004,0.0,0.0,0.2,0.01,0.0,0.0,0.0,0.0,0.0,0.0,0.0,0.0,0.0,0.0,0.0,1334.15
11072,0.538,0.058,0.04,0.0,0.085,0.138,0.0,0.0,0.0,0.03,0.062,0.0,0.0,0.0,0.0,0.01,0.0,0.039,0.0,0.0,1248.15
11073,0.4536453645364536,0.0,0.1885188518851885,0.0,0.0,0.0,0.0,0.3578357835783578,0.0,0.0,0.0,0.0,0.0,0.0,0.0,0.0,0.0,0.0,0.0,0.0,1623.15
11074,0.0,0.0,0.0,0.0,0.0,0.0,0.0,0.0,0.0,0.0,0.0,0.75,0.0,0.0,0.0,0.0,0.0,0.0,0.25,0.0,1288.15
11075,0.6024397560243976,0.0,0.2028797120287971,0.0,0.0,0.0,0.0,0.1946805319468053,0.0,0.0,0.0,0.0,0.0,0.0,0.0,0.0,0.0,0.0,0.0,0.0,1593.15
11076,0.78,0.0,0.02,0.04,0.04,0.0,0.0,0.05,0.0,0.0,0.04,0.0,0.0,0.0,0.0,0.0,0.0,0.03,0.0,0.0,1630.15
11077,0.6707,0.0,0.1317,0.1363,0.0,0.0,0.0613,0.0,0.0,0.0,0.0,0.0,0.0,0.0,0.0,0.0,0.0,0.0,0.0,0.0,1583.15
11078,0.1396,0.2374,0.0,0.0,0.0,0.1151,0.0,0.0,0.0,0.0576,0.0,0.0,0.0,0.0,0.149,0.2309,0.0,0.0661,0.0,0.0,1398.15
11079,0.6564,0.0,0.0,0.0,0.0,0.3127,0.0,0.0,0.0,0.0,0.0308999999999999,0.0,0.0,0.0,0.0,0.0,0.0,0.0,0.0,0.0,1646.15
11080,0.0,0.6559999999999999,0.0,0.0,0.0,0.0,0.0,0.344,0.0,0.0,0.0,0.0,0.0,0.0,0.0,0.0,0.0,0.0,0.0,0.0,1012.15
11081,0.0,0.0,0.0,0.0,0.2269,0.0,0.0,0.5153,0.0,0.0,0.0,0.0,0.0,0.0,0.0,0.0,0.0,0.0,0.2578,0.0,1939.15
11082,0.0,0.192,0.0093,0.0338,0.0262,0.2043,0.151,0.0,0.0,0.0302999999999999,0.0195,0.0,0.0,0.0,0.0,0.0,0.0,0.0,0.3297,0.0,1143.15
11083,0.6343634363436343,0.13001300130013,0.12001200120012,0.0105010501050105,0.0353035303530352,0.035003500350035,0.0,0.0,0.0,0.0,0.0348034803480348,0.0,0.0,0.0,0.0,0.0,0.0,0.0,0.0,0.0,1523.15
11084,0.5371785128594857,0.0659973601055957,0.1648934042638294,0.0,0.0,0.0,0.0,0.1743930242790289,0.0,0.0,0.0,0.0,0.0,0.0,0.0,0.0,0.0,0.0,0.0565977360905563,0.0,1083.15
11085,0.598,0.0,0.138,0.0,0.0,0.0,0.0,0.0,0.0,0.264,0.0,0.0,0.0,0.0,0.0,0.0,0.0,0.0,0.0,0.0,1753.15
11086,0.7059000000000001,0.0,0.0,0.0,0.2941,0.0,0.0,0.0,0.0,0.0,0.0,0.0,0.0,0.0,0.0,0.0,0.0,0.0,0.0,0.0,1973.15
11087,0.5512,0.0,0.2244,0.0,0.1988,0.0,0.0,0.0132,0.0124,0.0,0.0,0.0,0.0,0.0,0.0,0.0,0.0,0.0,0.0,0.0,1788.15
11088,0.527,0.0569,0.0388,0.0588999999999999,0.0409,0.1353,0.0,0.0,0.0,0.0,0.0833,0.0,0.0,0.0,0.0,0.0395999999999999,0.0,0.0192999999999999,0.0,0.0,1248.15
11089,0.151,0.283,0.045,0.0,0.0,0.0,0.0,0.0,0.0,0.521,0.0,0.0,0.0,0.0,0.0,0.0,0.0,0.0,0.0,0.0,1213.15
11090,0.6793000000000001,0.0,0.02,0.0169,0.0728,0.0,0.0,0.0384,0.065,0.0,0.0689,0.0,0.0,0.0,0.0,0.0,0.0,0.0386,0.0,0.0,1373.15
11091,0.7359,0.0,0.0,0.0,0.0,0.0,0.0,0.0,0.2641,0.0,0.0,0.0,0.0,0.0,0.0,0.0,0.0,0.0,0.0,0.0,1171.15
11092,0.6737,0.0,0.0317999999999999,0.0,0.0,0.0,0.2944999999999999,0.0,0.0,0.0,0.0,0.0,0.0,0.0,0.0,0.0,0.0,0.0,0.0,0.0,1273.15
11093,0.3722,0.0,0.0,0.0,0.3311,0.0,0.0,0.2967,0.0,0.0,0.0,0.0,0.0,0.0,0.0,0.0,0.0,0.0,0.0,0.0,1725.15
11094,0.0,0.0445,0.0455999999999999,0.0,0.138,0.1272,0.0933,0.0766,0.0362,0.0824,0.0,0.0,0.0,0.0,0.0,0.0,0.0,0.0,0.3561999999999999,0.0,1033.15
11095,0.6303,0.0,0.0,0.0,0.1581,0.0,0.0,0.0,0.2116,0.0,0.0,0.0,0.0,0.0,0.0,0.0,0.0,0.0,0.0,0.0,1291.15
11096,0.7432,0.0,0.1009,0.0,0.0,0.0,0.0,0.0767,0.0782,0.0,0.0,0.0,0.0,0.0,0.0,0.0,0.0,0.0,0.0,0.0,1313.15
11097,0.6622,0.0,0.0383,0.0,0.0807,0.1425,0.0,0.0,0.0,0.0,0.0753,0.0,0.0,0.0,0.0,0.0,0.0,0.0,0.0,0.0,1328.15
11098,0.0,0.0,0.0,0.0,0.0,0.4595,0.0405,0.0,0.0,0.0,0.0,0.0,0.0,0.0,0.0,0.0,0.0,0.0,0.5,0.0,1131.15
11099,0.6156615661566157,0.0,0.2166216621662166,0.0,0.0,0.0,0.0,0.0,0.1677167716771677,0.0,0.0,0.0,0.0,0.0,0.0,0.0,0.0,0.0,0.0,0.0,1873.15
11100,0.7417445046702802,0.0,0.0122007320439226,0.060403624217453,0.0624037442246534,0.0,0.0,0.1225073504410264,0.0,0.0,0.0,0.0,0.0,0.0,0.0,0.0,0.0,0.0,0.0,0.0,1272.15
11101,0.597040295970403,0.0,0.0,0.0695930406959304,0.0,0.0,0.0,0.0,0.3333666633336666,0.0,0.0,0.0,0.0,0.0,0.0,0.0,0.0,0.0,0.0,0.0,1193.15
11102,0.5996,0.0,0.0897,0.0506,0.0301,0.0,0.0,0.0352,0.05,0.0,0.0896,0.0,0.0,0.0,0.0,0.0352,0.0,0.02,0.0,0.0,1423.15
11103,0.4337,0.0,0.1597,0.0,0.4065999999999999,0.0,0.0,0.0,0.0,0.0,0.0,0.0,0.0,0.0,0.0,0.0,0.0,0.0,0.0,0.0,1608.15
11104,0.6739673967396739,0.0,0.0913091309130913,0.0551055105510551,0.1523152315231523,0.0,0.0,0.0,0.0,0.0,0.0,0.0,0.0,0.0,0.0273027302730273,0.0,0.0,0.0,0.0,0.0,1551.15
11105,0.0,0.0,0.0,0.0,0.0,0.0,0.0,0.0,0.0,0.0,0.0,0.0,0.0,0.0,0.0,0.0,1.0,0.0,0.0,0.0,1368.15
11106,0.66,0.0409999999999999,0.109,0.048,0.012,0.0,0.0,0.107,0.022,0.0,0.0,0.0,0.0,0.0,0.0,0.0,0.0,0.0,0.0,0.0,1418.15
11107,0.0,0.0,0.0,0.0,0.421042104210421,0.0,0.0,0.2493249324932493,0.0,0.0,0.0,0.0,0.0,0.0,0.0,0.0,0.0,0.0,0.3296329632963296,0.0,1125.15
11108,0.1156,0.4004,0.0,0.0,0.1027,0.0,0.1419,0.0,0.0,0.0718,0.0572,0.0,0.0,0.03,0.0338,0.0,0.0,0.0268,0.0,0.0,1253.15
11109,0.6587999999999999,0.0,0.1826,0.02,0.0785,0.0,0.0,0.0,0.0,0.0,0.06,0.0,0.0,0.0,0.0,0.0,0.0,0.0,0.0,0.0,1692.15
11110,0.6662,0.0,0.0047,0.0204,0.0416,0.0,0.0,0.1607,0.0109,0.0,0.0,0.0,0.0,0.0,0.0,0.0103,0.0,0.0752,0.0,0.0,1463.15
11111,0.6506000000000001,0.0,0.1629,0.0051,0.0,0.0,0.0768,0.0795,0.0,0.0,0.0,0.0,0.0,0.0,0.0,0.0,0.0,0.0,0.0246,0.0,1378.15
11112,0.7668,0.0,0.0,0.0,0.0,0.0,0.0,0.1278999999999999,0.0,0.0,0.0,0.0,0.1052999999999999,0.0,0.0,0.0,0.0,0.0,0.0,0.0,1263.15
11113,0.6314,0.1434,0.0914,0.0991,0.0,0.0347,0.0,0.0,0.0,0.0,0.0,0.0,0.0,0.0,0.0,0.0,0.0,0.0,0.0,0.0,1403.15
11114,0.7611238876112388,0.0,0.0,0.0,0.0,0.0,0.0,0.126987301269873,0.0,0.0,0.0,0.0,0.1118888111188881,0.0,0.0,0.0,0.0,0.0,0.0,0.0,1384.15
11115,0.2,0.4000999999999999,0.0,0.0,0.0,0.0,0.3999,0.0,0.0,0.0,0.0,0.0,0.0,0.0,0.0,0.0,0.0,0.0,0.0,0.0,1081.15
11116,0.7365,0.0,0.0991,0.0,0.1475,0.0,0.0,0.0,0.0,0.0,0.0,0.0,0.0,0.0,0.0,0.0,0.0,0.0,0.0169,0.0,1605.15
11117,0.0,0.9,0.0,0.0,0.0,0.0,0.0,0.1,0.0,0.0,0.0,0.0,0.0,0.0,0.0,0.0,0.0,0.0,0.0,0.0,978.15
11118,0.5912,0.1072,0.1112,0.0541,0.0641,0.0281,0.0,0.0,0.0,0.0,0.0431,0.0,0.0,0.0,0.0,0.0,0.0,0.0,0.0,0.0,1303.15
11119,0.6996,0.0,0.106,0.1341,0.0,0.0,0.0603,0.0,0.0,0.0,0.0,0.0,0.0,0.0,0.0,0.0,0.0,0.0,0.0,0.0,1543.15
11120,0.625,0.05,0.0,0.0,0.0,0.0,0.0,0.205,0.0,0.0,0.0,0.0,0.0,0.0,0.0,0.0,0.0,0.12,0.0,0.0,1518.15
11121,0.645,0.02,0.0,0.0,0.0,0.0,0.0,0.215,0.0,0.0,0.0,0.0,0.0,0.0,0.0,0.0,0.0,0.12,0.0,0.0,1579.15
11122,0.6666,0.0,0.0,0.0,0.0,0.0,0.2667,0.0667,0.0,0.0,0.0,0.0,0.0,0.0,0.0,0.0,0.0,0.0,0.0,0.0,1253.15
11123,0.0,0.0,0.0,0.0,0.0,0.0,0.0,0.25,0.35,0.0,0.0,0.0,0.0,0.0,0.0,0.0,0.0,0.0,0.4,0.0,909.15
11124,0.68,0.0,0.1,0.14,0.0,0.0,0.0,0.08,0.0,0.0,0.0,0.0,0.0,0.0,0.0,0.0,0.0,0.0,0.0,0.0,1673.15
11125,0.7114,0.0,0.0,0.0,0.1722,0.0,0.0,0.1164,0.0,0.0,0.0,0.0,0.0,0.0,0.0,0.0,0.0,0.0,0.0,0.0,1398.15
11126,0.7517999999999999,0.0,0.0,0.0,0.0523,0.0,0.0,0.1468999999999999,0.0,0.0,0.0,0.0,0.0,0.0,0.0,0.0489999999999999,0.0,0.0,0.0,0.0,1501.15
11127,0.741,0.0,0.0,0.0,0.099,0.0,0.0,0.16,0.0,0.0,0.0,0.0,0.0,0.0,0.0,0.0,0.0,0.0,0.0,0.0,1267.15
11128,0.5714,0.0,0.0,0.0,0.0,0.0,0.0,0.1429,0.0,0.0,0.0,0.2857,0.0,0.0,0.0,0.0,0.0,0.0,0.0,0.0,948.15
11129,0.5408837734867954,0.0,0.0,0.0,0.3158905232843014,0.0,0.0,0.1429957101286961,0.0,0.0,0.0,0.0,0.0,0.0,0.0,0.0,0.0,0.0,0.0,0.0,1541.15
11130,0.0,0.0,0.0,0.0,0.0,0.0,0.0,0.0810918908109189,0.0,0.4594540545945405,0.0,0.0,0.0,0.0,0.0,0.0,0.0,0.0,0.4594540545945405,0.0,967.15
11131,0.6962,0.0921,0.0509,0.0,0.0,0.0,0.0818,0.064,0.0,0.015,0.0,0.0,0.0,0.0,0.0,0.0,0.0,0.0,0.0,0.0,1213.15
11132,0.6567000000000001,0.0,0.0,0.0,0.3433,0.0,0.0,0.0,0.0,0.0,0.0,0.0,0.0,0.0,0.0,0.0,0.0,0.0,0.0,0.0,1570.15
11133,0.6685668566856685,0.038003800380038,0.0,0.0,0.0518051805180518,0.0,0.0,0.2416241624162416,0.0,0.0,0.0,0.0,0.0,0.0,0.0,0.0,0.0,0.0,0.0,0.0,1001.15
11134,0.0,0.0,0.0,0.0,0.0,0.0,0.0,0.375,0.125,0.0,0.0,0.0,0.0,0.0,0.0,0.5,0.0,0.0,0.0,0.0,1186.15
11135,0.7641999999999999,0.0,0.0,0.0,0.0463999999999999,0.0,0.0,0.1467999999999999,0.0,0.0,0.0,0.0,0.0,0.0,0.0,0.0224999999999999,0.0,0.0200999999999999,0.0,0.0,1356.15
11136,0.0,0.8190000000000001,0.0,0.0,0.0,0.0,0.0,0.0,0.0,0.0,0.181,0.0,0.0,0.0,0.0,0.0,0.0,0.0,0.0,0.0,1214.15
11137,0.579,0.1,0.15,0.0,0.02,0.0,0.0,0.06,0.09,0.0,0.0,0.0,0.0,0.0,0.0,0.0,0.0,0.0,0.0,0.0,1213.15
11138,0.6790999999999999,0.0809,0.1104,0.0175,0.0501999999999999,0.0458999999999999,0.0,0.0,0.0,0.0,0.0136,0.0,0.0,0.0,0.0,0.0,0.0,0.0,0.0,0.0,1303.15
11139,0.6652,0.0047,0.1145,0.0483,0.0,0.0,0.0,0.1518,0.0138,0.0,0.0,0.0,0.0,0.0,0.0,0.0,0.0,0.0,0.0,0.0,1243.15
11140,0.543365203824459,0.0679081489778773,0.1746209545145417,0.0,0.038804656558787,0.0,0.0,0.1746209545145417,0.0,0.0,0.0,0.0,0.0,0.0,0.0,0.0,0.0,0.0,0.0,0.0,1303.15
11141,0.5,0.0,0.0429,0.0275,0.4296,0.0,0.0,0.0,0.0,0.0,0.0,0.0,0.0,0.0,0.0,0.0,0.0,0.0,0.0,0.0,1703.15
11142,0.66,0.0,0.1,0.1,0.0,0.0,0.0,0.14,0.0,0.0,0.0,0.0,0.0,0.0,0.0,0.0,0.0,0.0,0.0,0.0,1273.15
11143,0.6829999999999999,0.0,0.139,0.072,0.0819999999999999,0.0,0.0,0.0,0.0,0.0,0.024,0.0,0.0,0.0,0.0,0.0,0.0,0.0,0.0,0.0,1568.15
11144,0.6043395660433957,0.1118888111188881,0.1158884111588841,0.047995200479952,0.0558944105589441,0.024997500249975,0.0,0.0,0.0,0.0,0.037996200379962,0.0,0.0,0.0,0.0,0.0,0.0,0.0,0.0,0.0,1293.15
11145,0.7266000000000001,0.0663,0.1035,0.0491,0.0,0.0086,0.0,0.0,0.0,0.0446,0.0,0.0,0.0,0.0,0.0,0.0,0.0,0.0,0.0,0.0,1673.15
11146,0.629,0.0,0.0969999999999999,0.065,0.0,0.0,0.0,0.159,0.035,0.0,0.0,0.0,0.0,0.0,0.0,0.0,0.0,0.0,0.0139999999999999,0.0,1383.15
11147,0.0,0.0,0.0,0.0,0.08,0.0,0.0,0.0,0.0,0.0,0.0,0.0,0.0,0.0,0.0,0.0,0.92,0.0,0.0,0.0,1520.15
11148,0.6166766646670665,0.0,0.020995800839832,0.0448910217956408,0.0728854229154169,0.0,0.1586682663467306,0.01499700059988,0.0,0.0,0.0458908218356328,0.0,0.0,0.0,0.0,0.0,0.0,0.0249950009998,0.0,0.0,1262.15
11149,0.6,0.0,0.0,0.0,0.0,0.0,0.1119999999999999,0.168,0.12,0.0,0.0,0.0,0.0,0.0,0.0,0.0,0.0,0.0,0.0,0.0,977.15
11150,0.7,0.0,0.0,0.0,0.0,0.25,0.0,0.0,0.0,0.0,0.0,0.0,0.0,0.0,0.05,0.0,0.0,0.0,0.0,0.0,1529.15
11151,0.5686568656865685,0.0904090409040903,0.0145014501450144,0.0717071707170717,0.0767076707670766,0.0255025502550254,0.0,0.09010901090109,0.0545054505450544,0.0079007900790078,0.0,0.0,0.0,0.0,0.0,0.0,0.0,0.0,0.0,0.0,1213.15
11152,0.5300530053005301,0.0572057205720572,0.039003900390039,0.0593059305930593,0.0,0.136013601360136,0.0,0.0,0.0,0.0293029302930293,0.0599059905990599,0.0,0.0,0.0,0.0,0.0698069806980698,0.0,0.0194019401940194,0.0,0.0,1277.15
11153,0.8416000000000001,0.0,0.0786,0.0652,0.0,0.0,0.0,0.0,0.0146,0.0,0.0,0.0,0.0,0.0,0.0,0.0,0.0,0.0,0.0,0.0,1698.15
11154,0.8462000000000001,0.0,0.0128,0.0,0.0,0.0,0.0,0.0,0.141,0.0,0.0,0.0,0.0,0.0,0.0,0.0,0.0,0.0,0.0,0.0,1293.15
11155,0.7123,0.0,0.0438999999999999,0.0567,0.0346,0.0,0.0,0.0394,0.0787,0.0,0.0337,0.0,0.0,0.0,0.0,0.0,0.0,0.0,0.0,0.0,1253.15
11156,0.4986,0.2231,0.1414,0.0172,0.085,0.0133,0.0,0.0,0.0,0.0,0.0214,0.0,0.0,0.0,0.0,0.0,0.0,0.0,0.0,0.0,1383.15
11157,0.6396000000000001,0.0,0.0916,0.0788,0.1586,0.0,0.0,0.0225,0.0087,0.0,0.0,0.0,0.0,0.0,0.0,0.0,0.0,0.0,0.0,0.0,1548.15
11158,0.5838416158384161,0.0218978102189781,0.071992800719928,0.0218978102189781,0.0,0.1485851414858514,0.0,0.0,0.0,0.0,0.1483851614838516,0.0,0.0,0.0,0.0,0.0,0.0,0.0,0.0,0.0,1453.15
11159,0.6869999999999999,0.0,0.0214,0.1350999999999999,0.1350999999999999,0.0,0.0,0.0,0.0214,0.0,0.0,0.0,0.0,0.0,0.0,0.0,0.0,0.0,0.0,0.0,1606.15
11160,0.54,0.0,0.0,0.08,0.02,0.0,0.12,0.08,0.0,0.0,0.0,0.0,0.0,0.0,0.0,0.16,0.0,0.0,0.0,0.0,1473.15
11161,0.6443000000000001,0.1151,0.1355,0.0,0.1024,0.0,0.0,0.0,0.0,0.0,0.0,0.0,0.0,0.0,0.0,0.0,0.0,0.0,0.0,0.0,1363.15
11162,0.3430548887822051,0.3573571771483437,0.0383061289806369,0.0,0.0253040486477836,0.0417066730676908,0.166526644263082,0.0,0.0,0.0,0.0,0.0,0.0,0.0,0.0262041926708273,0.0,0.0,0.0,0.0,0.0,1153.15
11163,0.6652,0.0,0.0,0.0,0.0,0.0,0.0,0.016,0.3188,0.0,0.0,0.0,0.0,0.0,0.0,0.0,0.0,0.0,0.0,0.0,1281.15
11164,0.493,0.0,0.07,0.0,0.0,0.0,0.0,0.0,0.0,0.437,0.0,0.0,0.0,0.0,0.0,0.0,0.0,0.0,0.0,0.0,1608.15
11165,0.6168987037926068,0.0917146743478956,0.0102016322611617,0.0172027524403904,0.0223035685709713,0.0226036165786525,0.0975156024963994,0.0168026884301488,0.008801408225316,0.0324051848295727,0.0388062089934389,0.0,0.0,0.0,0.0245039206273003,0.0,0.0,0.0,0.0,0.0,1083.15
11166,0.6362,0.0,0.0250999999999999,0.0795,0.0913,0.0418,0.0,0.0465,0.0462,0.0,0.0,0.0,0.0,0.0,0.0,0.0,0.0,0.0312,0.0,0.0,1293.15
11167,0.4873512648735126,0.0,0.0915908409159084,0.18998100189981,0.2310768923107689,0.0,0.0,0.0,0.0,0.0,0.0,0.0,0.0,0.0,0.0,0.0,0.0,0.0,0.0,0.0,1549.15
11168,0.4073407340734073,0.0,0.2065206520652065,0.0,0.34003400340034,0.0,0.0,0.0,0.0,0.0,0.0,0.0,0.0,0.0,0.0,0.0,0.0,0.0,0.0461046104610461,0.0,1743.15
11169,0.5818418158184181,0.090990900909909,0.0132986701329867,0.0753924607539246,0.0783921607839216,0.0294970502949705,0.0,0.0760923907609239,0.0486951304869513,0.0,0.0,0.0,0.0,0.0,0.0,0.0,0.0,0.0057994200579942,0.0,0.0,1203.15
11170,0.7492,0.0,0.0,0.0,0.1048,0.0,0.0,0.146,0.0,0.0,0.0,0.0,0.0,0.0,0.0,0.0,0.0,0.0,0.0,0.0,1440.15
11171,0.5,0.0,0.0,0.0,0.0,0.0,0.0,0.05,0.0,0.0,0.0,0.45,0.0,0.0,0.0,0.0,0.0,0.0,0.0,0.0,973.15
11172,0.0,0.75,0.0,0.0,0.0,0.0,0.25,0.0,0.0,0.0,0.0,0.0,0.0,0.0,0.0,0.0,0.0,0.0,0.0,0.0,1155.15
11173,0.0,0.7469,0.0,0.0,0.0,0.0,0.2531,0.0,0.0,0.0,0.0,0.0,0.0,0.0,0.0,0.0,0.0,0.0,0.0,0.0,1159.15
11174,0.0,0.0144,0.0383,0.0,0.1197,0.0654,0.0906,0.0889,0.0351,0.1354,0.0648,0.0,0.0,0.0,0.0,0.0,0.0,0.0,0.3474,0.0,1053.15
11175,0.6932,0.0,0.1782,0.0098,0.0,0.0,0.0,0.0,0.0,0.0,0.0,0.0,0.0,0.0,0.1188,0.0,0.0,0.0,0.0,0.0,1493.15
11176,0.62,0.11,0.08,0.02,0.08,0.05,0.0,0.0,0.0,0.0,0.02,0.0,0.0,0.0,0.0,0.02,0.0,0.0,0.0,0.0,1349.15
11177,0.6663,0.0,0.0,0.0,0.0,0.2032,0.0,0.1305,0.0,0.0,0.0,0.0,0.0,0.0,0.0,0.0,0.0,0.0,0.0,0.0,1412.15
11178,0.6248,0.0,0.0,0.2501,0.0,0.0,0.0,0.0,0.1251,0.0,0.0,0.0,0.0,0.0,0.0,0.0,0.0,0.0,0.0,0.0,1628.15
11179,0.126,0.0,0.0,0.0,0.0,0.0,0.0,0.0,0.0,0.0,0.0,0.8740000000000001,0.0,0.0,0.0,0.0,0.0,0.0,0.0,0.0,1097.15
11180,0.6272,0.0,0.1864,0.0,0.1227999999999999,0.0,0.0,0.0391,0.0245,0.0,0.0,0.0,0.0,0.0,0.0,0.0,0.0,0.0,0.0,0.0,1723.15
11181,0.7426999999999999,0.0,0.0,0.0095,0.0939,0.0,0.0,0.1539,0.0,0.0,0.0,0.0,0.0,0.0,0.0,0.0,0.0,0.0,0.0,0.0,1280.65
11182,0.5543,0.0,0.0594,0.03,0.3563,0.0,0.0,0.0,0.0,0.0,0.0,0.0,0.0,0.0,0.0,0.0,0.0,0.0,0.0,0.0,1626.15
11183,0.3349,0.0,0.0266999999999999,0.2699,0.3685,0.0,0.0,0.0,0.0,0.0,0.0,0.0,0.0,0.0,0.0,0.0,0.0,0.0,0.0,0.0,1797.15
11184,0.0,0.0,0.0,0.0,0.0,0.0,0.0,0.0,0.1649,0.0,0.0,0.0,0.0,0.0,0.0,0.0,0.8351000000000001,0.0,0.0,0.0,1274.15
11185,0.8,0.16,0.0,0.0,0.0,0.0,0.0,0.0,0.0,0.0,0.0,0.0,0.0,0.0,0.0,0.0,0.0,0.0,0.04,0.0,1226.15
11186,0.6663,0.0361,0.0857,0.0,0.1381,0.0711,0.0,0.0,0.0,0.0,0.0,0.0,0.0,0.0,0.0,0.0,0.0,0.0,0.0,0.0,1435.15
11187,0.6925,0.0,0.1236999999999999,0.0939,0.0899,0.0,0.0,0.0,0.0,0.0,0.0,0.0,0.0,0.0,0.0,0.0,0.0,0.0,0.0,0.0,1551.15
11188,0.7295729572957296,0.0,0.0176017601760176,0.0,0.1123112311231123,0.0,0.0,0.0498049804980498,0.0430043004300429,0.0,0.0347034703470347,0.0,0.0,0.0,0.0,0.0,0.0,0.013001300130013,0.0,0.0,1433.15
