Repository: ychyn/algo_genetique

# algo_genetique
Ce code fait partie de notre mini-projet du MIG Verre 2024. L'objectif du mini-projet est l'obtention d'une composition de verre avec des qualités avantageuses pour une application potentiellement industrielle. 

On utilise l'outil de prediction des propriétés du verre à travers des réseaux de neuronnes codé par Franck Pigeonneau (qui constitue la plus grande partie de ce repo). On a codé l'algorithme génetique qui va, en utilisant ce réseau de neuronnes tenter d'obtenir une composition optimale dont on essaiera la fabrication dans le four situé à l'Ecole des Mines à Sophia Antipolis

File: DataBase/Tliqclean.csv (part 36 of 63)
,SiO2,B2O3,Al2O3,MgO,CaO,BaO,Li2O,Na2O,K2O,ZnO,SrO,PbO,Fe2O3,Y2O3,La2O3,TiO2,GeO2,ZrO2,P2O5,V2O5,Tliq
11189,0.6335,0.0919999999999999,0.1139999999999999,0.0635999999999999,0.0563999999999999,0.0,0.0,0.0279999999999999,0.0119999999999999,0.0,0.0,0.0,0.0,0.0,0.0,0.0,0.0,0.0,0.0,0.0,1303.15
11190,0.6980698069806981,0.0,0.0913091309130913,0.0197019701970197,0.0,0.0,0.1373137313731373,0.0148014801480148,0.0,0.0203020302030203,0.0,0.0,0.0,0.0,0.0,0.0,0.0,0.0099009900990099,0.0086008600860086,0.0,1523.15
11191,0.2585793136549075,0.3288736901047915,0.0240980721542276,0.0,0.0728941684665226,0.0266978641708663,0.183385329173666,0.0,0.0,0.0300975921926245,0.0,0.0,0.0,0.0,0.068294536437085,0.0,0.0,0.0,0.0,0.0,1244.15
11192,0.3333666633336666,0.0,0.0,0.0,0.2767723227677232,0.3898610138986101,0.0,0.0,0.0,0.0,0.0,0.0,0.0,0.0,0.0,0.0,0.0,0.0,0.0,0.0,2140.15
11193,0.6257,0.0,0.1871,0.0,0.1243,0.0,0.0,0.0132,0.0496999999999999,0.0,0.0,0.0,0.0,0.0,0.0,0.0,0.0,0.0,0.0,0.0,1718.15
11194,0.7576,0.0,0.0498,0.0323,0.0288,0.0331,0.0,0.0094,0.0399,0.0,0.0334,0.0,0.0,0.0,0.0,0.0,0.0,0.0144999999999999,0.0,0.0,1348.15
11195,0.50774061924954,0.0437034962797023,0.0191015281222497,0.0,0.0706056484518761,0.0052004160332826,0.2486198895911672,0.0088007040563245,0.0,0.0471037683014641,0.0323025842067365,0.0,0.0,0.0,0.0164013121049683,0.0,0.0,0.0,0.0,0.0,1191.15
11196,0.6313,0.0,0.0878999999999999,0.0341999999999999,0.1106999999999999,0.0269999999999999,0.0,0.0222999999999999,0.0585999999999999,0.0,0.0,0.0,0.0,0.0,0.0,0.0,0.0,0.0279999999999999,0.0,0.0,1348.15
11197,0.6345634563456345,0.0047004700470047,0.129012901290129,0.0164016401640164,0.0353035303530352,0.0,0.0,0.163116311631163,0.0147014701470147,0.0,0.0,0.0,0.0,0.0,0.0,0.0,0.0,0.0,0.0,0.0,1279.15
11198,0.4561,0.0,0.1231,0.0,0.0,0.0,0.0,0.4208,0.0,0.0,0.0,0.0,0.0,0.0,0.0,0.0,0.0,0.0,0.0,0.0,1223.15
11199,0.6837000000000002,0.0299,0.1204,0.0545,0.0545,0.0363,0.0,0.0,0.0,0.0,0.0182,0.0,0.0,0.0,0.0,0.0,0.0,0.0,0.0,0.0,1433.15
11200,0.7000000000000001,0.024,0.12,0.08,0.0559999999999999,0.0,0.0,0.0,0.0,0.0,0.02,0.0,0.0,0.0,0.0,0.0,0.0,0.0,0.0,0.0,1583.15
11201,0.0,0.0,0.0289999999999999,0.0,0.0,0.0,0.0,0.0,0.0,0.535,0.0,0.0,0.0,0.0,0.0,0.0,0.0,0.0,0.436,0.0,1153.15
11202,0.4095,0.2788,0.0,0.0,0.0,0.3117,0.0,0.0,0.0,0.0,0.0,0.0,0.0,0.0,0.0,0.0,0.0,0.0,0.0,0.0,1268.15
11203,0.7,0.0,0.025,0.123,0.0139999999999999,0.0,0.0,0.126,0.012,0.0,0.0,0.0,0.0,0.0,0.0,0.0,0.0,0.0,0.0,0.0,1276.15
11204,0.6563343665633437,0.0,0.0453954604539546,0.0727927207279272,0.0731926807319268,0.0,0.0,0.0304969503049695,0.08999100089991,0.0,0.0100989901009899,0.0,0.0,0.0,0.0,0.0,0.0,0.0216978302169783,0.0,0.0,1373.15
11205,0.6838000000000001,0.0,0.0913,0.0,0.0,0.0,0.0,0.0,0.2249,0.0,0.0,0.0,0.0,0.0,0.0,0.0,0.0,0.0,0.0,0.0,1613.15
11206,0.5847532197424206,0.0622950163986881,0.103391728661707,0.1203903687704983,0.0911927045836333,0.0210983121350291,0.0,0.0,0.0,0.0158987281017518,0.0,0.0,0.0,0.0,0.0,0.0,0.0,0.0,0.0,0.0,1383.15
11207,0.7432,0.0,0.0,0.0,0.214,0.0,0.0,0.0428,0.0,0.0,0.0,0.0,0.0,0.0,0.0,0.0,0.0,0.0,0.0,0.0,1748.15
11208,0.633,0.0,0.051,0.0,0.0,0.316,0.0,0.0,0.0,0.0,0.0,0.0,0.0,0.0,0.0,0.0,0.0,0.0,0.0,0.0,1572.15
11209,0.0,0.0,0.1500999999999999,0.0,0.0,0.0,0.0,0.4813999999999999,0.0,0.0,0.0,0.0,0.0,0.0,0.0,0.0,0.0,0.0,0.3684999999999999,0.0,1031.15
11210,0.0,0.0,0.0,0.0,0.0,0.0,0.0,0.3652,0.0,0.0,0.0,0.0,0.0,0.0696,0.0,0.0,0.0,0.0,0.5652,0.0,945.15
11211,0.6497350264973504,0.0565943405659434,0.0990900909909009,0.0,0.137986201379862,0.0565943405659434,0.0,0.0,0.0,0.0,0.0,0.0,0.0,0.0,0.0,0.0,0.0,0.0,0.0,0.0,1274.15
11212,0.6198,0.0,0.0625,0.1166,0.0055,0.0,0.0,0.1637,0.0158,0.0,0.0161,0.0,0.0,0.0,0.0,0.0,0.0,0.0,0.0,0.0,1268.15
11213,0.54,0.0,0.0,0.0,0.0,0.0,0.0,0.0,0.0,0.46,0.0,0.0,0.0,0.0,0.0,0.0,0.0,0.0,0.0,0.0,1762.15
11214,0.6275000000000001,0.0093,0.1339,0.0645,0.0,0.0,0.0,0.1626,0.0,0.0,0.0,0.0,0.0,0.0,0.0,0.0,0.0,0.0,0.0,0.0,1462.15
11215,0.0,0.0,0.0,0.0,0.0,0.0,0.0,0.0,0.0,0.0,0.0,0.3949,0.0,0.0,0.0,0.1839,0.4211999999999999,0.0,0.0,0.0,1238.15
11216,0.6572,0.0,0.0,0.0,0.0,0.0,0.3428,0.0,0.0,0.0,0.0,0.0,0.0,0.0,0.0,0.0,0.0,0.0,0.0,0.0,1325.15
11217,0.0,0.0,0.0,0.0,0.0,0.0,0.0,0.0,0.3214,0.0,0.0,0.0,0.0,0.0,0.0,0.0,0.6786,0.0,0.0,0.0,1064.15
11218,0.57,0.0,0.0,0.0,0.0,0.0,0.0,0.43,0.0,0.0,0.0,0.0,0.0,0.0,0.0,0.0,0.0,0.0,0.0,0.0,1248.15
11219,0.6796999999999999,0.0289999999999999,0.1222999999999999,0.0529999999999999,0.0588999999999999,0.0366999999999999,0.0,0.0,0.0,0.0,0.0203999999999999,0.0,0.0,0.0,0.0,0.0,0.0,0.0,0.0,0.0,1453.15
11220,0.3186,0.0,0.1877,0.0,0.3703,0.0,0.0,0.0,0.0,0.0,0.0,0.0,0.0,0.0,0.0,0.0,0.0,0.0,0.1234,0.0,1661.15
11221,0.5024000000000001,0.04,0.1268,0.0237,0.0521,0.0,0.0,0.2085,0.0376,0.0,0.0,0.0,0.0089,0.0,0.0,0.0,0.0,0.0,0.0,0.0,1333.15
11222,0.7076707670767076,0.0,0.0975097509750975,0.109010901090109,0.0,0.0,0.0612061206120612,0.0,0.0,0.0172017201720172,0.0,0.0,0.0,0.0,0.0,0.0,0.0,0.0074007400740074,0.0,0.0,1583.15
11223,0.6252000000000001,0.0395,0.0876,0.1244,0.1232,0.0,0.0,0.0,0.0,0.0,0.0,0.0,0.0,0.0,0.0,0.0,0.0,0.0,0.0,0.0,1496.15
11224,0.5058,0.0,0.1776,0.1123,0.173,0.0,0.0,0.0313,0.0,0.0,0.0,0.0,0.0,0.0,0.0,0.0,0.0,0.0,0.0,0.0,1637.15
11225,0.6491,0.0,0.0899,0.0,0.261,0.0,0.0,0.0,0.0,0.0,0.0,0.0,0.0,0.0,0.0,0.0,0.0,0.0,0.0,0.0,1490.15
11226,0.518,0.0559999999999999,0.038,0.1159999999999999,0.0,0.133,0.0,0.0,0.0,0.0,0.081,0.0,0.0,0.0,0.0,0.039,0.0,0.019,0.0,0.0,1246.15
11227,0.6990000000000001,0.0,0.15,0.0,0.1,0.025,0.0,0.0,0.0,0.0,0.025,0.0,0.0,0.0,0.0,0.0,0.0,0.0,0.0,0.0,1651.15
11228,0.5494,0.1299,0.1498,0.0,0.02,0.0,0.0,0.1499,0.0,0.0,0.0,0.0,0.0,0.0,0.0,0.0,0.0,0.0,0.0,0.0,1023.15
11229,0.5221522152215222,0.0578057805780578,0.0394039403940394,0.0,0.0846084608460846,0.1374137413741374,0.0,0.0,0.0,0.0296029602960296,0.0691069106910691,0.0,0.0,0.0,0.0,0.0403040304030403,0.0,0.0196019601960196,0.0,0.0,1214.15
11230,0.5328532853285329,0.0,0.0,0.0,0.0,0.0,0.0,0.435043504350435,0.0,0.0,0.0,0.0,0.0321032103210321,0.0,0.0,0.0,0.0,0.0,0.0,0.0,1278.15
11231,0.0,0.0,0.0,0.0,0.0,0.0,0.0,0.0,0.1553,0.0,0.0,0.0,0.0,0.0,0.0,0.0,0.8447,0.0,0.0,0.0,1287.15
11232,0.645712914258285,0.0,0.0784015680313606,0.0977019540390807,0.0,0.0,0.0,0.1562031240624812,0.0212004240084801,0.0,0.0,0.0,0.0,0.0,0.0,0.0,0.0,0.0,0.0,0.0,1363.15
11233,0.0,0.0,0.0,0.0,0.0,0.0,0.0,0.0,0.0,0.0,0.0,0.0,0.0,0.0,0.15,0.0,0.0,0.0,0.85,0.0,1366.15
11234,0.520284391468256,0.1032969010929672,0.1957941261762147,0.0,0.0,0.0,0.0,0.0,0.0,0.0,0.0,0.0,0.0,0.0803975880723578,0.073497795066148,0.0257992260232193,0.0,0.0,0.0,0.0,1490.15
11235,0.0,0.6667000000000001,0.0,0.0,0.0,0.0,0.0,0.1333,0.2,0.0,0.0,0.0,0.0,0.0,0.0,0.0,0.0,0.0,0.0,0.0,987.15
11236,0.3087092612778383,0.3109093272798184,0.0303009090272708,0.0,0.0414012420372611,0.0302009060271808,0.1733051991559746,0.0,0.0,0.038001140034201,0.0,0.0,0.0,0.0,0.0432012960388811,0.0,0.0,0.0063001890056701,0.0,0.0,1218.15
11237,0.0,0.0129,0.0694,0.0,0.0,0.0,0.1121,0.0,0.0,0.1488,0.0,0.0,0.0,0.0,0.0099,0.0,0.0,0.0,0.627,0.0,1317.15
11238,0.5883411658834118,0.0,0.1401859814018598,0.0,0.0,0.0,0.0,0.0,0.2714728527147285,0.0,0.0,0.0,0.0,0.0,0.0,0.0,0.0,0.0,0.0,0.0,1798.15
11239,0.6086608660866087,0.0,0.041004100410041,0.0,0.0871087108710871,0.1421142114211421,0.0,0.0,0.0,0.0,0.0551055105510551,0.0,0.0,0.0,0.015001500150015,0.031003100310031,0.0,0.02000200020002,0.0,0.0,1308.15
11240,0.62,0.105,0.105,0.06,0.06,0.05,0.0,0.0,0.0,0.0,0.0,0.0,0.0,0.0,0.0,0.0,0.0,0.0,0.0,0.0,1373.15
11241,0.6296,0.0,0.1875,0.0,0.0,0.0,0.0,0.1828999999999999,0.0,0.0,0.0,0.0,0.0,0.0,0.0,0.0,0.0,0.0,0.0,0.0,1508.15
11242,0.6711328867113289,0.0,0.1211878812118788,0.0322967703229677,0.0,0.0,0.0,0.1731826817318268,0.0,0.0,0.0,0.0,0.0,0.0,0.0,0.0,0.0,0.0,0.0,0.0,1243.15
11243,0.7334,0.0,0.0302999999999999,0.0,0.0,0.0,0.0,0.2362999999999999,0.0,0.0,0.0,0.0,0.0,0.0,0.0,0.0,0.0,0.0,0.0,0.0,1028.15
11245,0.5914,0.0,0.0,0.0,0.0,0.0,0.0,0.0,0.4086,0.0,0.0,0.0,0.0,0.0,0.0,0.0,0.0,0.0,0.0,0.0,1156.15
11246,0.7000000000000001,0.0,0.06,0.02,0.0,0.0,0.18,0.02,0.0,0.0,0.0,0.0,0.0,0.0,0.0,0.0,0.0,0.02,0.0,0.0,1335.65
11247,0.6174,0.0,0.1124999999999999,0.0,0.0,0.0,0.2700999999999999,0.0,0.0,0.0,0.0,0.0,0.0,0.0,0.0,0.0,0.0,0.0,0.0,0.0,1509.15
11248,0.6875,0.0,0.0,0.0,0.0,0.0,0.0,0.2076,0.0,0.0,0.0,0.0,0.017,0.0,0.0,0.0,0.0,0.0878999999999999,0.0,0.0,1523.15
11249,0.6604000000000001,0.0048,0.1155,0.0163999999999999,0.0354,0.0,0.0,0.1302,0.0351,0.0,0.0,0.0,0.0,0.0,0.0,0.0,0.0,0.0,0.0,0.0,1289.15
11250,0.0484999999999999,0.4634,0.0,0.0,0.0,0.0,0.0,0.0,0.0,0.2589,0.0,0.0,0.0,0.0558,0.1214,0.0,0.0,0.052,0.0,0.0,1283.15
11251,0.606,0.0,0.12,0.0,0.0,0.0,0.0,0.0,0.0,0.2739999999999999,0.0,0.0,0.0,0.0,0.0,0.0,0.0,0.0,0.0,0.0,1683.15
11252,0.5233,0.0,0.0561,0.2269,0.1937,0.0,0.0,0.0,0.0,0.0,0.0,0.0,0.0,0.0,0.0,0.0,0.0,0.0,0.0,0.0,1592.15
11253,0.7886,0.0,0.0,0.0,0.0856,0.0,0.0,0.0,0.1258,0.0,0.0,0.0,0.0,0.0,0.0,0.0,0.0,0.0,0.0,0.0,1223.15
11254,0.5479999999999999,0.0,0.04,0.1,0.01,0.0,0.132,0.03,0.0,0.0,0.02,0.0,0.0,0.0,0.0,0.1,0.0,0.02,0.0,0.0,1426.15
11255,0.5565556555655565,0.0762076207620762,0.0417041704170417,0.075007500750075,0.077007700770077,0.0,0.0,0.1666166616661666,0.0069006900690068,0.0,0.0,0.0,0.0,0.0,0.0,0.0,0.0,0.0,0.0,0.0,1225.15
11256,0.78,0.0,0.0,0.0,0.0,0.0153,0.0,0.0378,0.0828999999999999,0.0,0.0,0.084,0.0,0.0,0.0,0.0,0.0,0.0,0.0,0.0,1203.15
11257,0.0,0.0,0.0,0.0,0.0,0.0,0.0,0.0,0.4090999999999999,0.0,0.0909,0.0,0.0,0.0,0.0,0.0,0.0,0.0,0.5,0.0,1026.15
11258,0.7315999999999999,0.0,0.0,0.0,0.0,0.0,0.0,0.1637,0.0,0.0,0.0,0.0,0.0169,0.0,0.0,0.0,0.0,0.0877999999999999,0.0,0.0,1573.15
11259,0.6378,0.0,0.0914,0.0,0.0,0.0,0.2708,0.0,0.0,0.0,0.0,0.0,0.0,0.0,0.0,0.0,0.0,0.0,0.0,0.0,1423.15
11260,0.6335000000000001,0.092,0.114,0.0655,0.0645,0.0,0.0,0.0,0.03,0.0,0.0,0.0,0.0,0.0,0.0,0.0,0.0,0.0,0.0,0.0,1338.15
11261,0.51,0.26,0.129,0.0,0.0,0.1009999999999999,0.0,0.0,0.0,0.0,0.0,0.0,0.0,0.0,0.0,0.0,0.0,0.0,0.0,0.0,1205.15
11262,0.0,0.0,0.0,0.0,0.1875,0.0,0.0,0.0,0.0,0.0,0.0,0.0,0.0,0.0,0.25,0.5625,0.0,0.0,0.0,0.0,1916.15
11263,0.7254999999999999,0.0,0.1372999999999999,0.0,0.0244999999999999,0.0,0.0,0.0428999999999999,0.0698,0.0,0.0,0.0,0.0,0.0,0.0,0.0,0.0,0.0,0.0,0.0,1493.15
11264,0.4424557544245576,0.0,0.1272872712728727,0.0437956204379562,0.3864613538646135,0.0,0.0,0.0,0.0,0.0,0.0,0.0,0.0,0.0,0.0,0.0,0.0,0.0,0.0,0.0,1616.15
11265,0.6078,0.0978,0.0978,0.0379,0.0599,0.0758,0.0,0.0,0.0,0.0,0.022,0.0,0.0,0.0,0.0,0.0,0.0,0.0,0.0,0.0,1318.15
11266,0.4578,0.0,0.0,0.0,0.0289999999999999,0.0673,0.0,0.1544,0.0,0.0,0.0,0.0,0.0,0.0,0.0,0.2913,0.0,0.0,0.0,0.0,1333.15
11267,0.0,0.0,0.0,0.0,0.0,0.0,0.0,0.375,0.375,0.0,0.0,0.0,0.0,0.0,0.0,0.0,0.0,0.0,0.25,0.0,1565.15
11268,0.5274,0.1676,0.0,0.0,0.0,0.305,0.0,0.0,0.0,0.0,0.0,0.0,0.0,0.0,0.0,0.0,0.0,0.0,0.0,0.0,1376.15
11269,0.0,0.0,0.0,0.0,0.0,0.0,0.0,0.0,0.0,0.0,0.0,0.1049,0.0,0.0,0.0,0.0,0.8951,0.0,0.0,0.0,1346.15
11270,0.0,0.7217,0.0,0.0,0.0,0.0,0.2783,0.0,0.0,0.0,0.0,0.0,0.0,0.0,0.0,0.0,0.0,0.0,0.0,0.0,1177.15
11271,0.665,0.0,0.13,0.127,0.047,0.0,0.0,0.0,0.0,0.0,0.031,0.0,0.0,0.0,0.0,0.0,0.0,0.0,0.0,0.0,1583.15
11272,0.0,0.065,0.035,0.1049,0.1051,0.24,0.1249,0.0,0.0,0.025,0.0,0.0,0.0,0.0,0.0,0.0,0.0,0.0,0.3001,0.0,1153.15
11273,0.7020000000000001,0.0,0.005,0.0,0.006,0.0,0.0,0.154,0.017,0.0,0.0,0.0,0.0,0.0,0.0,0.0,0.0,0.1159999999999999,0.0,0.0,1493.15
11274,0.5001,0.0,0.1612,0.0886999999999999,0.25,0.0,0.0,0.0,0.0,0.0,0.0,0.0,0.0,0.0,0.0,0.0,0.0,0.0,0.0,0.0,1711.15
11275,0.6567999999999999,0.0,0.1442999999999999,0.0326999999999999,0.0,0.0,0.0,0.1639999999999999,0.0,0.0,0.0,0.0,0.0,0.0,0.0,0.0,0.0,0.0,0.0,0.0,1350.15
11276,0.0,0.687,0.0,0.0,0.0,0.313,0.0,0.0,0.0,0.0,0.0,0.0,0.0,0.0,0.0,0.0,0.0,0.0,0.0,0.0,1163.15
11277,0.0,0.05,0.06,0.0,0.0,0.0,0.1,0.0,0.0,0.15,0.0,0.0,0.0,0.0,0.01,0.0,0.0,0.0,0.61,0.0,1290.15
11278,0.6057394260573943,0.0511948805119488,0.0915908409159084,0.0,0.2514748525147485,0.0,0.0,0.0,0.0,0.0,0.0,0.0,0.0,0.0,0.0,0.0,0.0,0.0,0.0,0.0,1346.15
11279,0.6496,0.0,0.038,0.128,0.023,0.0,0.0,0.0208,0.0959,0.0,0.0436,0.0,0.0,0.0,0.0,0.0,0.0,0.0,0.0,0.0,1343.15
11280,0.604,0.0,0.156,0.025,0.0,0.0,0.0,0.1639999999999999,0.0,0.0,0.0,0.0,0.0,0.0,0.0,0.0,0.0,0.0,0.05,0.0,1263.15
11281,0.5008500850085008,0.0,0.0,0.0,0.2313231323132313,0.2678267826782678,0.0,0.0,0.0,0.0,0.0,0.0,0.0,0.0,0.0,0.0,0.0,0.0,0.0,0.0,1563.15
11282,0.6838000000000002,0.0299,0.1204,0.0568,0.0498,0.0355,0.0,0.0,0.0,0.0,0.0213,0.0,0.0,0.0,0.0,0.0,0.0,0.0,0.0,0.0,1428.15
11283,0.74,0.0,0.05,0.06,0.0,0.0,0.0,0.11,0.04,0.0,0.0,0.0,0.0,0.0,0.0,0.0,0.0,0.0,0.0,0.0,1273.15
11284,0.5816,0.0698,0.0929,0.0,0.2557,0.0,0.0,0.0,0.0,0.0,0.0,0.0,0.0,0.0,0.0,0.0,0.0,0.0,0.0,0.0,1298.15
11285,0.4785,0.2026,0.1589,0.0096,0.132,0.0,0.0,0.0,0.0,0.0,0.0184,0.0,0.0,0.0,0.0,0.0,0.0,0.0,0.0,0.0,1373.15
11286,0.657,0.03,0.125,0.12,0.038,0.03,0.0,0.0,0.0,0.0,0.0,0.0,0.0,0.0,0.0,0.0,0.0,0.0,0.0,0.0,1561.15
11287,0.0,0.0,0.0,0.0,0.0,0.0,0.4090999999999999,0.0,0.0,0.0,0.0909,0.0,0.0,0.0,0.0,0.0,0.0,0.0,0.5,0.0,956.15
11288,0.0,0.6441644164416441,0.0,0.0,0.0,0.0,0.0,0.0847084708470847,0.2542254225422543,0.0,0.0,0.0,0.0,0.0,0.0,0.0,0.0,0.0,0.0,0.0,995.15
11289,0.1692,0.2677,0.0,0.0,0.0,0.0,0.0895,0.0,0.0,0.2341,0.0,0.0,0.0,0.0948,0.1105,0.0,0.0,0.0243,0.0,0.0,1422.15
11290,0.0,0.0,0.0,0.0,0.0,0.3,0.0,0.0,0.0,0.0,0.0,0.0,0.0,0.0,0.0,0.7,0.0,0.0,0.0,0.0,1598.15
11291,0.81,0.0,0.1,0.0,0.0,0.0,0.0,0.0,0.0,0.0,0.09,0.0,0.0,0.0,0.0,0.0,0.0,0.0,0.0,0.0,1718.15
11292,0.6799,0.1046,0.1052999999999999,0.0,0.1101999999999999,0.0,0.0,0.0,0.0,0.0,0.0,0.0,0.0,0.0,0.0,0.0,0.0,0.0,0.0,0.0,1433.15
11293,0.0,0.02,0.07,0.0,0.0,0.0,0.1,0.0,0.0,0.15,0.0,0.0,0.0,0.0,0.01,0.0,0.0,0.0,0.63,0.0,1310.15
11294,0.6327632763276327,0.0898089808980898,0.1022102210221022,0.0,0.1239123912391239,0.0499049904990499,0.0,0.0,0.0,0.0,0.0,0.0,0.0,0.0,0.0,0.0,0.0,0.0,0.0,0.0,1298.15
11295,0.1536,0.2652,0.0,0.0,0.0,0.0,0.0,0.0,0.0,0.5104,0.0,0.0,0.0,0.0,0.0708,0.0,0.0,0.0,0.0,0.0,1238.15
11296,0.4688,0.0,0.0624,0.0,0.0,0.0,0.0,0.4688,0.0,0.0,0.0,0.0,0.0,0.0,0.0,0.0,0.0,0.0,0.0,0.0,1293.15
11297,0.64,0.0,0.07,0.07,0.06,0.01,0.0,0.02,0.0575,0.0,0.04,0.0,0.0,0.0,0.01,0.01,0.0,0.0125,0.0,0.0,1433.15
11298,0.6413,0.0,0.0435,0.0,0.2173999999999999,0.0,0.0,0.0543,0.0,0.0,0.0,0.0,0.0,0.0,0.0,0.0,0.0,0.0,0.0435,0.0,1543.15
11299,0.7626000000000001,0.1227,0.0341,0.0,0.0056,0.0,0.0,0.0613,0.0134,0.0,0.0,0.0,0.0,0.0,0.0,0.0,0.0,0.0,0.0,0.0,1211.15
11300,0.6101000000000001,0.0,0.1291,0.0653,0.0,0.0,0.0,0.1593,0.0349,0.0,0.0,0.0,0.0,0.0,0.0,0.0,0.0,0.0,0.0,0.0,1343.15
11301,0.6838000000000001,0.0299,0.1204,0.0499,0.0568,0.0355,0.0,0.0,0.0,0.0,0.0212,0.0,0.0,0.0,0.0,0.0,0.0,0.0,0.0,0.0,1443.15
11302,0.4,0.0,0.03,0.22,0.18,0.0,0.07,0.0,0.0,0.0,0.0,0.0,0.0,0.05,0.0,0.04,0.0,0.01,0.0,0.0,1483.15
11303,0.8164,0.0,0.0,0.0,0.0,0.0,0.0,0.1835999999999999,0.0,0.0,0.0,0.0,0.0,0.0,0.0,0.0,0.0,0.0,0.0,0.0,1480.15
11304,0.7302,0.0,0.1096,0.0,0.1402,0.0,0.0,0.0,0.0,0.0,0.02,0.0,0.0,0.0,0.0,0.0,0.0,0.0,0.0,0.0,1568.15
11305,0.53,0.22,0.15,0.0,0.0,0.08,0.0,0.0,0.0,0.0,0.02,0.0,0.0,0.0,0.0,0.0,0.0,0.0,0.0,0.0,1284.15
11306,0.602,0.0,0.046,0.043,0.073,0.0,0.188,0.019,0.0,0.0,0.0289999999999999,0.0,0.0,0.0,0.0,0.0,0.0,0.0,0.0,0.0,1206.15
11307,0.5880588058805881,0.0458045804580458,0.0361036103610361,0.0,0.0108010801080108,0.1574157415741574,0.0,0.0,0.0,0.0,0.1572157215721572,0.0,0.0,0.0,0.0,0.0,0.0,0.0,0.0,0.0,1313.15
11308,0.0,0.0,0.0,0.0,0.4,0.0,0.0,0.1,0.0,0.0,0.0,0.0,0.0,0.0,0.0,0.0,0.0,0.0,0.5,0.0,1181.15
11309,0.6265498760099193,0.0,0.1160907127429805,0.1501879849612031,0.0770938324934005,0.0,0.0,0.0,0.0,0.0,0.0,0.0,0.0,0.029197664186865,0.0,0.0,0.0,0.0,0.0,0.0,1485.15
11310,0.644,0.0,0.1639999999999999,0.026,0.0,0.0,0.0,0.165,0.0,0.0,0.0,0.0,0.0,0.0,0.0,0.0,0.0,0.0,0.0,0.0,1486.15
11311,0.0,0.0,0.0945905409459054,0.0,0.0286971302869713,0.0,0.0,0.1036896310368963,0.2274772522747725,0.0,0.0826917308269173,0.0,0.0,0.0,0.0,0.1273872612738726,0.0,0.0,0.316968303169683,0.0,1241.15
11312,0.0,0.1,0.0,0.0,0.0,0.0,0.0,0.0,0.0,0.5,0.0,0.0,0.0,0.0,0.0,0.0,0.0,0.0,0.0,0.4,926.15
11313,0.58,0.0,0.0,0.0,0.0,0.42,0.0,0.0,0.0,0.0,0.0,0.0,0.0,0.0,0.0,0.0,0.0,0.0,0.0,0.0,1709.15
11314,0.9474,0.0,0.0,0.0,0.0,0.0,0.0,0.0,0.0526,0.0,0.0,0.0,0.0,0.0,0.0,0.0,0.0,0.0,0.0,0.0,1791.15
11315,0.6005999999999999,0.0,0.0852999999999999,0.1725,0.1336999999999999,0.0,0.0,0.0,0.0,0.0078999999999999,0.0,0.0,0.0,0.0,0.0,0.0,0.0,0.0,0.0,0.0,1525.15
11316,0.0,0.0,0.0,0.0,0.0,0.0,0.0,0.185,0.42,0.0,0.0,0.0,0.0,0.0,0.0,0.0,0.0,0.0,0.395,0.0,955.15
11317,0.0,0.0,0.0,0.0,0.0,0.48,0.0,0.0,0.0,0.0,0.0,0.0,0.0,0.0,0.0,0.0,0.0,0.0,0.52,0.0,973.15
11318,0.623,0.0,0.0,0.0,0.0,0.0559999999999999,0.3,0.0,0.0,0.0,0.0,0.0,0.0,0.0,0.0,0.0,0.0,0.0,0.0,0.021,1166.15
11319,0.7442744274427443,0.0,0.0,0.0438043804380438,0.0436043604360436,0.0,0.0,0.0998099809980998,0.0216021602160216,0.0,0.0,0.0469046904690469,0.0,0.0,0.0,0.0,0.0,0.0,0.0,0.0,1252.15
11320,0.5286528652865287,0.0,0.0,0.2046204620462046,0.0,0.0,0.2667266726672667,0.0,0.0,0.0,0.0,0.0,0.0,0.0,0.0,0.0,0.0,0.0,0.0,0.0,1353.15
11321,0.0348,0.5307999999999999,0.0,0.0,0.0,0.0,0.0,0.0,0.0,0.2337,0.0,0.0,0.0,0.0593,0.1414,0.0,0.0,0.0,0.0,0.0,1303.15
11322,0.6777,0.0861,0.1131,0.012,0.0511,0.043,0.0,0.0,0.0,0.0,0.013,0.0,0.0,0.0,0.0,0.0,0.0,0.0,0.0,0.0,1363.15
11323,0.6668999999999999,0.0,0.0,0.0,0.2496,0.0,0.0,0.0,0.0834999999999999,0.0,0.0,0.0,0.0,0.0,0.0,0.0,0.0,0.0,0.0,0.0,1606.15
11324,0.6887688768876888,0.036003600360036,0.1081108110811081,0.016001600160016,0.0,0.0,0.0,0.1431143114311431,0.007000700070007,0.0,0.0,0.0,0.0,0.0,0.0,0.0,0.0,0.0,0.0,0.0,1279.15
11325,0.4831,0.0562999999999999,0.0385,0.0584,0.0825,0.1341,0.0,0.0,0.0,0.0289,0.0598,0.0,0.0,0.0,0.0,0.0393,0.0,0.0191,0.0,0.0,1306.15
11326,0.6804000000000001,0.0,0.0901,0.0202,0.0195,0.0,0.0,0.1603,0.0286,0.0,0.0,0.0,0.0,0.0,0.0,0.0,0.0,0.0,0.0,0.0,1103.15
11327,0.65,0.0,0.0,0.0,0.01,0.0,0.0,0.23,0.0,0.0,0.0,0.0,0.0,0.0,0.0,0.0,0.0,0.11,0.0,0.0,1600.15
11328,0.5,0.0,0.0,0.0,0.0,0.0,0.0,0.25,0.0,0.0,0.0,0.0,0.0,0.0,0.0,0.0,0.0,0.0,0.25,0.0,1684.15
11329,0.6247375262473752,0.0,0.1304869513048695,0.0,0.0,0.0,0.0,0.0,0.2447755224477552,0.0,0.0,0.0,0.0,0.0,0.0,0.0,0.0,0.0,0.0,0.0,1668.15
11330,0.6667000000000001,0.0,0.0,0.0,0.0,0.2332,0.0,0.1001,0.0,0.0,0.0,0.0,0.0,0.0,0.0,0.0,0.0,0.0,0.0,0.0,1513.15
11331,0.662,0.024,0.122,0.0409999999999999,0.0,0.0,0.0,0.143,0.0069999999999999,0.0,0.0,0.0,0.0,0.0,0.0,0.0,0.0,0.0,0.0,0.0,1318.15
11332,0.7898789878987899,0.0,0.0,0.0,0.1432143214321432,0.0,0.0,0.0,0.0669066906690669,0.0,0.0,0.0,0.0,0.0,0.0,0.0,0.0,0.0,0.0,0.0,1514.15
11333,0.0565,0.6159,0.0,0.0,0.0,0.0,0.0,0.3276,0.0,0.0,0.0,0.0,0.0,0.0,0.0,0.0,0.0,0.0,0.0,0.0,985.15
11334,0.8005,0.0,0.0,0.0,0.0,0.0,0.0,0.0,0.1994999999999999,0.0,0.0,0.0,0.0,0.0,0.0,0.0,0.0,0.0,0.0,0.0,1043.15
11335,0.5362,0.1107,0.1917,0.0,0.0,0.0,0.0,0.0,0.0,0.0,0.0,0.0,0.0,0.0988,0.0626,0.0,0.0,0.0,0.0,0.0,1472.15
11336,0.0,0.03,0.08,0.19,0.0,0.0,0.0,0.0,0.1,0.0,0.0,0.0,0.0,0.0,0.0,0.0,0.0,0.0,0.6,0.0,1293.15
11337,0.3,0.0,0.0,0.0,0.075,0.0,0.0,0.15,0.0,0.0,0.075,0.0,0.0,0.0,0.0,0.4,0.0,0.0,0.0,0.0,1553.15
11338,0.6472647264726473,0.0,0.0903090309030903,0.0,0.1607160716071607,0.0,0.0,0.0519051905190519,0.0,0.0498049804980498,0.0,0.0,0.0,0.0,0.0,0.0,0.0,0.0,0.0,0.0,1397.15
11339,0.525,0.0,0.0,0.0,0.0,0.0,0.15,0.0,0.325,0.0,0.0,0.0,0.0,0.0,0.0,0.0,0.0,0.0,0.0,0.0,1143.15
11340,0.2697730226977302,0.4872512748725127,0.0,0.0,0.0,0.242975702429757,0.0,0.0,0.0,0.0,0.0,0.0,0.0,0.0,0.0,0.0,0.0,0.0,0.0,0.0,1188.15
11341,0.504,0.0,0.0582,0.0883999999999999,0.3494,0.0,0.0,0.0,0.0,0.0,0.0,0.0,0.0,0.0,0.0,0.0,0.0,0.0,0.0,0.0,1578.15
11342,0.4094,0.1388,0.0258,0.0,0.0,0.2091,0.0147,0.0,0.0,0.0378,0.0237,0.0,0.0,0.0,0.0,0.1045,0.0,0.0356,0.0,0.0,1301.15
11343,0.4424442444244424,0.0,0.0,0.115111511151115,0.4424442444244424,0.0,0.0,0.0,0.0,0.0,0.0,0.0,0.0,0.0,0.0,0.0,0.0,0.0,0.0,0.0,1676.15
11344,0.7234,0.0,0.1359,0.1407,0.0,0.0,0.0,0.0,0.0,0.0,0.0,0.0,0.0,0.0,0.0,0.0,0.0,0.0,0.0,0.0,1710.15
11345,0.0,0.0,0.0,0.0,0.0,0.0,0.0,0.0,0.2576,0.2423999999999999,0.0,0.0,0.0,0.0,0.0,0.0,0.0,0.0,0.5,0.0,879.1499999999999
11346,0.5801638180199822,0.048105291582074,0.0920101211133224,0.1331146426106871,0.0717078878676654,0.0175019252117732,0.0,0.0,0.0,0.0387042574683215,0.0,0.0180019802178239,0.0,0.0,0.0,0.0,0.0,0.0,0.0,0.0,1453.15
11347,0.5948000000000001,0.0,0.1438,0.0289,0.0,0.0,0.0,0.1548,0.0,0.0,0.0,0.0,0.0,0.0,0.0,0.02,0.0,0.0,0.0567,0.0,1363.15
11348,0.7172,0.0264,0.0,0.0,0.0,0.0,0.23,0.0,0.0264,0.0,0.0,0.0,0.0,0.0,0.0,0.0,0.0,0.0,0.0,0.0,1235.15
11349,0.7981999999999999,0.0,0.0544,0.0,0.0,0.0,0.1069,0.0,0.0384,0.0,0.0,0.0,0.0,0.0,0.0,0.0,0.0,0.0,0.0021,0.0,1223.15
11350,0.0,0.0,0.0,0.0,0.0,0.0,0.0,0.0,0.2712,0.0,0.0,0.0,0.0,0.0,0.0,0.0,0.7288,0.0,0.0,0.0,1212.15
11351,0.6711,0.0982,0.1005,0.0,0.0731,0.0134,0.0,0.0,0.0,0.0084,0.033,0.0,0.0,0.0,0.0,0.0,0.0,0.0,0.0,0.0,1333.15
11352,0.452045204520452,0.0,0.0,0.0,0.0874087408740874,0.0,0.0,0.0,0.4605460546054605,0.0,0.0,0.0,0.0,0.0,0.0,0.0,0.0,0.0,0.0,0.0,1298.15
11353,0.6362,0.0899,0.1023,0.0,0.1239,0.0453,0.0,0.0,0.0,0.0,0.0,0.0,0.0,0.0,0.0,0.0,0.0,0.0,0.0,0.0,1313.15
11354,0.73,0.0,0.0,0.0,0.05,0.0,0.0,0.1,0.0,0.0,0.0,0.0,0.0,0.0,0.0,0.06,0.0,0.06,0.0,0.0,1483.15
11355,0.726,0.0,0.0139,0.072,0.0739,0.0,0.0,0.1127,0.0,0.0,0.0,0.0,0.0,0.0,0.0,0.0,0.0,0.0,0.0,0.0,1327.15
11356,0.7785221477852216,0.0,0.0252974702529747,0.0,0.0,0.0,0.0,0.1574842515748425,0.0,0.0,0.0370962903709629,0.0,0.0,0.0,0.0,0.0,0.0,0.0,0.0,0.0,1275.15
11357,0.78,0.0,0.02,0.0,0.0,0.0,0.0,0.025,0.025,0.0,0.1,0.0,0.0,0.0,0.0,0.0,0.0,0.05,0.0,0.0,1486.15
11358,0.0,0.0,0.0,0.0,0.0,0.0,0.0,0.0,0.0,0.1,0.0,0.0,0.0,0.0,0.22,0.0,0.0,0.0,0.68,0.0,1701.15
11359,0.72,0.0139999999999999,0.0822,0.0,0.0,0.0,0.0391,0.0838,0.0359,0.016,0.0,0.0,0.0,0.0,0.0,0.0,0.0,0.0079,0.0,0.0,1143.15
11360,0.5386,0.2396,0.095,0.0723,0.0545,0.0,0.0,0.0,0.0,0.0,0.0,0.0,0.0,0.0,0.0,0.0,0.0,0.0,0.0,0.0,1283.15
11361,0.0,0.0,0.0142014201420142,0.0,0.0,0.4689468946894689,0.0,0.0,0.0,0.0,0.0911091109110911,0.0,0.0,0.0,0.0,0.0,0.0,0.0,0.4195419541954195,0.0,1073.15
11362,0.5495,0.0,0.1905,0.1446,0.1153999999999999,0.0,0.0,0.0,0.0,0.0,0.0,0.0,0.0,0.0,0.0,0.0,0.0,0.0,0.0,0.0,1653.15
11363,0.644,0.0,0.0579999999999999,0.07,0.05,0.0,0.065,0.017,0.017,0.0,0.03,0.0,0.0,0.016,0.0,0.02,0.0,0.013,0.0,0.0,1356.15
11364,0.0,0.7301000000000001,0.0,0.0,0.0,0.0,0.0,0.2699,0.0,0.0,0.0,0.0,0.0,0.0,0.0,0.0,0.0,0.0,0.0,0.0,1034.15
11365,0.5226,0.0,0.0836,0.0,0.3938,0.0,0.0,0.0,0.0,0.0,0.0,0.0,0.0,0.0,0.0,0.0,0.0,0.0,0.0,0.0,1649.15
11366,0.5755424457554245,0.0,0.0,0.0,0.0,0.0,0.1821817818218178,0.2422757724227577,0.0,0.0,0.0,0.0,0.0,0.0,0.0,0.0,0.0,0.0,0.0,0.0,1119.15
11367,0.0,0.0,0.0,0.0,0.0,0.0,0.0,0.0,0.0,0.0,0.0,0.38,0.0,0.0,0.0,0.0,0.62,0.0,0.0,0.0,1043.15
11368,0.7206,0.0735,0.0877999999999999,0.0475999999999999,0.0455999999999999,0.0,0.0,0.0,0.0,0.0236,0.0,0.0,0.0,0.0,0.0,0.0,0.0,0.0,0.0,0.0,1523.15
11369,0.0,0.6689,0.0,0.0,0.0,0.0,0.0,0.3311,0.0,0.0,0.0,0.0,0.0,0.0,0.0,0.0,0.0,0.0,0.0,0.0,988.15
11370,0.6316063160631608,0.0,0.1158011580115801,0.1407014070140701,0.0821008210082101,0.0,0.0,0.0,0.0,0.0,0.0,0.0,0.0,0.02890028900289,0.0,0.0,0.0,0.0,0.0,0.0,1471.15
11371,0.0,0.0,0.0,0.0,0.4886999999999999,0.0,0.0,0.0,0.0,0.0,0.0,0.0,0.0,0.0,0.0,0.0,0.0,0.0,0.5113,0.0,1248.15
11372,0.65,0.0,0.0,0.0,0.035,0.0,0.02,0.15,0.025,0.0,0.0,0.0,0.0,0.0,0.0,0.0,0.0,0.12,0.0,0.0,1564.15
11373,0.635,0.0,0.065,0.075,0.04,0.01,0.0,0.03,0.05,0.0,0.055,0.0,0.0,0.0,0.01,0.015,0.0,0.015,0.0,0.0,1393.15
11374,0.4197580241975802,0.0,0.0424957504249575,0.0754924507549245,0.4622537746225377,0.0,0.0,0.0,0.0,0.0,0.0,0.0,0.0,0.0,0.0,0.0,0.0,0.0,0.0,0.0,1613.15
11375,0.7022702270227023,0.0,0.1217121712171217,0.1539153915391539,0.0221022102210221,0.0,0.0,0.0,0.0,0.0,0.0,0.0,0.0,0.0,0.0,0.0,0.0,0.0,0.0,0.0,1685.15
11376,0.6798320167983202,0.0,0.1602839716028397,0.0,0.0,0.1598840115988401,0.0,0.0,0.0,0.0,0.0,0.0,0.0,0.0,0.0,0.0,0.0,0.0,0.0,0.0,1723.15
11377,0.6847,0.0,0.1227999999999999,0.1516,0.0,0.0,0.0409,0.0,0.0,0.0,0.0,0.0,0.0,0.0,0.0,0.0,0.0,0.0,0.0,0.0,1614.849951171875
11378,0.0,0.0,0.0,0.0,0.2,0.0,0.0,0.0,0.0,0.0,0.0,0.0,0.0,0.0,0.0,0.0,0.8,0.0,0.0,0.0,1573.15
11379,0.5815,0.0789,0.0699,0.0,0.0,0.0,0.0,0.093,0.0,0.0,0.0,0.0,0.0,0.0,0.0,0.1732999999999999,0.0,0.0,0.0,0.0,1713.15
11380,0.54,0.0,0.0,0.0,0.0,0.36,0.0,0.0,0.0,0.1,0.0,0.0,0.0,0.0,0.0,0.0,0.0,0.0,0.0,0.0,1541.15
11381,0.6246,0.0136,0.0124,0.0313,0.0334,0.0081999999999999,0.0,0.2249,0.0302,0.0,0.0213,0.0,0.0,0.0,0.0,0.0,0.0,0.0,0.0,0.0,1080.15
11382,0.6665000000000001,0.0,0.0,0.2779,0.0,0.0,0.0,0.0,0.0556,0.0,0.0,0.0,0.0,0.0,0.0,0.0,0.0,0.0,0.0,0.0,1743.15
11383,0.0,0.0,0.0,0.0,0.0,0.3279999999999999,0.0,0.0,0.0,0.0,0.0,0.0,0.0,0.0,0.0,0.672,0.0,0.0,0.0,0.0,1651.15
11384,0.6299,0.0,0.1939,0.0,0.0,0.0,0.0,0.0,0.0,0.0,0.0,0.0,0.0,0.1454,0.0308,0.0,0.0,0.0,0.0,0.0,1686.15
11385,0.6774,0.0727,0.0,0.0,0.0746,0.0,0.0,0.1753,0.0,0.0,0.0,0.0,0.0,0.0,0.0,0.0,0.0,0.0,0.0,0.0,1118.15
11386,0.3874,0.2365,0.0491,0.0,0.0,0.0266999999999999,0.1721,0.0,0.0,0.0,0.118,0.0,0.0,0.0,0.0102,0.0,0.0,0.0,0.0,0.0,993.15
11387,0.5000000000000001,0.0,0.0101,0.138,0.3519,0.0,0.0,0.0,0.0,0.0,0.0,0.0,0.0,0.0,0.0,0.0,0.0,0.0,0.0,0.0,1628.15
11388,0.0,0.0,0.0,0.0,0.0,0.0,0.0,0.0,0.1253999999999999,0.0,0.0,0.0,0.0,0.0,0.0,0.0,0.8745999999999999,0.0,0.0,0.0,1253.15
11389,0.575,0.0,0.0,0.0,0.0,0.15,0.275,0.0,0.0,0.0,0.0,0.0,0.0,0.0,0.0,0.0,0.0,0.0,0.0,0.0,1323.15
11390,0.6359,0.1646,0.0749,0.0,0.0,0.1246,0.0,0.0,0.0,0.0,0.0,0.0,0.0,0.0,0.0,0.0,0.0,0.0,0.0,0.0,1259.15
11391,0.7764,0.0,0.0,0.0,0.0,0.0,0.0,0.0,0.2236,0.0,0.0,0.0,0.0,0.0,0.0,0.0,0.0,0.0,0.0,0.0,1033.15
11392,0.6000000000000001,0.0044,0.006,0.0755,0.0912,0.006,0.0,0.1808,0.0097,0.0,0.0264,0.0,0.0,0.0,0.0,0.0,0.0,0.0,0.0,0.0,1270.15
11393,0.7815781578157813,0.0,0.0379037903790378,0.0243024302430242,0.025102510251025,0.0,0.0,0.1296129612961295,0.0,0.0,0.0,0.0,0.0,0.0,0.0,0.0,0.0,0.0,0.0,0.0,1269.15
11394,0.5428457154284572,0.0,0.0,0.2474752524747525,0.0,0.0,0.0,0.0,0.2096790320967903,0.0,0.0,0.0,0.0,0.0,0.0,0.0,0.0,0.0,0.0,0.0,1473.15
11395,0.0,0.0,0.0,0.0,0.0,0.0,0.0,0.2269999999999999,0.44,0.0,0.0,0.0,0.0,0.0,0.0,0.0,0.0,0.0,0.3329999999999999,0.0,1224.15
11396,0.5897410258974103,0.0,0.0,0.0,0.1555844415558444,0.0,0.0,0.0,0.2546745325467453,0.0,0.0,0.0,0.0,0.0,0.0,0.0,0.0,0.0,0.0,0.0,1103.15
11397,0.6667000000000001,0.0,0.0,0.0,0.0,0.0,0.1,0.2332999999999999,0.0,0.0,0.0,0.0,0.0,0.0,0.0,0.0,0.0,0.0,0.0,0.0,1051.15
11398,0.5,0.0,0.0,0.1542,0.3458,0.0,0.0,0.0,0.0,0.0,0.0,0.0,0.0,0.0,0.0,0.0,0.0,0.0,0.0,0.0,1638.15
11399,0.6645335466453356,0.0046995300469953,0.1145885411458854,0.0482951704829517,0.0,0.0,0.0,0.1518848115188481,0.0137986201379862,0.0,0.0,0.0,0.0,0.0,0.0,0.0,0.0,0.0,0.0,0.0,1285.15
11400,0.6475,0.0,0.065,0.11,0.05,0.0,0.0,0.045,0.0525,0.0,0.01,0.0,0.0,0.0,0.0,0.0,0.0,0.02,0.0,0.0,1493.15
11401,0.7337,0.0,0.0141,0.0504999999999999,0.0523,0.0,0.0,0.1457,0.0,0.0,0.0,0.0,0.0,0.0,0.0,0.0,0.0,0.0,0.0,0.0,1161.15
11402,0.728,0.0,0.04,0.0,0.191,0.0,0.0,0.0,0.0409999999999999,0.0,0.0,0.0,0.0,0.0,0.0,0.0,0.0,0.0,0.0,0.0,1315.15
11403,0.6423000000000001,0.0,0.0,0.1594,0.0,0.0,0.1982999999999999,0.0,0.0,0.0,0.0,0.0,0.0,0.0,0.0,0.0,0.0,0.0,0.0,0.0,1332.15
11404,0.3390999999999999,0.0,0.0,0.0,0.0,0.0,0.0,0.0,0.0,0.0,0.0,0.426,0.0,0.0,0.0,0.17,0.0649,0.0,0.0,0.0,1218.15
11405,0.69,0.0,0.1239999999999999,0.0465,0.1394999999999999,0.0,0.0,0.0,0.0,0.0,0.0,0.0,0.0,0.0,0.0,0.0,0.0,0.0,0.0,0.0,1594.15
11406,0.54,0.0,0.0,0.0,0.0,0.2,0.0,0.0,0.0,0.26,0.0,0.0,0.0,0.0,0.0,0.0,0.0,0.0,0.0,0.0,1490.15
11407,0.6990000000000001,0.0,0.1198,0.0,0.0401,0.0,0.0,0.1401,0.0,0.0,0.0,0.0,0.0,0.0,0.0,0.0,0.0,0.0,0.0,0.0,1313.15
11408,0.745,0.0,0.0,0.0274,0.0,0.0,0.0,0.1476,0.0,0.0,0.0,0.0,0.0,0.0,0.0,0.0799,0.0,0.0,0.0,0.0,1492.15
11409,0.7313,0.0401999999999999,0.0,0.062,0.0637,0.0,0.0,0.1027999999999999,0.0,0.0,0.0,0.0,0.0,0.0,0.0,0.0,0.0,0.0,0.0,0.0,1441.15
11410,0.6679933200667992,0.0849991500084999,0.1399986000139998,0.0199998000019999,0.0569994300056999,0.0129998700012999,0.0,0.0,0.0,0.0,0.0169998300016999,0.0,0.0,0.0,0.0,0.0,0.0,0.0,0.0,0.0,1536.15
11411,0.482051794820518,0.0,0.220977902209779,0.2395760423957604,0.0573942605739426,0.0,0.0,0.0,0.0,0.0,0.0,0.0,0.0,0.0,0.0,0.0,0.0,0.0,0.0,0.0,1750.15
11412,0.6960303969603039,0.0,0.1207879212078792,0.1472852714728527,0.0,0.0,0.0358964103589641,0.0,0.0,0.0,0.0,0.0,0.0,0.0,0.0,0.0,0.0,0.0,0.0,0.0,1620.950048828125
11413,0.4,0.0,0.0419,0.1161,0.442,0.0,0.0,0.0,0.0,0.0,0.0,0.0,0.0,0.0,0.0,0.0,0.0,0.0,0.0,0.0,1658.15
11414,0.6857000000000001,0.0669,0.1208,0.0299,0.0858,0.0,0.0,0.0,0.0,0.0,0.0,0.0,0.0,0.0,0.0,0.0,0.0,0.0,0.0,0.0,1524.15
11415,0.615969201539923,0.0,0.0403979801009949,0.0,0.0866956652167391,0.1407929603519823,0.0,0.0,0.0,0.0,0.0389980500974951,0.0,0.0,0.0,0.015199240037998,0.0412979351032448,0.0,0.0200989950502474,0.0,0.0,1273.15
11416,0.7024,0.007,0.0418,0.0501,0.0541,0.0,0.0,0.0375,0.0696,0.0,0.0367,0.0,0.0,0.0,0.0,0.0,0.0,0.0,0.0,0.0,1328.15
11417,0.0,0.0,0.0,0.0,0.0,0.2,0.0,0.0,0.0,0.0,0.0,0.0,0.0,0.0,0.0,0.0,0.0,0.0,0.0,0.8,913.15
11418,0.6568,0.0774,0.1158,0.0367,0.0515,0.0431,0.0,0.0,0.0,0.0,0.0126,0.0,0.0,0.0,0.0,0.0,0.0,0.0,0.0,0.0,1338.15
11419,0.6215,0.0,0.1162,0.1503,0.0819,0.0,0.0,0.0,0.0,0.0,0.0,0.0,0.0,0.0292,0.0,0.0,0.0,0.0,0.0,0.0,1433.15
11420,0.68,0.0579999999999999,0.13,0.042,0.05,0.0,0.0,0.0,0.0,0.0,0.04,0.0,0.0,0.0,0.0,0.0,0.0,0.0,0.0,0.0,1568.15
11421,0.4476,0.0,0.0923,0.1483,0.3118,0.0,0.0,0.0,0.0,0.0,0.0,0.0,0.0,0.0,0.0,0.0,0.0,0.0,0.0,0.0,1519.15
11422,0.5425565954723621,0.0598952083833293,0.0328973682105431,0.0,0.0436965042796576,0.1432885369170466,0.0,0.0,0.0,0.031097512199024,0.0961923046156307,0.0,0.0,0.0,0.0,0.0367970562355011,0.0,0.0132989360851131,0.0,0.0,1288.15
11423,0.8427000000000001,0.0,0.0843,0.0,0.0,0.0,0.0,0.0,0.073,0.0,0.0,0.0,0.0,0.0,0.0,0.0,0.0,0.0,0.0,0.0,1463.15
11424,0.0,0.0,0.0,0.0,0.0,0.3329999999999999,0.0,0.0,0.0,0.0,0.0,0.0,0.0,0.0,0.0,0.667,0.0,0.0,0.0,0.0,1593.15
11425,0.5367000000000001,0.1369999999999999,0.1636,0.0,0.0,0.0,0.0,0.0,0.0,0.0,0.0,0.0,0.0,0.1304,0.0323,0.0,0.0,0.0,0.0,0.0,1486.15
11426,0.6567000000000001,0.0,0.1637,0.0331,0.0,0.0,0.0,0.1443,0.0,0.0,0.0,0.0,0.0,0.0,0.0,0.0,0.0,0.0,0.0,0.0,1526.15
11427,0.7904,0.0,0.1407,0.0,0.0,0.0,0.0,0.0,0.0688999999999999,0.0,0.0,0.0,0.0,0.0,0.0,0.0,0.0,0.0,0.0,0.0,1873.15
11428,0.7160000000000001,0.0,0.106,0.034,0.09,0.04,0.0,0.0,0.0,0.0,0.013,0.0,0.0,0.0,0.0,0.0,0.0,0.0,0.0,0.0,1494.15
11429,0.5425457454254575,0.0,0.228977102289771,0.0,0.0,0.0,0.0,0.2284771522847715,0.0,0.0,0.0,0.0,0.0,0.0,0.0,0.0,0.0,0.0,0.0,0.0,1753.15
11430,0.6983698369836985,0.0,0.1008100810081008,0.1082108210821082,0.0,0.0152015201520152,0.0625062506250625,0.0,0.0,0.0,0.0,0.0,0.0,0.0,0.0,0.0097009700970097,0.0,0.0,0.0,0.0,1522.0500244140626
11431,0.6644136262285902,0.0,0.0817893673822403,0.0355953726015617,0.0371951646285982,0.0,0.0,0.1355823742913421,0.0227970363852699,0.0,0.0,0.0,0.0,0.0,0.0,0.0,0.0,0.0221971143751312,0.0,0.0,1276.15
11432,0.7027297270272972,0.0,0.1038896110388961,0.0308969103089691,0.0,0.0,0.0,0.1541845815418458,0.0,0.0,0.0,0.0,0.0,0.0,0.0,0.0,0.0,0.0,0.0082991700829917,0.0,1258.15
11433,0.4997,0.0,0.0,0.0,0.0,0.3151,0.1852,0.0,0.0,0.0,0.0,0.0,0.0,0.0,0.0,0.0,0.0,0.0,0.0,0.0,1262.15
11434,0.3389999999999999,0.0,0.0,0.0,0.0,0.0,0.0,0.017,0.0,0.0,0.0,0.644,0.0,0.0,0.0,0.0,0.0,0.0,0.0,0.0,999.15
11435,0.0,0.83,0.0,0.0,0.0,0.0,0.0,0.0,0.17,0.0,0.0,0.0,0.0,0.0,0.0,0.0,0.0,0.0,0.0,0.0,1074.15
11436,0.602,0.0,0.046,0.043,0.073,0.0,0.188,0.019,0.0,0.0,0.0,0.0,0.0,0.0,0.0,0.0289999999999999,0.0,0.0,0.0,0.0,1236.15
11437,0.6416,0.0645,0.1116,0.091,0.0913,0.0,0.0,0.0,0.0,0.0,0.0,0.0,0.0,0.0,0.0,0.0,0.0,0.0,0.0,0.0,1473.15
11438,0.5713571357135714,0.0,0.0,0.0,0.3191319131913191,0.0,0.0,0.0,0.0,0.0,0.0,0.0,0.0,0.0,0.0,0.1095109510951095,0.0,0.0,0.0,0.0,1823.15
11439,0.7676,0.1561999999999999,0.0250999999999999,0.0,0.0,0.0062999999999999,0.0,0.0205999999999999,0.0224,0.0,0.0,0.0,0.0,0.0,0.0,0.0,0.0,0.0,0.0,0.0,1218.15
11440,0.617,0.0093,0.1339,0.0645,0.0,0.0,0.0,0.1731,0.0,0.0,0.0,0.0,0.0,0.0,0.0,0.0,0.0,0.0,0.0,0.0,1424.15
11441,0.6123387661233877,0.0,0.0,0.1614838516148385,0.0,0.0,0.2261773822617738,0.0,0.0,0.0,0.0,0.0,0.0,0.0,0.0,0.0,0.0,0.0,0.0,0.0,1279.15
11442,0.0,0.47,0.0,0.0,0.0,0.0,0.53,0.0,0.0,0.0,0.0,0.0,0.0,0.0,0.0,0.0,0.0,0.0,0.0,0.0,1112.15
11443,0.6,0.0,0.0425,0.055,0.2225,0.0,0.0,0.03,0.05,0.0,0.0,0.0,0.0,0.0,0.0,0.0,0.0,0.0,0.0,0.0,1584.15
11444,0.7301000000000001,0.0,0.1096,0.0,0.1402,0.0,0.0,0.0,0.0,0.0,0.0200999999999999,0.0,0.0,0.0,0.0,0.0,0.0,0.0,0.0,0.0,1568.15
11445,0.77,0.0,0.11,0.0,0.0,0.0,0.0,0.0,0.0,0.0,0.12,0.0,0.0,0.0,0.0,0.0,0.0,0.0,0.0,0.0,1684.15
11446,0.6978302169783022,0.0,0.0473952604739526,0.0530946905309469,0.0533946605339466,0.0,0.0,0.145985401459854,0.0,0.0,0.0,0.0,0.0,0.0,0.0,0.0,0.0,0.0,0.0,0.0,1283.15
11447,0.6274627462746274,0.0,0.0924092409240924,0.0,0.2801280128012801,0.0,0.0,0.0,0.0,0.0,0.0,0.0,0.0,0.0,0.0,0.0,0.0,0.0,0.0,0.0,1473.15
11448,0.4537,0.0,0.0,0.0,0.2647,0.0,0.0,0.2688,0.0,0.0,0.0,0.0,0.0,0.0,0.0,0.0,0.0,0.0,0.0128,0.0,1383.15
11449,0.2918,0.0,0.086,0.174,0.4482,0.0,0.0,0.0,0.0,0.0,0.0,0.0,0.0,0.0,0.0,0.0,0.0,0.0,0.0,0.0,1755.15
11450,0.5447,0.0,0.0,0.0,0.3939999999999999,0.0,0.0,0.0,0.0,0.0,0.0,0.0,0.0,0.0,0.0,0.0613,0.0,0.0,0.0,0.0,1702.15
11451,0.6667000000000001,0.0,0.0,0.0,0.0,0.0,0.0333,0.3,0.0,0.0,0.0,0.0,0.0,0.0,0.0,0.0,0.0,0.0,0.0,0.0,1109.15
11452,0.0,0.979,0.0,0.0,0.0,0.0,0.021,0.0,0.0,0.0,0.0,0.0,0.0,0.0,0.0,0.0,0.0,0.0,0.0,0.0,883.1499999999999
11453,0.6352000000000001,0.0,0.1193,0.0,0.0,0.0,0.1066,0.113,0.0,0.0,0.0,0.0,0.0,0.0,0.0,0.0,0.0,0.0258,0.0,0.0,1350.15
11454,0.6954304569543046,0.0,0.0982901709829017,0.0801919808019198,0.0,0.0368963103689631,0.0691930806919308,0.0,0.0,0.0,0.0,0.0,0.0,0.0,0.0,0.0120987901209879,0.0,0.0078992100789921,0.0,0.0,1583.15
11455,0.0,0.3789,0.0,0.0,0.0,0.3789,0.0,0.2422,0.0,0.0,0.0,0.0,0.0,0.0,0.0,0.0,0.0,0.0,0.0,0.0,1165.15
11456,0.0,0.0,0.0278972102789721,0.0,0.0506949305069493,0.4910508949105089,0.0,0.0,0.0,0.0,0.0,0.0,0.0,0.0,0.0,0.0,0.0,0.0,0.4303569643035697,0.0,1123.15
11457,0.6099,0.0,0.067,0.0878999999999999,0.2071,0.0,0.0161,0.0,0.0,0.0,0.0,0.0,0.0,0.0,0.0,0.012,0.0,0.0,0.0,0.0,1537.15
11458,0.5799,0.0,0.0,0.2264,0.0,0.0,0.1937,0.0,0.0,0.0,0.0,0.0,0.0,0.0,0.0,0.0,0.0,0.0,0.0,0.0,1423.15
11459,0.6403640364036404,0.037003700370037,0.1461146114611461,0.073007300730073,0.018001800180018,0.0,0.052005200520052,0.0,0.033003300330033,0.0,0.0,0.0,0.0,0.0,0.0,0.0,0.0,0.0,0.0,0.0,1425.15
11460,0.6616,0.0,0.0,0.0125,0.1643,0.0,0.0,0.1616,0.0,0.0,0.0,0.0,0.0,0.0,0.0,0.0,0.0,0.0,0.0,0.0,1327.15
11461,0.0,0.0,0.0,0.0,0.0,0.0,0.0,0.0,0.0,0.0,0.1,0.0,0.0,0.0,0.0,0.0,0.9,0.0,0.0,0.0,1547.15
11462,0.7331,0.0,0.0,0.0,0.1122,0.0,0.0,0.1547,0.0,0.0,0.0,0.0,0.0,0.0,0.0,0.0,0.0,0.0,0.0,0.0,1294.15
11463,0.6752,0.0584999999999999,0.1267,0.0408,0.0626999999999999,0.0,0.0,0.0,0.0,0.0,0.0361,0.0,0.0,0.0,0.0,0.0,0.0,0.0,0.0,0.0,1433.15
11464,0.66,0.0,0.102,0.0,0.238,0.0,0.0,0.0,0.0,0.0,0.0,0.0,0.0,0.0,0.0,0.0,0.0,0.0,0.0,0.0,1587.15
11465,0.6514,0.0,0.0,0.0147,0.1903999999999999,0.0,0.0,0.1435,0.0,0.0,0.0,0.0,0.0,0.0,0.0,0.0,0.0,0.0,0.0,0.0,1373.15
11466,0.6908,0.044,0.1021,0.016,0.0,0.0,0.0,0.1401,0.006,0.0,0.0,0.0,0.0,0.0,0.0,0.0,0.0,0.0,0.0,0.0,1222.15
11467,0.6147,0.0,0.1052,0.0,0.0,0.0,0.0,0.2801,0.0,0.0,0.0,0.0,0.0,0.0,0.0,0.0,0.0,0.0,0.0,0.0,1208.15
11468,0.6519348065193481,0.0,0.0926907309269073,0.0,0.0,0.0,0.0,0.0,0.2553744625537446,0.0,0.0,0.0,0.0,0.0,0.0,0.0,0.0,0.0,0.0,0.0,1523.15
11469,0.6013000000000001,0.0,0.0,0.1656,0.0,0.2330999999999999,0.0,0.0,0.0,0.0,0.0,0.0,0.0,0.0,0.0,0.0,0.0,0.0,0.0,0.0,1418.15
11470,0.7484999999999999,0.0,0.1,0.0,0.0,0.0,0.0,0.0743,0.0762,0.0,0.0,0.0,0.0,0.0,0.0,0.0,0.0,0.0,0.0,0.0,1288.15
11471,0.5922999999999999,0.0,0.1656,0.0419,0.0542,0.0,0.0,0.1089,0.0358,0.0,0.0,0.0,0.0,0.0,0.0,0.0,0.0,0.0,0.0,0.0,1408.15
11472,0.6862999999999999,0.0,0.1765,0.0,0.0,0.0,0.0,0.0,0.0,0.0,0.0,0.0,0.0,0.0,0.1176,0.0,0.0,0.0,0.0,0.0,1508.15
11473,0.7849999999999999,0.0,0.1233999999999999,0.0389999999999999,0.0,0.0,0.0525999999999999,0.0,0.0,0.0,0.0,0.0,0.0,0.0,0.0,0.0,0.0,0.0,0.0,0.0,1700.15
11474,0.6635,0.0047,0.1146,0.0484,0.0,0.0,0.0,0.152,0.0138,0.0,0.0,0.0,0.0,0.0,0.0,0.0,0.0,0.0,0.0,0.0,1243.15
11475,0.7247,0.0,0.0058,0.05,0.0503,0.0,0.0,0.1598,0.0,0.0,0.0,0.0,0.0,0.0,0.0,0.0093999999999999,0.0,0.0,0.0,0.0,1073.15
11476,0.6746674667466747,0.0,0.1609160916091609,0.0936093609360936,0.0,0.0,0.0,0.0,0.0708070807080708,0.0,0.0,0.0,0.0,0.0,0.0,0.0,0.0,0.0,0.0,0.0,1693.15
11477,0.6461353864613538,0.0,0.0583941605839416,0.1205879412058794,0.0032996700329967,0.0,0.0,0.1666833316668333,0.0,0.0,0.0,0.0,0.0,0.0,0.0,0.0,0.0,0.0048995100489951,0.0,0.0,1311.15
11478,0.652,0.043,0.128,0.07,0.0559999999999999,0.0,0.0,0.0,0.0,0.0,0.049,0.0,0.0,0.0,0.0,0.0,0.0,0.0,0.0,0.0,1483.15
11479,0.2909,0.2511,0.0699,0.0,0.0,0.0,0.1732999999999999,0.0,0.0,0.2148,0.0,0.0,0.0,0.0,0.0,0.0,0.0,0.0,0.0,0.0,1153.15
11480,0.675,0.0175,0.0,0.0,0.157,0.0,0.0,0.1505,0.0,0.0,0.0,0.0,0.0,0.0,0.0,0.0,0.0,0.0,0.0,0.0,1308.15
11481,0.1214060703035151,0.2775138756937846,0.0,0.0633031651582579,0.0,0.0,0.0,0.0,0.0,0.5377268863443172,0.0,0.0,0.0,0.0,0.0,0.0,0.0,0.0,0.0,0.0,1331.15
11482,0.6493000000000001,0.0,0.0,0.0713999999999999,0.0,0.0,0.2793,0.0,0.0,0.0,0.0,0.0,0.0,0.0,0.0,0.0,0.0,0.0,0.0,0.0,1260.15
11483,0.625,0.0,0.12,0.075,0.03,0.01,0.0,0.095,0.025,0.0,0.01,0.0,0.0,0.0,0.0,0.0,0.0,0.01,0.0,0.0,1503.15
11484,0.5,0.0,0.0204999999999999,0.1315,0.348,0.0,0.0,0.0,0.0,0.0,0.0,0.0,0.0,0.0,0.0,0.0,0.0,0.0,0.0,0.0,1613.15
11485,0.6927692769276927,0.0,0.0253025302530253,0.0699069906990699,0.0684068406840684,0.0,0.0,0.1364136413641364,0.0057005700570057,0.0,0.0,0.0,0.0,0.0,0.0,0.0,0.0,0.0,0.0,0.0,1280.15
11486,0.0,0.698,0.0,0.0,0.302,0.0,0.0,0.0,0.0,0.0,0.0,0.0,0.0,0.0,0.0,0.0,0.0,0.0,0.0,0.0,1269.15
11487,0.6329999999999999,0.0919999999999999,0.1139999999999999,0.0389999999999999,0.0469999999999999,0.0,0.0,0.0419999999999999,0.0,0.0,0.032,0.0,0.0,0.0,0.0,0.0,0.0,0.0,0.0,0.0,1368.15
11488,0.5232476752324767,0.1646835316468353,0.0553944605539446,0.0,0.0,0.2215778422157784,0.0281971802819718,0.0,0.0,0.0,0.0056994300569943,0.0,0.0,0.0,0.0,0.0,0.0,0.0,0.0,0.0,1123.15
11489,0.6728672867286728,0.0622062206220622,0.0779077907790779,0.0537053705370537,0.0,0.0706070607060705,0.0,0.0,0.0,0.0,0.0627062706270627,0.0,0.0,0.0,0.0,0.0,0.0,0.0,0.0,0.0,1415.15
11490,0.156,0.397,0.0,0.0,0.0,0.447,0.0,0.0,0.0,0.0,0.0,0.0,0.0,0.0,0.0,0.0,0.0,0.0,0.0,0.0,1280.15
11491,0.7006,0.0,0.1497,0.0,0.0494,0.0,0.0,0.0262,0.0741,0.0,0.0,0.0,0.0,0.0,0.0,0.0,0.0,0.0,0.0,0.0,1583.15
11492,0.0,0.0,0.0,0.0,0.0,0.0,0.0,0.3793379337933793,0.0,0.3103310331033103,0.0,0.0,0.0,0.0,0.0,0.0,0.0,0.0,0.3103310331033103,0.0,1109.15
11493,0.546,0.0,0.0,0.0,0.0,0.0,0.0,0.4539999999999999,0.0,0.0,0.0,0.0,0.0,0.0,0.0,0.0,0.0,0.0,0.0,0.0,1314.15
11494,0.52,0.0,0.0,0.0,0.0,0.1,0.0,0.0,0.0,0.38,0.0,0.0,0.0,0.0,0.0,0.0,0.0,0.0,0.0,0.0,1613.15
11495,0.6563,0.0,0.1352,0.0326,0.0,0.0,0.0,0.1737,0.0,0.0,0.0,0.0,0.0,0.0,0.0,0.0,0.0,0.0,0.0,0.0,1336.15
11496,0.0,0.0,0.0,0.0,0.0,0.0,0.0,0.0,0.2628,0.0,0.0,0.0,0.0,0.0,0.0,0.0,0.7372,0.0,0.0,0.0,1237.15
11497,0.5640999999999999,0.0311,0.0319,0.0215,0.0941,0.0141,0.0895,0.0256,0.0153,0.0,0.0550999999999999,0.0,0.0,0.0,0.0299,0.0,0.0,0.0276,0.0,0.0,1246.15
11498,0.7134,0.0,0.0047,0.0,0.0,0.0,0.0,0.161,0.0109,0.0,0.0,0.0,0.0,0.0,0.0,0.043,0.0,0.0558,0.0,0.0,1493.15
11499,0.0,0.64,0.0,0.0,0.0,0.36,0.0,0.0,0.0,0.0,0.0,0.0,0.0,0.0,0.0,0.0,0.0,0.0,0.0,0.0,1195.15
11500,0.6990000000000001,0.0,0.15,0.035,0.04,0.075,0.0,0.0,0.0,0.0,0.0,0.0,0.0,0.0,0.0,0.0,0.0,0.0,0.0,0.0,1592.15
11501,0.7859999999999999,0.0,0.0,0.0,0.0,0.0,0.0,0.0,0.214,0.0,0.0,0.0,0.0,0.0,0.0,0.0,0.0,0.0,0.0,0.0,1033.15
11502,0.5494450554944507,0.1298870112988701,0.1498850114988501,0.0,0.01999800019998,0.0,0.0,0.0898910108989101,0.0598940105989401,0.0,0.0,0.0,0.0,0.0,0.0,0.0,0.0,0.0,0.0,0.0,1068.15
11503,0.6894,0.0,0.0944999999999999,0.0608,0.0608,0.0,0.0,0.0,0.0944999999999999,0.0,0.0,0.0,0.0,0.0,0.0,0.0,0.0,0.0,0.0,0.0,1618.15
11504,0.0,0.6659999999999999,0.0,0.0,0.0,0.0,0.0,0.0,0.0,0.0,0.3339999999999999,0.0,0.0,0.0,0.0,0.0,0.0,0.0,0.0,0.0,1277.15
