Repository: ychyn/algo_genetique

# algo_genetique
Ce code fait partie de notre mini-projet du MIG Verre 2024. L'objectif du mini-projet est l'obtention d'une composition de verre avec des qualités avantageuses pour une application potentiellement industrielle. 

On utilise l'outil de prediction des propriétés du verre à travers des réseaux de neuronnes codé par Franck Pigeonneau (qui constitue la plus grande partie de ce repo). On a codé l'algorithme génetique qui va, en utilisant ce réseau de neuronnes tenter d'obtenir une composition optimale dont on essaiera la fabrication dans le four situé à l'Ecole des Mines à Sophia Antipolis

File: DataBase/Tliqclean.csv (part 37 of 63)
,SiO2,B2O3,Al2O3,MgO,CaO,BaO,Li2O,Na2O,K2O,ZnO,SrO,PbO,Fe2O3,Y2O3,La2O3,TiO2,GeO2,ZrO2,P2O5,V2O5,Tliq
11505,0.071,0.7082999999999999,0.0,0.0,0.0,0.2207,0.0,0.0,0.0,0.0,0.0,0.0,0.0,0.0,0.0,0.0,0.0,0.0,0.0,0.0,1118.15
11506,0.7057294270572942,0.0,0.0414958504149585,0.0,0.0,0.0,0.0,0.0,0.2527747225277472,0.0,0.0,0.0,0.0,0.0,0.0,0.0,0.0,0.0,0.0,0.0,1158.15
11507,0.7507249275072492,0.0,0.0254974502549744,0.0374962503749625,0.0397960203979602,0.0,0.0,0.1441855814418558,0.0,0.0,0.0,0.0,0.0,0.0,0.0,0.0,0.0,0.0,0.0,0.0,1180.15
11508,0.7,0.0,0.12,0.0,0.0,0.0,0.0,0.0,0.0,0.0,0.18,0.0,0.0,0.0,0.0,0.0,0.0,0.0,0.0,0.0,1715.15
11509,0.5546,0.0,0.0,0.0,0.2171,0.0,0.0,0.0,0.0,0.2282999999999999,0.0,0.0,0.0,0.0,0.0,0.0,0.0,0.0,0.0,0.0,1545.15
11510,0.76,0.0,0.02,0.0,0.2,0.0,0.0,0.0,0.0,0.0,0.0,0.0,0.0,0.0,0.0,0.0,0.0,0.0,0.0,0.0,1599.15
11511,0.6663,0.0,0.1603,0.1109,0.0475999999999999,0.0109,0.0,0.0,0.0,0.0,0.0,0.0,0.0,0.0,0.0,0.0,0.0,0.0,0.0,0.0,1543.15
11512,0.673967396739674,0.0,0.1418141814181418,0.0,0.0,0.0,0.0,0.0,0.1842184218421842,0.0,0.0,0.0,0.0,0.0,0.0,0.0,0.0,0.0,0.0,0.0,1898.15
11513,0.2355764423557644,0.0,0.1508849115088491,0.1526847315268473,0.4608539146085391,0.0,0.0,0.0,0.0,0.0,0.0,0.0,0.0,0.0,0.0,0.0,0.0,0.0,0.0,0.0,1715.15
11514,0.3313668633136686,0.0,0.1952804719528047,0.0,0.4733526647335266,0.0,0.0,0.0,0.0,0.0,0.0,0.0,0.0,0.0,0.0,0.0,0.0,0.0,0.0,0.0,1813.15
11515,0.0,0.0,0.0,0.0,0.0,0.0,0.0,0.32,0.26,0.0,0.0,0.0,0.0,0.0,0.0,0.0,0.0,0.0,0.42,0.0,872.1500000000001
11516,0.6228622862286228,0.0047004700470047,0.1286128612861286,0.049004900490049,0.0117011701170117,0.0,0.0,0.1616161616161616,0.0147014701470147,0.0,0.0,0.0,0.0,0.0,0.0,0.0,0.0,0.0,0.0046004600460046,0.0,1330.15
11517,0.6548,0.0,0.1815,0.0218,0.1419,0.0,0.0,0.0,0.0,0.0,0.0,0.0,0.0,0.0,0.0,0.0,0.0,0.0,0.0,0.0,1700.15
11518,0.0,0.0,0.1191,0.0,0.0,0.0,0.0,0.0,0.0,0.2583,0.0,0.0,0.0,0.0,0.0,0.0,0.0,0.0,0.6225999999999999,0.0,1533.15
11519,0.6981,0.0,0.0997,0.0,0.0662,0.0,0.0,0.1083,0.0277,0.0,0.0,0.0,0.0,0.0,0.0,0.0,0.0,0.0,0.0,0.0,1353.15
11520,0.4886999999999999,0.0,0.18,0.0,0.2485,0.0,0.0,0.0,0.0,0.0,0.0,0.0,0.0,0.0,0.0,0.0,0.0,0.0,0.0828,0.0,1583.15
11521,0.3251,0.2271999999999999,0.0,0.0,0.0,0.4477,0.0,0.0,0.0,0.0,0.0,0.0,0.0,0.0,0.0,0.0,0.0,0.0,0.0,0.0,1309.15
11522,0.7122712271227122,0.0,0.0,0.0,0.1182118211821182,0.0,0.0,0.1653165316531653,0.0,0.0,0.0,0.0,0.0,0.0,0.0,0.0,0.0,0.0,0.0042004200420042,0.0,1261.15
11523,0.6274,0.1519999999999999,0.0907999999999999,0.0491999999999999,0.059,0.0215999999999999,0.0,0.0,0.0,0.0,0.0,0.0,0.0,0.0,0.0,0.0,0.0,0.0,0.0,0.0,1175.15
11524,0.6723,0.0,0.1699,0.0199,0.0983,0.0,0.0,0.0,0.0,0.0,0.0396,0.0,0.0,0.0,0.0,0.0,0.0,0.0,0.0,0.0,1678.15
11525,0.3988,0.0,0.235,0.0,0.3661999999999999,0.0,0.0,0.0,0.0,0.0,0.0,0.0,0.0,0.0,0.0,0.0,0.0,0.0,0.0,0.0,1673.15
11526,0.6717,0.0072,0.0736,0.0626,0.0,0.0,0.0,0.1628,0.0220999999999999,0.0,0.0,0.0,0.0,0.0,0.0,0.0,0.0,0.0,0.0,0.0,1173.15
11527,0.5868,0.0,0.0,0.0988,0.3144,0.0,0.0,0.0,0.0,0.0,0.0,0.0,0.0,0.0,0.0,0.0,0.0,0.0,0.0,0.0,1607.15
11528,0.6436999999999999,0.0561,0.0980999999999999,0.0,0.1068999999999999,0.0754,0.0,0.0,0.0,0.0,0.0197999999999999,0.0,0.0,0.0,0.0,0.0,0.0,0.0,0.0,0.0,1294.15
11529,0.0,0.0644064406440644,0.0345034503450345,0.1243124312431243,0.1243124312431243,0.2382238223822382,0.1243124312431243,0.0,0.0,0.0,0.0,0.0,0.0,0.0,0.0,0.0,0.0,0.0,0.2727272727272727,0.0,1153.15
11530,0.55,0.0,0.07,0.18,0.0,0.0,0.1,0.0,0.0,0.0,0.0,0.0,0.0,0.02,0.0,0.055,0.0,0.025,0.0,0.0,1520.15
11531,0.5792,0.0,0.1226999999999999,0.0877,0.0877999999999999,0.0,0.0,0.1226,0.0,0.0,0.0,0.0,0.0,0.0,0.0,0.0,0.0,0.0,0.0,0.0,1448.15
11532,0.6224000000000001,0.0,0.1033999999999999,0.0,0.2307,0.0,0.0,0.0,0.0,0.0,0.0,0.0,0.0,0.0,0.0,0.0,0.0,0.0,0.0435,0.0,1698.15
11533,0.6140614061406141,0.0883088308830883,0.0,0.0,0.0,0.0,0.0,0.2976297629762977,0.0,0.0,0.0,0.0,0.0,0.0,0.0,0.0,0.0,0.0,0.0,0.0,1028.15
11534,0.5682,0.0729,0.0,0.0,0.0286,0.0,0.0538,0.0828999999999999,0.0799,0.0,0.0,0.0,0.0,0.0,0.0,0.1127,0.0,0.0,0.0,0.0,1148.15
11535,0.6333,0.0046999999999999,0.1294,0.0491,0.0118,0.0,0.0,0.1415,0.0279999999999999,0.0,0.0,0.0,0.0,0.0,0.0,0.0,0.0,0.0,0.0,0.0,1341.15
11536,0.6376510120809664,0.0270021601728138,0.0368029442355388,0.0,0.0,0.0,0.0,0.1757140571245699,0.0,0.0,0.0,0.0,0.0,0.0,0.0,0.1034082726618129,0.0,0.0,0.0053004240339227,0.0,1108.15
11537,0.0,0.5379,0.0,0.0,0.0,0.3663,0.0,0.0,0.0,0.0,0.0,0.0,0.0,0.0,0.0958,0.0,0.0,0.0,0.0,0.0,1296.15
11538,0.6683,0.0,0.0,0.0,0.111,0.0,0.0,0.1643,0.0,0.0564,0.0,0.0,0.0,0.0,0.0,0.0,0.0,0.0,0.0,0.0,1262.15
11539,0.6631999999999999,0.0,0.1014,0.0453,0.0,0.0,0.1018,0.0834,0.0,0.0,0.0,0.0,0.0,0.0,0.0,0.0,0.0,0.0049,0.0,0.0,1273.15
11540,0.7863,0.0,0.0521999999999999,0.0,0.0,0.0,0.0,0.1614999999999999,0.0,0.0,0.0,0.0,0.0,0.0,0.0,0.0,0.0,0.0,0.0,0.0,1128.15
11541,0.7357,0.0,0.0886,0.0436,0.0436,0.0,0.0,0.0885,0.0,0.0,0.0,0.0,0.0,0.0,0.0,0.0,0.0,0.0,0.0,0.0,1466.15
11542,0.701070107010701,0.03000300030003,0.0808080808080808,0.1414141414141414,0.0203020302030203,0.0264026402640264,0.0,0.0,0.0,0.0,0.0,0.0,0.0,0.0,0.0,0.0,0.0,0.0,0.0,0.0,1560.15
11543,0.7445,0.182,0.0735,0.0,0.0,0.0,0.0,0.0,0.0,0.0,0.0,0.0,0.0,0.0,0.0,0.0,0.0,0.0,0.0,0.0,1793.15
11544,0.3333,0.0,0.0,0.0,0.0,0.0,0.0,0.0,0.0,0.0667,0.0,0.6,0.0,0.0,0.0,0.0,0.0,0.0,0.0,0.0,1069.15
11545,0.533993201359728,0.0590881823635273,0.0400919816036792,0.0,0.0420915816836632,0.1402719456108778,0.0,0.0,0.0,0.0300939812037592,0.0861827634473105,0.0,0.0,0.0,0.0,0.0410917816436712,0.0,0.0270945810837832,0.0,0.0,1258.15
11546,0.677067706770677,0.0,0.0179017901790179,0.0603060306030602,0.0812081208120811,0.0,0.0,0.1469146914691468,0.0064006400640063,0.0,0.0,0.0,0.0087008700870086,0.0,0.0,0.0,0.0,0.0,0.0,0.0,1275.15
11547,0.2354,0.0,0.1467,0.1471,0.4708,0.0,0.0,0.0,0.0,0.0,0.0,0.0,0.0,0.0,0.0,0.0,0.0,0.0,0.0,0.0,1693.15
11548,0.6931000000000002,0.0,0.1782,0.0,0.0,0.0,0.0,0.0,0.0,0.0,0.0,0.0,0.0,0.0,0.1188,0.0,0.0,0.0,0.0,0.0,1503.15
11549,0.725,0.0093,0.0,0.0659,0.0674,0.0,0.0,0.1324,0.0,0.0,0.0,0.0,0.0,0.0,0.0,0.0,0.0,0.0,0.0,0.0,1397.15
11550,0.0,0.0,0.0,0.2,0.0,0.0,0.0,0.4667,0.0,0.0,0.0,0.0,0.0,0.0,0.0,0.0,0.0,0.0,0.3333,0.0,1062.15
11551,0.6914,0.0379,0.0215,0.0,0.0,0.0,0.2368,0.0,0.0,0.0124,0.0,0.0,0.0,0.0,0.0,0.0,0.0,0.0,0.0,0.0,1217.15
11552,0.5009,0.0,0.0,0.0,0.3231,0.176,0.0,0.0,0.0,0.0,0.0,0.0,0.0,0.0,0.0,0.0,0.0,0.0,0.0,0.0,1615.15
11553,0.7611000000000001,0.0527,0.0,0.0,0.0,0.0264,0.0,0.0,0.1325,0.0,0.0263,0.0,0.0,0.0,0.0,0.0,0.0,0.0,0.0,0.0,1163.15
11554,0.6,0.0,0.0409999999999999,0.0,0.088,0.143,0.0,0.0,0.0,0.0,0.048,0.0,0.0,0.0,0.018,0.042,0.0,0.02,0.0,0.0,1311.15
11555,0.7526999999999999,0.0,0.0,0.0,0.0,0.0,0.0,0.0,0.2473,0.0,0.0,0.0,0.0,0.0,0.0,0.0,0.0,0.0,0.0,0.0,1086.15
11556,0.5546,0.0,0.1767999999999999,0.2242,0.0,0.0,0.0,0.0,0.0444,0.0,0.0,0.0,0.0,0.0,0.0,0.0,0.0,0.0,0.0,0.0,1778.15
11557,0.8986999999999999,0.0,0.0375999999999999,0.0,0.0,0.0,0.0,0.0,0.0636999999999999,0.0,0.0,0.0,0.0,0.0,0.0,0.0,0.0,0.0,0.0,0.0,1528.15
11558,0.3619,0.0,0.0,0.235,0.4031,0.0,0.0,0.0,0.0,0.0,0.0,0.0,0.0,0.0,0.0,0.0,0.0,0.0,0.0,0.0,1813.15
11559,0.4996,0.0,0.0,0.0,0.0,0.0,0.0,0.5004,0.0,0.0,0.0,0.0,0.0,0.0,0.0,0.0,0.0,0.0,0.0,0.0,1362.15
11560,0.791020897910209,0.1096890310968903,0.0124987501249875,0.0,0.0055994400559944,0.0,0.0,0.0442955704429557,0.0062993700629937,0.0305969403059694,0.0,0.0,0.0,0.0,0.0,0.0,0.0,0.0,0.0,0.0,1364.15
11561,0.6315,0.098,0.109,0.0623,0.066,0.0,0.0,0.0,0.0325,0.0,0.0,0.0,0.0,0.0,0.0,0.0,0.0,0.0,0.0,0.0,1283.15
11562,0.5004,0.0,0.0,0.0,0.4297999999999999,0.0,0.0,0.0,0.0,0.0,0.0,0.0,0.0,0.0,0.0,0.0,0.0,0.0698,0.0,0.0,1723.15
11563,0.5978,0.0,0.0391,0.0,0.084,0.1521,0.0,0.0,0.0,0.0,0.0377,0.0,0.0,0.0,0.0,0.0699,0.0,0.0194,0.0,0.0,1373.15
11564,0.734173417341734,0.0,0.0821082108210821,0.0,0.0,0.0,0.0,0.0,0.1837183718371837,0.0,0.0,0.0,0.0,0.0,0.0,0.0,0.0,0.0,0.0,0.0,1568.15
11565,0.6389,0.0,0.0,0.0,0.1562,0.0,0.0,0.2049,0.0,0.0,0.0,0.0,0.0,0.0,0.0,0.0,0.0,0.0,0.0,0.0,1268.15
11566,0.637,0.0092,0.1545,0.0,0.0,0.0,0.0593,0.103,0.0,0.0118,0.0,0.0,0.0,0.0,0.0,0.0,0.0,0.0,0.0247,0.0,1273.15
11567,0.5836,0.0,0.0755,0.0,0.0,0.3409,0.0,0.0,0.0,0.0,0.0,0.0,0.0,0.0,0.0,0.0,0.0,0.0,0.0,0.0,1572.15
11568,0.6890999999999999,0.0,0.0,0.0969,0.0,0.214,0.0,0.0,0.0,0.0,0.0,0.0,0.0,0.0,0.0,0.0,0.0,0.0,0.0,0.0,1583.15
11569,0.3066693330666933,0.2481751824817518,0.0104989501049895,0.0,0.0738926107389261,0.0335966403359664,0.1284871512848715,0.0222977702229777,0.0,0.1358864113588641,0.0,0.0,0.0,0.0,0.016998300169983,0.0,0.0,0.0105989401059894,0.0,0.0,1233.15
11570,0.6766323367663233,0.0869913008699129,0.0128987101289871,0.0,0.0,0.0,0.0,0.0736926307369262,0.0526947305269472,0.0564943505649435,0.0,0.0,0.0,0.0,0.0,0.0405959404059593,0.0,0.0,0.0,0.0,1094.15
11571,0.6165383461653835,0.0465953404659534,0.1065893410658934,0.0693930606939306,0.1382861713828617,0.0,0.0,0.0,0.0,0.0225977402259774,0.0,0.0,0.0,0.0,0.0,0.0,0.0,0.0,0.0,0.0,1432.15
11572,0.4406,0.0,0.0,0.0,0.0,0.0,0.0,0.0,0.0,0.0,0.0,0.0,0.0,0.0,0.0,0.0,0.0,0.0,0.5594,0.0,1490.15
11573,0.5695,0.0699,0.1798,0.0,0.0,0.0,0.0,0.1798,0.0,0.0,0.0,0.0,0.0,0.0,0.0,0.0,0.0,0.0,0.0,0.0,1183.15
11574,0.3852730308878379,0.1086923915325927,0.052396332256742,0.0,0.0793944423890327,0.040697151199416,0.139990200685952,0.0286979911406201,0.0188986770926035,0.0437969342146049,0.0,0.0,0.0,0.0,0.0742947993640445,0.0,0.0,0.014498985071045,0.0,0.0,1246.15
11575,0.7383,0.02,0.057,0.0204,0.0,0.0,0.036,0.0714,0.0356,0.0202,0.0,0.0,0.0,0.0,0.0,0.0,0.0,0.0,0.0,0.0,1073.15
11576,0.5845584558455845,0.0,0.0,0.0,0.0,0.0,0.0,0.3976397639763976,0.0,0.0,0.0178017801780178,0.0,0.0,0.0,0.0,0.0,0.0,0.0,0.0,0.0,1230.15
11577,0.0475999999999999,0.7143,0.0,0.0,0.0,0.0,0.2380999999999999,0.0,0.0,0.0,0.0,0.0,0.0,0.0,0.0,0.0,0.0,0.0,0.0,0.0,1144.15
11578,0.0527999999999999,0.5877,0.0397,0.0,0.0,0.2082999999999999,0.0,0.0322,0.0,0.0,0.0,0.0792999999999999,0.0,0.0,0.0,0.0,0.0,0.0,0.0,0.0,1106.15
11579,0.5979999999999999,0.1697999999999999,0.0308999999999999,0.0358999999999999,0.0561999999999999,0.0,0.0,0.1091999999999999,0.0,0.0,0.0,0.0,0.0,0.0,0.0,0.0,0.0,0.0,0.0,0.0,1194.15
11580,0.6305000000000001,0.0,0.07,0.081,0.047,0.01,0.0,0.026,0.056,0.0,0.037,0.0,0.0,0.0,0.0125,0.015,0.0,0.015,0.0,0.0,1413.15
11581,0.665,0.0,0.074,0.07,0.01,0.006,0.0,0.043,0.059,0.0,0.04,0.0,0.0,0.0,0.013,0.0,0.0,0.02,0.0,0.0,1433.15
11582,0.9,0.0,0.0,0.0,0.0,0.0,0.0,0.1,0.0,0.0,0.0,0.0,0.0,0.0,0.0,0.0,0.0,0.0,0.0,0.0,1753.15
11583,0.49,0.0,0.0,0.0,0.0,0.0,0.51,0.0,0.0,0.0,0.0,0.0,0.0,0.0,0.0,0.0,0.0,0.0,0.0,0.0,1483.15
11584,0.2102600505903878,0.2177586258610863,0.0,0.0,0.0,0.0,0.1352742978834021,0.0,0.0,0.2209580179765844,0.0,0.0,0.0,0.0760855437466881,0.1118787430388226,0.0,0.0,0.0229956308301422,0.0,0.0,1393.15
11585,0.6365999999999999,0.0,0.1299,0.0315,0.0315,0.0,0.0,0.1128,0.0409999999999999,0.0,0.0157,0.0,0.0,0.0,0.0,0.0,0.0,0.0,0.0,0.0,1298.15
11586,0.5982,0.0,0.2221999999999999,0.0,0.0,0.0,0.0,0.0,0.1796,0.0,0.0,0.0,0.0,0.0,0.0,0.0,0.0,0.0,0.0,0.0,1868.15
11587,0.0,0.6093999999999999,0.0,0.0,0.0,0.0,0.0,0.0,0.3906,0.0,0.0,0.0,0.0,0.0,0.0,0.0,0.0,0.0,0.0,0.0,1099.15
11588,0.6647,0.0,0.0904,0.0915,0.1534,0.0,0.0,0.0,0.0,0.0,0.0,0.0,0.0,0.0,0.0,0.0,0.0,0.0,0.0,0.0,1573.7499755859376
11589,0.7139,0.015,0.03,0.0559999999999999,0.0559999999999999,0.0,0.0,0.0,0.1001,0.0,0.0279999999999999,0.0,0.0,0.0,0.0,0.0,0.0,0.0,0.0,0.0,1313.15
11590,0.696,0.0,0.0101,0.0,0.0286,0.0,0.0364,0.0372,0.034,0.0519,0.0136,0.0,0.0,0.0,0.0,0.0922,0.0,0.0,0.0,0.0,1353.15
11591,0.474,0.0,0.0,0.0,0.3586,0.0,0.0,0.1674,0.0,0.0,0.0,0.0,0.0,0.0,0.0,0.0,0.0,0.0,0.0,0.0,1547.15
11592,0.6663333666633336,0.0,0.0,0.0,0.0,0.0,0.0658934106589341,0.142985701429857,0.0208979102089791,0.0,0.0,0.0,0.0,0.0,0.0,0.0,0.0,0.1038896110388961,0.0,0.0,1433.15
11593,0.6906690669066907,0.0,0.0,0.0,0.0602060206020602,0.0,0.0,0.2491249124912491,0.0,0.0,0.0,0.0,0.0,0.0,0.0,0.0,0.0,0.0,0.0,0.0,1074.15
11594,0.6986,0.0,0.1498,0.0,0.0,0.0,0.1002,0.0503,0.0,0.0,0.0,0.0,0.0,0.0,0.0,0.0,0.0,0.0,0.0,0.0,1555.15
11595,0.616,0.0,0.0,0.0,0.0,0.0,0.0,0.0,0.0,0.0,0.0,0.384,0.0,0.0,0.0,0.0,0.0,0.0,0.0,0.0,1020.15
11596,0.4332999999999999,0.0,0.1065,0.0,0.0,0.0,0.0,0.4602,0.0,0.0,0.0,0.0,0.0,0.0,0.0,0.0,0.0,0.0,0.0,0.0,1233.15
11597,0.64,0.0,0.07,0.08,0.08,0.03,0.0,0.0,0.0,0.0,0.08,0.0,0.0,0.0,0.0,0.0,0.0,0.02,0.0,0.0,1523.15
11598,0.0,0.0,0.0,0.0,0.0,0.0,0.0,0.0,0.0,0.0,0.0,0.44,0.0,0.0,0.0,0.0,0.56,0.0,0.0,0.0,1043.15
11599,0.5669340160409624,0.1151069064143848,0.0600036002160129,0.0,0.0,0.189911394683681,0.0,0.0,0.0679040742444546,0.0,0.0,0.0,0.0,0.0,0.0,0.0,0.0,0.0,0.0,0.0,1388.7499755859376
11600,0.0,0.0,0.0286,0.0,0.0,0.4177,0.0,0.0,0.0,0.0,0.0,0.0,0.0,0.0,0.0,0.0,0.0,0.0,0.5537,0.0,1173.15
11601,0.6851314868513149,0.0094990500949905,0.1356864313568643,0.0228977102289771,0.0,0.0,0.0,0.1445855414458554,0.0,0.0,0.0,0.0,0.0,0.0,0.0,0.0,0.0,0.0,0.0,0.0,1406.15
11602,0.5954404559544045,0.0,0.116988301169883,0.2662733726627337,0.0212978702129787,0.0,0.0,0.0,0.0,0.0,0.0,0.0,0.0,0.0,0.0,0.0,0.0,0.0,0.0,0.0,1608.15
11603,0.575,0.0,0.0,0.0,0.0,0.25,0.175,0.0,0.0,0.0,0.0,0.0,0.0,0.0,0.0,0.0,0.0,0.0,0.0,0.0,1338.15
11604,0.3216678332166783,0.0,0.0861913808619138,0.1743825617438256,0.4177582241775823,0.0,0.0,0.0,0.0,0.0,0.0,0.0,0.0,0.0,0.0,0.0,0.0,0.0,0.0,0.0,1699.15
11605,0.4166416641664166,0.0,0.1663166316631663,0.0,0.0,0.0,0.0,0.4170417041704171,0.0,0.0,0.0,0.0,0.0,0.0,0.0,0.0,0.0,0.0,0.0,0.0,1640.15
11606,0.0,0.0,0.0,0.0,0.0,0.0,0.0,0.0,0.0,0.0,0.0,0.95,0.0,0.0,0.0,0.0,0.05,0.0,0.0,0.0,1124.15
11607,0.5145,0.0,0.0,0.0,0.3306999999999999,0.0,0.0,0.0,0.0,0.0,0.0,0.0,0.0,0.0,0.0,0.1548,0.0,0.0,0.0,0.0,1748.15
11608,0.5408,0.0,0.0203,0.2092999999999999,0.2092999999999999,0.0,0.0,0.0,0.0203,0.0,0.0,0.0,0.0,0.0,0.0,0.0,0.0,0.0,0.0,0.0,1625.15
11609,0.5479,0.0722,0.0179,0.0,0.099,0.0,0.0,0.1591,0.0117,0.0321,0.0,0.0,0.0,0.0,0.0,0.0229,0.0,0.0371,0.0,0.0,1223.15
11610,0.7503249675032498,0.0,0.0,0.0,0.1148885111488851,0.015998400159984,0.0,0.1187881211878812,0.0,0.0,0.0,0.0,0.0,0.0,0.0,0.0,0.0,0.0,0.0,0.0,1443.15
11611,0.0,0.0,0.0,0.0,0.0,0.0,0.0,0.0,0.0,0.0,0.0,0.67,0.0,0.0,0.0,0.0,0.33,0.0,0.0,0.0,976.15
11612,0.701,0.0086,0.0106,0.0405,0.068,0.0,0.0,0.1591,0.0083,0.0,0.0,0.0,0.0,0.0,0.0,0.0,0.0,0.0,0.0034,0.0,1121.15
11613,0.5899,0.0,0.0869999999999999,0.0478999999999999,0.2471,0.0,0.0161,0.0,0.0,0.0,0.0,0.0,0.0,0.0,0.0,0.0119999999999999,0.0,0.0,0.0,0.0,1476.15
11614,0.6602999999999999,0.0638999999999999,0.1289,0.0469999999999999,0.0629,0.0289999999999999,0.0,0.0,0.0,0.0,0.0069999999999999,0.0,0.0,0.0,0.0,0.0,0.0,0.0,0.0,0.0,1368.15
11615,0.77,0.0,0.13,0.0,0.0,0.0,0.0,0.0,0.0,0.0,0.1,0.0,0.0,0.0,0.0,0.0,0.0,0.0,0.0,0.0,1719.15
11616,0.4669,0.2012,0.1623,0.0254,0.1134,0.0,0.0,0.0,0.0,0.0,0.0306999999999999,0.0,0.0,0.0,0.0,0.0,0.0,0.0,0.0,0.0,1363.15
11617,0.653,0.072,0.114,0.088,0.0,0.0,0.0,0.072,0.0,0.0,0.0,0.0,0.0,0.0,0.0,0.0,0.0,0.0,0.0,0.0,1378.15
11618,0.1923,0.4096,0.0227,0.0,0.0825,0.0302,0.1729,0.0,0.0,0.0379,0.0,0.0,0.0,0.0,0.0431,0.0,0.0,0.0,0.0,0.0,1164.15
11619,0.3928,0.0,0.0204999999999999,0.1306,0.4561,0.0,0.0,0.0,0.0,0.0,0.0,0.0,0.0,0.0,0.0,0.0,0.0,0.0,0.0,0.0,1733.15
11620,0.4664999999999999,0.0,0.0877,0.148,0.2978,0.0,0.0,0.0,0.0,0.0,0.0,0.0,0.0,0.0,0.0,0.0,0.0,0.0,0.0,0.0,1521.15
11621,0.7299000000000001,0.0,0.041,0.0,0.0,0.0,0.0,0.0,0.2291,0.0,0.0,0.0,0.0,0.0,0.0,0.0,0.0,0.0,0.0,0.0,1133.15
11622,0.6639,0.055,0.1249,0.0582,0.0579999999999999,0.0,0.0,0.0,0.0,0.0,0.04,0.0,0.0,0.0,0.0,0.0,0.0,0.0,0.0,0.0,1443.15
11623,0.0,0.5902000000000001,0.0,0.0,0.0,0.0,0.0,0.0,0.4097999999999999,0.0,0.0,0.0,0.0,0.0,0.0,0.0,0.0,0.0,0.0,0.0,1123.15
11624,0.7502249775022497,0.0,0.1248875112488751,0.0,0.0,0.0,0.0,0.0261973802619738,0.0986901309869013,0.0,0.0,0.0,0.0,0.0,0.0,0.0,0.0,0.0,0.0,0.0,1643.15
11625,0.5256000000000001,0.0422,0.0,0.0,0.0,0.0,0.1749,0.0515,0.0,0.1737,0.0,0.0,0.0,0.0,0.0,0.0,0.0,0.0,0.0121,0.0,1209.15
11626,0.0,0.0,0.0,0.0,0.0,0.0,0.0,0.415,0.2,0.0,0.0,0.0,0.0,0.0,0.0,0.0,0.0,0.0,0.385,0.0,975.15
11627,0.1181,0.409,0.0,0.0,0.0987,0.0,0.1159999999999999,0.0,0.0,0.0947,0.0501,0.0,0.0,0.0306999999999999,0.0399,0.0,0.0,0.0246,0.0,0.0,1223.15
11628,0.72,0.0,0.154,0.126,0.0,0.0,0.0,0.0,0.0,0.0,0.0,0.0,0.0,0.0,0.0,0.0,0.0,0.0,0.0,0.0,1773.15
11629,0.6695,0.07,0.1235,0.04,0.057,0.0,0.0,0.0,0.0,0.0,0.04,0.0,0.0,0.0,0.0,0.0,0.0,0.0,0.0,0.0,1423.15
11630,0.7996,0.0,0.1003999999999999,0.02,0.0,0.0,0.0,0.0,0.0,0.0,0.08,0.0,0.0,0.0,0.0,0.0,0.0,0.0,0.0,0.0,1681.15
11631,0.7055,0.1202999999999999,0.0189,0.0,0.0137,0.0167,0.0,0.0727,0.0102,0.0158,0.0,0.0,0.0,0.0,0.0,0.0,0.0,0.0,0.009,0.0,1443.15
11632,0.6382,0.0,0.1516,0.0,0.0,0.0,0.0,0.0,0.2102,0.0,0.0,0.0,0.0,0.0,0.0,0.0,0.0,0.0,0.0,0.0,1858.15
11633,0.1015979680406391,0.4385912281754364,0.0,0.0,0.120097598048039,0.0,0.1051978960420791,0.0,0.0,0.0992980140397191,0.0,0.0,0.0,0.0317993640127197,0.0661986760264794,0.0,0.0,0.0291994160116797,0.0,0.0,1213.15
11634,0.0,0.6862313768623137,0.0,0.0,0.0,0.0,0.1470852914708529,0.0,0.0,0.0,0.0,0.1470852914708529,0.0,0.0,0.0,0.0,0.0,0.0,0.0,0.0,1096.15
11635,0.7506999999999999,0.0,0.0,0.0441999999999999,0.046,0.02,0.0,0.1376,0.0,0.0,0.0,0.0,0.0,0.0,0.0,0.0,0.0,0.0,0.0,0.0,1347.15
11636,0.6931,0.0,0.0,0.0,0.0802,0.0,0.0220999999999999,0.0802,0.0351,0.0,0.0,0.0,0.0,0.0,0.0,0.0,0.0,0.0892999999999999,0.0,0.0,1513.15
11637,0.7254,0.0,0.0,0.0,0.0,0.2746,0.0,0.0,0.0,0.0,0.0,0.0,0.0,0.0,0.0,0.0,0.0,0.0,0.0,0.0,1684.15
11638,0.8844,0.0,0.0,0.0,0.0,0.0,0.0,0.0,0.1156,0.0,0.0,0.0,0.0,0.0,0.0,0.0,0.0,0.0,0.0,0.0,1558.15
11639,0.55,0.0,0.2,0.0,0.0,0.0,0.0,0.0,0.0,0.25,0.0,0.0,0.0,0.0,0.0,0.0,0.0,0.0,0.0,0.0,1772.15
11640,0.6786,0.0266999999999999,0.1607,0.0269,0.0,0.0,0.0,0.0,0.0,0.0,0.0,0.0,0.0,0.0,0.1071,0.0,0.0,0.0,0.0,0.0,1523.15
11641,0.6666333366663334,0.0,0.0,0.0,0.0,0.0666933306669333,0.2666733326667333,0.0,0.0,0.0,0.0,0.0,0.0,0.0,0.0,0.0,0.0,0.0,0.0,0.0,1273.15
11642,0.0,0.294970502949705,0.0,0.0,0.0,0.0,0.0,0.0,0.0,0.0,0.0,0.4557544245575443,0.0,0.0,0.0,0.0,0.0,0.0,0.2492750724927507,0.0,1106.15
11643,0.6493000000000001,0.0,0.0926,0.0,0.2581,0.0,0.0,0.0,0.0,0.0,0.0,0.0,0.0,0.0,0.0,0.0,0.0,0.0,0.0,0.0,1502.15
11644,0.4571457145714571,0.0,0.13001300130013,0.2271227122712271,0.1857185718571857,0.0,0.0,0.0,0.0,0.0,0.0,0.0,0.0,0.0,0.0,0.0,0.0,0.0,0.0,0.0,1624.15
11645,0.6649999999999999,0.064,0.1269999999999999,0.016,0.072,0.044,0.0,0.0,0.0,0.0,0.0119999999999999,0.0,0.0,0.0,0.0,0.0,0.0,0.0,0.0,0.0,1433.15
11646,0.7342000000000001,0.0,0.0805,0.1331,0.0,0.0,0.0,0.0,0.0,0.0,0.0518,0.0,0.0,0.0,0.0,0.0,0.0,0.0,0.0,0.0,1578.15
11647,0.0,0.0,0.0,0.0,0.0,0.0,0.0,0.5,0.0,0.0,0.0,0.0,0.0,0.0,0.0,0.0,0.0,0.0,0.0,0.5,898.1500000000001
11648,0.7338,0.0,0.0,0.0,0.0322,0.0,0.0,0.2339,0.0,0.0,0.0,0.0,0.0,0.0,0.0,0.0,0.0,0.0,0.0,0.0,1033.15
11649,0.658,0.063,0.128,0.047,0.069,0.027,0.0,0.0,0.0,0.0,0.0069999999999999,0.0,0.0,0.0,0.0,0.0,0.0,0.0,0.0,0.0,1393.15
11650,0.4722527747225277,0.0,0.0,0.2668733126687331,0.0,0.0,0.2608739126087391,0.0,0.0,0.0,0.0,0.0,0.0,0.0,0.0,0.0,0.0,0.0,0.0,0.0,1533.15
11651,0.2844284428442845,0.0,0.1197119711971197,0.106010601060106,0.4898489848984898,0.0,0.0,0.0,0.0,0.0,0.0,0.0,0.0,0.0,0.0,0.0,0.0,0.0,0.0,0.0,1735.15
11652,0.5796,0.0,0.1177999999999999,0.2384,0.0642,0.0,0.0,0.0,0.0,0.0,0.0,0.0,0.0,0.0,0.0,0.0,0.0,0.0,0.0,0.0,1565.15
11653,0.7,0.0,0.025,0.123,0.0139999999999999,0.0,0.0,0.132,0.006,0.0,0.0,0.0,0.0,0.0,0.0,0.0,0.0,0.0,0.0,0.0,1269.15
11654,0.6214999999999999,0.1389,0.1308,0.0711,0.0237999999999999,0.0139,0.0,0.0,0.0,0.0,0.0,0.0,0.0,0.0,0.0,0.0,0.0,0.0,0.0,0.0,1585.15
11655,0.0,0.7306,0.0,0.0,0.2694,0.0,0.0,0.0,0.0,0.0,0.0,0.0,0.0,0.0,0.0,0.0,0.0,0.0,0.0,0.0,1245.15
11656,0.9416,0.0,0.0,0.0,0.0,0.0,0.0584,0.0,0.0,0.0,0.0,0.0,0.0,0.0,0.0,0.0,0.0,0.0,0.0,0.0,1895.15
11657,0.85,0.0,0.0,0.0,0.0,0.0,0.0,0.15,0.0,0.0,0.0,0.0,0.0,0.0,0.0,0.0,0.0,0.0,0.0,0.0,1619.15
11658,0.6324000000000001,0.0,0.0,0.0,0.0,0.0,0.0,0.3161,0.0,0.0,0.0,0.0,0.0515,0.0,0.0,0.0,0.0,0.0,0.0,0.0,1081.15
11659,0.67,0.0,0.0,0.0,0.04,0.0,0.0,0.185,0.0,0.0,0.0,0.0,0.0,0.0,0.0,0.0,0.0,0.105,0.0,0.0,1518.15
11660,0.6136,0.0,0.0,0.0,0.15,0.0364,0.0,0.1091,0.0,0.0,0.0,0.0,0.0,0.0,0.0,0.0,0.0,0.0909,0.0,0.0,1466.15
11661,0.0,0.0,0.0,0.0,0.0,0.0,0.0,0.0,0.1667,0.0,0.3333,0.0,0.0,0.0,0.0,0.0,0.0,0.0,0.5,0.0,1168.15
11662,0.4479,0.0,0.1566,0.004,0.3915,0.0,0.0,0.0,0.0,0.0,0.0,0.0,0.0,0.0,0.0,0.0,0.0,0.0,0.0,0.0,1633.15
11663,0.7997,0.0,0.0,0.0,0.0,0.0,0.0,0.0,0.1333,0.0,0.0,0.0,0.067,0.0,0.0,0.0,0.0,0.0,0.0,0.0,1109.15
11664,0.7021297870212979,0.0,0.0413958604139586,0.2093790620937906,0.0,0.0,0.0470952904709529,0.0,0.0,0.0,0.0,0.0,0.0,0.0,0.0,0.0,0.0,0.0,0.0,0.0,1727.15
11665,0.0,0.0,0.0,0.0,0.0,0.02,0.0,0.0,0.0,0.0,0.0,0.0,0.0,0.0,0.0,0.0,0.98,0.0,0.0,0.0,1568.15
11666,0.6134999999999999,0.0,0.103,0.1432999999999999,0.1336999999999999,0.0,0.0,0.0,0.0065,0.0,0.0,0.0,0.0,0.0,0.0,0.0,0.0,0.0,0.0,0.0,1508.15
11667,0.5604224168966759,0.079103164126565,0.1036041441657666,0.1110044401776071,0.1010040401616064,0.0,0.0446017840713628,0.0,0.0,0.0,0.0,0.0,0.0,0.0,0.0,0.0,0.0,0.0,0.0,0.0,1333.15
11668,0.6990000000000001,0.0,0.12,0.0,0.04,0.0,0.0,0.14,0.0,0.0,0.0,0.0,0.0,0.0,0.0,0.0,0.0,0.0,0.0,0.0,1313.15
11669,0.7289,0.0,0.0,0.0,0.1604,0.0,0.0,0.1064,0.0,0.0,0.0,0.0,0.0,0.0,0.0,0.0,0.0,0.0,0.0042,0.0,1533.15
11670,0.4868,0.0,0.0,0.0,0.1565,0.0,0.0,0.3303999999999999,0.0,0.0,0.0,0.0,0.0,0.0,0.0,0.0,0.0,0.0,0.0263,0.0,1108.15
11671,0.0,0.5,0.0,0.0,0.0,0.0,0.5,0.0,0.0,0.0,0.0,0.0,0.0,0.0,0.0,0.0,0.0,0.0,0.0,0.0,1121.15
11672,0.6474000000000001,0.0,0.0,0.0,0.0,0.0,0.1235,0.2291,0.0,0.0,0.0,0.0,0.0,0.0,0.0,0.0,0.0,0.0,0.0,0.0,988.15
11673,0.0,0.0,0.0,0.0,0.0,0.0,0.0,0.0,0.088,0.0,0.0,0.0,0.0,0.0,0.0,0.0,0.912,0.0,0.0,0.0,1213.15
11674,0.68,0.0696,0.1201,0.0266999999999999,0.0516,0.0,0.0,0.0,0.0,0.0,0.052,0.0,0.0,0.0,0.0,0.0,0.0,0.0,0.0,0.0,1593.15
11675,0.6466,0.0,0.1912,0.0,0.0,0.0,0.0,0.1621999999999999,0.0,0.0,0.0,0.0,0.0,0.0,0.0,0.0,0.0,0.0,0.0,0.0,1633.15
11676,0.0731,0.4729,0.0,0.0,0.0,0.0250999999999999,0.0184,0.0,0.0,0.1214,0.0,0.0,0.0,0.0,0.1347,0.1099,0.0,0.0445,0.0,0.0,1183.15
11677,0.6101,0.0403,0.1109,0.1084,0.1303,0.0,0.0,0.0,0.0,0.0,0.0,0.0,0.0,0.0,0.0,0.0,0.0,0.0,0.0,0.0,1439.15
11678,0.62,0.1,0.1,0.07,0.02,0.09,0.0,0.0,0.0,0.0,0.0,0.0,0.0,0.0,0.0,0.0,0.0,0.0,0.0,0.0,1213.15
11679,0.6099,0.0,0.1951999999999999,0.0,0.0,0.0,0.0,0.1949,0.0,0.0,0.0,0.0,0.0,0.0,0.0,0.0,0.0,0.0,0.0,0.0,1570.15
11680,0.6666333366663334,0.0,0.0,0.0,0.0,0.0,0.1666833316668333,0.1666833316668333,0.0,0.0,0.0,0.0,0.0,0.0,0.0,0.0,0.0,0.0,0.0,0.0,1101.15
11681,0.5794,0.0,0.0169,0.0426999999999999,0.1496,0.0,0.0,0.1639,0.0475,0.0,0.0,0.0,0.0,0.0,0.0,0.0,0.0,0.0,0.0,0.0,1317.15
11682,0.5948594859485948,0.0,0.1421142114211421,0.0,0.263026302630263,0.0,0.0,0.0,0.0,0.0,0.0,0.0,0.0,0.0,0.0,0.0,0.0,0.0,0.0,0.0,1623.15
11683,0.1135999999999999,0.3254999999999999,0.0,0.0,0.0,0.0244,0.0,0.0,0.0,0.2186,0.0,0.0,0.0,0.0488,0.1092,0.1253,0.0,0.0345,0.0,0.0,1263.15
11684,0.7112999999999999,0.0,0.0,0.0,0.2062,0.0,0.0,0.0516,0.0,0.0,0.0,0.0,0.0,0.0,0.0,0.0,0.0,0.0,0.0309,0.0,1763.15
11685,0.0,0.0,0.0,0.0,0.0,0.0,0.0,0.15,0.35,0.0,0.0,0.0,0.0,0.0,0.0,0.5,0.0,0.0,0.0,0.0,1128.15
11686,0.55,0.0,0.0,0.0,0.0,0.25,0.0,0.0,0.0,0.0,0.0,0.0,0.0,0.0,0.0,0.2,0.0,0.0,0.0,0.0,1523.15
11687,0.6607999999999999,0.0,0.0,0.0,0.1024,0.0,0.0,0.1673,0.0,0.0695,0.0,0.0,0.0,0.0,0.0,0.0,0.0,0.0,0.0,0.0,1265.15
11688,0.0,0.0,0.0,0.0,0.4457,0.0,0.0,0.3036,0.0,0.0,0.0,0.0,0.0,0.0,0.0,0.0,0.0,0.0,0.2507,0.0,1954.15
11689,0.0412041204120412,0.7326732673267327,0.0,0.0,0.0,0.2261226122612261,0.0,0.0,0.0,0.0,0.0,0.0,0.0,0.0,0.0,0.0,0.0,0.0,0.0,0.0,1134.15
11690,0.0,0.7,0.0,0.0,0.0,0.0,0.0,0.0,0.0,0.0,0.0,0.3,0.0,0.0,0.0,0.0,0.0,0.0,0.0,0.0,990.15
11691,0.159,0.516,0.0,0.0,0.0,0.325,0.0,0.0,0.0,0.0,0.0,0.0,0.0,0.0,0.0,0.0,0.0,0.0,0.0,0.0,1244.15
11692,0.6969,0.0,0.0998,0.1632999999999999,0.0,0.0,0.04,0.0,0.0,0.0,0.0,0.0,0.0,0.0,0.0,0.0,0.0,0.0,0.0,0.0,1551.15
11693,0.6372,0.0,0.0,0.0,0.0,0.0,0.3628,0.0,0.0,0.0,0.0,0.0,0.0,0.0,0.0,0.0,0.0,0.0,0.0,0.0,1343.15
11694,0.08,0.632,0.0,0.0,0.0,0.288,0.0,0.0,0.0,0.0,0.0,0.0,0.0,0.0,0.0,0.0,0.0,0.0,0.0,0.0,1134.15
11695,0.1181,0.4406,0.0,0.0,0.0,0.0,0.0,0.4413,0.0,0.0,0.0,0.0,0.0,0.0,0.0,0.0,0.0,0.0,0.0,0.0,1172.15
11696,0.6579,0.0,0.0,0.0356,0.0,0.0,0.3065,0.0,0.0,0.0,0.0,0.0,0.0,0.0,0.0,0.0,0.0,0.0,0.0,0.0,1290.15
11697,0.6667000000000001,0.0,0.0,0.0,0.0,0.1,0.0,0.2332999999999999,0.0,0.0,0.0,0.0,0.0,0.0,0.0,0.0,0.0,0.0,0.0,0.0,1137.15
11698,0.0,0.0,0.0,0.0,0.0,0.0,0.0,0.1,0.0,0.0,0.0,0.0,0.0,0.0,0.0,0.0,0.0,0.0,0.0,0.9,998.15
11699,0.7277,0.0,0.0,0.0,0.1215,0.0,0.0,0.0,0.1508,0.0,0.0,0.0,0.0,0.0,0.0,0.0,0.0,0.0,0.0,0.0,1283.15
11700,0.4368,0.0,0.1278,0.2802,0.1552,0.0,0.0,0.0,0.0,0.0,0.0,0.0,0.0,0.0,0.0,0.0,0.0,0.0,0.0,0.0,1699.15
11701,0.6335000000000001,0.092,0.114,0.073,0.047,0.0,0.0,0.022,0.018,0.0,0.0,0.0,0.0,0.0,0.0,0.0,0.0,0.0,0.0,0.0,1378.15
11702,0.0,0.0,0.0,0.0,0.0,0.4,0.0,0.0,0.0,0.0,0.1,0.0,0.0,0.0,0.0,0.0,0.0,0.0,0.0,0.5,962.15
11703,0.5766,0.0,0.1004,0.0,0.323,0.0,0.0,0.0,0.0,0.0,0.0,0.0,0.0,0.0,0.0,0.0,0.0,0.0,0.0,0.0,1542.15
11704,0.0,0.984,0.0,0.0,0.0,0.0,0.0,0.016,0.0,0.0,0.0,0.0,0.0,0.0,0.0,0.0,0.0,0.0,0.0,0.0,890.1500000000001
11705,0.3,0.0,0.0,0.0,0.0,0.0,0.0,0.4,0.0,0.0,0.0,0.0,0.0,0.0,0.0,0.3,0.0,0.0,0.0,0.0,1181.15
11706,0.105,0.0,0.0,0.0,0.0,0.0,0.0,0.0,0.0,0.0,0.0,0.895,0.0,0.0,0.0,0.0,0.0,0.0,0.0,0.0,1117.15
11707,0.1181763647270546,0.4090181963607279,0.0,0.0,0.0987802439512098,0.0,0.115876824635073,0.0,0.0,0.0946810637872425,0.0500899820035992,0.0,0.0,0.0306938612277544,0.0398920215956808,0.0,0.0,0.0245950809838032,0.0,0.0,1223.15
11708,0.615,0.0,0.0,0.0,0.0,0.2,0.185,0.0,0.0,0.0,0.0,0.0,0.0,0.0,0.0,0.0,0.0,0.0,0.0,0.0,1333.15
11709,0.69,0.0,0.0,0.0,0.02,0.0,0.0,0.175,0.0,0.0,0.0,0.0,0.0,0.0,0.0,0.02,0.0,0.095,0.0,0.0,1353.15
11710,0.664,0.019,0.128,0.032,0.0,0.0,0.0,0.156,0.0,0.0,0.0,0.0,0.0,0.0,0.0,0.0,0.0,0.0,0.0,0.0,1309.15
11711,0.7633,0.1682,0.0,0.006,0.0065,0.0,0.0365,0.0137,0.0058,0.0,0.0,0.0,0.0,0.0,0.0,0.0,0.0,0.0,0.0,0.0,1253.15
11712,0.4574,0.0,0.1251,0.2314999999999999,0.186,0.0,0.0,0.0,0.0,0.0,0.0,0.0,0.0,0.0,0.0,0.0,0.0,0.0,0.0,0.0,1600.15
11713,0.5391460853914608,0.0222977702229777,0.0126987301269873,0.0,0.0,0.0,0.0,0.0,0.0068993100689931,0.0,0.0,0.4162583741625837,0.0,0.0,0.0,0.0,0.0,0.0,0.0,0.0,903.1500000000001
11714,0.0,0.0,0.0,0.0,0.0799,0.0,0.0,0.5103000000000001,0.0,0.0,0.0,0.0,0.0,0.0,0.0,0.0,0.0,0.0,0.4098,0.0,1196.15
11715,0.6990000000000001,0.0,0.13,0.085,0.0,0.085,0.0,0.0,0.0,0.0,0.0,0.0,0.0,0.0,0.0,0.0,0.0,0.0,0.0,0.0,1566.17
11716,0.608,0.0,0.196,0.1174,0.0,0.0,0.0,0.0,0.0786,0.0,0.0,0.0,0.0,0.0,0.0,0.0,0.0,0.0,0.0,0.0,1803.15
11717,0.0,0.0,0.0,0.0,0.0,0.0,0.28,0.0,0.0,0.0,0.0,0.0,0.0,0.0,0.0,0.72,0.0,0.0,0.0,0.0,1594.15
11718,0.7644,0.0,0.0,0.0,0.0,0.0,0.2355999999999999,0.0,0.0,0.0,0.0,0.0,0.0,0.0,0.0,0.0,0.0,0.0,0.0,0.0,1568.15
11719,0.6997,0.0,0.0801,0.0,0.0,0.0401,0.0,0.0,0.0,0.0,0.1801,0.0,0.0,0.0,0.0,0.0,0.0,0.0,0.0,0.0,1393.15
11720,0.6655,0.0,0.0383,0.0,0.0,0.0,0.2962,0.0,0.0,0.0,0.0,0.0,0.0,0.0,0.0,0.0,0.0,0.0,0.0,0.0,1263.15
11721,0.6779999999999999,0.023,0.135,0.08,0.0,0.084,0.0,0.0,0.0,0.0,0.0,0.0,0.0,0.0,0.0,0.0,0.0,0.0,0.0,0.0,1535.15
11722,0.3677,0.0,0.1354,0.1522,0.3447,0.0,0.0,0.0,0.0,0.0,0.0,0.0,0.0,0.0,0.0,0.0,0.0,0.0,0.0,0.0,1703.15
11723,0.6241,0.0,0.0,0.073,0.0598,0.0,0.0,0.2430999999999999,0.0,0.0,0.0,0.0,0.0,0.0,0.0,0.0,0.0,0.0,0.0,0.0,1236.15
11724,0.696,0.038,0.087,0.04,0.0,0.0,0.0,0.125,0.013,0.0,0.0,0.0,0.0,0.0,0.0,0.0,0.0,0.0,0.0,0.0,1177.15
11725,0.473,0.035,0.107,0.171,0.0,0.0,0.1639999999999999,0.04,0.0,0.0,0.0,0.0,0.0,0.0,0.0,0.0,0.0,0.0,0.01,0.0,1469.15
11726,0.5477,0.1783999999999999,0.0303999999999999,0.0615999999999999,0.0663999999999999,0.0,0.0,0.1101999999999999,0.0052999999999999,0.0,0.0,0.0,0.0,0.0,0.0,0.0,0.0,0.0,0.0,0.0,1199.15
11727,0.6299,0.0416,0.1143,0.1061,0.0704,0.03,0.0,0.0,0.0,0.0,0.0064,0.0,0.0,0.0,0.0,0.0,0.0,0.0,0.0,0.0,1402.15
11728,0.8079999999999999,0.0,0.0868,0.0092,0.0092,0.0,0.0,0.0,0.0868,0.0,0.0,0.0,0.0,0.0,0.0,0.0,0.0,0.0,0.0,0.0,1428.15
11729,0.5707,0.0,0.04,0.0,0.0874,0.1491,0.0,0.0,0.0,0.0,0.0788,0.0,0.0,0.0,0.0,0.0409,0.0,0.0331,0.0,0.0,1373.15
11730,0.6497999999999999,0.0500999999999999,0.0989999999999999,0.0224,0.0096999999999999,0.0,0.0184,0.1055999999999999,0.0304999999999999,0.0,0.0,0.0,0.0,0.0,0.0,0.0,0.0,0.0119999999999999,0.0,0.0,1128.15
11731,0.8002199780021999,0.0,0.1062893710628937,0.0,0.0,0.0,0.0,0.0,0.0934906509349065,0.0,0.0,0.0,0.0,0.0,0.0,0.0,0.0,0.0,0.0,0.0,1478.15
11732,0.6667666466706659,0.0724855028994201,0.0243951209758048,0.0352929414117176,0.0316936612677464,0.0370925814837032,0.0475904819036192,0.0171965606878624,0.0,0.0,0.0445910817836432,0.0,0.0,0.0,0.0228954209158168,0.0,0.0,0.0,0.0,0.0,1289.15
11733,0.8,0.0,0.0,0.04,0.02,0.0,0.0,0.05,0.0,0.0,0.04,0.0,0.0,0.0,0.0,0.0,0.0,0.05,0.0,0.0,1720.15
11734,0.695,0.0,0.0,0.0,0.0538999999999999,0.0,0.0,0.2511,0.0,0.0,0.0,0.0,0.0,0.0,0.0,0.0,0.0,0.0,0.0,0.0,1074.15
11735,0.59,0.05,0.0,0.0,0.02,0.0,0.0,0.19,0.03,0.0,0.0,0.0,0.0,0.0,0.0,0.0,0.0,0.105,0.005,0.0,1425.15
11736,0.8093,0.0,0.0,0.0163,0.0,0.0,0.0,0.0,0.1744,0.0,0.0,0.0,0.0,0.0,0.0,0.0,0.0,0.0,0.0,0.0,1033.15
11737,0.7458,0.0,0.0,0.0,0.0,0.0,0.0,0.2244,0.0,0.0,0.0298,0.0,0.0,0.0,0.0,0.0,0.0,0.0,0.0,0.0,1215.15
11738,0.76,0.0,0.132,0.108,0.0,0.0,0.0,0.0,0.0,0.0,0.0,0.0,0.0,0.0,0.0,0.0,0.0,0.0,0.0,0.0,1758.15
11739,0.4999500049995,0.0,0.0634936506349365,0.1358864113588641,0.3006699330066993,0.0,0.0,0.0,0.0,0.0,0.0,0.0,0.0,0.0,0.0,0.0,0.0,0.0,0.0,0.0,1568.15
11740,0.7481,0.0,0.1242,0.0,0.0,0.0,0.0,0.0,0.0,0.1263,0.0,0.0,0.0,0.0,0.0,0.0,0.0,0.0,0.0,0.0,1773.15
11741,0.7212000000000001,0.0,0.0,0.1177,0.0,0.0,0.0,0.0,0.1611,0.0,0.0,0.0,0.0,0.0,0.0,0.0,0.0,0.0,0.0,0.0,1333.15
11742,0.6042791441711658,0.0,0.01999600079984,0.03999200159968,0.03999200159968,0.0,0.1547690461907618,0.0499900019996,0.0,0.0,0.0,0.0,0.0,0.02999400119976,0.0,0.0499900019996,0.0,0.00999800039992,0.0,0.0,1263.15
11743,0.5766576657665766,0.0704070407040704,0.0175017501750175,0.0,0.0965096509650965,0.0,0.0,0.1552155215521552,0.0115011501150114,0.0157015701570157,0.0,0.0,0.0,0.0,0.0,0.0462046204620462,0.0,0.0103010301030103,0.0,0.0,1203.15
11744,0.08,0.55,0.0,0.0,0.11,0.0,0.09,0.0,0.0,0.02,0.0,0.0,0.0,0.04,0.09,0.0,0.0,0.0,0.0,0.0,1273.15
11745,0.6609,0.0,0.005,0.0646,0.128,0.0,0.0,0.0349,0.0607,0.0,0.0,0.0,0.0,0.0,0.0,0.0,0.0,0.0458999999999999,0.0,0.0,1423.15
11746,0.6186,0.0136,0.0960999999999999,0.1599,0.0969999999999999,0.0,0.0,0.0,0.0,0.0,0.0,0.0,0.0,0.0139999999999999,0.0,0.0,0.0,0.0,0.0,0.0,1552.15
11747,0.0,0.7506999999999999,0.0,0.0,0.0,0.0,0.0,0.0,0.2493,0.0,0.0,0.0,0.0,0.0,0.0,0.0,0.0,0.0,0.0,0.0,1118.15
11748,0.764023597640236,0.0,0.0,0.0,0.0570942905709429,0.0244975502449755,0.0,0.1291870812918708,0.0251974802519748,0.0,0.0,0.0,0.0,0.0,0.0,0.0,0.0,0.0,0.0,0.0,1303.15
11749,0.6667000000000001,0.0,0.0,0.0,0.0,0.0,0.2,0.1333,0.0,0.0,0.0,0.0,0.0,0.0,0.0,0.0,0.0,0.0,0.0,0.0,1157.15
11750,0.6895,0.0088,0.0831,0.1492,0.0493,0.0,0.0,0.0,0.0,0.0,0.0201,0.0,0.0,0.0,0.0,0.0,0.0,0.0,0.0,0.0,1585.15
11751,0.5605,0.0,0.0944,0.0,0.0,0.3450999999999999,0.0,0.0,0.0,0.0,0.0,0.0,0.0,0.0,0.0,0.0,0.0,0.0,0.0,0.0,1670.15
11752,0.5710000000000001,0.0096,0.1742,0.0465,0.0,0.0,0.0247,0.1394,0.0,0.0,0.0,0.0,0.0,0.0,0.0,0.0335,0.0,0.0,0.0,0.0,1427.15
11753,0.655,0.005,0.152,0.021,0.0,0.0,0.0,0.166,0.0,0.0,0.0,0.0,0.0,0.0,0.0,0.0,0.0,0.0,0.0,0.0,1373.15
11754,0.5974,0.0,0.0,0.0,0.0,0.0,0.0,0.171,0.2316,0.0,0.0,0.0,0.0,0.0,0.0,0.0,0.0,0.0,0.0,0.0,988.15
11755,0.3977999999999999,0.0,0.0570999999999999,0.2153,0.2896999999999999,0.0,0.0,0.0,0.0,0.0,0.0,0.0,0.0,0.0,0.0,0.0400999999999999,0.0,0.0,0.0,0.0,1565.15
11756,0.0,0.8698999999999999,0.0,0.0,0.0,0.0,0.0,0.1301,0.0,0.0,0.0,0.0,0.0,0.0,0.0,0.0,0.0,0.0,0.0,0.0,1026.15
11757,0.3772999999999999,0.0,0.0,0.1325,0.4902,0.0,0.0,0.0,0.0,0.0,0.0,0.0,0.0,0.0,0.0,0.0,0.0,0.0,0.0,0.0,1943.15
11758,0.4029,0.0,0.0,0.1128,0.4843,0.0,0.0,0.0,0.0,0.0,0.0,0.0,0.0,0.0,0.0,0.0,0.0,0.0,0.0,0.0,1708.15
11759,0.6,0.0,0.0,0.0,0.0,0.0,0.08,0.12,0.2,0.0,0.0,0.0,0.0,0.0,0.0,0.0,0.0,0.0,0.0,0.0,978.15
11760,0.8834000000000001,0.0,0.0252,0.0,0.0,0.0,0.0,0.0,0.0914,0.0,0.0,0.0,0.0,0.0,0.0,0.0,0.0,0.0,0.0,0.0,1483.15
11761,0.0,0.6667000000000001,0.0,0.0,0.0,0.0,0.0,0.2332999999999999,0.1,0.0,0.0,0.0,0.0,0.0,0.0,0.0,0.0,0.0,0.0,0.0,953.15
11762,0.6199999999999999,0.2499999999999999,0.0119999999999999,0.0,0.0539999999999999,0.0,0.064,0.0,0.0,0.0,0.0,0.0,0.0,0.0,0.0,0.0,0.0,0.0,0.0,0.0,1269.15
11763,0.0,0.048,0.0,0.1011,0.2271999999999999,0.0,0.0,0.0731,0.0,0.0,0.0,0.0,0.1131,0.0,0.0,0.0,0.0,0.0,0.4375,0.0,1204.05
11764,0.5952595259525952,0.0,0.0,0.0,0.1227122712271227,0.0,0.0,0.0,0.282028202820282,0.0,0.0,0.0,0.0,0.0,0.0,0.0,0.0,0.0,0.0,0.0,1159.15
11765,0.7854,0.0,0.0,0.1208999999999999,0.0,0.0,0.0,0.0,0.0936999999999999,0.0,0.0,0.0,0.0,0.0,0.0,0.0,0.0,0.0,0.0,0.0,1328.15
11766,0.6448,0.0,0.1171,0.1201,0.0921,0.0168,0.0,0.0,0.0,0.0,0.0,0.0,0.0,0.0,0.0,0.0,0.0,0.0,0.009,0.0,1513.15
11767,0.4498,0.0692,0.0,0.0,0.0,0.0607,0.1093,0.0684999999999999,0.0,0.0,0.0,0.0662,0.0,0.0,0.0128,0.1431,0.0,0.0192,0.0,0.0,1223.15
11768,0.6042000000000001,0.0341,0.0926,0.0384,0.2103,0.0,0.0,0.0204,0.0,0.0,0.0,0.0,0.0,0.0,0.0,0.0,0.0,0.0,0.0,0.0,1432.15
11769,0.8,0.0,0.07,0.0,0.0,0.0,0.0,0.0,0.0,0.0,0.13,0.0,0.0,0.0,0.0,0.0,0.0,0.0,0.0,0.0,1714.15
11770,0.67,0.0,0.0,0.0,0.33,0.0,0.0,0.0,0.0,0.0,0.0,0.0,0.0,0.0,0.0,0.0,0.0,0.0,0.0,0.0,1549.15
11771,0.649,0.0,0.09,0.03,0.0,0.0,0.0,0.16,0.04,0.0,0.0,0.0,0.0,0.0,0.0,0.0,0.0,0.03,0.0,0.0,1343.15
11772,0.5682431756824319,0.0466953304669533,0.0398960103989601,0.0,0.0840915908409159,0.1484851514848515,0.0,0.0,0.0,0.0,0.0784921507849215,0.0,0.0,0.0,0.0,0.0,0.0,0.032996700329967,0.0,0.0,1281.15
11773,0.6566,0.0,0.0453,0.0728,0.0731,0.0,0.0,0.0305,0.0899,0.0,0.0101,0.0,0.0,0.0,0.0,0.0,0.0,0.0217,0.0,0.0,1373.15
11774,0.6992699269926993,0.0,0.1494149414941494,0.1439143914391439,0.0,0.0,0.0,0.0,0.0074007400740074,0.0,0.0,0.0,0.0,0.0,0.0,0.0,0.0,0.0,0.0,0.0,1728.15
11775,0.5643,0.0,0.1118,0.0,0.0918,0.0,0.0,0.0178,0.1007,0.0,0.1136,0.0,0.0,0.0,0.0,0.0,0.0,0.0,0.0,0.0,1653.15
11776,0.3726627337266273,0.0,0.0274972502749725,0.1805819418058194,0.4192580741925807,0.0,0.0,0.0,0.0,0.0,0.0,0.0,0.0,0.0,0.0,0.0,0.0,0.0,0.0,0.0,1714.15
11777,0.5995599559955996,0.0,0.0897089708970897,0.0506050605060506,0.0301030103010301,0.0,0.0,0.0352035203520352,0.05000500050005,0.0,0.0896089608960896,0.0,0.0,0.0,0.0,0.0352035203520352,0.0,0.02000200020002,0.0,0.0,1423.15
11778,0.0,0.65,0.1,0.0,0.1,0.15,0.0,0.0,0.0,0.0,0.0,0.0,0.0,0.0,0.0,0.0,0.0,0.0,0.0,0.0,1063.15
11779,0.6043999999999999,0.0,0.0,0.0,0.0,0.0,0.1242,0.2714,0.0,0.0,0.0,0.0,0.0,0.0,0.0,0.0,0.0,0.0,0.0,0.0,985.15
11780,0.0,0.677,0.0,0.0,0.0,0.0,0.3229999999999999,0.0,0.0,0.0,0.0,0.0,0.0,0.0,0.0,0.0,0.0,0.0,0.0,0.0,1190.15
11781,0.71,0.0,0.1305,0.0399,0.1196,0.0,0.0,0.0,0.0,0.0,0.0,0.0,0.0,0.0,0.0,0.0,0.0,0.0,0.0,0.0,1632.15
11782,0.7,0.09,0.115,0.025,0.025,0.0,0.0,0.0,0.0,0.0,0.025,0.0,0.0,0.02,0.0,0.0,0.0,0.0,0.0,0.0,1623.15
11783,0.5321,0.1045,0.04,0.0,0.0428,0.109,0.0,0.0,0.0,0.0305,0.0864,0.0,0.0,0.0,0.0,0.02,0.0,0.0234,0.0113,0.0,1356.15
11784,0.7222,0.0,0.0717,0.1833,0.015,0.0,0.0,0.0078,0.0,0.0,0.0,0.0,0.0,0.0,0.0,0.0,0.0,0.0,0.0,0.0,1742.15
11785,0.76,0.0,0.12,0.0,0.0,0.0,0.0,0.0,0.0,0.0,0.12,0.0,0.0,0.0,0.0,0.0,0.0,0.0,0.0,0.0,1709.15
11786,0.5,0.0,0.0,0.0,0.1,0.2,0.0,0.0,0.0,0.0,0.1,0.0,0.0,0.0,0.0,0.0825,0.0,0.0175,0.0,0.0,1573.15
11787,0.6622198665959979,0.0,0.0475014250427512,0.1202036061081832,0.0,0.040601218036541,0.0,0.0,0.0316009480284408,0.0340010200306009,0.040101203036091,0.0,0.0,0.0,0.0,0.0,0.0,0.0112003360100803,0.0,0.0,1423.15
11788,0.633,0.092,0.114,0.0424,0.0376,0.0,0.0,0.0693,0.0107,0.0,0.0,0.0,0.0,0.0,0.0,0.0,0.0,0.0,0.0,0.0,1253.15
11789,0.5050494950504949,0.0,0.0,0.0,0.0757924207579242,0.1514848515148485,0.0,0.0,0.0,0.0,0.0757924207579242,0.0,0.0,0.0,0.0,0.1494850514948505,0.0,0.0322967703229677,0.0,0.0,1405.15
11790,0.0,0.75,0.0,0.0,0.0,0.0,0.0,0.0,0.25,0.0,0.0,0.0,0.0,0.0,0.0,0.0,0.0,0.0,0.0,0.0,1080.15
11791,0.767,0.0,0.1017,0.0148,0.0149,0.0,0.0,0.1016,0.0,0.0,0.0,0.0,0.0,0.0,0.0,0.0,0.0,0.0,0.0,0.0,1396.15
11792,0.12,0.5,0.0,0.0,0.09,0.0,0.09,0.0,0.0,0.03,0.02,0.0,0.0,0.04,0.09,0.0,0.0,0.0,0.0,0.0,1273.15
11793,0.853,0.0,0.0,0.0757,0.0,0.0,0.0,0.0,0.0713,0.0,0.0,0.0,0.0,0.0,0.0,0.0,0.0,0.0,0.0,0.0,1598.15
11794,0.0,0.1777,0.0,0.0,0.0224,0.1543,0.1578999999999999,0.01,0.0,0.1414,0.0,0.0,0.0,0.0,0.0,0.0,0.0,0.0,0.3279999999999999,0.0,1273.15
11795,0.6559999999999999,0.0,0.0,0.0,0.0,0.0,0.0,0.1639999999999999,0.0,0.0,0.0,0.0,0.0,0.0,0.0,0.18,0.0,0.0,0.0,0.0,1273.15
11796,0.6215999999999999,0.1012,0.1106,0.0429,0.0516,0.0,0.0,0.036,0.0,0.0,0.0353,0.0,0.0,0.0,0.0,0.0,0.0,0.0,0.0,0.0,1298.15
11797,0.0,0.204,0.0279999999999999,0.0,0.111,0.051,0.07,0.0579999999999999,0.0,0.346,0.0,0.0,0.0,0.0,0.0,0.0,0.0,0.0,0.132,0.0,1073.15
11798,0.5011,0.0,0.0917,0.0,0.302,0.0,0.0,0.1052,0.0,0.0,0.0,0.0,0.0,0.0,0.0,0.0,0.0,0.0,0.0,0.0,1484.15
11799,0.0,0.0816081608160816,0.0528052805280528,0.2276227622762276,0.1316131613161316,0.0,0.0,0.0,0.0,0.0,0.0,0.0,0.0131013101310131,0.0,0.0,0.0,0.0,0.0,0.4932493249324932,0.0,1253.15
11800,0.6648000000000001,0.0,0.0064,0.0089,0.0064,0.0611,0.0241,0.0326,0.0765,0.0532,0.0591,0.0,0.0,0.0,0.0,0.0,0.0,0.0059,0.0,0.0,1117.15
11801,0.661,0.0,0.0,0.0,0.0,0.0,0.1888,0.1502,0.0,0.0,0.0,0.0,0.0,0.0,0.0,0.0,0.0,0.0,0.0,0.0,1137.15
11802,0.5466453354664532,0.058994100589941,0.0402959704029597,0.0,0.043895610438956,0.1563843615638435,0.0,0.0,0.0,0.0,0.0617938206179381,0.0,0.0,0.0,0.0,0.071992800719928,0.0,0.01999800019998,0.0,0.0,1315.15
11803,0.6667000000000001,0.0,0.0,0.0,0.0,0.0,0.3,0.0333,0.0,0.0,0.0,0.0,0.0,0.0,0.0,0.0,0.0,0.0,0.0,0.0,1286.15
11804,0.7502249775022498,0.0,0.1248875112488751,0.0,0.0,0.0,0.0,0.057994200579942,0.0668933106689331,0.0,0.0,0.0,0.0,0.0,0.0,0.0,0.0,0.0,0.0,0.0,1428.15
11805,0.7095000000000001,0.0,0.0116,0.0735,0.0845,0.0,0.0,0.1146,0.0063,0.0,0.0,0.0,0.0,0.0,0.0,0.0,0.0,0.0,0.0,0.0,1223.15
11806,0.6919,0.0,0.0139,0.0,0.0,0.0,0.0,0.0,0.2942,0.0,0.0,0.0,0.0,0.0,0.0,0.0,0.0,0.0,0.0,0.0,1268.15
11807,0.0,0.6296,0.0,0.0556,0.0,0.0,0.0,0.3148,0.0,0.0,0.0,0.0,0.0,0.0,0.0,0.0,0.0,0.0,0.0,0.0,903.1500000000001
11808,0.0,0.635,0.0,0.0,0.0,0.365,0.0,0.0,0.0,0.0,0.0,0.0,0.0,0.0,0.0,0.0,0.0,0.0,0.0,0.0,1174.15
11809,0.5920000000000001,0.0,0.208,0.0,0.0,0.0,0.0,0.0,0.0,0.2,0.0,0.0,0.0,0.0,0.0,0.0,0.0,0.0,0.0,0.0,1833.15
11810,0.6838000000000001,0.0299,0.1204,0.049,0.049,0.0327,0.0,0.0,0.0,0.0,0.0327,0.0,0.0,0.0,0.0,0.0,0.0,0.0,0.0,0.0,1488.15
11811,0.645964596459646,0.0,0.0804080408040804,0.0332033203320332,0.0954095409540954,0.0218021802180218,0.0,0.0459045904590459,0.0586058605860586,0.0,0.0065006500650065,0.0,0.0,0.0,0.0,0.0,0.0,0.0122012201220122,0.0,0.0,1423.15
11812,0.0,0.0,0.0,0.0,0.0,0.0,0.0,0.0,0.2,0.0,0.0,0.0,0.0,0.0,0.0,0.0,0.8,0.0,0.0,0.0,1348.15
11813,0.8085,0.0,0.0942,0.0116,0.0,0.0,0.0,0.0,0.0857,0.0,0.0,0.0,0.0,0.0,0.0,0.0,0.0,0.0,0.0,0.0,1403.15
11814,0.0508,0.595,0.0,0.0,0.0,0.2764,0.0,0.0,0.0,0.0,0.0,0.0778,0.0,0.0,0.0,0.0,0.0,0.0,0.0,0.0,1078.15
11815,0.6567000000000001,0.0,0.0132,0.103,0.1115,0.0,0.0,0.1141,0.0,0.0,0.0,0.0,0.0,0.0,0.0,0.0,0.0,0.0,0.0,0.0,1444.15
11816,0.5896,0.0,0.0,0.0,0.0,0.0,0.0,0.0,0.0,0.0,0.4104,0.0,0.0,0.0,0.0,0.0,0.0,0.0,0.0,0.0,1751.15
11817,0.6475,0.0,0.1014,0.0,0.2511,0.0,0.0,0.0,0.0,0.0,0.0,0.0,0.0,0.0,0.0,0.0,0.0,0.0,0.0,0.0,1479.15
11818,0.615,0.045,0.005,0.0,0.0,0.0,0.0,0.17,0.035,0.0,0.0,0.0,0.0,0.0,0.0,0.0,0.0,0.115,0.0,0.0,1492.15
11819,0.632,0.02,0.102,0.02,0.0,0.0,0.0,0.188,0.012,0.025,0.0,0.0,0.0,0.0,0.0,0.0,0.0,0.0,0.0,0.0,1063.15
11820,0.55,0.0,0.0,0.0,0.0,0.2,0.25,0.0,0.0,0.0,0.0,0.0,0.0,0.0,0.0,0.0,0.0,0.0,0.0,0.0,1293.15
11821,0.4999,0.0,0.1119999999999999,0.0576,0.3304999999999999,0.0,0.0,0.0,0.0,0.0,0.0,0.0,0.0,0.0,0.0,0.0,0.0,0.0,0.0,0.0,1608.15
11822,0.0,0.0,0.0,0.0,0.0,0.0,0.2845,0.0,0.0,0.0,0.0,0.0,0.0,0.0,0.0,0.0,0.7155,0.0,0.0,0.0,1224.15
11823,0.0,0.0,0.0,0.0,0.0,0.0,0.42,0.0,0.0,0.0,0.0,0.0,0.0,0.0,0.0,0.0,0.0,0.0,0.0,0.58,862.1500000000001
11824,0.7543,0.0,0.0450999999999999,0.0,0.0,0.0,0.2005999999999999,0.0,0.0,0.0,0.0,0.0,0.0,0.0,0.0,0.0,0.0,0.0,0.0,0.0,1363.15
