Repository: ychyn/algo_genetique

# algo_genetique
Ce code fait partie de notre mini-projet du MIG Verre 2024. L'objectif du mini-projet est l'obtention d'une composition de verre avec des qualités avantageuses pour une application potentiellement industrielle. 

On utilise l'outil de prediction des propriétés du verre à travers des réseaux de neuronnes codé par Franck Pigeonneau (qui constitue la plus grande partie de ce repo). On a codé l'algorithme génetique qui va, en utilisant ce réseau de neuronnes tenter d'obtenir une composition optimale dont on essaiera la fabrication dans le four situé à l'Ecole des Mines à Sophia Antipolis

File: DataBase/Tliqclean.csv (part 38 of 63)
,SiO2,B2O3,Al2O3,MgO,CaO,BaO,Li2O,Na2O,K2O,ZnO,SrO,PbO,Fe2O3,Y2O3,La2O3,TiO2,GeO2,ZrO2,P2O5,V2O5,Tliq
11825,0.1370150716578823,0.2942323655602116,0.0,0.0,0.0,0.0,0.1206132674594205,0.0,0.0,0.2251247637240096,0.0,0.0,0.0,0.0775085259378531,0.1126123873626098,0.0,0.0,0.0234025742831711,0.0,0.0,1327.15
11826,0.8432000000000001,0.0,0.0582,0.0,0.0,0.0,0.0,0.0,0.0986,0.0,0.0,0.0,0.0,0.0,0.0,0.0,0.0,0.0,0.0,0.0,1213.15
11827,0.6365,0.0,0.1293,0.0327,0.0352,0.0,0.0,0.1383,0.0279999999999999,0.0,0.0,0.0,0.0,0.0,0.0,0.0,0.0,0.0,0.0,0.0,1331.15
11828,0.5867,0.0,0.1508,0.0795,0.1829,0.0,0.0,0.0,0.0,0.0,0.0,0.0,0.0,0.0,0.0,0.0,0.0,0.0,0.0,0.0,1591.15
11829,0.1692,0.3506,0.0,0.0,0.1451,0.0,0.1089,0.0,0.0,0.1349,0.0,0.0,0.0,0.0,0.0649,0.0,0.0,0.0264,0.0,0.0,1223.15
11830,0.385038503850385,0.0,0.0378037803780378,0.1417141714171417,0.4354435443544354,0.0,0.0,0.0,0.0,0.0,0.0,0.0,0.0,0.0,0.0,0.0,0.0,0.0,0.0,0.0,1669.15
11831,0.6447,0.0,0.0,0.0258,0.1649,0.0,0.0,0.1646,0.0,0.0,0.0,0.0,0.0,0.0,0.0,0.0,0.0,0.0,0.0,0.0,1373.15
11832,0.4188,0.1852,0.0,0.0,0.0,0.0,0.0,0.0,0.0,0.0,0.0,0.396,0.0,0.0,0.0,0.0,0.0,0.0,0.0,0.0,1063.15
11833,0.4988,0.0,0.0,0.0,0.1033999999999999,0.0,0.0,0.3978,0.0,0.0,0.0,0.0,0.0,0.0,0.0,0.0,0.0,0.0,0.0,0.0,1199.15
11834,0.667,0.0,0.0,0.0,0.0,0.0739,0.0,0.2591,0.0,0.0,0.0,0.0,0.0,0.0,0.0,0.0,0.0,0.0,0.0,0.0,1076.15
11835,0.0,0.0,0.0,0.0,0.0,0.0,0.0,0.0,0.0,0.0,0.0,0.7422,0.0,0.0,0.0,0.0,0.2578,0.0,0.0,0.0,1023.15
11836,0.5832999999999999,0.0,0.0,0.0,0.4167,0.0,0.0,0.0,0.0,0.0,0.0,0.0,0.0,0.0,0.0,0.0,0.0,0.0,0.0,0.0,1735.15
11837,0.6212,0.0884,0.1042,0.037,0.0452,0.0,0.0,0.072,0.0,0.0,0.0311,0.0,0.0,0.0,0.0,0.0,0.0,0.0,0.0,0.0,1293.15
11838,0.43,0.0,0.06,0.19,0.1,0.0,0.06,0.0,0.0,0.07,0.0,0.0,0.0,0.03,0.0,0.04,0.0,0.02,0.0,0.0,1513.15
11839,0.6020000000000001,0.0,0.0,0.0,0.336,0.0,0.0,0.062,0.0,0.0,0.0,0.0,0.0,0.0,0.0,0.0,0.0,0.0,0.0,0.0,1653.15
11840,0.6591,0.0,0.0121,0.0,0.0,0.3288,0.0,0.0,0.0,0.0,0.0,0.0,0.0,0.0,0.0,0.0,0.0,0.0,0.0,0.0,1661.15
11841,0.6184000000000001,0.0521,0.192,0.0,0.0,0.0,0.0,0.1375,0.0,0.0,0.0,0.0,0.0,0.0,0.0,0.0,0.0,0.0,0.0,0.0,1620.15
11842,0.5909,0.0,0.0,0.0,0.0,0.0,0.0,0.0,0.0,0.0,0.0,0.4090999999999999,0.0,0.0,0.0,0.0,0.0,0.0,0.0,0.0,1022.15
11843,0.6476999999999999,0.0,0.0893,0.0,0.263,0.0,0.0,0.0,0.0,0.0,0.0,0.0,0.0,0.0,0.0,0.0,0.0,0.0,0.0,0.0,1461.15
11844,0.0,0.0,0.0,0.0,0.0,0.299,0.0,0.0,0.0,0.0,0.0,0.0,0.0,0.0,0.0,0.701,0.0,0.0,0.0,0.0,1644.15
11845,0.65,0.0,0.1,0.0,0.0,0.0,0.0,0.0,0.0,0.25,0.0,0.0,0.0,0.0,0.0,0.0,0.0,0.0,0.0,0.0,1741.15
11846,0.0,0.6441,0.0,0.0,0.0,0.0,0.0,0.1694999999999999,0.1694999999999999,0.0,0.0,0.0,0.0,0.0,0.0,0.0,0.0,0.0,0.0,0.0,953.15
11847,0.0,0.00999900009999,0.202979702029797,0.0,0.0,0.0,0.0,0.4058594140585941,0.0,0.0,0.0,0.0,0.0,0.0,0.0,0.0,0.0,0.0,0.3811618838116188,0.0,1018.15
11848,0.6573342665733428,0.0,0.0934906509349065,0.1067893210678932,0.0,0.0,0.0668933106689331,0.0,0.0,0.0754924507549245,0.0,0.0,0.0,0.0,0.0,0.0,0.0,0.0,0.0,0.0,1510.950048828125
11849,0.65,0.0,0.0,0.0,0.0,0.0,0.0,0.2,0.0,0.0,0.0,0.0,0.0,0.0,0.0,0.15,0.0,0.0,0.0,0.0,1118.15
11850,0.7493000000000001,0.0,0.1002,0.0,0.0,0.0,0.0094,0.0696,0.0705,0.0,0.0,0.0,0.0,0.0,0.0,0.0,0.0,0.0,0.0,0.0,1258.15
11851,0.603,0.0,0.05,0.01,0.15,0.08,0.0,0.0,0.08,0.0,0.0,0.0,0.0,0.0,0.0,0.0,0.0,0.027,0.0,0.0,1523.15
11852,0.7528,0.0,0.0,0.0728,0.0398,0.0,0.0,0.1346,0.0,0.0,0.0,0.0,0.0,0.0,0.0,0.0,0.0,0.0,0.0,0.0,1393.15
11853,0.6829000000000001,0.1198,0.0779,0.0236,0.0,0.0958,0.0,0.0,0.0,0.0,0.0,0.0,0.0,0.0,0.0,0.0,0.0,0.0,0.0,0.0,1287.15
11854,0.8306999999999999,0.0,0.0,0.0,0.0,0.0141999999999999,0.0,0.0584,0.0384,0.0,0.0,0.0583,0.0,0.0,0.0,0.0,0.0,0.0,0.0,0.0,1637.15
11855,0.92,0.0,0.08,0.0,0.0,0.0,0.0,0.0,0.0,0.0,0.0,0.0,0.0,0.0,0.0,0.0,0.0,0.0,0.0,0.0,1978.15
11856,0.6013601360136013,0.0,0.0,0.0,0.2002200220022002,0.0,0.0,0.0,0.1984198419841984,0.0,0.0,0.0,0.0,0.0,0.0,0.0,0.0,0.0,0.0,0.0,1342.15
11857,0.0,0.0,0.07,0.0,0.0,0.0,0.12,0.0,0.0,0.15,0.0,0.0,0.0,0.0,0.01,0.0,0.0,0.0,0.63,0.0,1314.15
11858,0.0,0.5082,0.0,0.0,0.0,0.0,0.0,0.0,0.4918,0.0,0.0,0.0,0.0,0.0,0.0,0.0,0.0,0.0,0.0,0.0,1221.15
11859,0.7,0.0,0.015,0.06,0.07,0.0,0.0,0.005,0.125,0.0,0.0,0.0,0.0,0.0,0.0,0.0,0.0,0.025,0.0,0.0,1488.15
11860,0.1757175717571757,0.5016501650165017,0.0,0.0,0.0,0.3226322632263226,0.0,0.0,0.0,0.0,0.0,0.0,0.0,0.0,0.0,0.0,0.0,0.0,0.0,0.0,1258.15
11861,0.8554999999999999,0.0,0.0,0.0,0.0,0.0,0.0,0.0747,0.0698,0.0,0.0,0.0,0.0,0.0,0.0,0.0,0.0,0.0,0.0,0.0,1508.15
11862,0.5826,0.0,0.0,0.1971,0.0,0.0,0.2203,0.0,0.0,0.0,0.0,0.0,0.0,0.0,0.0,0.0,0.0,0.0,0.0,0.0,1338.15
11863,0.716,0.0559999999999999,0.09,0.075,0.042,0.0,0.0,0.0,0.0,0.0,0.021,0.0,0.0,0.0,0.0,0.0,0.0,0.0,0.0,0.0,1588.15
11864,0.0,0.0,0.0,0.0,0.0,0.15,0.0,0.0,0.0,0.0,0.0,0.0,0.0,0.0,0.0,0.0,0.85,0.0,0.0,0.0,1498.15
11865,0.658,0.047,0.136,0.015,0.053,0.0,0.062,0.0,0.028,0.0,0.0,0.0,0.0,0.0,0.0,0.0,0.0,0.0,0.0,0.0,1437.15
11866,0.5256000000000001,0.0422,0.0,0.0,0.0,0.0,0.1749,0.0515,0.0,0.1737,0.0,0.0,0.0,0.0,0.0,0.0,0.0,0.0,0.0121,0.0,1219.15
11867,0.6362,0.0,0.1667,0.0,0.0,0.0,0.0746,0.0875,0.0,0.0,0.0,0.0,0.0,0.0,0.0,0.0,0.0,0.0,0.0346,0.0,1353.15
11868,0.0,0.6429,0.0,0.0,0.0356999999999999,0.0,0.0,0.3214,0.0,0.0,0.0,0.0,0.0,0.0,0.0,0.0,0.0,0.0,0.0,0.0,954.15
11869,0.5860000000000001,0.0,0.079,0.061,0.2739999999999999,0.0,0.0,0.0,0.0,0.0,0.0,0.0,0.0,0.0,0.0,0.0,0.0,0.0,0.0,0.0,1449.15
11870,0.175,0.2,0.15,0.0,0.285,0.0,0.0,0.0,0.0,0.0,0.19,0.0,0.0,0.0,0.0,0.0,0.0,0.0,0.0,0.0,1603.15
11871,0.6487648764876488,0.0,0.09000900090009,0.0,0.2612261226122612,0.0,0.0,0.0,0.0,0.0,0.0,0.0,0.0,0.0,0.0,0.0,0.0,0.0,0.0,0.0,1475.349951171875
11872,0.6517325866293315,0.1552077603880194,0.0993049652482624,0.0335016750837541,0.0120006000300015,0.0176008800440022,0.0,0.0,0.0,0.0,0.0261013050652532,0.0,0.0,0.0,0.0,0.0,0.0,0.0,0.0,0.0,1383.15
11873,0.6993,0.0,0.1807,0.0,0.0,0.0,0.0,0.0,0.0,0.0,0.0,0.0,0.0,0.06,0.06,0.0,0.0,0.0,0.0,0.0,1543.15
11874,0.0507050705070507,0.564056405640564,0.0,0.0,0.0,0.2764276427642764,0.031003100310031,0.0,0.0,0.0,0.0,0.0778077807780778,0.0,0.0,0.0,0.0,0.0,0.0,0.0,0.0,1023.15
11875,0.4587,0.096,0.0399,0.0,0.0467,0.1591,0.0,0.0,0.0,0.0,0.0689,0.0,0.0,0.0,0.0272,0.0871,0.0,0.0161,0.0,0.0,1222.15
11876,0.2487,0.0,0.1172,0.1705,0.4636,0.0,0.0,0.0,0.0,0.0,0.0,0.0,0.0,0.0,0.0,0.0,0.0,0.0,0.0,0.0,1764.15
11877,0.3886,0.1485,0.0,0.0,0.0,0.4629,0.0,0.0,0.0,0.0,0.0,0.0,0.0,0.0,0.0,0.0,0.0,0.0,0.0,0.0,1418.15
11878,0.6839316068393161,0.0,0.0526947305269473,0.0,0.0,0.2107789221077892,0.0,0.0,0.0,0.0,0.0,0.0,0.0,0.0,0.0,0.0,0.0,0.0525947405259474,0.0,0.0,1652.15
11879,0.6568,0.0768,0.1232,0.0496999999999999,0.0596999999999999,0.0,0.0,0.0,0.0,0.0,0.0338,0.0,0.0,0.0,0.0,0.0,0.0,0.0,0.0,0.0,1423.15
11880,0.6184618461846184,0.0,0.0,0.0,0.0,0.0,0.0,0.3093309330933093,0.0,0.0,0.0,0.0,0.0722072207220722,0.0,0.0,0.0,0.0,0.0,0.0,0.0,1091.15
11881,0.5589999999999999,0.0,0.0599,0.0,0.3811,0.0,0.0,0.0,0.0,0.0,0.0,0.0,0.0,0.0,0.0,0.0,0.0,0.0,0.0,0.0,1644.15
11882,0.0,0.0,0.0,0.0,0.0,0.0,0.0,0.4,0.1,0.0,0.0,0.0,0.0,0.0,0.0,0.0,0.0,0.0,0.0,0.5,863.1499999999999
11883,0.0084,0.6622,0.0,0.0,0.0,0.0,0.0092,0.0,0.0,0.0957,0.0,0.0,0.0,0.0,0.1693,0.0552,0.0,0.0,0.0,0.0,1323.15
11884,0.6381,0.0,0.0794,0.0492,0.0943,0.0172,0.0,0.0454,0.0579,0.0,0.0064,0.0,0.0,0.0,0.0,0.0,0.0,0.0121,0.0,0.0,1429.15
11885,0.6335000000000001,0.092,0.114,0.0655999999999999,0.0596,0.0,0.0,0.0,0.0348,0.0,0.0,0.0,0.0,0.0,0.0,0.0,0.0,0.0,0.0,0.0,1343.15
11886,0.0,0.667,0.0,0.0,0.0,0.0,0.0,0.0,0.0,0.0,0.0,0.3329999999999999,0.0,0.0,0.0,0.0,0.0,0.0,0.0,0.0,1043.15
11887,0.1135999999999999,0.6727,0.0,0.0,0.0,0.0,0.0,0.2137,0.0,0.0,0.0,0.0,0.0,0.0,0.0,0.0,0.0,0.0,0.0,0.0,1029.15
11888,0.7140928320681689,0.0,0.0524068128856751,0.0613079700361046,0.0393051096642563,0.0113014691909948,0.0,0.0075009751267664,0.0497064618400392,0.0,0.0432056167301749,0.0,0.0,0.0,0.0,0.0,0.0,0.0190024703211417,0.000470061107944,0.0,1466.15
11889,0.7693000000000001,0.0,0.0,0.0157,0.015,0.0,0.0,0.1383,0.0,0.0,0.0,0.0617,0.0,0.0,0.0,0.0,0.0,0.0,0.0,0.0,1375.15
11890,0.5415,0.0778,0.1547,0.0,0.0,0.0,0.0,0.1727,0.0,0.0375,0.0,0.0,0.0,0.0,0.0,0.0,0.0,0.0,0.0158,0.0,1078.15
11891,0.5605560556055604,0.0704070407040704,0.0187018701870187,0.0,0.101010101010101,0.0,0.0,0.1643164316431643,0.0068006800680068,0.0203020302030202,0.0,0.0,0.0,0.0,0.0,0.0502050205020501,0.0,0.0077007700770077,0.0,0.0,1227.15
11892,0.66,0.0,0.072,0.083,0.0,0.0,0.0,0.143,0.0,0.042,0.0,0.0,0.0,0.0,0.0,0.0,0.0,0.0,0.0,0.0,1299.15
11893,0.6903309669033098,0.0337966203379662,0.0458954104589541,0.0378962103789621,0.0588941105889411,0.0,0.0,0.0,0.1218878112188781,0.0,0.0102989701029897,0.0,0.0,0.0,0.0,0.0,0.0,0.0,0.0,0.0,1308.15
11894,0.6293000000000001,0.0047,0.1285,0.0472,0.0117,0.0,0.0,0.1618,0.0146,0.0,0.0,0.0,0.0,0.0,0.0,0.0,0.0,0.0,0.0,0.0,1309.15
11895,0.574,0.0,0.0,0.0,0.351,0.0,0.0,0.063,0.0,0.0,0.0,0.0,0.0,0.0,0.0,0.0,0.0,0.0,0.012,0.0,1633.15
11896,0.5890999999999998,0.0,0.0921,0.0,0.2861999999999999,0.0,0.0,0.0,0.0,0.0,0.0,0.0,0.0,0.0,0.0,0.0325999999999999,0.0,0.0,0.0,0.0,1467.15
11897,0.6123,0.0389,0.09,0.0993,0.1593,0.0,0.0,0.0,0.0,0.0,0.0,0.0,0.0,0.0,0.0,0.0,0.0,0.0,0.0,0.0,1449.15
11898,0.67,0.08,0.13,0.01,0.055,0.0,0.0,0.0,0.0,0.0,0.055,0.0,0.0,0.0,0.0,0.0,0.0,0.0,0.0,0.0,1583.15
11899,0.635,0.055,0.0,0.0,0.0,0.0,0.0,0.175,0.03,0.0,0.0,0.0,0.0,0.0,0.0,0.0,0.0,0.09,0.005,0.0,1438.15
11900,0.6742999999999999,0.0392999999999999,0.1174999999999999,0.0547999999999999,0.0547999999999999,0.0363999999999999,0.0,0.0,0.0,0.0,0.0188999999999999,0.0,0.0,0.0,0.0,0.0,0.0,0.0,0.0,0.0,1398.15
11901,0.7334,0.0,0.0,0.0,0.0,0.0,0.0,0.0,0.2666,0.0,0.0,0.0,0.0,0.0,0.0,0.0,0.0,0.0,0.0,0.0,1174.15
11902,0.3588,0.0,0.0556,0.2112,0.3743999999999999,0.0,0.0,0.0,0.0,0.0,0.0,0.0,0.0,0.0,0.0,0.0,0.0,0.0,0.0,0.0,1657.15
11903,0.5025999999999999,0.0,0.0,0.0,0.2673999999999999,0.0,0.23,0.0,0.0,0.0,0.0,0.0,0.0,0.0,0.0,0.0,0.0,0.0,0.0,0.0,1327.15
11904,0.0,0.0,0.201,0.098,0.0,0.0,0.0,0.0,0.0,0.0,0.0,0.0,0.0,0.0,0.0,0.0,0.0,0.0,0.7010000000000001,0.0,1629.15
11905,0.356,0.362,0.0,0.0,0.0,0.282,0.0,0.0,0.0,0.0,0.0,0.0,0.0,0.0,0.0,0.0,0.0,0.0,0.0,0.0,1261.15
11906,0.6,0.0,0.04,0.07,0.0,0.02,0.0,0.11,0.11,0.0,0.05,0.0,0.0,0.0,0.0,0.0,0.0,0.0,0.0,0.0,1223.15
11907,0.6669999999999999,0.0650999999999999,0.1249999999999999,0.0436999999999999,0.0629999999999999,0.0,0.0,0.0,0.0,0.0,0.0361999999999999,0.0,0.0,0.0,0.0,0.0,0.0,0.0,0.0,0.0,1428.15
11908,0.6685,0.0036,0.0808,0.0582,0.0,0.0,0.0,0.1687,0.0202,0.0,0.0,0.0,0.0,0.0,0.0,0.0,0.0,0.0,0.0,0.0,1163.15
11909,0.8672,0.0,0.0667,0.0,0.0,0.0,0.0,0.0661,0.0,0.0,0.0,0.0,0.0,0.0,0.0,0.0,0.0,0.0,0.0,0.0,1488.15
11910,0.6288999999999999,0.1103999999999999,0.1500999999999999,0.0195999999999999,0.0204999999999999,0.0350999999999999,0.0,0.0,0.0,0.0,0.0353999999999999,0.0,0.0,0.0,0.0,0.0,0.0,0.0,0.0,0.0,1523.15
11911,0.1722,0.3393,0.0,0.0,0.0,0.0299,0.1257,0.0,0.0,0.1497,0.0698,0.0,0.0,0.0479,0.0438999999999999,0.0,0.0,0.0134,0.0,0.0,1229.15
11912,0.6133386661333866,0.0400959904009598,0.105889411058894,0.1200879912008798,0.1205879412058793,0.0,0.0,0.0,0.0,0.0,0.0,0.0,0.0,0.0,0.0,0.0,0.0,0.0,0.0,0.0,1399.15
11913,0.6225377462253775,0.045995400459954,0.0941905809419058,0.0101989801019898,0.2090790920907909,0.0,0.0,0.017998200179982,0.0,0.0,0.0,0.0,0.0,0.0,0.0,0.0,0.0,0.0,0.0,0.0,1330.950048828125
11914,0.5095000000000001,0.1698,0.1499,0.0,0.02,0.0,0.0,0.0599,0.0899,0.0,0.0,0.0,0.0,0.0,0.0,0.0,0.0,0.0,0.0,0.0,988.15
11915,0.705,0.0,0.035,0.065,0.035,0.0,0.06,0.06,0.0,0.0,0.0,0.0,0.0,0.02,0.0,0.015,0.0,0.005,0.0,0.0,1353.15
11916,0.6658,0.0399,0.1214,0.0566,0.0566,0.0377,0.0,0.0,0.0,0.0,0.0196,0.0,0.0,0.0,0.0,0.0,0.0,0.0,0.0,0.0,1388.15
11917,0.0,0.5667,0.0,0.0,0.0,0.0,0.0,0.0,0.0,0.4332999999999999,0.0,0.0,0.0,0.0,0.0,0.0,0.0,0.0,0.0,0.0,1271.15
11918,0.6265000000000001,0.0,0.1868,0.0,0.1235,0.0,0.0,0.0262,0.037,0.0,0.0,0.0,0.0,0.0,0.0,0.0,0.0,0.0,0.0,0.0,1718.15
11919,0.7353000000000001,0.0,0.0,0.0,0.0108,0.0,0.0,0.2539,0.0,0.0,0.0,0.0,0.0,0.0,0.0,0.0,0.0,0.0,0.0,0.0,1055.15
11920,0.7411,0.0,0.0047,0.0051,0.0085,0.0,0.0,0.162,0.011,0.0,0.0,0.0,0.0,0.0,0.0,0.0,0.0,0.0561,0.0,0.0,1493.15
11921,0.8300000000000001,0.0,0.08,0.0,0.0,0.0,0.0,0.0,0.0,0.0,0.09,0.0,0.0,0.0,0.0,0.0,0.0,0.0,0.0,0.0,1730.15
11922,0.425,0.0,0.0,0.0,0.0,0.225,0.0,0.0,0.0,0.0,0.0,0.0,0.0,0.0,0.0,0.35,0.0,0.0,0.0,0.0,1540.15
11923,0.0,0.0,0.0,0.0,0.0,0.0,0.0,0.39,0.2,0.0,0.0,0.0,0.0,0.0,0.0,0.0,0.0,0.0,0.41,0.0,878.1499999999999
11924,0.4039555648878622,0.0483946765855755,0.0330963594004659,0.0,0.12018677945426,0.0483946765855755,0.2707702152763195,0.0,0.0071992080871104,0.0,0.038995710471848,0.0,0.0,0.0,0.0289968103508613,0.0,0.0,0.0,0.0,0.0,1023.15
11925,0.83,0.09,0.015,0.0,0.0,0.0,0.0,0.045,0.0,0.0,0.0,0.0,0.0,0.0,0.0,0.0,0.0,0.02,0.0,0.0,1452.15
11926,0.5848584858485849,0.0,0.1621162116211621,0.0914091409140914,0.1616161616161616,0.0,0.0,0.0,0.0,0.0,0.0,0.0,0.0,0.0,0.0,0.0,0.0,0.0,0.0,0.0,1676.15
11927,0.6487,0.0810999999999999,0.1161,0.008,0.0,0.0,0.0,0.1351,0.01,0.0,0.0,0.0,0.0,0.0,0.0,0.0,0.0,0.0,0.0,0.0,1265.15
11928,0.5778,0.0466,0.1018999999999999,0.0483,0.0,0.0,0.0,0.2094,0.0138,0.0,0.0,0.0,0.0,0.0,0.0,0.0,0.0,0.0,0.0,0.0,1188.15
11929,0.6022397760223978,0.0,0.1764823517648235,0.0,0.0,0.0,0.0,0.2212778722127787,0.0,0.0,0.0,0.0,0.0,0.0,0.0,0.0,0.0,0.0,0.0,0.0,1533.15
11930,0.5371,0.1352,0.1629,0.0,0.0,0.0,0.0,0.0,0.0,0.0,0.0,0.0,0.0,0.1236,0.0319,0.0,0.0,0.0,0.0,0.0,1498.15
11931,0.5604,0.0,0.0,0.0,0.0,0.0,0.0,0.4186999999999999,0.0,0.0,0.0209,0.0,0.0,0.0,0.0,0.0,0.0,0.0,0.0,0.0,1295.15
11932,0.7067,0.0199,0.1077999999999999,0.0,0.1036,0.0406,0.0,0.0,0.0,0.0,0.02,0.0,0.0,0.0,0.0,0.0,0.0,0.0,0.0,0.0,1443.15
11933,0.7709,0.0,0.1185,0.0,0.0,0.0,0.0,0.0,0.0,0.0,0.1106,0.0,0.0,0.0,0.0,0.0,0.0,0.0,0.0,0.0,1648.15
11934,0.0,0.0,0.0,0.0,0.0,0.0,0.0,0.0,0.1445,0.0,0.0,0.0,0.0,0.0,0.0,0.0,0.8554999999999999,0.0,0.0,0.0,1302.15
11935,0.6646999999999998,0.0,0.0,0.1415,0.1016999999999999,0.0,0.0,0.0921,0.0,0.0,0.0,0.0,0.0,0.0,0.0,0.0,0.0,0.0,0.0,0.0,1500.15
11936,0.6214000000000001,0.0948,0.1074,0.0399,0.0484,0.0,0.0,0.054,0.0,0.0,0.0332,0.0,0.0,0.0,0.0,0.0,0.0,0.0,0.0,0.0,1313.15
11937,0.4275,0.135,0.0,0.0,0.0,0.0,0.0,0.0899,0.0516999999999999,0.2959,0.0,0.0,0.0,0.0,0.0,0.0,0.0,0.0,0.0,0.0,1339.15
11938,0.4593,0.0,0.0,0.0,0.321,0.0,0.0,0.2196999999999999,0.0,0.0,0.0,0.0,0.0,0.0,0.0,0.0,0.0,0.0,0.0,0.0,1528.15
11939,0.6349,0.0,0.0846,0.0,0.2805,0.0,0.0,0.0,0.0,0.0,0.0,0.0,0.0,0.0,0.0,0.0,0.0,0.0,0.0,0.0,1454.15
11940,0.3578,0.0,0.0,0.2047,0.4375,0.0,0.0,0.0,0.0,0.0,0.0,0.0,0.0,0.0,0.0,0.0,0.0,0.0,0.0,0.0,1883.15
11941,0.6413,0.0776999999999999,0.1235999999999999,0.0503,0.0698,0.0,0.0,0.0,0.0,0.0,0.0373,0.0,0.0,0.0,0.0,0.0,0.0,0.0,0.0,0.0,1373.15
11942,0.0,0.6663,0.0,0.0,0.0,0.2269,0.0,0.0,0.0,0.0,0.0,0.0,0.0,0.0,0.1067999999999999,0.0,0.0,0.0,0.0,0.0,1186.15
11943,0.6272,0.0,0.2155,0.0,0.0,0.0,0.0,0.0,0.1573,0.0,0.0,0.0,0.0,0.0,0.0,0.0,0.0,0.0,0.0,0.0,1867.15
11944,0.752,0.0,0.0,0.0,0.0,0.0,0.0,0.248,0.0,0.0,0.0,0.0,0.0,0.0,0.0,0.0,0.0,0.0,0.0,0.0,1118.15
11945,0.41,0.02,0.104,0.0,0.251,0.0,0.0,0.0,0.0,0.1,0.0,0.0,0.0,0.0,0.0,0.115,0.0,0.0,0.0,0.0,1566.15
11946,0.7300977863099166,0.0,0.0989861419401283,0.0610914471973923,0.0054992301077849,0.0,0.0720899074129621,0.0059991601175835,0.0,0.0,0.0,0.0,0.0,0.0,0.0,0.0138980542724018,0.0,0.0069990201371807,0.0,0.0,1577.15
11947,0.55,0.0,0.0,0.0,0.0,0.225,0.225,0.0,0.0,0.0,0.0,0.0,0.0,0.0,0.0,0.0,0.0,0.0,0.0,0.0,1243.15
11948,0.62,0.1,0.1,0.065,0.065,0.05,0.0,0.0,0.0,0.0,0.0,0.0,0.0,0.0,0.0,0.0,0.0,0.0,0.0,0.0,1343.15
11949,0.622,0.0,0.0,0.0,0.3702,0.0,0.0,0.0,0.0,0.0,0.0,0.0,0.0,0.0,0.0,0.0,0.0,0.0,0.0,0.0,1712.15
11950,0.6971697169716972,0.1146114611461146,0.0945094509450945,0.0,0.0711071107110711,0.0065006500650065,0.0,0.0,0.0,0.0,0.0128012801280128,0.0,0.0,0.0,0.0,0.0,0.0,0.0,0.0,0.0,1444.15
11951,0.5374925014997,0.0,0.1442711457708458,0.0602879424115176,0.0,0.0,0.0,0.1099780043991201,0.0191961607678464,0.0878824235152969,0.0,0.0,0.0,0.0,0.0,0.0212957408518296,0.0,0.0146970605878824,0.0048990201959608,0.0,1613.15
11952,0.6056,0.0,0.0,0.0,0.0,0.0,0.0,0.2769,0.0,0.0,0.0,0.0,0.0172,0.0,0.0,0.0,0.0,0.1003,0.0,0.0,1523.15
11953,0.0,0.0,0.0,0.0,0.0475999999999999,0.0,0.4524,0.0,0.0,0.0,0.0,0.0,0.0,0.0,0.0,0.0,0.0,0.0,0.5,0.0,878.1499999999999
11954,0.53,0.0,0.0,0.0,0.3132999999999999,0.0,0.0,0.1567,0.0,0.0,0.0,0.0,0.0,0.0,0.0,0.0,0.0,0.0,0.0,0.0,1574.15
11955,0.7068000000000002,0.0019,0.1067,0.0033,0.1566,0.0107,0.0,0.0,0.0,0.0,0.0127,0.0,0.0,0.0,0.0,0.0,0.0,0.0,0.0,0.0,1533.15
11956,0.5236999999999999,0.0,0.1229,0.0088,0.1688,0.0,0.0,0.0724,0.0596999999999999,0.0,0.0,0.0,0.0437,0.0,0.0,0.0,0.0,0.0,0.0,0.0,1393.161
11957,0.669420082602478,0.0,0.0201006030180905,0.0,0.0,0.0156004680140404,0.0,0.113303399101973,0.0651019530585917,0.0,0.0,0.0,0.0,0.0,0.0,0.1109033270998129,0.0,0.0,0.0,0.0,1093.15
11958,0.6844,0.0,0.0417,0.0,0.0,0.0,0.2739,0.0,0.0,0.0,0.0,0.0,0.0,0.0,0.0,0.0,0.0,0.0,0.0,0.0,1263.15
11959,0.781,0.0,0.1185,0.0,0.0,0.0,0.0,0.0,0.0,0.0,0.1005,0.0,0.0,0.0,0.0,0.0,0.0,0.0,0.0,0.0,1663.15
11960,0.6102000000000001,0.0,0.1632,0.1178999999999999,0.0605,0.0,0.0,0.0,0.0,0.0,0.0163999999999999,0.0,0.0,0.0,0.0,0.0,0.0,0.0,0.0239,0.0,1493.15
11961,0.452281908723651,0.2230910763569457,0.0062997480100795,0.0,0.0,0.0,0.1515939362425503,0.0,0.0,0.0238990440382384,0.1423943042278309,0.0,0.0,0.0,0.0,0.0,0.0,0.0,0.0,0.0,1213.15
11962,0.0,0.0,0.0,0.0,0.0,0.0,0.0,0.0,0.0,0.0,0.0,0.56,0.0,0.0,0.0,0.0,0.44,0.0,0.0,0.0,1016.15
11963,0.2858714128587141,0.5718428157184282,0.0,0.0,0.0,0.0,0.0,0.1422857714228577,0.0,0.0,0.0,0.0,0.0,0.0,0.0,0.0,0.0,0.0,0.0,0.0,973.15
11964,0.72,0.0,0.1119999999999999,0.084,0.084,0.0,0.0,0.0,0.0,0.0,0.0,0.0,0.0,0.0,0.0,0.0,0.0,0.0,0.0,0.0,1700.15
11965,0.0929148663786205,0.2576412225956152,0.0,0.0,0.0,0.0,0.0100016002560409,0.0643102896463434,0.0,0.3183509361497839,0.0,0.0,0.0,0.0,0.0856136981917106,0.0748119699151864,0.085713714194271,0.0,0.0,0.0,1258.15
11966,0.6900000000000001,0.0,0.06,0.0,0.0409999999999999,0.119,0.0,0.0,0.0,0.0,0.09,0.0,0.0,0.0,0.0,0.0,0.0,0.0,0.0,0.0,1443.15
11967,0.5,0.0,0.0,0.0,0.275,0.0,0.225,0.0,0.0,0.0,0.0,0.0,0.0,0.0,0.0,0.0,0.0,0.0,0.0,0.0,1383.15
11968,0.6,0.0,0.0425,0.055,0.2225,0.0,0.0,0.0,0.08,0.0,0.0,0.0,0.0,0.0,0.0,0.0,0.0,0.0,0.0,0.0,1602.15
11969,0.0,0.0,0.0,0.0,0.4785999999999999,0.0,0.0,0.0,0.0212,0.0,0.0,0.0,0.0,0.0,0.0,0.0,0.0,0.0,0.5002,0.0,1236.15
11970,0.6765000000000001,0.0,0.1541,0.0,0.0,0.0,0.0,0.1694,0.0,0.0,0.0,0.0,0.0,0.0,0.0,0.0,0.0,0.0,0.0,0.0,1373.15
11971,0.721,0.0,0.0204999999999999,0.0,0.0,0.0,0.0,0.0,0.2585,0.0,0.0,0.0,0.0,0.0,0.0,0.0,0.0,0.0,0.0,0.0,1173.15
11972,0.3891,0.0,0.0,0.0,0.0,0.0,0.0,0.0272,0.0,0.0,0.0,0.0,0.0,0.0,0.0,0.0,0.0,0.0,0.5837,0.0,1383.15
11973,0.0,0.63,0.0,0.0,0.0,0.0,0.0,0.32,0.0,0.0,0.0,0.0,0.0,0.0,0.0,0.0,0.0,0.0,0.0,0.05,1052.15
11974,0.35,0.0,0.0,0.0,0.0,0.24,0.0,0.0,0.0,0.0,0.0,0.0,0.0,0.0,0.0,0.41,0.0,0.0,0.0,0.0,1550.15
11975,0.7805,0.0,0.1001,0.0,0.0,0.0,0.0,0.0,0.0,0.0,0.1193,0.0,0.0,0.0,0.0,0.0,0.0,0.0,0.0,0.0,1632.15
11976,0.696,0.0968,0.1018,0.008,0.0699,0.0,0.0,0.0,0.0,0.0,0.022,0.0,0.0,0.0,0.0,0.0,0.0,0.0,0.0,0.0,1398.15
11977,0.6502,0.0,0.0899,0.0,0.2599,0.0,0.0,0.0,0.0,0.0,0.0,0.0,0.0,0.0,0.0,0.0,0.0,0.0,0.0,0.0,1490.15
11978,0.662,0.0,0.0127,0.0,0.0,0.0,0.0562,0.0552,0.0554,0.1585,0.0,0.0,0.0,0.0,0.0,0.0,0.0,0.0,0.0,0.0,1113.15
11979,0.7411,0.0526,0.02,0.0,0.0,0.0,0.0,0.0,0.1325,0.0,0.0528,0.0,0.0,0.0,0.0,0.0,0.0,0.0,0.0,0.0,1173.15
11980,0.5670000000000001,0.0,0.0,0.1408,0.1822,0.0,0.0,0.1099,0.0,0.0,0.0,0.0,0.0,0.0,0.0,0.0,0.0,0.0,0.0,0.0,1489.15
11981,0.0,0.0,0.0,0.0,0.0,0.0,0.0,0.0,0.0,0.0,0.0,0.889,0.0,0.0,0.0,0.0,0.0,0.0,0.0,0.111,1083.15
11982,0.2289999999999999,0.3066,0.0,0.0,0.0,0.4644,0.0,0.0,0.0,0.0,0.0,0.0,0.0,0.0,0.0,0.0,0.0,0.0,0.0,0.0,1242.15
11983,0.6906,0.0,0.0501,0.0523,0.0877,0.0,0.0,0.0515,0.0,0.0,0.0678,0.0,0.0,0.0,0.0,0.0,0.0,0.0,0.0,0.0,1434.15
11984,0.6799320067993201,0.0798920107989201,0.1097890210978902,0.0,0.05999400059994,0.0080991900809919,0.0,0.0,0.0,0.0,0.0622937706229377,0.0,0.0,0.0,0.0,0.0,0.0,0.0,0.0,0.0,1613.15
11985,0.7971202879712029,0.0,0.0996900309969003,0.0,0.0,0.0,0.0,0.0,0.0,0.0,0.0996900309969003,0.0,0.0,0.0,0.0,0.0,0.0,0.0,0.0,0.0,1655.15
11986,0.4442,0.0,0.2291,0.1159,0.1785,0.0,0.0,0.0323,0.0,0.0,0.0,0.0,0.0,0.0,0.0,0.0,0.0,0.0,0.0,0.0,1752.15
11987,0.6667000000000001,0.0,0.0,0.0,0.0,0.0,0.0,0.0,0.3333,0.0,0.0,0.0,0.0,0.0,0.0,0.0,0.0,0.0,0.0,0.0,1313.15
11988,0.0,0.4277,0.0,0.0,0.0,0.4277,0.0,0.1446,0.0,0.0,0.0,0.0,0.0,0.0,0.0,0.0,0.0,0.0,0.0,0.0,1180.15
11989,0.6515957446808512,0.0,0.0298952167653175,0.0283954567269236,0.0474924012158054,0.0123980163173892,0.0,0.0798872180451128,0.0606902895536714,0.0,0.0183970564709646,0.0682890737482003,0.0,0.0,0.0,0.0,0.0,0.0,0.0026995680691089,0.0,1128.15
11990,0.6733,0.0,0.0,0.0,0.0,0.0,0.0,0.2862,0.0,0.0,0.0,0.0,0.0405,0.0,0.0,0.0,0.0,0.0,0.0,0.0,1079.15
11991,0.6978,0.0969999999999999,0.102,0.008,0.07,0.0,0.0,0.0,0.0,0.0,0.022,0.0,0.0,0.0,0.0,0.0,0.0,0.0,0.0,0.0,1393.15
11992,0.5581,0.0703,0.09,0.1397,0.1419,0.0,0.0,0.0,0.0,0.0,0.0,0.0,0.0,0.0,0.0,0.0,0.0,0.0,0.0,0.0,1372.15
11993,0.6491,0.0,0.0899,0.0,0.261,0.0,0.0,0.0,0.0,0.0,0.0,0.0,0.0,0.0,0.0,0.0,0.0,0.0,0.0,0.0,1440.950048828125
11994,0.6589,0.0,0.1826,0.0,0.1384999999999999,0.0,0.0,0.0,0.0,0.0,0.02,0.0,0.0,0.0,0.0,0.0,0.0,0.0,0.0,0.0,1743.15
11995,0.0,0.8498,0.0,0.0,0.0,0.0,0.0,0.0,0.1502,0.0,0.0,0.0,0.0,0.0,0.0,0.0,0.0,0.0,0.0,0.0,1043.15
11996,0.0,0.0,0.0,0.0,0.3496,0.0,0.0,0.0,0.1605,0.0,0.0,0.0,0.0,0.0,0.0,0.0,0.0,0.0,0.4899,0.0,1107.15
11997,0.729,0.0,0.1186999999999999,0.0157,0.0327999999999999,0.0,0.0614999999999999,0.0071999999999999,0.0,0.0116999999999999,0.0,0.0,0.0,0.0,0.0,0.0118999999999999,0.0,0.0093,0.0,0.0,1523.15
11998,0.4040999999999999,0.2622,0.0,0.0,0.0,0.3337,0.0,0.0,0.0,0.0,0.0,0.0,0.0,0.0,0.0,0.0,0.0,0.0,0.0,0.0,1272.15
11999,0.6450000000000001,0.005,0.158,0.026,0.0,0.0,0.0,0.165,0.0,0.0,0.0,0.0,0.0,0.0,0.0,0.0,0.0,0.0,0.0,0.0,1455.15
12000,0.7163283671632836,0.0,0.06999300069993,0.0,0.0,0.2136786321367863,0.0,0.0,0.0,0.0,0.0,0.0,0.0,0.0,0.0,0.0,0.0,0.0,0.0,0.0,1354.15
12001,0.615,0.103,0.107,0.044,0.072,0.023,0.0,0.0,0.0,0.0,0.035,0.0,0.0,0.0,0.0,0.0,0.0,0.0,0.0,0.0,1313.15
12002,0.5862999999999999,0.0,0.0585999999999999,0.0888999999999999,0.2662,0.0,0.0,0.0,0.0,0.0,0.0,0.0,0.0,0.0,0.0,0.0,0.0,0.0,0.0,0.0,1542.15
12003,0.6484648464846485,0.0,0.0906090609060906,0.0224022402240224,0.2166216621662166,0.0219021902190219,0.0,0.0,0.0,0.0,0.0,0.0,0.0,0.0,0.0,0.0,0.0,0.0,0.0,0.0,1382.15
12004,0.7517999999999999,0.0,0.0,0.0368,0.0676999999999999,0.0,0.0,0.1436999999999999,0.0,0.0,0.0,0.0,0.0,0.0,0.0,0.0,0.0,0.0,0.0,0.0,1333.15
12005,0.6500000000000001,0.0,0.025,0.081,0.081,0.0,0.0,0.163,0.0,0.0,0.0,0.0,0.0,0.0,0.0,0.0,0.0,0.0,0.0,0.0,1319.15
12006,0.6367,0.0588,0.1113,0.0954,0.0978,0.0,0.0,0.0,0.0,0.0,0.0,0.0,0.0,0.0,0.0,0.0,0.0,0.0,0.0,0.0,1513.15
12007,0.28,0.317,0.0,0.0,0.0,0.4029999999999999,0.0,0.0,0.0,0.0,0.0,0.0,0.0,0.0,0.0,0.0,0.0,0.0,0.0,0.0,1262.15
12008,0.5970000000000001,0.0,0.0,0.1159999999999999,0.175,0.0,0.0,0.032,0.033,0.0,0.0,0.0,0.0,0.0,0.0,0.0,0.0,0.047,0.0,0.0,1573.15
12009,0.6776000000000001,0.0819,0.1152,0.0333,0.0675,0.0,0.0,0.0,0.0,0.0,0.0245,0.0,0.0,0.0,0.0,0.0,0.0,0.0,0.0,0.0,1423.15
12010,0.6990000000000001,0.0,0.15,0.025,0.0,0.075,0.0,0.0,0.0,0.0,0.05,0.0,0.0,0.0,0.0,0.0,0.0,0.0,0.0,0.0,1706.15
12011,0.7176,0.0,0.0128,0.0,0.0,0.0,0.0,0.2108,0.0,0.0,0.0,0.0,0.0163999999999999,0.0,0.0,0.0,0.0,0.0424,0.0,0.0,1473.15
12012,0.6422779671862346,0.0,0.0189963906857697,0.0800847838910607,0.0804847079054979,0.0420920025195213,0.0,0.0468910906927683,0.0465911476819404,0.0,0.0,0.0,0.0,0.0,0.0,0.0,0.0,0.0418920405123026,0.0,0.0,1354.15
12013,0.7117288271172884,0.0,0.0,0.0,0.0,0.0,0.0,0.1881811818818118,0.0,0.0,0.1000899910008999,0.0,0.0,0.0,0.0,0.0,0.0,0.0,0.0,0.0,1183.15
12014,0.0,0.0,0.0,0.0,0.0,0.0,0.0,0.225,0.35,0.0,0.0,0.0,0.0,0.0,0.0,0.0,0.0,0.0,0.425,0.0,867.1500000000001
12015,0.6718000000000001,0.0094,0.1214,0.0323,0.0,0.0,0.0,0.1629,0.0,0.0,0.0,0.0,0.0,0.0,0.0,0.0,0.0,0.0,0.0,0.0,1235.15
12016,0.8554999999999999,0.0,0.1033,0.0,0.0,0.0,0.0,0.0,0.0412,0.0,0.0,0.0,0.0,0.0,0.0,0.0,0.0,0.0,0.0,0.0,1858.15
12017,0.0,0.48,0.0,0.0,0.0,0.0,0.48,0.0,0.0,0.0,0.0,0.0,0.0,0.0,0.04,0.0,0.0,0.0,0.0,0.0,1108.15
12018,0.4100999999999999,0.1907999999999999,0.0,0.0,0.0,0.3990999999999999,0.0,0.0,0.0,0.0,0.0,0.0,0.0,0.0,0.0,0.0,0.0,0.0,0.0,0.0,1362.15
12019,0.5486,0.0,0.0588999999999999,0.0,0.2257999999999999,0.0,0.0,0.0,0.0,0.0,0.0,0.0,0.0,0.0,0.0,0.1667,0.0,0.0,0.0,0.0,1603.15
12020,0.7982201779822018,0.0,0.0681931806819318,0.0,0.0,0.0,0.0,0.1335866413358664,0.0,0.0,0.0,0.0,0.0,0.0,0.0,0.0,0.0,0.0,0.0,0.0,1218.15
12021,0.6484648464846485,0.0,0.0906090609060906,0.0274027402740274,0.2064206420642064,0.0271027102710271,0.0,0.0,0.0,0.0,0.0,0.0,0.0,0.0,0.0,0.0,0.0,0.0,0.0,0.0,1368.15
12022,0.5279,0.0703,0.0549,0.0104,0.0,0.0,0.1064,0.1304,0.0,0.0,0.0,0.0,0.0504,0.0,0.0,0.0,0.0,0.0341,0.0,0.0,1461.15
12023,0.6203379662033797,0.0056994300569943,0.041995800419958,0.0,0.2148785121487851,0.0351964803519648,0.0,0.0180981901809819,0.0111988801119888,0.0525947405259474,0.0,0.0,0.0,0.0,0.0,0.0,0.0,0.0,0.0,0.0,1493.15
12024,0.0,0.4,0.0,0.0,0.0,0.0,0.5,0.0,0.0,0.0,0.0,0.0,0.0,0.0,0.0,0.0,0.0,0.0,0.0,0.1,1019.15
12025,0.7613761376137612,0.0,0.1393139313931393,0.0,0.0,0.0,0.0,0.0,0.0993099309930993,0.0,0.0,0.0,0.0,0.0,0.0,0.0,0.0,0.0,0.0,0.0,1728.15
12026,0.6648000000000001,0.0,0.0,0.0,0.1079,0.0,0.0,0.2273,0.0,0.0,0.0,0.0,0.0,0.0,0.0,0.0,0.0,0.0,0.0,0.0,1265.15
12027,0.5433456654334566,0.0,0.0,0.0,0.0,0.0867913208679131,0.0,0.0,0.0,0.0,0.36986301369863,0.0,0.0,0.0,0.0,0.0,0.0,0.0,0.0,0.0,1804.15
12028,0.71,0.0,0.0289999999999999,0.0541,0.0579999999999999,0.0,0.0,0.0299,0.07,0.0,0.0289999999999999,0.0,0.0,0.0,0.0,0.02,0.0,0.0,0.0,0.0,1338.15
12029,0.621,0.0,0.0,0.0,0.1422,0.0,0.0,0.0,0.2368,0.0,0.0,0.0,0.0,0.0,0.0,0.0,0.0,0.0,0.0,0.0,1172.15
12030,0.5238999999999999,0.0789999999999999,0.0820999999999999,0.0650999999999999,0.1692999999999999,0.0,0.0,0.0805999999999999,0.0,0.0,0.0,0.0,0.0,0.0,0.0,0.0,0.0,0.0,0.0,0.0,1391.15
12031,0.6183618361836183,0.0,0.2126212621262126,0.0,0.0,0.0,0.0,0.0,0.1690169016901689,0.0,0.0,0.0,0.0,0.0,0.0,0.0,0.0,0.0,0.0,0.0,1888.15
12032,0.7004,0.0,0.1035,0.0329,0.1231,0.026,0.0,0.0,0.0,0.0,0.0128,0.0,0.0,0.0,0.0,0.0,0.0,0.0,0.0,0.0,1488.15
12033,0.527,0.0569,0.0388,0.0588999999999999,0.0409,0.1353,0.0,0.0,0.0,0.0,0.0833,0.0,0.0,0.0,0.0,0.0395999999999999,0.0,0.0192999999999999,0.0,0.0,1227.15
12034,0.0,0.325,0.0,0.0,0.0,0.075,0.0,0.0,0.0,0.0,0.0,0.3,0.0,0.0,0.0,0.3,0.0,0.0,0.0,0.0,1185.15
12035,0.7143000000000002,0.0303,0.0488,0.0338,0.0338,0.0,0.0,0.0,0.121,0.0,0.017,0.0,0.0,0.0,0.0,0.0,0.0,0.0,0.0,0.0,1248.15
12036,0.6701,0.0,0.0,0.0,0.1772,0.0,0.0,0.0,0.1527,0.0,0.0,0.0,0.0,0.0,0.0,0.0,0.0,0.0,0.0,0.0,1419.15
12037,0.0,0.7515000000000001,0.0,0.0,0.0,0.0,0.0,0.2485,0.0,0.0,0.0,0.0,0.0,0.0,0.0,0.0,0.0,0.0,0.0,0.0,1039.15
12038,0.4696,0.0,0.0,0.0,0.0215,0.0388,0.0,0.1739,0.0148,0.0,0.0,0.0,0.0,0.0,0.0,0.2812,0.0,0.0,0.0,0.0,1253.15
12039,0.6,0.1,0.12,0.07,0.06,0.05,0.0,0.0,0.0,0.0,0.0,0.0,0.0,0.0,0.0,0.0,0.0,0.0,0.0,0.0,1328.15
12040,0.8287171282871711,0.0,0.0616938306169383,0.0,0.0,0.0,0.0,0.1095890410958904,0.0,0.0,0.0,0.0,0.0,0.0,0.0,0.0,0.0,0.0,0.0,0.0,1333.15
12041,0.7184999999999999,0.0789,0.0886999999999999,0.0321,0.0657,0.0055,0.0,0.0,0.0,0.0,0.0106,0.0,0.0,0.0,0.0,0.0,0.0,0.0,0.0,0.0,1536.15
12042,0.7029,0.0,0.0,0.0616999999999999,0.0633999999999999,0.0,0.0,0.1719999999999999,0.0,0.0,0.0,0.0,0.0,0.0,0.0,0.0,0.0,0.0,0.0,0.0,1150.15
12043,0.6611,0.0726,0.04,0.0,0.0264,0.0,0.0,0.0,0.1725,0.0,0.0264,0.0,0.0,0.0,0.0,0.0,0.0,0.0,0.0,0.0,1243.15
12044,0.7059000000000001,0.0,0.1725,0.0,0.0113999999999999,0.0,0.0,0.0,0.0,0.0,0.0,0.0,0.0,0.0,0.1101999999999999,0.0,0.0,0.0,0.0,0.0,1508.15
12045,0.4700999999999999,0.0,0.1421,0.0,0.0,0.0,0.0,0.3878,0.0,0.0,0.0,0.0,0.0,0.0,0.0,0.0,0.0,0.0,0.0,0.0,1298.15
12046,0.68,0.0,0.16,0.16,0.0,0.0,0.0,0.0,0.0,0.0,0.0,0.0,0.0,0.0,0.0,0.0,0.0,0.0,0.0,0.0,1733.15
12047,0.5767576757675767,0.0,0.0,0.0409040904090408,0.0405040504050405,0.0901090109010901,0.0,0.0,0.0,0.0405040504050405,0.0,0.2098209820982098,0.0,0.0,0.0,0.0,0.0,0.0,0.0,0.0,1190.15
12048,0.0,0.0,0.1517151715171517,0.0,0.2576257625762576,0.0,0.0,0.0,0.0,0.0,0.0,0.0,0.0,0.0,0.0,0.0,0.0,0.0,0.5906590659065907,0.0,1361.15
12049,0.481951804819518,0.0,0.0,0.0,0.3938606139386061,0.0,0.0,0.1241875812418758,0.0,0.0,0.0,0.0,0.0,0.0,0.0,0.0,0.0,0.0,0.0,0.0,1560.15
12050,0.0,0.0148,0.0,0.0,0.0204999999999999,0.2294,0.1038,0.1039,0.0402,0.1201,0.0,0.0,0.0,0.0,0.0,0.0,0.0,0.0,0.3604,0.0,1023.15
12051,0.7957,0.0,0.0,0.0994999999999999,0.0,0.0,0.0,0.0,0.1048,0.0,0.0,0.0,0.0,0.0,0.0,0.0,0.0,0.0,0.0,0.0,1268.15
12052,0.5191,0.0,0.0,0.0,0.2113,0.0,0.0,0.2696,0.0,0.0,0.0,0.0,0.0,0.0,0.0,0.0,0.0,0.0,0.0,0.0,1498.15
12053,0.7797220277972203,0.0,0.0,0.0,0.1388861113888611,0.0,0.0,0.0,0.0813918608139186,0.0,0.0,0.0,0.0,0.0,0.0,0.0,0.0,0.0,0.0,0.0,1414.15
12054,0.5,0.0,0.1282,0.1217999999999999,0.25,0.0,0.0,0.0,0.0,0.0,0.0,0.0,0.0,0.0,0.0,0.0,0.0,0.0,0.0,0.0,1648.15
12055,0.474,0.1669999999999999,0.0,0.0,0.0,0.359,0.0,0.0,0.0,0.0,0.0,0.0,0.0,0.0,0.0,0.0,0.0,0.0,0.0,0.0,1426.15
12056,0.7164,0.0,0.0117,0.0591,0.0849,0.0,0.0,0.1201,0.0063,0.0,0.0,0.0,0.0,0.0,0.0,0.0,0.0,0.0,0.0,0.0,1313.15
12057,0.0,0.6,0.05,0.0,0.1,0.2,0.0,0.0,0.0,0.0,0.05,0.0,0.0,0.0,0.0,0.0,0.0,0.0,0.0,0.0,1113.15
12058,0.6621,0.0,0.0049,0.0198,0.0403,0.0,0.01,0.1503,0.0099,0.0,0.0,0.0,0.0,0.0,0.0,0.01,0.0,0.088,0.0,0.0,1503.15
12059,0.5952404759524047,0.1802819718028197,0.0245975402459754,0.0233976602339766,0.027997200279972,0.0,0.0,0.1417858214178582,0.0066993300669933,0.0,0.0,0.0,0.0,0.0,0.0,0.0,0.0,0.0,0.0,0.0,1032.15
12060,0.6928,0.0,0.0253,0.0699,0.0684,0.0,0.0,0.1364,0.0056999999999999,0.0,0.0,0.0,0.0,0.0,0.0,0.0,0.0,0.0,0.0,0.0,1280.15
12061,0.6317631763176318,0.0,0.0,0.0,0.0,0.261926192619262,0.0,0.1063106310631063,0.0,0.0,0.0,0.0,0.0,0.0,0.0,0.0,0.0,0.0,0.0,0.0,1475.15
12062,0.0,0.5,0.0,0.0,0.0,0.0,0.0,0.0,0.0,0.5,0.0,0.0,0.0,0.0,0.0,0.0,0.0,0.0,0.0,0.0,1276.15
12063,0.66,0.057,0.115,0.016,0.0,0.0,0.0,0.144,0.0069999999999999,0.0,0.0,0.0,0.0,0.0,0.0,0.0,0.0,0.0,0.0,0.0,1217.15
12064,0.6770999999999999,0.0,0.1835,0.0,0.0,0.0,0.0,0.1394,0.0,0.0,0.0,0.0,0.0,0.0,0.0,0.0,0.0,0.0,0.0,0.0,1726.15
12065,0.3584752798087598,0.146530771462007,0.0213044739395272,0.0,0.0,0.0,0.3414717090589023,0.0129027095690094,0.0075015753308194,0.0292061332879904,0.0820172236169595,0.0,0.0,0.0,0.0,0.0,0.0,0.0,0.0,0.0,1215.15
12066,0.8200000000000001,0.0,0.08,0.0,0.0,0.0,0.0,0.0,0.0,0.0,0.1,0.0,0.0,0.0,0.0,0.0,0.0,0.0,0.0,0.0,1700.15
12067,0.7898000000000001,0.0,0.1002,0.0,0.0,0.0,0.0,0.0,0.0,0.0,0.11,0.0,0.0,0.0,0.0,0.0,0.0,0.0,0.0,0.0,1638.15
12068,0.7045999999999999,0.0,0.0,0.1467,0.0,0.0,0.0,0.0,0.1487,0.0,0.0,0.0,0.0,0.0,0.0,0.0,0.0,0.0,0.0,0.0,1358.15
12069,0.0,0.0,0.2127,0.0,0.0,0.0,0.0,0.3569,0.0,0.0,0.0,0.0,0.0497,0.0,0.0,0.0,0.0,0.0,0.3807,0.0,1098.15
12070,0.5318999999999999,0.0069,0.0083,0.0,0.0,0.1951,0.0,0.0,0.0,0.0,0.0,0.2566,0.0,0.0,0.0,0.0,0.0,0.0,0.0,0.0,1123.15
12071,0.6516065160651607,0.0,0.07530075300753,0.08280082800828,0.0,0.0,0.0,0.1574015740157402,0.03210032100321,0.0,0.0,0.0,0.0,0.0,0.0,0.0,0.0,0.0,0.0,0.0,1223.15
12072,0.669,0.009,0.132,0.093,0.053,0.0,0.0,0.0,0.0,0.0,0.044,0.0,0.0,0.0,0.0,0.0,0.0,0.0,0.0,0.0,1533.15
12073,0.7491,0.0,0.037,0.0,0.0,0.012,0.132,0.016,0.043,0.009,0.0,0.0,0.0,0.0,0.0,0.0,0.0,0.0,0.0,0.0,1123.15
12074,0.0,0.0,0.0,0.0,0.3608,0.0,0.0,0.0,0.0,0.0,0.0,0.0,0.0,0.0,0.0,0.0,0.0,0.0,0.6392,0.0,1040.15
12075,0.6646,0.0,0.0,0.0,0.0,0.0,0.0,0.206,0.1294,0.0,0.0,0.0,0.0,0.0,0.0,0.0,0.0,0.0,0.0,0.0,996.15
12076,0.7406999999999999,0.0,0.0,0.0,0.0,0.0358,0.0,0.0742,0.0665,0.0,0.0807,0.0,0.0,0.0,0.0,0.0,0.0,0.0,0.0,0.0,1163.15
12077,0.0,0.3089,0.0,0.0,0.2557,0.0,0.0,0.0578,0.0,0.3523,0.0,0.0,0.0,0.0,0.0,0.0,0.0,0.0,0.0253,0.0,1069.15
12078,0.0,0.0,0.0,0.0,0.0,0.0,0.0,0.425,0.075,0.0,0.0,0.0,0.0,0.0,0.0,0.5,0.0,0.0,0.0,0.0,1244.15
12079,0.0,0.4322,0.0,0.0,0.0,0.0,0.0,0.0,0.0,0.5282,0.0,0.0,0.0,0.0,0.0396,0.0,0.0,0.0,0.0,0.0,1220.15
12080,0.4875512448755124,0.2215778422157784,0.1370862913708629,0.0164983501649835,0.0850914908509149,0.0173982601739826,0.0,0.0,0.0,0.0135986401359864,0.0211978802119788,0.0,0.0,0.0,0.0,0.0,0.0,0.0,0.0,0.0,1403.15
12081,0.4796,0.0955,0.0683,0.0,0.2032999999999999,0.0,0.0,0.1533,0.0,0.0,0.0,0.0,0.0,0.0,0.0,0.0,0.0,0.0,0.0,0.0,1303.15
12082,0.4277700560960732,0.2684812063155579,0.0228983971122021,0.0,0.0555961082724209,0.0253982221244512,0.1224914256002079,0.0,0.0,0.0,0.0225984181107322,0.0,0.0,0.0,0.0458967872248942,0.0,0.0,0.0,0.0,0.0,1196.15
12083,0.0494,0.7436,0.0,0.0,0.0,0.207,0.0,0.0,0.0,0.0,0.0,0.0,0.0,0.0,0.0,0.0,0.0,0.0,0.0,0.0,1137.15
12084,0.7222,0.0134,0.0,0.0,0.0684,0.0,0.0,0.0958,0.0452,0.0474,0.0,0.0,0.0,0.0,0.0,0.0,0.0,0.0069999999999999,0.0,0.0,1167.15
12085,0.6469,0.0191,0.1452999999999999,0.0214,0.0,0.0,0.0,0.1651,0.0,0.0,0.0,0.0,0.0,0.0,0.0,0.0,0.0,0.0,0.0,0.0,1273.15
12086,0.7378,0.0,0.0,0.0,0.1282,0.0,0.0,0.134,0.0,0.0,0.0,0.0,0.0,0.0,0.0,0.0,0.0,0.0,0.0,0.0,1331.15
12087,0.684,0.01,0.135,0.077,0.052,0.0,0.0,0.0,0.0,0.0,0.042,0.0,0.0,0.0,0.0,0.0,0.0,0.0,0.0,0.0,1491.15
12088,0.6202000000000001,0.0,0.0,0.0,0.0,0.0,0.3797999999999999,0.0,0.0,0.0,0.0,0.0,0.0,0.0,0.0,0.0,0.0,0.0,0.0,0.0,1360.15
12089,0.6245,0.0,0.2195,0.0,0.0,0.0,0.0,0.0,0.156,0.0,0.0,0.0,0.0,0.0,0.0,0.0,0.0,0.0,0.0,0.0,1875.15
12090,0.602,0.0,0.0,0.0,0.3225,0.0,0.0,0.0,0.0,0.0,0.0,0.0,0.0,0.0,0.0,0.0755,0.0,0.0,0.0,0.0,1824.15
12091,0.0,0.0,0.0,0.0,0.0,0.2667,0.0,0.0,0.0,0.0,0.4,0.0,0.0,0.0,0.0,0.0,0.3333,0.0,0.0,0.0,2050.15
12092,0.3498,0.3329999999999999,0.0356,0.0,0.0646,0.0331,0.1335,0.0,0.0,0.0178,0.0,0.0,0.0,0.0,0.0311,0.0,0.0,0.0,0.0,0.0,1193.15
12093,0.733,0.0,0.0409,0.0173,0.0124,0.0272,0.0,0.0337,0.0443,0.0,0.0604,0.0,0.0,0.0,0.0,0.0131,0.0,0.0169,0.0,0.0,1253.15
12094,0.525,0.0,0.0,0.0,0.0,0.245,0.0,0.0,0.0,0.0,0.0,0.0,0.0,0.0,0.0,0.23,0.0,0.0,0.0,0.0,1515.15
12095,0.2734,0.0,0.1172,0.1779,0.4315,0.0,0.0,0.0,0.0,0.0,0.0,0.0,0.0,0.0,0.0,0.0,0.0,0.0,0.0,0.0,1733.15
12096,0.0,0.0,0.0,0.0,0.3571999999999999,0.0,0.0,0.0,0.157,0.0,0.0,0.0,0.0,0.0,0.0,0.0,0.0,0.0,0.4858,0.0,1094.15
12097,0.663,0.063,0.1159999999999999,0.008,0.0,0.0,0.0,0.138,0.011,0.0,0.0,0.0,0.0,0.0,0.0,0.0,0.0,0.0,0.0,0.0,1250.15
12098,0.6587999999999999,0.0,0.1284,0.036,0.019,0.0,0.0,0.1478,0.0,0.0,0.009,0.0,0.0,0.0,0.0,0.0,0.0,0.0,0.0,0.0,1343.15
12099,0.5565556555655565,0.0,0.1171117111711171,0.2518251825182518,0.0745074507450745,0.0,0.0,0.0,0.0,0.0,0.0,0.0,0.0,0.0,0.0,0.0,0.0,0.0,0.0,0.0,1565.15
12100,0.6483,0.0,0.0,0.0,0.1709,0.0,0.0,0.1808,0.0,0.0,0.0,0.0,0.0,0.0,0.0,0.0,0.0,0.0,0.0,0.0,1359.15
12101,0.0,0.015,0.0,0.0,0.0,0.2264999999999999,0.104,0.104,0.04,0.14,0.0,0.0,0.0,0.0,0.0,0.0,0.0,0.0,0.36,0.0,1023.15
12102,0.7092999999999999,0.0,0.0,0.0,0.0,0.0,0.0227999999999999,0.1154999999999999,0.0361999999999999,0.0,0.0,0.0,0.0,0.0,0.0,0.0,0.0,0.1161999999999999,0.0,0.0,1408.15
12103,0.0,0.0,0.0210999999999999,0.0,0.0384,0.0702,0.1081,0.0,0.0,0.3438,0.0,0.0,0.0,0.0,0.0,0.0,0.0,0.0,0.4095,0.0,1063.15
12104,0.7455,0.0,0.0,0.0,0.0,0.0,0.0,0.1618,0.0,0.0,0.0,0.0,0.0167,0.0,0.0,0.0,0.0,0.076,0.0,0.0,1573.15
12105,0.4,0.0,0.15,0.05,0.4,0.0,0.0,0.0,0.0,0.0,0.0,0.0,0.0,0.0,0.0,0.0,0.0,0.0,0.0,0.0,1633.15
12106,0.4865,0.0,0.0,0.0,0.0122,0.0337,0.0,0.1826,0.0378,0.0,0.0,0.0,0.0,0.0,0.0,0.247,0.0,0.0,0.0,0.0,1253.15
12107,0.584,0.0,0.0,0.0,0.0,0.0,0.0,0.146,0.0,0.0,0.0,0.0,0.0,0.0,0.0,0.27,0.0,0.0,0.0,0.0,1348.15
12108,0.0,0.125,0.025,0.14,0.125,0.1,0.125,0.0,0.0,0.0,0.06,0.0,0.0,0.0,0.0,0.0,0.0,0.0,0.3,0.0,1203.15
12109,0.5834416558344167,0.0517948205179482,0.0,0.0,0.3647635236476352,0.0,0.0,0.0,0.0,0.0,0.0,0.0,0.0,0.0,0.0,0.0,0.0,0.0,0.0,0.0,1643.15
12110,0.263,0.105,0.157,0.0,0.285,0.0,0.0,0.0,0.0,0.0,0.19,0.0,0.0,0.0,0.0,0.0,0.0,0.0,0.0,0.0,1483.15
12111,0.0,0.0076,0.0466,0.0,0.1317,0.1507,0.0953999999999999,0.0953999999999999,0.037,0.0713,0.0,0.0,0.0,0.0,0.0,0.0,0.0,0.0,0.3643,0.0,1053.15
12112,0.5425,0.0598,0.0409,0.0,0.0437,0.1433,0.0,0.0,0.0,0.0311,0.0883,0.0,0.0,0.0,0.0,0.0368,0.0,0.0133,0.0,0.0,1220.15
12113,0.0,0.0742999999999999,0.0245,0.1241,0.1241,0.2482,0.0996,0.0,0.0,0.0491,0.0,0.0,0.0,0.0,0.0,0.0,0.0,0.0,0.2489,0.0,1173.15
12114,0.5,0.0,0.0,0.0,0.0,0.0,0.143,0.0,0.357,0.0,0.0,0.0,0.0,0.0,0.0,0.0,0.0,0.0,0.0,0.0,1173.15
12115,0.7498999999999999,0.0,0.0,0.1251,0.0,0.0,0.0,0.0,0.125,0.0,0.0,0.0,0.0,0.0,0.0,0.0,0.0,0.0,0.0,0.0,1333.15
12116,0.66,0.0,0.075,0.09,0.07,0.03,0.0,0.0,0.0,0.0,0.06,0.0,0.0,0.0,0.0,0.0,0.0,0.015,0.0,0.0,1493.15
12117,0.595,0.02,0.0,0.0,0.0,0.0,0.0,0.215,0.0,0.0,0.0,0.0,0.0,0.0,0.0,0.0,0.0,0.12,0.05,0.0,1337.15
12118,0.6860999999999999,0.0222999999999999,0.1266999999999999,0.0524999999999999,0.0558999999999999,0.0358999999999999,0.0,0.0,0.0,0.0,0.0149999999999999,0.0,0.0,0.0,0.0,0.0,0.0,0.0,0.0,0.0,1458.15
12119,0.8002,0.0,0.1003,0.0,0.0,0.0,0.0,0.0,0.0,0.0192,0.0803,0.0,0.0,0.0,0.0,0.0,0.0,0.0,0.0,0.0,1681.15
12120,0.225,0.0,0.0,0.0,0.0,0.25,0.0,0.0,0.0,0.0,0.0,0.0,0.0,0.0,0.0,0.525,0.0,0.0,0.0,0.0,1583.15
12121,0.7619,0.0,0.0,0.0,0.0,0.0,0.0,0.1455,0.0,0.0,0.0,0.0,0.0,0.0,0.0,0.0926,0.0,0.0,0.0,0.0,1555.15
12122,0.0,0.01,0.09,0.0,0.0,0.0,0.1,0.0,0.0,0.16,0.0,0.0,0.0,0.0,0.01,0.0,0.0,0.0,0.61,0.0,1305.15
12123,0.7191280871912807,0.0,0.0,0.0,0.0,0.0,0.0444955504449555,0.1072892710728927,0.0211978802119787,0.0,0.0,0.0,0.0,0.0,0.0,0.0,0.0,0.107889211078892,0.0,0.0,1388.15
12124,0.681068106810681,0.0,0.0,0.0,0.0,0.0,0.0293029302930293,0.1577157715771577,0.0143014301430142,0.0,0.0,0.0,0.0,0.0,0.0,0.0,0.0,0.1176117611761176,0.0,0.0,1445.15
12125,0.6801000000000001,0.1011,0.1066,0.0184,0.0871,0.0,0.0,0.0,0.0,0.0,0.006,0.0,0.0,0.0,0.0,0.0,0.0,0.0,0.0,0.0,1403.15
12126,0.62,0.0,0.0,0.0,0.0,0.24,0.0,0.0,0.0,0.14,0.0,0.0,0.0,0.0,0.0,0.0,0.0,0.0,0.0,0.0,1413.15
12127,0.8203999999999999,0.0,0.0713999999999999,0.0,0.0,0.0,0.0,0.1081999999999999,0.0,0.0,0.0,0.0,0.0,0.0,0.0,0.0,0.0,0.0,0.0,0.0,1263.15
12128,1.0,0.0,0.0,0.0,0.0,0.0,0.0,0.0,0.0,0.0,0.0,0.0,0.0,0.0,0.0,0.0,0.0,0.0,0.0,0.0,1998.15
12129,0.363,0.0,0.0876,0.0996,0.4498,0.0,0.0,0.0,0.0,0.0,0.0,0.0,0.0,0.0,0.0,0.0,0.0,0.0,0.0,0.0,1703.15
12130,0.0,0.048,0.0,0.162,0.203,0.0,0.0,0.067,0.0,0.0,0.0,0.0,0.084,0.0,0.0,0.0,0.0,0.0,0.436,0.0,1198.9499999999998
12131,0.5821000000000001,0.1452,0.0646,0.0,0.0,0.0794,0.0,0.0,0.0,0.0226,0.0628,0.0,0.0,0.0,0.0,0.0259,0.0,0.0093,0.0081,0.0,1285.15
12132,0.7192000000000001,0.0,0.0,0.0732,0.0,0.0,0.0,0.2076,0.0,0.0,0.0,0.0,0.0,0.0,0.0,0.0,0.0,0.0,0.0,0.0,1070.15
12133,0.0,0.63,0.0,0.0,0.0,0.0,0.37,0.0,0.0,0.0,0.0,0.0,0.0,0.0,0.0,0.0,0.0,0.0,0.0,0.0,1185.15
12134,0.6097609760976098,0.0554055405540554,0.0856085608560856,0.0,0.238023802380238,0.0,0.0,0.0112011201120112,0.0,0.0,0.0,0.0,0.0,0.0,0.0,0.0,0.0,0.0,0.0,0.0,1313.15
12135,0.715,0.0,0.025,0.0139999999999999,0.0,0.0,0.223,0.0,0.0139999999999999,0.0,0.0,0.0,0.0,0.0,0.0,0.0,0.0,0.0,0.009,0.0,1372.15
12136,0.4623,0.0501999999999999,0.0515,0.0,0.0923,0.0338,0.1475,0.0361,0.0074,0.0301,0.0648,0.0,0.0,0.0,0.0176,0.0,0.0,0.0062,0.0,0.0,1138.15
12137,0.688,0.052,0.1159999999999999,0.008,0.0,0.0,0.0,0.124,0.011,0.0,0.0,0.0,0.0,0.0,0.0,0.0,0.0,0.0,0.0,0.0,1433.15
12138,0.679988398491804,0.1038134957544481,0.1086141198355786,0.0,0.0911118445397901,0.0,0.0,0.0,0.0,0.0,0.0102013261724024,0.0,0.0,0.0,0.0,0.0,0.0,0.0,0.0,0.0,1413.15
12139,0.0,0.0,0.0,0.0,0.0,0.0,0.0,0.0,0.0,0.0,0.0,0.72,0.0,0.0,0.0,0.0,0.28,0.0,0.0,0.0,1012.15
12140,0.586,0.0,0.088,0.0,0.0,0.0,0.0,0.0,0.0,0.326,0.0,0.0,0.0,0.0,0.0,0.0,0.0,0.0,0.0,0.0,1668.15
12141,0.8292,0.0,0.0324,0.0,0.0,0.0,0.0,0.0,0.1384,0.0,0.0,0.0,0.0,0.0,0.0,0.0,0.0,0.0,0.0,0.0,1083.15
12142,0.68,0.0,0.096,0.1119999999999999,0.1119999999999999,0.0,0.0,0.0,0.0,0.0,0.0,0.0,0.0,0.0,0.0,0.0,0.0,0.0,0.0,0.0,1647.15
12143,0.7380738073807381,0.0,0.0,0.0,0.1383138313831383,0.0,0.0,0.1236123612361236,0.0,0.0,0.0,0.0,0.0,0.0,0.0,0.0,0.0,0.0,0.0,0.0,1380.15
12144,0.6,0.0,0.0,0.0,0.0,0.38,0.0,0.0,0.0,0.0,0.0,0.0,0.0,0.0,0.0,0.0,0.0,0.0,0.0,0.0,1644.15
12145,0.5131,0.0,0.0,0.1417,0.1425,0.0,0.0,0.2027,0.0,0.0,0.0,0.0,0.0,0.0,0.0,0.0,0.0,0.0,0.0,0.0,1417.15
