Repository: ychyn/algo_genetique

# algo_genetique
Ce code fait partie de notre mini-projet du MIG Verre 2024. L'objectif du mini-projet est l'obtention d'une composition de verre avec des qualités avantageuses pour une application potentiellement industrielle. 

On utilise l'outil de prediction des propriétés du verre à travers des réseaux de neuronnes codé par Franck Pigeonneau (qui constitue la plus grande partie de ce repo). On a codé l'algorithme génetique qui va, en utilisant ce réseau de neuronnes tenter d'obtenir une composition optimale dont on essaiera la fabrication dans le four situé à l'Ecole des Mines à Sophia Antipolis

File: DataBase/Tliqclean.csv (part 39 of 63)
,SiO2,B2O3,Al2O3,MgO,CaO,BaO,Li2O,Na2O,K2O,ZnO,SrO,PbO,Fe2O3,Y2O3,La2O3,TiO2,GeO2,ZrO2,P2O5,V2O5,Tliq
12146,0.0,0.5389,0.0,0.0,0.4611,0.0,0.0,0.0,0.0,0.0,0.0,0.0,0.0,0.0,0.0,0.0,0.0,0.0,0.0,0.0,1415.15
12147,0.6759999999999999,0.085,0.114,0.013,0.052,0.043,0.0,0.0,0.0,0.0,0.013,0.0,0.0,0.0,0.0,0.0,0.0,0.0,0.0,0.0,1323.15
12148,0.6787321267873212,0.0111988801119888,0.0545945405459454,0.0482951704829517,0.0892910708929107,0.0,0.0114988501149885,0.1010898910108989,0.0052994700529947,0.0,0.0,0.0,0.0,0.0,0.0,0.0,0.0,0.0,0.0,0.0,1406.15
12149,0.0,0.5375,0.0,0.0,0.0,0.0,0.4625,0.0,0.0,0.0,0.0,0.0,0.0,0.0,0.0,0.0,0.0,0.0,0.0,0.0,1099.15
12150,0.0,0.0,0.0,0.0,0.4067,0.0,0.0,0.0,0.2716,0.0,0.0,0.0,0.0,0.0,0.0,0.0,0.0,0.0,0.3217,0.0,1413.15
12151,0.575,0.0,0.0,0.0,0.0,0.0,0.025,0.0,0.4,0.0,0.0,0.0,0.0,0.0,0.0,0.0,0.0,0.0,0.0,0.0,1113.15
12152,0.6,0.0,0.03,0.0,0.0,0.0,0.0,0.175,0.0,0.16,0.0,0.0,0.0,0.0,0.0,0.0,0.0,0.0,0.035,0.0,1260.15
12153,0.57005700570057,0.2399239923992399,0.067006700670067,0.043004300430043,0.0,0.0,0.0,0.08000800080008,0.0,0.0,0.0,0.0,0.0,0.0,0.0,0.0,0.0,0.0,0.0,0.0,1373.15
12154,0.6520000000000001,0.0619,0.1046,0.0,0.0774,0.0,0.0,0.0,0.0625,0.0,0.0409,0.0,0.0,0.0,0.0,0.0,0.0,0.0,0.0,0.0,1303.15
12155,0.62,0.09,0.1,0.065,0.065,0.05,0.0,0.0,0.0,0.0,0.0,0.0,0.0,0.0,0.0,0.0,0.0,0.0,0.01,0.0,1373.15
12156,0.6548,0.0,0.1815,0.0218,0.1219,0.0,0.0,0.0,0.0,0.0,0.02,0.0,0.0,0.0,0.0,0.0,0.0,0.0,0.0,0.0,1683.7499755859376
12157,0.6217186515595468,0.0140004200126003,0.1311039331179935,0.1310039301179035,0.0872026160784823,0.0,0.0,0.0,0.0,0.0,0.0,0.0,0.0,0.0141004230126903,0.0,0.0,0.0,0.0,0.0,0.0,1493.15
12158,0.6920000000000001,0.0,0.049,0.0,0.259,0.0,0.0,0.0,0.0,0.0,0.0,0.0,0.0,0.0,0.0,0.0,0.0,0.0,0.0,0.0,1403.15
12159,0.4323567643235677,0.0,0.0152984701529847,0.0,0.2734726527347265,0.0,0.0,0.2423757624237576,0.00999900009999,0.0,0.0,0.0,0.0,0.0,0.0,0.0,0.0,0.0,0.0264973502649735,0.0,1462.15
12160,0.4469446944694469,0.0,0.1531153115311531,0.1549154915491549,0.245024502450245,0.0,0.0,0.0,0.0,0.0,0.0,0.0,0.0,0.0,0.0,0.0,0.0,0.0,0.0,0.0,1622.15
12161,0.0,0.065,0.035,0.105,0.105,0.24,0.125,0.0,0.0,0.025,0.0,0.0,0.0,0.0,0.0,0.0,0.0,0.0,0.3,0.0,1153.15
12162,0.7063223045465,0.0,0.0506944236134025,0.0370959194488606,0.0,0.0126986031536531,0.0,0.0084990651028386,0.0913899471058183,0.0,0.0772914979352271,0.0,0.0,0.0,0.0,0.0,0.0,0.0,0.0010998790133085,0.0,1437.15
12163,0.6341634163416342,0.0213021302130213,0.0881088108810881,0.0,0.173017301730173,0.0443044304430443,0.0,0.0,0.0,0.0,0.0391039103910391,0.0,0.0,0.0,0.0,0.0,0.0,0.0,0.0,0.0,1378.15
12164,0.4811999999999999,0.0,0.0,0.0,0.0177,0.0384,0.0,0.1666,0.0146,0.0,0.0,0.0,0.0,0.0,0.0,0.2813,0.0,0.0,0.0,0.0,1313.15
12165,0.7545000000000001,0.0,0.0,0.0,0.0754,0.0,0.0,0.1657999999999999,0.0,0.0,0.0,0.0,0.0,0.0,0.0,0.0,0.0,0.0,0.0042,0.0,1378.15
12166,0.7315,0.0,0.1178999999999999,0.0,0.0,0.0,0.0,0.0,0.0,0.0,0.1505,0.0,0.0,0.0,0.0,0.0,0.0,0.0,0.0,0.0,1706.15
12167,0.686,0.0115,0.071,0.045,0.0175,0.0105,0.0,0.043,0.0975,0.0,0.008,0.0,0.0,0.0,0.0,0.01,0.0,0.0,0.0,0.0,1373.15
12168,0.6684000000000001,0.0192,0.0788,0.0,0.1432,0.0,0.0,0.0,0.0,0.0,0.0904,0.0,0.0,0.0,0.0,0.0,0.0,0.0,0.0,0.0,1473.15
12169,0.74,0.0,0.143,0.1169999999999999,0.0,0.0,0.0,0.0,0.0,0.0,0.0,0.0,0.0,0.0,0.0,0.0,0.0,0.0,0.0,0.0,1773.15
12170,0.71,0.0,0.1305,0.1196,0.0399,0.0,0.0,0.0,0.0,0.0,0.0,0.0,0.0,0.0,0.0,0.0,0.0,0.0,0.0,0.0,1701.15
12171,0.6604000000000001,0.0,0.0906,0.034,0.061,0.0178,0.0,0.0635,0.0441999999999999,0.0,0.0132,0.0,0.0,0.0,0.0,0.0,0.0,0.0153,0.0,0.0,1391.15
12172,0.735,0.0,0.05,0.0,0.0,0.0,0.177,0.011,0.0139999999999999,0.012,0.0,0.0,0.0,0.0,0.0,0.0,0.0,0.0,0.0,0.0,1213.15
12173,0.5,0.0,0.07,0.19,0.05,0.0,0.06,0.0,0.0,0.0,0.0,0.0,0.0,0.05,0.0,0.05,0.0,0.03,0.0,0.0,1533.15
12174,0.5770000000000001,0.0,0.015,0.0,0.096,0.1,0.0,0.0,0.0,0.0,0.0969999999999999,0.0,0.0,0.0,0.0,0.096,0.0,0.019,0.0,0.0,1357.15
12175,0.5915408459154085,0.0,0.0,0.0,0.0,0.0,0.0,0.295970402959704,0.0,0.0,0.0,0.0,0.1124887511248875,0.0,0.0,0.0,0.0,0.0,0.0,0.0,1132.15
12176,0.0,0.67,0.0,0.0,0.03,0.0,0.3,0.0,0.0,0.0,0.0,0.0,0.0,0.0,0.0,0.0,0.0,0.0,0.0,0.0,1149.15
12177,0.7178282171782822,0.0,0.0,0.0,0.0350964903509649,0.0,0.0521947805219478,0.0632936706329367,0.0421957804219578,0.0,0.0,0.0,0.0,0.0,0.0,0.0,0.0,0.0893910608939105,0.0,0.0,1473.15
12178,0.5274527452745275,0.0337033703370337,0.0,0.0,0.0,0.0,0.0,0.0,0.0498049804980498,0.0577057705770577,0.0,0.3313331333133313,0.0,0.0,0.0,0.0,0.0,0.0,0.0,0.0,963.15
12179,0.633,0.092,0.114,0.053,0.047,0.0,0.0,0.042,0.0,0.0,0.018,0.0,0.0,0.0,0.0,0.0,0.0,0.0,0.0,0.0,1343.15
12180,0.4339,0.0,0.0,0.0,0.3874,0.0,0.0,0.0,0.0,0.0,0.0,0.0,0.0,0.0,0.0,0.1787,0.0,0.0,0.0,0.0,1628.15
12181,0.6374,0.0046999999999999,0.1241,0.0486,0.0116,0.0,0.0,0.1568999999999999,0.0144999999999999,0.0,0.0,0.0,0.0,0.0,0.0,0.0,0.0,0.0,0.0,0.0,1326.15
12182,0.6716328367163282,0.0201979802019797,0.0,0.0,0.0100989901009898,0.0,0.0,0.1464853514648535,0.0353964603539646,0.0,0.0,0.0,0.0,0.0,0.0,0.0,0.0,0.1161883811618837,0.0,0.0,1465.15
12183,0.0,0.0,0.0,0.0,0.0,0.0,0.0,0.5,0.0,0.0,0.0,0.0,0.0,0.0,0.0,0.5,0.0,0.0,0.0,0.0,1285.15
12184,0.53,0.0,0.0,0.0,0.0,0.0,0.1169999999999999,0.0,0.353,0.0,0.0,0.0,0.0,0.0,0.0,0.0,0.0,0.0,0.0,0.0,1168.15
12185,0.6282000000000001,0.0,0.0,0.0,0.0,0.0,0.0771,0.2947,0.0,0.0,0.0,0.0,0.0,0.0,0.0,0.0,0.0,0.0,0.0,0.0,1044.15
12186,0.518,0.0,0.088,0.1485,0.2455,0.0,0.0,0.0,0.0,0.0,0.0,0.0,0.0,0.0,0.0,0.0,0.0,0.0,0.0,0.0,1554.15
12187,0.5128,0.0,0.16,0.0,0.2453999999999999,0.0,0.0,0.0,0.0,0.0,0.0,0.0,0.0,0.0,0.0,0.0,0.0,0.0,0.0818,0.0,1575.15
12188,0.3983,0.0,0.0,0.0,0.2866,0.0,0.0,0.3151,0.0,0.0,0.0,0.0,0.0,0.0,0.0,0.0,0.0,0.0,0.0,0.0,1594.15
12189,0.5272472752724727,0.057994200579942,0.0395960403959604,0.0392960703929607,0.0423957604239576,0.1234876512348765,0.0,0.0,0.0,0.0301969803019698,0.0855914408559144,0.0,0.0,0.0,0.0,0.0356964303569643,0.0,0.0128987101289871,0.0055994400559944,0.0,1210.15
12190,0.8654134586541347,0.0,0.0735926407359264,0.0,0.0,0.0,0.0,0.0,0.060993900609939,0.0,0.0,0.0,0.0,0.0,0.0,0.0,0.0,0.0,0.0,0.0,1493.15
12191,0.6118611861186118,0.0,0.0955095509550955,0.1013101310131013,0.0784078407840784,0.0,0.0,0.0862086208620862,0.0267026702670267,0.0,0.0,0.0,0.0,0.0,0.0,0.0,0.0,0.0,0.0,0.0,1462.15
12192,0.65,0.0,0.05,0.0,0.12,0.04,0.0,0.04,0.06,0.0,0.0,0.0,0.0,0.0,0.0,0.0,0.0,0.04,0.0,0.0,1323.15
12193,0.738,0.0,0.0163999999999999,0.0,0.0,0.2455999999999999,0.0,0.0,0.0,0.0,0.0,0.0,0.0,0.0,0.0,0.0,0.0,0.0,0.0,0.0,1575.15
12194,0.736,0.0,0.0241,0.0,0.0219,0.0,0.0,0.218,0.0,0.0,0.0,0.0,0.0,0.0,0.0,0.0,0.0,0.0,0.0,0.0,1019.15
12195,0.3511999999999999,0.0,0.0836,0.1575,0.4077,0.0,0.0,0.0,0.0,0.0,0.0,0.0,0.0,0.0,0.0,0.0,0.0,0.0,0.0,0.0,1693.15
12196,0.5,0.0,0.0,0.2453,0.2547,0.0,0.0,0.0,0.0,0.0,0.0,0.0,0.0,0.0,0.0,0.0,0.0,0.0,0.0,0.0,1664.15
12197,0.5,0.0,0.2188,0.0312,0.25,0.0,0.0,0.0,0.0,0.0,0.0,0.0,0.0,0.0,0.0,0.0,0.0,0.0,0.0,0.0,1808.15
12198,0.498949894989499,0.0,0.1542154215421542,0.0378037803780378,0.2318231823182318,0.0,0.0,0.0364036403640364,0.0408040804080408,0.0,0.0,0.0,0.0,0.0,0.0,0.0,0.0,0.0,0.0,0.0,1488.15
12199,0.6925,0.0,0.0319,0.0,0.1043,0.017,0.0,0.1049,0.0069,0.0,0.0314,0.0,0.0,0.0,0.0,0.0,0.0,0.0095,0.0,0.0,1333.15
12200,0.0,0.0139,0.0,0.0,0.0,0.2268,0.1049,0.1051,0.0434,0.1386,0.0,0.0,0.0,0.0,0.0,0.0,0.0,0.0,0.3604,0.0,1023.15
12201,0.6861,0.0097,0.0792,0.1406,0.0582,0.0,0.0,0.0,0.0,0.0,0.0262,0.0,0.0,0.0,0.0,0.0,0.0,0.0,0.0,0.0,1543.15
12202,0.6092390760923908,0.0026997300269973,0.1146885311468853,0.1526847315268473,0.1206879312068793,0.0,0.0,0.0,0.0,0.0,0.0,0.0,0.0,0.0,0.0,0.0,0.0,0.0,0.0,0.0,1506.15
12203,0.0,0.0,0.0,0.0,0.0,0.0,0.0,0.0,0.0,0.0,0.4,0.0,0.0,0.0,0.0,0.6,0.0,0.0,0.0,0.0,2139.15
12204,0.0,0.4,0.0,0.0,0.0,0.0,0.0,0.0,0.0,0.5,0.0,0.0,0.0,0.0,0.0,0.0,0.0,0.0,0.0,0.1,1217.15
12205,0.0,0.0,0.0,0.0,0.0,0.0,0.0,0.0,0.1369,0.3631,0.0,0.0,0.0,0.0,0.0,0.0,0.0,0.0,0.5,0.0,891.1500000000001
12206,0.5511,0.1407,0.0,0.0,0.0,0.0,0.0,0.3082,0.0,0.0,0.0,0.0,0.0,0.0,0.0,0.0,0.0,0.0,0.0,0.0,979.15
12207,0.61,0.05,0.005,0.0,0.0,0.0,0.0,0.145,0.06,0.0,0.0,0.0,0.0,0.0,0.0,0.0,0.0,0.115,0.0,0.0,1475.15
12208,0.6315999999999999,0.0,0.1294,0.0327,0.0376,0.0,0.0,0.1384,0.0301,0.0,0.0,0.0,0.0,0.0,0.0,0.0,0.0,0.0,0.0,0.0,1331.15
12209,0.8133,0.0,0.0304,0.0,0.0,0.0,0.1563,0.0,0.0,0.0,0.0,0.0,0.0,0.0,0.0,0.0,0.0,0.0,0.0,0.0,1623.15
12210,0.6867000000000001,0.0669,0.1208,0.0299,0.0858,0.0,0.0,0.0,0.0,0.0,0.0,0.0,0.0,0.0,0.0,0.0,0.0,0.0,0.0,0.0,1525.15
12211,0.8567999999999999,0.0,0.0669999999999999,0.0092,0.0,0.0,0.0,0.0,0.0669999999999999,0.0,0.0,0.0,0.0,0.0,0.0,0.0,0.0,0.0,0.0,0.0,1478.15
12212,0.5444000000000001,0.0,0.174,0.0,0.0,0.0,0.0,0.2002,0.0,0.0,0.0,0.0,0.0,0.0,0.0,0.0694,0.0,0.0,0.0,0.0,1477.15
12213,0.65,0.0,0.0,0.0,0.0,0.0,0.35,0.0,0.0,0.0,0.0,0.0,0.0,0.0,0.0,0.0,0.0,0.0,0.0,0.0,1326.15
12214,0.6445000000000001,0.0415,0.1406,0.0255,0.0,0.0,0.0,0.1394,0.0,0.0,0.0,0.0,0.0,0.0,0.0,0.0,0.0,0.0,0.0085,0.0,1193.15
12215,0.6371000000000001,0.0191,0.1454,0.0214,0.0,0.0,0.0,0.1748,0.0,0.0,0.0,0.0,0.0,0.0,0.0,0.0,0.0,0.0,0.0,0.0,1279.15
12216,0.6918000000000001,0.0,0.1205,0.1469,0.0,0.0,0.0408,0.0,0.0,0.0,0.0,0.0,0.0,0.0,0.0,0.0,0.0,0.0,0.0,0.0,1617.15
12217,0.5385838424847256,0.0448986530404088,0.1964941051768447,0.0,0.0,0.0,0.0,0.0,0.0,0.0,0.0,0.0,0.0,0.0806975790726278,0.073797786066418,0.0645980620581382,0.0,0.0,0.0,0.0,1545.15
12218,0.0,0.0,0.0,0.0,0.0,0.0,0.075,0.0,0.0,0.0,0.0,0.0,0.0,0.0,0.0,0.0,0.0,0.0,0.0,0.925,930.15
12219,0.749,0.0,0.0,0.0,0.0,0.0,0.0,0.1905999999999999,0.0603999999999999,0.0,0.0,0.0,0.0,0.0,0.0,0.0,0.0,0.0,0.0,0.0,996.15
12220,0.5895589558955895,0.2032203220322032,0.0865086508650865,0.0654065406540654,0.0553055305530553,0.0,0.0,0.0,0.0,0.0,0.0,0.0,0.0,0.0,0.0,0.0,0.0,0.0,0.0,0.0,1323.15
12221,0.2683,0.2322,0.0501,0.0,0.039,0.005,0.0,0.0,0.0,0.4054,0.0,0.0,0.0,0.0,0.0,0.0,0.0,0.0,0.0,0.0,1243.15
12222,0.6917,0.0,0.0252,0.07,0.0801,0.0,0.0,0.0104,0.1049,0.0,0.0,0.0,0.0,0.0,0.0,0.0,0.0,0.0177,0.0,0.0,1403.15
12223,0.622331116555828,0.0138006900345017,0.1107055352767638,0.1432071603580179,0.0949047452372618,0.0,0.0,0.0,0.0,0.0,0.0,0.0,0.0,0.0142007100355017,0.0,0.0,0.0,0.0,0.0,0.0,1455.15
12224,0.6473,0.0,0.1153999999999999,0.0,0.0,0.0,0.0,0.2373,0.0,0.0,0.0,0.0,0.0,0.0,0.0,0.0,0.0,0.0,0.0,0.0,1193.15
12225,0.51,0.105,0.152,0.03,0.183,0.02,0.0,0.0,0.0,0.0,0.0,0.0,0.0,0.0,0.0,0.0,0.0,0.0,0.0,0.0,1443.15
12226,0.7048000000000001,0.0,0.0747,0.0,0.0,0.0507,0.0,0.0277,0.0325,0.0,0.08,0.0,0.0,0.0,0.0,0.0,0.0,0.0273,0.0,0.0,1385.15
12227,0.0998800239952009,0.4062187562487502,0.0,0.0,0.152869426114777,0.0,0.0860827834433113,0.0,0.0090981803639272,0.136872625474905,0.0,0.0,0.0,0.0303939212157568,0.0552889422115576,0.0,0.0,0.0208958208358328,0.0,0.0,1203.15
12228,0.6274000000000001,0.098,0.122,0.0098,0.0,0.0,0.0,0.122,0.0098,0.0098,0.0,0.0,0.0,0.0,0.0,0.0,0.0,0.0,0.0,0.0,1003.15
12229,0.72,0.0,0.06,0.0,0.025,0.0,0.0819999999999999,0.104,0.0,0.0,0.0,0.0,0.0,0.0,0.0,0.0,0.0,0.009,0.0,0.0,1243.15
12230,0.2338766123387661,0.0,0.1267873212678732,0.1715828417158284,0.4677532246775323,0.0,0.0,0.0,0.0,0.0,0.0,0.0,0.0,0.0,0.0,0.0,0.0,0.0,0.0,0.0,1772.15
12231,0.6655,0.0645,0.125,0.0465,0.066,0.0,0.0,0.0,0.0,0.0,0.0325,0.0,0.0,0.0,0.0,0.0,0.0,0.0,0.0,0.0,1438.15
12232,0.6667000000000001,0.0,0.0,0.0,0.0,0.3333,0.0,0.0,0.0,0.0,0.0,0.0,0.0,0.0,0.0,0.0,0.0,0.0,0.0,0.0,1699.15
12233,0.632,0.0571,0.0975,0.0493,0.1311999999999999,0.0329,0.0,0.0,0.0,0.0,0.0,0.0,0.0,0.0,0.0,0.0,0.0,0.0,0.0,0.0,1356.15
12234,0.0,0.8,0.0,0.0,0.0,0.0,0.2,0.0,0.0,0.0,0.0,0.0,0.0,0.0,0.0,0.0,0.0,0.0,0.0,0.0,1107.15
12235,0.6464,0.0,0.0,0.1823999999999999,0.0,0.0,0.1712,0.0,0.0,0.0,0.0,0.0,0.0,0.0,0.0,0.0,0.0,0.0,0.0,0.0,1419.15
12236,0.6709999999999999,0.103,0.0969999999999999,0.005,0.094,0.0,0.0,0.0,0.0,0.0,0.0289999999999999,0.0,0.0,0.0,0.0,0.0,0.0,0.0,0.0,0.0,1373.15
12237,0.7644764476447645,0.0,0.1077107710771077,0.1278127812781278,0.0,0.0,0.0,0.0,0.0,0.0,0.0,0.0,0.0,0.0,0.0,0.0,0.0,0.0,0.0,0.0,1748.15
12238,0.0,0.6154,0.0,0.0769,0.0,0.0,0.0,0.3077,0.0,0.0,0.0,0.0,0.0,0.0,0.0,0.0,0.0,0.0,0.0,0.0,868.1500000000001
12239,0.0,0.0,0.0,0.0,0.4497550244975503,0.0,0.0,0.2200779922007799,0.0,0.0,0.0,0.0,0.0,0.0,0.0,0.0,0.0,0.0,0.3301669833016699,0.0,1278.15
12240,0.6679,0.0,0.0,0.0,0.0,0.0,0.0,0.0,0.3321,0.0,0.0,0.0,0.0,0.0,0.0,0.0,0.0,0.0,0.0,0.0,1309.15
12241,0.0,0.03,0.12,0.15,0.0,0.0,0.0,0.0,0.1,0.0,0.0,0.0,0.0,0.0,0.0,0.0,0.0,0.0,0.6,0.0,1313.15
12242,0.49,0.0,0.0,0.0,0.0,0.24,0.0,0.0,0.0,0.0,0.0,0.0,0.0,0.0,0.0,0.27,0.0,0.0,0.0,0.0,1515.15
12243,0.6654,0.064,0.0860999999999999,0.0196999999999999,0.008,0.0399999999999999,0.0,0.0,0.0,0.0,0.1150999999999999,0.0,0.0,0.0,0.0,0.0,0.0,0.0,0.0,0.0,1348.15
12244,0.6804000000000001,0.0,0.0294,0.0331,0.0833,0.0174,0.0067,0.0323,0.0425,0.0,0.0451,0.0,0.0,0.0,0.0,0.0125,0.0,0.0162,0.0,0.0,1283.15
12245,0.3333,0.0,0.0,0.0,0.0,0.0,0.0,0.0,0.0,0.4,0.0,0.2667,0.0,0.0,0.0,0.0,0.0,0.0,0.0,0.0,1571.15
12246,0.1726,0.0,0.0,0.0,0.3082,0.0,0.0,0.0,0.0,0.0,0.0,0.0,0.0,0.0,0.0,0.5192,0.0,0.0,0.0,0.0,1724.15
12247,0.6868000000000001,0.0,0.1557,0.1575,0.0,0.0,0.0,0.0,0.0,0.0,0.0,0.0,0.0,0.0,0.0,0.0,0.0,0.0,0.0,0.0,1718.15
12248,0.7973,0.0,0.1098,0.0,0.0,0.0,0.0,0.0,0.0929,0.0,0.0,0.0,0.0,0.0,0.0,0.0,0.0,0.0,0.0,0.0,1528.15
12249,0.6023000000000001,0.0382,0.087,0.0,0.2725,0.0,0.0,0.0,0.0,0.0,0.0,0.0,0.0,0.0,0.0,0.0,0.0,0.0,0.0,0.0,1413.15
12250,0.6159,0.0,0.1272,0.1845,0.0724,0.0,0.0,0.0,0.0,0.0,0.0,0.0,0.0,0.0,0.0,0.0,0.0,0.0,0.0,0.0,1578.15
12251,0.6761999999999999,0.0380999999999999,0.1714999999999999,0.0,0.0,0.0,0.0,0.0,0.0,0.0,0.0,0.0,0.0,0.0,0.1141999999999999,0.0,0.0,0.0,0.0,0.0,1503.15
12252,0.7598999999999999,0.1398,0.0499,0.0,0.0438999999999999,0.0,0.0,0.0,0.0,0.0,0.0,0.0,0.0,0.0,0.0,0.0,0.0,0.0,0.0,0.0,1358.15
12253,0.6698000000000001,0.0,0.1009,0.045,0.0,0.0,0.1013,0.083,0.0,0.0,0.0,0.0,0.0,0.0,0.0,0.0,0.0,0.0,0.0,0.0,1263.15
12254,0.735,0.0,0.0,0.0,0.0,0.0,0.0,0.265,0.0,0.0,0.0,0.0,0.0,0.0,0.0,0.0,0.0,0.0,0.0,0.0,1143.15
12255,0.7177,0.0,0.0338,0.0658,0.0554,0.0,0.0,0.0299,0.0717,0.0,0.0247,0.0,0.0,0.0,0.0,0.0,0.0,0.0,0.0,0.0,1348.15
12256,0.72,0.0,0.0,0.0,0.0,0.0,0.0,0.28,0.0,0.0,0.0,0.0,0.0,0.0,0.0,0.0,0.0,0.0,0.0,0.0,1073.15
12257,0.6708,0.08,0.1099,0.0192,0.0503,0.0501,0.0,0.0,0.0,0.0,0.0197,0.0,0.0,0.0,0.0,0.0,0.0,0.0,0.0,0.0,1523.15
12258,0.7499,0.0,0.0,0.0527,0.0,0.0,0.0,0.1472,0.0,0.0,0.0,0.0,0.0,0.0,0.0,0.0,0.0,0.0501999999999999,0.0,0.0,1264.15
12259,0.0,0.0,0.0,0.0,0.0,0.2701,0.2299,0.0,0.0,0.0,0.0,0.0,0.0,0.0,0.0,0.0,0.0,0.0,0.5,0.0,1014.15
12260,0.6668000000000001,0.0,0.0,0.0,0.3332,0.0,0.0,0.0,0.0,0.0,0.0,0.0,0.0,0.0,0.0,0.0,0.0,0.0,0.0,0.0,1923.15
12261,0.0,0.9,0.0,0.0,0.0,0.0,0.1,0.0,0.0,0.0,0.0,0.0,0.0,0.0,0.0,0.0,0.0,0.0,0.0,0.0,1003.15
12262,0.5299470052994701,0.0,0.0985901409859014,0.1051894810518948,0.1492850714928507,0.0,0.0,0.0242975702429757,0.0073992600739926,0.0,0.0,0.0,0.0375962403759624,0.0,0.0,0.0161983801619838,0.0,0.0,0.0298970102989701,0.0,1493.15
12263,0.5675,0.0,0.1948,0.1607,0.077,0.0,0.0,0.0,0.0,0.0,0.0,0.0,0.0,0.0,0.0,0.0,0.0,0.0,0.0,0.0,1655.15
12264,0.0527999999999999,0.5877,0.0397,0.0,0.0,0.2082999999999999,0.0,0.0,0.0322,0.0,0.0,0.0792999999999999,0.0,0.0,0.0,0.0,0.0,0.0,0.0,0.0,1028.15
12265,0.5509,0.0,0.0,0.0,0.4292999999999999,0.0,0.0,0.0,0.0,0.0,0.0,0.0,0.0,0.0,0.0,0.0,0.0,0.0,0.0,0.0,2053.15
12266,0.653,0.072,0.114,0.088,0.0,0.0,0.0,0.072,0.0,0.0,0.0,0.0,0.0,0.0,0.0,0.0,0.0,0.0,0.0,0.0,1393.15
12267,0.5746287314365718,0.0,0.0,0.0,0.0,0.0953047652382619,0.0,0.0614030701535076,0.0361018050902545,0.0,0.0,0.1381069053452672,0.0,0.0,0.0138006900345017,0.0376018800940047,0.0,0.0422021101055052,0.0,0.0,1343.15
12268,0.5094,0.068,0.053,0.01,0.0,0.0,0.1026,0.1667,0.0,0.0,0.0,0.0,0.0487,0.0,0.0,0.0,0.0,0.0329,0.0,0.0,1295.15
12269,0.75,0.0,0.0,0.0,0.135,0.0,0.0,0.115,0.0,0.0,0.0,0.0,0.0,0.0,0.0,0.0,0.0,0.0,0.0,0.0,1623.15
12270,0.7359735973597359,0.0,0.0,0.0,0.1126112611261126,0.0,0.0,0.1456145614561456,0.0,0.0,0.0058005800580057,0.0,0.0,0.0,0.0,0.0,0.0,0.0,0.0,0.0,1286.15
12271,0.4947,0.0,0.0,0.0,0.0,0.0,0.0,0.3488,0.0,0.0,0.1565,0.0,0.0,0.0,0.0,0.0,0.0,0.0,0.0,0.0,1373.15
12272,0.6901999999999999,0.0,0.0353,0.0,0.0,0.0,0.0,0.2744999999999999,0.0,0.0,0.0,0.0,0.0,0.0,0.0,0.0,0.0,0.0,0.0,0.0,1078.15
12273,0.6313,0.0,0.0,0.0,0.0,0.0,0.0,0.3156,0.0530999999999999,0.0,0.0,0.0,0.0,0.0,0.0,0.0,0.0,0.0,0.0,0.0,1069.15
12274,0.1926192619261926,0.3835383538353835,0.0,0.0,0.1428142814281428,0.0116011601160115,0.1191119111911191,0.0,0.0,0.0219021902190219,0.0,0.0,0.0,0.0394039403940394,0.0765076507650765,0.0,0.0,0.0094009400940094,0.0,0.0,1213.15
12275,0.0,0.0,0.0,0.0,0.0,0.0,0.3333,0.0,0.0,0.0,0.1667,0.0,0.0,0.0,0.0,0.0,0.0,0.0,0.5,0.0,985.15
12276,0.6947,0.0,0.0997,0.0507,0.09,0.0498,0.0,0.0,0.0,0.0,0.0151,0.0,0.0,0.0,0.0,0.0,0.0,0.0,0.0,0.0,1516.15
12277,0.5579999999999999,0.2398999999999999,0.067,0.0487,0.0044,0.0,0.0,0.08,0.0,0.0,0.0,0.0,0.0,0.0,0.0,0.0,0.0,0.0,0.002,0.0,1347.15
12278,0.6423000000000001,0.0,0.0255,0.0938,0.1012,0.0,0.0,0.1335,0.0,0.0,0.0,0.0,0.0,0.0,0.0,0.0,0.0,0.0,0.0,0.0,1397.15
12279,0.6668000000000001,0.0,0.0,0.0,0.0,0.0,0.0378,0.1822,0.0,0.0,0.0,0.0,0.0,0.0,0.0,0.0,0.0,0.1132,0.0,0.0,1472.15
12280,0.4122,0.0,0.0204999999999999,0.1347,0.4326,0.0,0.0,0.0,0.0,0.0,0.0,0.0,0.0,0.0,0.0,0.0,0.0,0.0,0.0,0.0,1683.15
12281,0.0,0.0,0.0,0.0,0.0,0.0,0.0,0.0,0.0,0.0,0.0,0.7609999999999999,0.0,0.0,0.0,0.0,0.239,0.0,0.0,0.0,1016.15
12282,0.6995,0.0,0.0047,0.0,0.0,0.0,0.0,0.1687,0.0592,0.0,0.0,0.0,0.0,0.0,0.0,0.0,0.0,0.0565,0.0,0.0,1473.15
12283,0.0,0.0,0.0,0.0,0.0,0.0,0.225,0.0,0.0,0.0,0.0,0.0,0.0,0.0,0.0,0.0,0.0,0.0,0.0,0.775,868.1500000000001
12284,0.514569125852449,0.2057876527408356,0.0221986680799152,0.0,0.0268983860968341,0.0245985240885546,0.0933943963362198,0.0242985420874747,0.0079995200287982,0.0370977741335519,0.0,0.0,0.0,0.0,0.0374977501349919,0.0,0.0,0.0,0.0,0.0,1353.15
12285,0.6298999999999999,0.0,0.1109999999999999,0.0648,0.1942999999999999,0.0,0.0,0.0,0.0,0.0,0.0,0.0,0.0,0.0,0.0,0.0,0.0,0.0,0.0,0.0,1582.15
12286,0.6,0.0,0.0,0.0,0.4,0.0,0.0,0.0,0.0,0.0,0.0,0.0,0.0,0.0,0.0,0.0,0.0,0.0,0.0,0.0,1733.15
12287,0.6966999999999999,0.0,0.0,0.0,0.2025999999999999,0.0,0.0,0.0964999999999999,0.0,0.0,0.0,0.0,0.0,0.0,0.0,0.0,0.0,0.0,0.0041999999999999,0.0,1484.15
12288,0.6491,0.0,0.0,0.0,0.3371,0.0,0.0,0.0,0.0,0.0,0.0,0.0,0.0,0.0,0.0,0.0,0.0,0.0,0.0,0.0,2003.15
12289,0.2,0.45,0.1,0.0,0.0,0.2,0.0,0.0,0.0,0.05,0.0,0.0,0.0,0.0,0.0,0.0,0.0,0.0,0.0,0.0,1123.15
12290,0.6074,0.0,0.1698,0.0,0.0749,0.0,0.0,0.1018999999999999,0.046,0.0,0.0,0.0,0.0,0.0,0.0,0.0,0.0,0.0,0.0,0.0,1363.15
12291,0.1996,0.3777,0.0,0.0,0.0,0.0,0.0,0.0,0.0,0.0,0.0,0.0,0.0,0.1336999999999999,0.1871,0.0,0.0,0.0843999999999999,0.0,0.0,1523.15
12292,0.6485,0.0,0.1515,0.1083,0.0599,0.0131,0.0,0.0,0.0,0.0,0.013,0.0,0.0,0.0,0.0,0.0,0.0,0.0,0.0,0.0,1573.15
12293,0.643,0.0,0.0437,0.0,0.2237,0.0,0.0,0.0182,0.0113,0.0601,0.0,0.0,0.0,0.0,0.0,0.0,0.0,0.0,0.0,0.0,1513.15
12294,0.6413,0.0,0.0,0.0,0.0,0.0,0.0,0.0174,0.3413,0.0,0.0,0.0,0.0,0.0,0.0,0.0,0.0,0.0,0.0,0.0,1275.15
12295,0.6786678667866787,0.0489048904890489,0.1277127712771277,0.0469046904690469,0.0629062906290629,0.0269026902690269,0.0,0.0,0.0,0.0,0.007000700070007,0.0,0.0,0.0,0.0,0.0,0.0,0.0,0.0,0.0,1428.15
12296,0.6791320867913209,0.0808919108089191,0.1103889611038896,0.0174982501749825,0.0501949805019498,0.0458954104589541,0.0,0.0,0.0,0.0,0.0135986401359864,0.0,0.0,0.0,0.0,0.0,0.0,0.0,0.0,0.0,1303.15
12297,0.6695000000000001,0.0,0.0803,0.0625,0.0449,0.0,0.0,0.1219,0.0201,0.0,0.0,0.0,0.0,0.0,0.0,0.0,0.0,0.0,0.0,0.0,1373.15
12298,0.0,0.0,0.0,0.0,0.0,0.0,0.0,0.0,0.0,0.0,0.0,0.652,0.0,0.0,0.0,0.0,0.0,0.0,0.348,0.0,1094.15
12299,0.68,0.0,0.0,0.0,0.0,0.0,0.0,0.17,0.0,0.0,0.0,0.0,0.0,0.0,0.0,0.15,0.0,0.0,0.0,0.0,1293.15
12300,0.632963296329633,0.0,0.0501050105010501,0.0,0.0,0.0,0.0,0.0,0.3169316931693169,0.0,0.0,0.0,0.0,0.0,0.0,0.0,0.0,0.0,0.0,0.0,1208.15
12301,0.0,0.0,0.0,0.0,0.0,0.0,0.0,0.3,0.45,0.0,0.0,0.0,0.0,0.0,0.0,0.0,0.0,0.0,0.25,0.0,1529.15
12302,0.7275,0.0,0.0,0.1426,0.0,0.0,0.0,0.1299,0.0,0.0,0.0,0.0,0.0,0.0,0.0,0.0,0.0,0.0,0.0,0.0,1373.15
12303,0.6466000000000001,0.0,0.0785,0.0,0.0,0.0,0.0,0.0,0.2749,0.0,0.0,0.0,0.0,0.0,0.0,0.0,0.0,0.0,0.0,0.0,1398.15
12304,0.0,0.0,0.0,0.0,0.0,0.0,0.0,0.0,0.0,0.0,0.0,0.645,0.0,0.0,0.0,0.0,0.355,0.0,0.0,0.0,1013.15
12305,0.0,0.0,0.0,0.0,0.3821,0.0,0.0,0.0,0.2912,0.0,0.0,0.0,0.0,0.0,0.0,0.0,0.0,0.0,0.3267,0.0,1416.15
12306,0.494,0.0,0.0,0.0,0.3373,0.0,0.0,0.1687,0.0,0.0,0.0,0.0,0.0,0.0,0.0,0.0,0.0,0.0,0.0,0.0,1559.15
12307,0.761,0.0,0.126,0.02,0.093,0.0,0.0,0.0,0.0,0.0,0.0,0.0,0.0,0.0,0.0,0.0,0.0,0.0,0.0,0.0,1636.15
12308,0.6335000000000001,0.092,0.114,0.0636,0.0564,0.0,0.0,0.0279999999999999,0.012,0.0,0.0,0.0,0.0,0.0,0.0,0.0,0.0,0.0,0.0,0.0,1303.15
12309,0.0581,0.5906,0.0,0.0,0.0,0.0,0.0,0.0,0.0,0.0146,0.0127,0.0,0.0,0.0623,0.1832,0.0,0.0,0.0705,0.0,0.0,1323.15
12310,0.6494,0.0642,0.1049,0.0906,0.0909,0.0,0.0,0.0,0.0,0.0,0.0,0.0,0.0,0.0,0.0,0.0,0.0,0.0,0.0,0.0,1513.15
12311,0.5292,0.0859,0.0195,0.0,0.0839,0.1362,0.0,0.0,0.0,0.0,0.0838,0.0,0.0,0.0,0.0,0.0399,0.0,0.0194,0.0,0.0,1252.15
12312,0.0,0.0185,0.0185,0.0741,0.037,0.3704,0.037,0.0,0.0,0.037,0.0,0.0,0.0,0.0,0.0,0.0,0.0,0.0,0.4074,0.0,1123.15
12313,0.7457,0.0,0.0,0.0169,0.0133,0.0,0.0,0.1766,0.0,0.0,0.0,0.0475,0.0,0.0,0.0,0.0,0.0,0.0,0.0,0.0,1169.15
12314,0.6416,0.0,0.1937,0.0,0.0986,0.0601,0.0,0.0,0.0,0.0,0.0,0.0,0.0,0.0,0.0,0.0,0.0,0.006,0.0,0.0,1750.349951171875
12315,0.6275000000000001,0.0,0.0924,0.0,0.2801,0.0,0.0,0.0,0.0,0.0,0.0,0.0,0.0,0.0,0.0,0.0,0.0,0.0,0.0,0.0,1473.15
12316,0.6656665666566657,0.0,0.1661166116611661,0.0,0.0,0.0,0.0,0.1659165916591659,0.0,0.0,0.0,0.0,0.0,0.0,0.0,0.0,0.0,0.0,0.0,0.0,1358.15
12317,0.6013000000000001,0.0,0.0275,0.1605,0.2042,0.0,0.0,0.0065,0.0,0.0,0.0,0.0,0.0,0.0,0.0,0.0,0.0,0.0,0.0,0.0,1643.15
12318,0.5399809971495724,0.1398209731459719,0.0191028654298144,0.0,0.0231034655198279,0.0254038105715857,0.1954293143971595,0.0052007801170175,0.0,0.008001200180027,0.0250037505625843,0.0,0.0,0.0,0.0185027754163124,0.0,0.0,0.0,0.0,0.0,1131.15
12319,0.4310568943105688,0.0,0.1209879012098789,0.1070892910708928,0.3408659134086591,0.0,0.0,0.0,0.0,0.0,0.0,0.0,0.0,0.0,0.0,0.0,0.0,0.0,0.0,0.0,1533.15
12320,0.0,0.0,0.08,0.0,0.0,0.0,0.11,0.0,0.0,0.16,0.0,0.0,0.0,0.0,0.01,0.0,0.0,0.0,0.62,0.0,1318.15
12321,0.7631,0.0,0.0,0.0,0.0,0.0,0.0,0.1823999999999999,0.0,0.0,0.0545,0.0,0.0,0.0,0.0,0.0,0.0,0.0,0.0,0.0,1289.15
12322,0.502,0.0,0.0,0.2356999999999999,0.0,0.0,0.2623,0.0,0.0,0.0,0.0,0.0,0.0,0.0,0.0,0.0,0.0,0.0,0.0,0.0,1200.15
12323,0.7084999999999999,0.1009999999999999,0.095,0.0125,0.067,0.0,0.0,0.0,0.0,0.0,0.013,0.0,0.0,0.0,0.0,0.0,0.0,0.0,0.0,0.0,1413.15
12324,0.7,0.0,0.18,0.0,0.0,0.0,0.0,0.0,0.0,0.0,0.0,0.0,0.0,0.0,0.12,0.0,0.0,0.0,0.0,0.0,1518.15
12325,0.2269,0.0,0.0,0.0,0.3038,0.0,0.0,0.0,0.0,0.0,0.0,0.0,0.0,0.0,0.0,0.4693,0.0,0.0,0.0,0.0,1657.15
12326,0.8245,0.0,0.0,0.1317,0.0,0.0,0.0,0.0,0.0438,0.0,0.0,0.0,0.0,0.0,0.0,0.0,0.0,0.0,0.0,0.0,1708.15
12327,0.6666133322666453,0.1078021560431208,0.1003020060401208,0.0,0.0924018480369607,0.0,0.0,0.0,0.0,0.0,0.0320006400128002,0.0,0.0,0.0,0.0,0.0,0.0,0.0,0.0,0.0,1338.15
12328,0.6960999999999999,0.0948,0.1027999999999999,0.008,0.0848,0.0,0.0,0.0,0.0,0.0,0.008,0.0,0.0,0.0,0.0,0.0,0.0,0.0,0.0,0.0,1393.15
12329,0.6990000000000001,0.0,0.0,0.0,0.0,0.0,0.0,0.301,0.0,0.0,0.0,0.0,0.0,0.0,0.0,0.0,0.0,0.0,0.0,0.0,1133.15
12330,0.6449644964496449,0.0,0.0,0.0,0.1901190119011901,0.0,0.0,0.1649164916491649,0.0,0.0,0.0,0.0,0.0,0.0,0.0,0.0,0.0,0.0,0.0,0.0,1401.15
12331,0.615,0.0,0.0,0.0,0.0,0.0,0.0515,0.3335,0.0,0.0,0.0,0.0,0.0,0.0,0.0,0.0,0.0,0.0,0.0,0.0,1062.15
12332,0.6548,0.0,0.0425,0.0,0.0,0.0,0.0,0.0,0.3026999999999999,0.0,0.0,0.0,0.0,0.0,0.0,0.0,0.0,0.0,0.0,0.0,1223.15
12333,0.6060000000000001,0.0,0.034,0.043,0.073,0.0,0.161,0.015,0.0,0.0,0.043,0.0,0.0,0.0,0.0,0.0,0.0,0.025,0.0,0.0,1308.15
12334,0.1195,0.543,0.0,0.0,0.0,0.0,0.0,0.0,0.0,0.0294,0.0,0.0,0.0,0.0692,0.1586,0.0,0.0,0.0716,0.0,0.0,1363.15
12335,0.6799999999999999,0.0,0.1119999999999999,0.104,0.104,0.0,0.0,0.0,0.0,0.0,0.0,0.0,0.0,0.0,0.0,0.0,0.0,0.0,0.0,0.0,1636.15
12336,0.7155,0.0,0.0099,0.0299,0.0859,0.0,0.0212,0.0358,0.0673,0.0,0.0,0.0,0.0,0.0,0.0,0.0,0.0,0.0329,0.0,0.0,1343.15
12337,0.6,0.0,0.0,0.09,0.09,0.0,0.06,0.03,0.0,0.0,0.0,0.0,0.0,0.0,0.0,0.11,0.0,0.02,0.0,0.0,1353.15
12338,0.6371999999999999,0.0283999999999999,0.0711999999999999,0.0327999999999999,0.1411999999999999,0.0,0.0,0.0,0.0,0.0,0.0891999999999999,0.0,0.0,0.0,0.0,0.0,0.0,0.0,0.0,0.0,1461.15
12339,0.0,0.0,0.0,0.0,0.0,0.0,0.0,0.0,0.0,0.0,0.0,0.0,0.0,0.0167,0.15,0.0,0.0,0.0,0.8332999999999999,0.0,1414.15
12340,0.7667,0.0,0.0,0.0,0.0,0.0,0.0,0.0,0.2332999999999999,0.0,0.0,0.0,0.0,0.0,0.0,0.0,0.0,0.0,0.0,0.0,1013.15
12341,0.5143485651434857,0.0568943105689431,0.0388961103889611,0.0,0.1257874212578742,0.1353864613538646,0.0,0.0,0.0,0.0291970802919708,0.0374962503749625,0.0,0.0,0.0,0.0,0.0297970202979702,0.0,0.0321967803219678,0.0,0.0,1214.15
12342,0.6335000000000001,0.092,0.114,0.074,0.068,0.0,0.0,0.0,0.018,0.0,0.0,0.0,0.0,0.0,0.0,0.0,0.0,0.0,0.0,0.0,1408.15
12343,0.6990000000000001,0.0,0.15,0.06,0.0,0.0,0.0,0.0,0.0,0.0,0.09,0.0,0.0,0.0,0.0,0.0,0.0,0.0,0.0,0.0,1594.15
12344,0.6219,0.0,0.15,0.0,0.0768,0.0,0.0,0.1104,0.0399,0.0,0.0,0.0,0.0,0.0,0.0,0.0,0.0,0.0,0.0,0.0,1358.15
12345,0.8491849184918492,0.0,0.0639063906390639,0.0115011501150115,0.0116011601160116,0.0,0.0,0.0638063806380638,0.0,0.0,0.0,0.0,0.0,0.0,0.0,0.0,0.0,0.0,0.0,0.0,1496.15
12346,0.8,0.0,0.1,0.0,0.0,0.0,0.0,0.0,0.0,0.02,0.08,0.0,0.0,0.0,0.0,0.0,0.0,0.0,0.0,0.0,1681.15
12347,0.65,0.0,0.0,0.0,0.0,0.3,0.0,0.0,0.0,0.0,0.0,0.0,0.0,0.0,0.0,0.05,0.0,0.0,0.0,0.0,1630.15
12348,0.5896,0.2032,0.0865,0.0654,0.0553,0.0,0.0,0.0,0.0,0.0,0.0,0.0,0.0,0.0,0.0,0.0,0.0,0.0,0.0,0.0,1323.15
12349,0.6434000000000001,0.0093,0.1201,0.0639,0.0,0.0,0.0,0.1612,0.0,0.0,0.0,0.0,0.0,0.0,0.0,0.0,0.0,0.0,0.0,0.0,1412.15
12350,0.6072,0.0,0.0,0.0,0.0,0.0,0.0,0.3928,0.0,0.0,0.0,0.0,0.0,0.0,0.0,0.0,0.0,0.0,0.0,0.0,1177.15
12351,0.627,0.0,0.0,0.0,0.0,0.0,0.0,0.0,0.373,0.0,0.0,0.0,0.0,0.0,0.0,0.0,0.0,0.0,0.0,0.0,1273.15
12352,0.655,0.0,0.055,0.105,0.04,0.0,0.0,0.05,0.05,0.0,0.0,0.0,0.0,0.0,0.0,0.03,0.0,0.015,0.0,0.0,1497.15
12353,0.7626999999999999,0.0,0.0,0.0,0.0,0.0897,0.0,0.1476,0.0,0.0,0.0,0.0,0.0,0.0,0.0,0.0,0.0,0.0,0.0,0.0,1423.15
12354,0.55,0.0,0.225,0.0,0.145,0.08,0.0,0.0,0.0,0.0,0.0,0.0,0.0,0.0,0.0,0.0,0.0,0.0,0.0,0.0,1730.15
12355,0.1336999999999999,0.4871,0.0,0.0,0.0477,0.0,0.1195,0.0,0.0,0.0768,0.0,0.0,0.0,0.0316,0.0712,0.0,0.0,0.0289999999999999,0.0,0.0,1203.15
12356,0.0,0.0,0.0,0.0,0.3547999999999999,0.0,0.0,0.3169,0.0,0.0,0.0,0.0,0.0,0.0,0.0,0.0,0.0,0.0,0.3283,0.0,1247.15
12357,0.676,0.0394,0.1189,0.0542,0.0542,0.036,0.0,0.0,0.0,0.0,0.0188,0.0,0.0,0.0,0.0,0.0,0.0,0.0,0.0,0.0,1398.15
12358,0.6468,0.0,0.1841,0.0249,0.1393,0.0,0.0,0.0,0.0,0.0,0.0,0.0,0.0,0.0,0.0,0.0,0.0,0.0,0.0,0.0,1730.15
12359,0.0,0.0,0.0,0.0,0.0,0.0,0.0,0.0,0.0,0.0,0.0,0.86,0.0,0.0,0.0,0.0,0.14,0.0,0.0,0.0,1050.15
12360,0.7842784278427843,0.0,0.1343134313431343,0.0,0.0,0.0,0.0,0.0,0.0814081408140814,0.0,0.0,0.0,0.0,0.0,0.0,0.0,0.0,0.0,0.0,0.0,1798.15
12361,0.6652,0.1051,0.1101,0.0,0.0,0.0596999999999999,0.0,0.0,0.0,0.0,0.0599,0.0,0.0,0.0,0.0,0.0,0.0,0.0,0.0,0.0,1573.15
12362,0.5,0.0,0.0,0.0,0.0,0.0,0.0,0.42,0.0,0.0,0.0,0.0,0.0,0.08,0.0,0.0,0.0,0.0,0.0,0.0,1648.15
12363,0.53,0.0,0.0,0.0,0.0,0.0,0.0,0.47,0.0,0.0,0.0,0.0,0.0,0.0,0.0,0.0,0.0,0.0,0.0,0.0,1293.15
12364,0.4341434143414341,0.0,0.1072107210721072,0.0,0.3947394739473947,0.0,0.0,0.0639063906390639,0.0,0.0,0.0,0.0,0.0,0.0,0.0,0.0,0.0,0.0,0.0,0.0,1639.15
12365,0.6418,0.0467999999999999,0.126,0.0588,0.0,0.0,0.0721,0.0,0.0253,0.0,0.0292,0.0,0.0,0.0,0.0,0.0,0.0,0.0,0.0,0.0,1466.15
12366,0.4370480752882817,0.0408044884937343,0.0139015291682085,0.0,0.0,0.0,0.0475052255748132,0.1717188890777985,0.0527057976377401,0.0,0.0123013531488463,0.0,0.0,0.0,0.0,0.2043224754723019,0.0,0.0,0.0,0.0,1253.15
12367,0.2110021100211002,0.2244022440224402,0.0,0.0,0.0,0.0,0.1188011880118801,0.0,0.0,0.2219022190221902,0.0,0.0,0.0,0.08980089800898,0.1016010160101601,0.0,0.0,0.02310023100231,0.0,0.0,1395.15
12368,0.6123999999999999,0.0269999999999999,0.1289999999999999,0.0619999999999999,0.0,0.0,0.1353999999999999,0.0,0.0,0.0,0.0,0.0,0.0,0.0,0.0,0.0,0.0,0.0,0.0341999999999999,0.0,1516.450048828125
12369,0.5251,0.0,0.0847,0.1527,0.1529,0.0,0.0,0.0846,0.0,0.0,0.0,0.0,0.0,0.0,0.0,0.0,0.0,0.0,0.0,0.0,1501.15
12370,0.515,0.161,0.0,0.0,0.0,0.324,0.0,0.0,0.0,0.0,0.0,0.0,0.0,0.0,0.0,0.0,0.0,0.0,0.0,0.0,1409.15
12371,0.7390000000000001,0.0,0.087,0.0,0.0,0.0,0.043,0.043,0.087,0.0,0.0,0.0,0.0,0.0,0.0,0.0,0.0,0.0,0.0,0.0,1286.15
12372,0.0,0.05,0.0,0.24,0.16,0.0,0.0,0.07,0.0,0.0,0.0,0.0,0.03,0.0,0.0,0.0,0.0,0.0,0.45,0.0,1283.15
12373,0.6737000000000001,0.0339,0.1274,0.0244,0.0,0.0,0.0,0.1397,0.0,0.0,0.0,0.0,0.0,0.0,0.0,0.0,0.0,0.0,0.0,0.0,1293.15
12374,0.0,0.0,0.0,0.0,0.0,0.0,0.0,0.0,0.0,0.0,0.0,0.8420000000000001,0.0,0.0,0.0,0.0,0.0,0.0,0.0,0.158,1030.15
12375,0.5155515551555154,0.0601060106010601,0.0410041004100409,0.0,0.0430043004300429,0.1592159215921592,0.0,0.0,0.0,0.031003100310031,0.0881088108810881,0.0,0.0,0.0,0.0,0.042004200420042,0.0,0.02000200020002,0.0,0.0,1297.15
12376,0.6853,0.0,0.0,0.0,0.0,0.0,0.0,0.155,0.0182,0.0,0.0,0.0,0.0,0.0,0.0,0.0301,0.0,0.1114,0.0,0.0,1373.15
12377,0.57,0.0,0.1,0.12,0.005,0.0,0.0,0.19,0.015,0.0,0.0,0.0,0.0,0.0,0.0,0.0,0.0,0.0,0.0,0.0,1377.15
12378,0.5108510851085107,0.1874187418741874,0.0549054905490549,0.0,0.0,0.2121212121212121,0.028002800280028,0.0,0.0,0.0,0.0056005600560056,0.0,0.0,0.0,0.0,0.0,0.0,0.0,0.0,0.0,1073.15
12379,0.72,0.0,0.126,0.077,0.077,0.0,0.0,0.0,0.0,0.0,0.0,0.0,0.0,0.0,0.0,0.0,0.0,0.0,0.0,0.0,1685.15
12380,0.4354564543545645,0.0,0.1020897910208979,0.0,0.3712628737126288,0.0,0.0,0.0,0.0,0.0,0.0,0.0,0.0,0.0,0.0,0.0,0.0,0.0,0.0911908809119088,0.0,1731.15
12381,0.5926407359264073,0.068993100689931,0.1823817618238175,0.0,0.0,0.0,0.0,0.0,0.0,0.0,0.0,0.0,0.0,0.1367863213678631,0.0191980801919808,0.0,0.0,0.0,0.0,0.0,1576.15
12382,0.667,0.0,0.0,0.0,0.0,0.3329999999999999,0.0,0.0,0.0,0.0,0.0,0.0,0.0,0.0,0.0,0.0,0.0,0.0,0.0,0.0,1605.15
12383,0.6503,0.0,0.1644,0.0,0.1853,0.0,0.0,0.0,0.0,0.0,0.0,0.0,0.0,0.0,0.0,0.0,0.0,0.0,0.0,0.0,1742.5500244140626
12384,0.75,0.0,0.0,0.0,0.0,0.0,0.0,0.22,0.0,0.0,0.0,0.0,0.0,0.03,0.0,0.0,0.0,0.0,0.0,0.0,1165.15
12385,0.6890000000000001,0.0,0.156,0.0,0.025,0.0,0.0,0.0,0.13,0.0,0.0,0.0,0.0,0.0,0.0,0.0,0.0,0.0,0.0,0.0,1853.15
12386,0.8303999999999999,0.0,0.0,0.0,0.0,0.0339999999999999,0.0,0.036,0.0394999999999999,0.0,0.0,0.0600999999999999,0.0,0.0,0.0,0.0,0.0,0.0,0.0,0.0,1688.15
12387,0.0,0.6997300269973002,0.0,0.0,0.2000799920007999,0.1001899810018998,0.0,0.0,0.0,0.0,0.0,0.0,0.0,0.0,0.0,0.0,0.0,0.0,0.0,0.0,1171.15
12388,0.7140999999999998,0.0,0.0116999999999999,0.0428999999999999,0.0966999999999999,0.0,0.0,0.1346,0.0,0.0,0.0,0.0,0.0,0.0,0.0,0.0,0.0,0.0,0.0,0.0,1302.15
12389,0.0,0.0,0.08,0.05,0.0,0.0,0.1,0.0,0.0,0.1,0.0,0.0,0.0,0.0,0.0,0.0,0.0,0.0,0.65,0.0,1287.15
12390,0.6089999999999999,0.0,0.0262999999999999,0.1425999999999999,0.2220999999999999,0.0,0.0,0.0,0.0,0.0,0.0,0.0,0.0,0.0,0.0,0.0,0.0,0.0,0.0,0.0,1633.15
12391,0.5985,0.0,0.1597,0.0165,0.0652,0.0,0.0,0.1585,0.0,0.0,0.0,0.0,0.0,0.0,0.0,0.0,0.0,0.0,0.0,0.0,1423.15
12392,0.5,0.0,0.0,0.0,0.0,0.15,0.35,0.0,0.0,0.0,0.0,0.0,0.0,0.0,0.0,0.0,0.0,0.0,0.0,0.0,1373.15
12393,0.657,0.0,0.045,0.073,0.073,0.0,0.0,0.03,0.09,0.0,0.01,0.0,0.0,0.0,0.0,0.0,0.0,0.022,0.0,0.0,1458.15
12394,0.45,0.0,0.21,0.05,0.12,0.0,0.05,0.1,0.0,0.0,0.02,0.0,0.0,0.0,0.0,0.0,0.0,0.0,0.0,0.0,1411.15
12395,0.6169,0.037,0.1119,0.1199,0.092,0.021,0.0,0.0,0.0,0.0,0.0,0.0,0.0,0.0,0.0,0.0,0.0,0.0,0.0,0.0,1393.15
12396,0.6073,0.0969,0.0999,0.0409999999999999,0.0989,0.022,0.0,0.0,0.0,0.0,0.033,0.0,0.0,0.0,0.0,0.0,0.0,0.0,0.0,0.0,1318.15
12397,0.7502,0.0,0.0301,0.0,0.0,0.0,0.1998,0.0,0.0199,0.0,0.0,0.0,0.0,0.0,0.0,0.0,0.0,0.0,0.0,0.0,1337.15
12398,0.6,0.0,0.0,0.0,0.0,0.0,0.0,0.0,0.4,0.0,0.0,0.0,0.0,0.0,0.0,0.0,0.0,0.0,0.0,0.0,1269.15
12399,0.4797520247975202,0.0,0.12998700129987,0.0,0.0,0.0,0.0,0.3902609739026098,0.0,0.0,0.0,0.0,0.0,0.0,0.0,0.0,0.0,0.0,0.0,0.0,1223.15
12400,0.761,0.0,0.126,0.0,0.113,0.0,0.0,0.0,0.0,0.0,0.0,0.0,0.0,0.0,0.0,0.0,0.0,0.0,0.0,0.0,1628.15
12401,0.7410999999999999,0.0,0.0,0.0539999999999999,0.0570999999999999,0.0117999999999999,0.0,0.1344999999999999,0.0,0.0,0.0,0.0,0.0,0.0,0.0,0.0,0.0,0.0,0.0,0.0,1305.15
12402,0.6984301569843016,0.0,0.0253974602539746,0.0596940305969403,0.0621937806219378,0.0,0.0,0.1512848715128487,0.0,0.0,0.0,0.0,0.0,0.0,0.0,0.0,0.0,0.0,0.0,0.0,1241.15
12403,0.0,0.0,0.0,0.0,0.0167,0.1617,0.0,0.0,0.0,0.1552,0.0,0.0,0.0,0.0,0.0,0.6208,0.0,0.0455999999999999,0.0,0.0,1595.15
12404,0.6697,0.0,0.0342,0.1393,0.0032,0.0,0.0,0.1536,0.0,0.0,0.0,0.0,0.0,0.0,0.0,0.0,0.0,0.0,0.0,0.0,1393.15
12405,0.4786521347865213,0.0,0.0626937306269373,0.1766823317668233,0.281971802819718,0.0,0.0,0.0,0.0,0.0,0.0,0.0,0.0,0.0,0.0,0.0,0.0,0.0,0.0,0.0,1565.15
12406,0.6797,0.0,0.0881,0.1487,0.0111,0.0,0.0676,0.0048,0.0,0.0,0.0,0.0,0.0,0.0,0.0,0.0,0.0,0.0,0.0,0.0,1536.15
12407,0.46,0.0,0.0,0.0,0.0,0.3,0.0,0.0,0.0,0.24,0.0,0.0,0.0,0.0,0.0,0.0,0.0,0.0,0.0,0.0,1558.15
12408,0.5692999999999999,0.0,0.1524999999999999,0.2005999999999999,0.0775999999999999,0.0,0.0,0.0,0.0,0.0,0.0,0.0,0.0,0.0,0.0,0.0,0.0,0.0,0.0,0.0,1624.15
12409,0.6508,0.0028,0.167,0.0472,0.0,0.0,0.0,0.1309,0.0,0.0,0.0,0.0,0.0,0.0,0.0,0.0,0.0,0.0,0.0,0.0,1490.15
12410,0.6542,0.0807,0.1033,0.0,0.1001,0.0458,0.0,0.0,0.0,0.0,0.0135,0.0,0.0,0.0,0.0,0.0,0.0,0.0,0.0,0.0,1318.15
12411,0.5723572357235724,0.0909090909090909,0.0141014101410141,0.068006800680068,0.0791079107910791,0.0306030603060306,0.0,0.0705070507050705,0.0533053305330533,0.0,0.0,0.0,0.0,0.0,0.0,0.0163016301630163,0.0,0.0048004800480048,0.0,0.0,1173.15
12412,0.5918295914795738,0.0193009650482524,0.1253062653132656,0.016700835041752,0.0240012000600029,0.0,0.0,0.1735086754337716,0.0143007150357517,0.0,0.0,0.0,0.0,0.0,0.0,0.0210010500525026,0.0,0.0136006800340016,0.0,0.0,1278.15
12413,0.7273272672732726,0.0,0.0,0.0,0.0999900009999,0.0,0.0,0.1575842415758424,0.0,0.0,0.0,0.0,0.0,0.0,0.0,0.0150984901509849,0.0,0.0,0.0,0.0,1271.15
12414,0.6321,0.0,0.0,0.0,0.0,0.0,0.0,0.3679,0.0,0.0,0.0,0.0,0.0,0.0,0.0,0.0,0.0,0.0,0.0,0.0,1124.15
12415,0.0,0.7676000000000001,0.0,0.0,0.0,0.2324,0.0,0.0,0.0,0.0,0.0,0.0,0.0,0.0,0.0,0.0,0.0,0.0,0.0,0.0,1134.15
12416,0.56,0.0,0.0,0.0,0.0,0.26,0.0,0.0,0.0,0.18,0.0,0.0,0.0,0.0,0.0,0.0,0.0,0.0,0.0,0.0,1362.15
12417,0.6335000000000001,0.092,0.114,0.0636,0.0564,0.0,0.0,0.0279999999999999,0.012,0.0,0.0,0.0,0.0,0.0,0.0,0.0,0.0,0.0,0.0,0.0,1313.15
12418,0.68,0.017,0.122,0.11,0.0,0.071,0.0,0.0,0.0,0.0,0.0,0.0,0.0,0.0,0.0,0.0,0.0,0.0,0.0,0.0,1535.15
12419,0.6854,0.0,0.1047999999999999,0.0,0.2046999999999999,0.0,0.0,0.0050999999999999,0.0,0.0,0.0,0.0,0.0,0.0,0.0,0.0,0.0,0.0,0.0,0.0,1584.2499755859376
12420,0.5694,0.0699,0.1499,0.0,0.0,0.0,0.0,0.2098,0.0,0.0,0.0,0.0,0.0,0.0,0.0,0.0,0.0,0.0,0.0,0.0,1223.15
12421,0.0,0.0,0.0,0.0,0.3240999999999999,0.0,0.0,0.0,0.4509,0.0,0.0,0.0,0.0,0.0,0.0,0.0,0.0,0.0,0.225,0.0,1900.15
12422,0.6900000000000001,0.0,0.055,0.06,0.06,0.09,0.0,0.0,0.0,0.0,0.04,0.0,0.0,0.0,0.0,0.0,0.0,0.005,0.0,0.0,1493.15
12423,0.7293,0.0,0.0,0.0147999999999999,0.1115999999999999,0.0,0.0,0.1442999999999999,0.0,0.0,0.0,0.0,0.0,0.0,0.0,0.0,0.0,0.0,0.0,0.0,1301.15
12424,0.8561856185618563,0.0,0.0,0.0,0.0,0.0,0.0,0.0289028902890289,0.1149114911491149,0.0,0.0,0.0,0.0,0.0,0.0,0.0,0.0,0.0,0.0,0.0,1441.15
12425,0.0,0.0459045904590459,0.0566056605660566,0.2098209820982098,0.1416141614161416,0.0,0.0,0.0,0.0,0.0,0.0,0.0,0.0142014201420142,0.0,0.0,0.0,0.0,0.0,0.5318531853185318,0.0,1183.15
12426,0.88,0.0,0.0,0.0,0.0,0.0,0.0,0.0,0.12,0.0,0.0,0.0,0.0,0.0,0.0,0.0,0.0,0.0,0.0,0.0,1527.15
12427,0.62,0.0,0.06,0.0,0.0,0.32,0.0,0.0,0.0,0.0,0.0,0.0,0.0,0.0,0.0,0.0,0.0,0.0,0.0,0.0,1541.15
12428,0.2306769323067693,0.2654734526547345,0.0,0.0,0.0,0.1205879412058794,0.0,0.0,0.0,0.3406659334066593,0.0,0.0,0.0,0.0,0.0425957404259574,0.0,0.0,0.0,0.0,0.0,1216.15
12429,0.6823,0.2068,0.0,0.0,0.0,0.0,0.011,0.026,0.0639,0.0,0.0,0.0,0.0,0.0,0.0,0.0,0.0,0.0,0.0,0.0,1223.15
12430,0.5183481651834817,0.0,0.0,0.0,0.3737626237376262,0.0,0.0,0.1078892110788921,0.0,0.0,0.0,0.0,0.0,0.0,0.0,0.0,0.0,0.0,0.0,0.0,1583.15
12431,0.6691,0.0,0.0899,0.0,0.0,0.0,0.1198,0.0999,0.0,0.0,0.0,0.0,0.0,0.0,0.0,0.01,0.0,0.01,0.0,0.0,1168.15
12432,0.6769999999999999,0.0,0.0489999999999999,0.1089999999999999,0.0,0.0,0.0,0.0489999999999999,0.0759999999999999,0.0,0.0,0.0,0.0,0.0,0.0,0.0399999999999999,0.0,0.0,0.0,0.0,1463.15
12433,0.668,0.0,0.0,0.0721,0.166,0.0,0.0,0.0939,0.0,0.0,0.0,0.0,0.0,0.0,0.0,0.0,0.0,0.0,0.0,0.0,1471.15
12434,0.6361,0.0,0.0,0.0,0.0,0.0376,0.0,0.0561,0.048,0.0,0.0,0.0,0.0,0.0,0.0,0.2218,0.0,0.0,0.0,0.0,1183.15
12435,0.6169,0.0917,0.0102,0.0172,0.0223,0.0226,0.0976,0.0168,0.0088,0.0324,0.0388,0.0,0.0,0.0,0.0245,0.0,0.0,0.0,0.0,0.0,1083.15
12436,0.6017796440711858,0.0,0.0899820035992801,0.0628874225154969,0.0,0.0,0.0091981603679264,0.0773845230953809,0.0232953409318136,0.0,0.0924815036992601,0.0,0.0,0.0,0.0,0.0351929614077184,0.0,0.0077984403119376,0.0,0.0,1375.15
12437,0.263,0.105,0.157,0.048,0.261,0.0,0.0,0.0,0.0,0.0,0.166,0.0,0.0,0.0,0.0,0.0,0.0,0.0,0.0,0.0,1398.15
12438,0.7354999999999998,0.0,0.0,0.0433999999999999,0.0440999999999999,0.0,0.0,0.1353999999999999,0.0,0.0400999999999999,0.0,0.0,0.0,0.0,0.0,0.0,0.0,0.0,0.0,0.0,1294.15
12439,0.1365,0.2965,0.0,0.0,0.0,0.0,0.0,0.0,0.0,0.3182999999999999,0.0,0.0,0.0,0.0436,0.111,0.0689,0.0,0.0250999999999999,0.0,0.0,1243.15
12440,0.0,0.0,0.203,0.0,0.0,0.0,0.0,0.384,0.0,0.0,0.0,0.0,0.026,0.0,0.0,0.0,0.0,0.0,0.387,0.0,1050.15
12441,0.54,0.0,0.0,0.0,0.0,0.26,0.0,0.0,0.0,0.2,0.0,0.0,0.0,0.0,0.0,0.0,0.0,0.0,0.0,0.0,1450.15
12442,0.6072425069754883,0.0,0.0062004340303821,0.0,0.0,0.0,0.0,0.3633254327802946,0.0,0.0,0.0,0.0,0.0,0.0,0.0,0.0157010990769353,0.0,0.0,0.0,0.0,1103.15
12443,0.5539999999999999,0.0828999999999999,0.087,0.0678,0.1473,0.0,0.061,0.0,0.0,0.0,0.0,0.0,0.0,0.0,0.0,0.0,0.0,0.0,0.0,0.0,1338.15
12444,0.6395000000000001,0.0377,0.1461,0.0,0.0,0.0,0.0583,0.0816,0.0,0.0117,0.0,0.0,0.0,0.0,0.0,0.0,0.0,0.0,0.0245,0.0,1263.15
12445,0.7702,0.0,0.1104,0.0,0.0,0.0,0.0,0.0,0.0,0.0,0.1193999999999999,0.0,0.0,0.0,0.0,0.0,0.0,0.0,0.0,0.0,1684.15
12446,0.0,0.0,0.0,0.0,0.0,0.0,0.0,0.0,0.3511999999999999,0.0,0.1488,0.0,0.0,0.0,0.0,0.0,0.0,0.0,0.5,0.0,988.15
12447,0.5312,0.1334,0.0241,0.0,0.0237,0.0346,0.1754,0.0128,0.0,0.0163,0.032,0.0,0.0,0.0,0.0163,0.0,0.0,0.0,0.0,0.0,1117.15
12448,0.7533753375337533,0.0,0.0,0.0,0.099009900990099,0.0,0.0,0.1476147614761476,0.0,0.0,0.0,0.0,0.0,0.0,0.0,0.0,0.0,0.0,0.0,0.0,1373.15
12449,0.6505,0.0075,0.08,0.04,0.0,0.0,0.0,0.15,0.03,0.04,0.0,0.0,0.0,0.0,0.0,0.0,0.0,0.0,0.0,0.0,1118.15
12450,0.63,0.0,0.0,0.0,0.0,0.16,0.21,0.0,0.0,0.0,0.0,0.0,0.0,0.0,0.0,0.0,0.0,0.0,0.0,0.0,1276.15
12451,0.0,0.5924,0.0,0.0,0.0,0.0,0.0081999999999999,0.0,0.0,0.1191,0.0,0.0,0.0,0.0511,0.1510999999999999,0.0,0.0,0.0707,0.0,0.0,1303.15
12452,0.8745999999999999,0.0,0.0617,0.0112,0.0,0.0,0.0,0.0,0.0525,0.0,0.0,0.0,0.0,0.0,0.0,0.0,0.0,0.0,0.0,0.0,1503.15
12453,0.5597,0.2398,0.067,0.0495,0.0,0.0,0.0,0.064,0.0,0.0,0.0,0.0,0.0,0.0,0.0,0.02,0.0,0.0,0.0,0.0,1374.15
12454,0.6364,0.0,0.13,0.0394,0.0394,0.0,0.0,0.1132,0.0209,0.0,0.0197,0.0,0.0,0.0,0.0,0.0,0.0,0.0,0.0,0.0,1363.15
12455,0.4076407640764076,0.0,0.185018501850185,0.0,0.0,0.0,0.0,0.4073407340734073,0.0,0.0,0.0,0.0,0.0,0.0,0.0,0.0,0.0,0.0,0.0,0.0,1733.15
12456,0.6285000000000001,0.0,0.0865,0.0,0.022,0.263,0.0,0.0,0.0,0.0,0.0,0.0,0.0,0.0,0.0,0.0,0.0,0.0,0.0,0.0,1435.15
12457,0.6422357764223577,0.1097890210978902,0.031996800319968,0.0147985201479852,0.0290970902909709,0.0,0.072992700729927,0.0990900909909009,0.0,0.0,0.0,0.0,0.0,0.0,0.0,0.0,0.0,0.0,0.0,0.0,1327.15
12458,0.0,0.0233976602339766,0.0371962803719628,0.1611838816118388,0.1158884111588841,0.0988901109889011,0.0,0.0,0.0,0.0533946605339466,0.0,0.0,0.0,0.0,0.0,0.0,0.0,0.0,0.4964503549645035,0.0,1108.15
12459,0.5395000000000001,0.0429,0.0,0.0,0.0,0.0,0.1801,0.0482,0.0,0.1793,0.0,0.0,0.0,0.0,0.0,0.0,0.0,0.0,0.0,0.0,1239.15
