Repository: ychyn/algo_genetique

# algo_genetique
Ce code fait partie de notre mini-projet du MIG Verre 2024. L'objectif du mini-projet est l'obtention d'une composition de verre avec des qualités avantageuses pour une application potentiellement industrielle. 

On utilise l'outil de prediction des propriétés du verre à travers des réseaux de neuronnes codé par Franck Pigeonneau (qui constitue la plus grande partie de ce repo). On a codé l'algorithme génetique qui va, en utilisant ce réseau de neuronnes tenter d'obtenir une composition optimale dont on essaiera la fabrication dans le four situé à l'Ecole des Mines à Sophia Antipolis

File: DataBase/Tliqclean.csv (part 40 of 63)
,SiO2,B2O3,Al2O3,MgO,CaO,BaO,Li2O,Na2O,K2O,ZnO,SrO,PbO,Fe2O3,Y2O3,La2O3,TiO2,GeO2,ZrO2,P2O5,V2O5,Tliq
12460,0.6919,0.0,0.0847,0.0654,0.0053,0.0,0.0,0.1392,0.0116,0.0,0.0,0.0,0.0,0.0,0.0,0.0,0.0,0.0,0.0,0.0,1223.15
12461,0.503,0.0,0.066,0.0,0.0,0.0,0.0,0.0,0.0,0.431,0.0,0.0,0.0,0.0,0.0,0.0,0.0,0.0,0.0,0.0,1613.15
12462,0.55,0.0,0.0,0.0,0.0,0.35,0.0,0.0,0.0,0.0,0.0,0.0,0.0,0.0,0.0,0.1,0.0,0.0,0.0,0.0,1627.15
12463,0.68,0.0,0.144,0.176,0.0,0.0,0.0,0.0,0.0,0.0,0.0,0.0,0.0,0.0,0.0,0.0,0.0,0.0,0.0,0.0,1726.15
12464,0.6505,0.0,0.0215,0.0467,0.0672,0.0,0.021,0.0709,0.0533,0.0,0.0515,0.0,0.0,0.0,0.0,0.0,0.0,0.0,0.0,0.0,1233.15
12465,0.6692,0.0,0.1002,0.0301,0.0,0.0,0.0301,0.1403,0.0,0.0301,0.0,0.0,0.0,0.0,0.0,0.0,0.0,0.0,0.0,0.0,1243.15
12466,0.9566,0.0434,0.0,0.0,0.0,0.0,0.0,0.0,0.0,0.0,0.0,0.0,0.0,0.0,0.0,0.0,0.0,0.0,0.0,0.0,1771.15
12467,0.62,0.04,0.005,0.0,0.0,0.0,0.0,0.17,0.035,0.0,0.0,0.0,0.0,0.0,0.0,0.0,0.0,0.115,0.005,0.0,1488.15
12468,0.7333,0.0,0.0,0.0,0.2118,0.0,0.0,0.0548,0.0,0.0,0.0,0.0,0.0,0.0,0.0,0.0,0.0,0.0,0.0,0.0,1748.15
12469,0.8098000000000001,0.0,0.0,0.0626999999999999,0.0,0.0,0.0,0.0,0.1275,0.0,0.0,0.0,0.0,0.0,0.0,0.0,0.0,0.0,0.0,0.0,1203.15
12470,0.6382,0.0,0.0694,0.1116,0.1117,0.0,0.0,0.0691,0.0,0.0,0.0,0.0,0.0,0.0,0.0,0.0,0.0,0.0,0.0,0.0,1536.15
12471,0.4871999999999999,0.0,0.0861,0.2178999999999999,0.2087999999999999,0.0,0.0,0.0,0.0,0.0,0.0,0.0,0.0,0.0,0.0,0.0,0.0,0.0,0.0,0.0,1575.15
12472,0.5943583949123561,0.0,0.0107992440529162,0.0,0.0,0.0,0.0,0.1528892977491575,0.0728948973571849,0.0,0.0,0.0,0.0,0.0,0.0,0.1375903686741928,0.0,0.0,0.0309978301518893,0.0,1133.15
12473,0.6896,0.0699,0.1303,0.0,0.1102,0.0,0.0,0.0,0.0,0.0,0.0,0.0,0.0,0.0,0.0,0.0,0.0,0.0,0.0,0.0,1573.15
12474,0.6125,0.0,0.075,0.07,0.08,0.0,0.008,0.012,0.065,0.0,0.0225,0.0,0.0,0.0,0.01,0.015,0.0,0.03,0.0,0.0,1573.15
12475,0.525,0.07,0.0546,0.0104,0.0,0.0,0.0688,0.1719,0.0,0.0,0.0,0.0,0.0501999999999999,0.0,0.0,0.0,0.0,0.0339,0.0,0.0,1390.15
12476,0.5647,0.0464,0.0396,0.0,0.0836,0.1476,0.0,0.0,0.0,0.0,0.1169999999999999,0.0,0.0,0.0,0.0,0.0,0.0,0.0,0.0,0.0,1316.15
12477,0.5429999999999999,0.059,0.04,0.0,0.042,0.139,0.0,0.0,0.0,0.03,0.086,0.0,0.0,0.0,0.0,0.0409999999999999,0.0,0.02,0.0,0.0,1237.15
12478,0.612,0.0,0.159,0.02,0.0,0.0,0.0,0.158,0.0,0.0,0.0,0.0,0.0,0.0,0.0,0.0,0.0,0.0,0.05,0.0,1243.15
12479,0.5167,0.0557,0.0381,0.0578,0.0401,0.1174,0.0,0.0,0.0,0.0572,0.0592,0.0,0.0,0.0,0.0,0.0389,0.0,0.0189,0.0,0.0,1256.15
12480,0.8368000000000001,0.0,0.0649,0.0,0.0,0.0,0.0,0.0,0.0983,0.0,0.0,0.0,0.0,0.0,0.0,0.0,0.0,0.0,0.0,0.0,1253.15
12481,0.4669466946694668,0.2012201220122012,0.1623162316231623,0.0254025402540254,0.1134113411341134,0.0,0.0,0.0,0.0,0.0,0.0307030703070307,0.0,0.0,0.0,0.0,0.0,0.0,0.0,0.0,0.0,1363.15
12482,0.57,0.24,0.067,0.059,0.0,0.0,0.0,0.064,0.0,0.0,0.0,0.0,0.0,0.0,0.0,0.0,0.0,0.0,0.0,0.0,1423.15
12483,0.6620999999999999,0.0,0.0,0.141,0.1419,0.0,0.0,0.055,0.0,0.0,0.0,0.0,0.0,0.0,0.0,0.0,0.0,0.0,0.0,0.0,1572.15
12484,0.0,0.0,0.0,0.0,0.42,0.0,0.0,0.0,0.0,0.0,0.0,0.0,0.08,0.0,0.0,0.0,0.0,0.0,0.5,0.0,1197.15
12485,0.6339999999999999,0.104,0.103,0.016,0.1169999999999999,0.0,0.0,0.0,0.0,0.0,0.0249999999999999,0.0,0.0,0.0,0.0,0.0,0.0,0.0,0.0,0.0,1373.15
12486,0.625,0.05,0.0,0.0,0.0,0.0,0.0,0.19,0.0,0.0,0.0,0.0,0.0,0.0,0.0,0.0,0.0,0.12,0.0,0.0,1535.15
12487,0.7221,0.1442,0.0,0.0,0.0,0.0,0.0,0.0,0.0,0.0,0.0,0.0,0.0,0.0,0.0,0.0,0.0,0.0,0.1336999999999999,0.0,1413.15
12488,0.499,0.0,0.0,0.0,0.0,0.3972,0.1038,0.0,0.0,0.0,0.0,0.0,0.0,0.0,0.0,0.0,0.0,0.0,0.0,0.0,1490.15
12489,0.25,0.4,0.05,0.05,0.0,0.2,0.0,0.0,0.0,0.0,0.05,0.0,0.0,0.0,0.0,0.0,0.0,0.0,0.0,0.0,1073.15
12490,0.5513,0.0,0.2053,0.2434,0.0,0.0,0.0,0.0,0.0,0.0,0.0,0.0,0.0,0.0,0.0,0.0,0.0,0.0,0.0,0.0,1743.15
12491,0.7795376369890408,0.0,0.0,0.0,0.0,0.0,0.0,0.0247980161587073,0.0970922326213902,0.0141988640908727,0.0,0.0835933125349971,0.0,0.0,0.0,0.0,0.0,0.0,0.0,0.0,1013.15
12492,0.0,0.0,0.0,0.0,0.0,0.0,0.0,0.0,0.0,0.44,0.0,0.0,0.0,0.0,0.0,0.0,0.56,0.0,0.0,0.0,1582.15
12493,0.4959,0.125,0.0392,0.0,0.0699,0.1018,0.0,0.0,0.0,0.0299,0.0848,0.0,0.0,0.0,0.0,0.0353,0.0,0.0127,0.0055,0.0,1263.15
12494,0.0,0.0,0.0,0.0843,0.0,0.0111,0.0,0.0,0.0,0.0417,0.0,0.4489,0.0,0.0,0.0,0.0,0.0,0.0,0.3948,0.0,913.15
12495,0.603939606039396,0.0164983501649835,0.0658934106589341,0.0,0.0994900509949004,0.0986901309869013,0.0,0.0085991400859914,0.0080991900809919,0.0,0.0987901209879012,0.0,0.0,0.0,0.0,0.0,0.0,0.0,0.0,0.0,1463.15
12496,0.078,0.557,0.0,0.0,0.0,0.365,0.0,0.0,0.0,0.0,0.0,0.0,0.0,0.0,0.0,0.0,0.0,0.0,0.0,0.0,1217.15
12497,0.5114,0.0,0.0277,0.0,0.0932,0.0346,0.1583999999999999,0.0479,0.0,0.0,0.0764,0.0,0.0,0.0,0.0199,0.0,0.0,0.0247,0.0,0.0,1122.15
12498,0.7585,0.0,0.0,0.0,0.0705,0.0201,0.0,0.1187,0.0322,0.0,0.0,0.0,0.0,0.0,0.0,0.0,0.0,0.0,0.0,0.0,1183.15
12499,0.5866,0.0,0.2062,0.0,0.0,0.0,0.0,0.0,0.0,0.0,0.0,0.0,0.0,0.2072,0.0,0.0,0.0,0.0,0.0,0.0,1693.15
12500,0.6779999999999999,0.027,0.132,0.077,0.053,0.0,0.0,0.0,0.0,0.0,0.033,0.0,0.0,0.0,0.0,0.0,0.0,0.0,0.0,0.0,1518.15
12501,0.6215999999999999,0.0653,0.102,0.0484,0.0,0.0,0.0,0.1467,0.0138,0.0,0.0,0.0,0.0,0.0,0.0,0.0,0.0,0.0,0.0,0.0,1173.15
12502,0.6145,0.0,0.0844999999999999,0.1222,0.0,0.0,0.0,0.1788,0.0,0.0,0.0,0.0,0.0,0.0,0.0,0.0,0.0,0.0,0.0,0.0,1483.15
12503,0.8122,0.0,0.0169,0.1709,0.0,0.0,0.0,0.0,0.0,0.0,0.0,0.0,0.0,0.0,0.0,0.0,0.0,0.0,0.0,0.0,1954.15
12504,0.685,0.0,0.025,0.1009999999999999,0.044,0.0,0.0,0.139,0.006,0.0,0.0,0.0,0.0,0.0,0.0,0.0,0.0,0.0,0.0,0.0,1323.15
12505,0.0,0.0027,0.0216,0.0521999999999999,0.1022,0.0,0.0,0.3531,0.0101,0.0,0.0461,0.0,0.0,0.0,0.0,0.0,0.0,0.0,0.4,0.0,1052.15
12506,0.4997,0.0,0.0,0.0,0.1948,0.0,0.0,0.3055,0.0,0.0,0.0,0.0,0.0,0.0,0.0,0.0,0.0,0.0,0.0,0.0,1363.15
12507,0.6130000000000001,0.0,0.06,0.045,0.045,0.0,0.045,0.055,0.006,0.02,0.096,0.0,0.0,0.0,0.0,0.0,0.0,0.015,0.0,0.0,1303.15
12508,0.6995999999999999,0.0,0.0,0.0,0.0,0.3004,0.0,0.0,0.0,0.0,0.0,0.0,0.0,0.0,0.0,0.0,0.0,0.0,0.0,0.0,1685.15
12509,0.6609999999999999,0.027,0.118,0.04,0.0,0.0,0.0,0.153,0.0,0.0,0.0,0.0,0.0,0.0,0.0,0.0,0.0,0.0,0.0,0.0,1258.15
12510,0.6840999999999998,0.0,0.0,0.0,0.0682,0.0,0.0,0.0791999999999999,0.0791999999999999,0.0,0.0,0.0,0.0,0.0,0.0,0.0,0.0,0.0892999999999999,0.0,0.0,1623.15
12511,0.636112722254445,0.0,0.0,0.0,0.0,0.0376007520150403,0.0,0.0561011220224404,0.0479009580191603,0.0,0.0,0.0,0.0,0.0,0.0,0.2218044360887217,0.0,0.0,0.0,0.0,1183.15
12512,0.6911,0.0,0.0,0.0,0.0,0.0,0.284,0.0249,0.0,0.0,0.0,0.0,0.0,0.0,0.0,0.0,0.0,0.0,0.0,0.0,1278.15
12513,0.0,0.6667000000000001,0.0,0.0,0.0,0.0,0.0,0.2,0.1333,0.0,0.0,0.0,0.0,0.0,0.0,0.0,0.0,0.0,0.0,0.0,943.15
12514,0.7242000000000001,0.005,0.1147,0.0172,0.079,0.0451,0.0,0.0,0.0,0.0,0.0134,0.0,0.0,0.0,0.0,0.0,0.0,0.0,0.0,0.0,1511.15
12515,0.5417000000000001,0.0,0.1766,0.0,0.0,0.0,0.0,0.2123,0.0,0.0,0.0,0.0,0.0,0.0,0.0,0.0694,0.0,0.0,0.0,0.0,1528.15
12516,0.6244,0.0189,0.0841,0.0327,0.0235,0.0,0.0,0.1596,0.035,0.0,0.0,0.0,0.0,0.0,0.0,0.0,0.0,0.0214,0.0,0.0,1128.15
12517,0.6765323467653235,0.0248975102489751,0.0,0.0,0.0,0.0,0.0,0.1691830816918308,0.0248975102489751,0.0,0.0,0.0,0.0,0.0,0.0,0.0,0.0,0.1044895510448955,0.0,0.0,1415.15
12518,0.6406999999999999,0.0891,0.1201,0.0,0.0,0.0,0.0,0.1491,0.0,0.0,0.0,0.0,0.0,0.0,0.0,0.0,0.0,0.0,0.0,0.0,1138.15
12519,0.4377,0.0,0.1231,0.0,0.0,0.0,0.0,0.4392,0.0,0.0,0.0,0.0,0.0,0.0,0.0,0.0,0.0,0.0,0.0,0.0,1248.15
12520,0.6524304860972193,0.1392278455691138,0.0930186037207441,0.0326065213042608,0.0123024604920984,0.0361072214442888,0.0,0.0056011202240448,0.0,0.0,0.0287057411482296,0.0,0.0,0.0,0.0,0.0,0.0,0.0,0.0,0.0,1223.15
12521,0.3168683131686831,0.5205479452054794,0.0,0.0,0.0,0.0,0.0,0.1625837416258374,0.0,0.0,0.0,0.0,0.0,0.0,0.0,0.0,0.0,0.0,0.0,0.0,954.15
12522,0.0,0.0,0.0,0.0,0.0,0.0,0.0,0.0,0.0,0.0,0.0,0.802,0.0,0.0,0.0,0.0,0.198,0.0,0.0,0.0,1004.15
12523,0.0,0.0,0.0,0.0,0.3103310331033103,0.0,0.0,0.3793379337933793,0.0,0.0,0.0,0.0,0.0,0.0,0.0,0.0,0.0,0.0,0.3103310331033103,0.0,1527.15
12524,0.3541893743187704,0.3372898813035608,0.035998920032399,0.0,0.0522984310470685,0.0430987070387888,0.1350959471215863,0.0,0.0,0.0089997300080997,0.0,0.0,0.0,0.0,0.0314990550283491,0.0,0.0,0.0,0.0,0.0,1193.15
12525,0.6229,0.0,0.0062,0.0785,0.0947,0.0,0.0,0.1877,0.01,0.0,0.0,0.0,0.0,0.0,0.0,0.0,0.0,0.0,0.0,0.0,1220.15
12526,0.5569999999999999,0.0,0.2209999999999999,0.0,0.2219999999999999,0.0,0.0,0.0,0.0,0.0,0.0,0.0,0.0,0.0,0.0,0.0,0.0,0.0,0.0,0.0,1807.15
12527,0.0466,0.1072,0.0,0.0,0.0,0.0,0.0,0.1505,0.0,0.5728,0.0,0.0,0.0,0.1032,0.0,0.0,0.0,0.0076,0.0,0.0,1249.15
12528,0.2169,0.0,0.0,0.0,0.2935999999999999,0.0,0.0,0.0,0.0,0.0,0.0,0.0,0.0,0.0,0.0,0.4895,0.0,0.0,0.0,0.0,1654.15
12529,0.4,0.0,0.0,0.0,0.075,0.15,0.0,0.0,0.0,0.0,0.075,0.0,0.0,0.0,0.0,0.231,0.0,0.049,0.0,0.0,1438.15
12530,0.4474,0.0,0.1393,0.0,0.0,0.0,0.0,0.4133,0.0,0.0,0.0,0.0,0.0,0.0,0.0,0.0,0.0,0.0,0.0,0.0,1298.15
12531,0.0,0.0951,0.0951,0.1902,0.0,0.0,0.048,0.0,0.0,0.0,0.0,0.0,0.0,0.0,0.0,0.0,0.0,0.0,0.5716,0.0,1323.15
12532,0.5644,0.0759,0.0355,0.0747,0.0767,0.0,0.0,0.1659,0.0069,0.0,0.0,0.0,0.0,0.0,0.0,0.0,0.0,0.0,0.0,0.0,1208.15
12533,0.6833000000000001,0.0,0.0135,0.0671,0.0671,0.0181,0.0,0.0453,0.0453,0.0,0.0272,0.0,0.0,0.0,0.0,0.0,0.0,0.0331,0.0,0.0,1368.15
12534,0.6109,0.081,0.0383,0.0,0.0,0.0341,0.1235,0.0225,0.0,0.0171,0.0538,0.0,0.0,0.0,0.0186,0.0,0.0,0.0,0.0,0.0,1102.15
12535,0.7099999999999999,0.0,0.0289999999999999,0.0539999999999999,0.0579999999999999,0.0,0.0,0.0299999999999999,0.0699999999999999,0.0,0.0289999999999999,0.0,0.0,0.0,0.0,0.0199999999999999,0.0,0.0,0.0,0.0,1338.15
12536,0.0,0.0,0.0,0.0,0.0,0.0,0.0,0.0,0.0,0.0,0.0,0.0,0.0,0.0,0.0,0.0,1.0,0.0,0.0,0.0,1409.15
12537,0.674,0.0,0.1088,0.0564,0.0058,0.0,0.0,0.1277,0.0262,0.0,0.0,0.0,0.0,0.0,0.0,0.0,0.0,0.0,0.0,0.0,1503.15
12538,0.3455,0.0,0.1164,0.2208,0.3173,0.0,0.0,0.0,0.0,0.0,0.0,0.0,0.0,0.0,0.0,0.0,0.0,0.0,0.0,0.0,1753.15
12539,0.7489,0.0,0.0,0.0,0.0,0.0,0.0,0.2213,0.0,0.0,0.0,0.0,0.0298,0.0,0.0,0.0,0.0,0.0,0.0,0.0,1083.15
12540,0.72,0.0,0.18,0.0,0.0,0.0,0.0,0.0,0.0,0.0,0.0,0.0,0.0,0.0,0.1,0.0,0.0,0.0,0.0,0.0,1563.15
12541,0.59,0.04,0.088,0.06,0.0819999999999999,0.045,0.0,0.0,0.0,0.07,0.0,0.0,0.0,0.0,0.0,0.025,0.0,0.0,0.0,0.0,1383.15
12542,0.5259525952595259,0.0,0.1179117911791178,0.0087008700870086,0.1907190719071906,0.0,0.0,0.0699069906990698,0.0579057905790578,0.0,0.0,0.0,0.0289028902890289,0.0,0.0,0.0,0.0,0.0,0.0,0.0,1433.15
12543,0.7703229677032297,0.0,0.0,0.0,0.164883511648835,0.0,0.0,0.0,0.0647935206479352,0.0,0.0,0.0,0.0,0.0,0.0,0.0,0.0,0.0,0.0,0.0,1519.15
12544,0.58,0.0,0.0,0.0,0.0,0.24,0.0,0.0,0.0,0.18,0.0,0.0,0.0,0.0,0.0,0.0,0.0,0.0,0.0,0.0,1375.15
12545,0.1342,0.2334,0.0,0.0,0.0,0.1335,0.0,0.0,0.0,0.0579,0.0,0.0,0.0,0.0192,0.1382,0.2251,0.0,0.0584,0.0,0.0,1393.15
12546,0.0,0.843,0.0,0.0,0.0,0.0,0.0,0.157,0.0,0.0,0.0,0.0,0.0,0.0,0.0,0.0,0.0,0.0,0.0,0.0,1076.15
12547,0.6941,0.0,0.1489,0.1496,0.0,0.0,0.0074,0.0,0.0,0.0,0.0,0.0,0.0,0.0,0.0,0.0,0.0,0.0,0.0,0.0,1712.5500244140626
12548,0.624,0.0,0.0,0.073,0.0598,0.0,0.0,0.2430999999999999,0.0,0.0,0.0,0.0,0.0,0.0,0.0,0.0,0.0,0.0,0.0,0.0,1236.15
12549,0.7213999999999999,0.0,0.0,0.0,0.0,0.0585999999999999,0.0,0.0556999999999999,0.0802999999999999,0.0,0.0817999999999999,0.0,0.0,0.0,0.0,0.0,0.0,0.0,0.0,0.0,1211.15
12550,0.4442555744425557,0.234976502349765,0.0125987401259874,0.0,0.0,0.2897710228977103,0.0,0.0,0.0,0.0,0.0,0.0,0.0,0.0,0.0,0.0,0.0,0.0147985201479852,0.0,0.0,1228.15
12551,0.58,0.0,0.0,0.0,0.0,0.36,0.0,0.0,0.0,0.06,0.0,0.0,0.0,0.0,0.0,0.0,0.0,0.0,0.0,0.0,1614.15
12552,0.7443,0.0,0.0486999999999999,0.0,0.0687,0.0,0.0,0.1382999999999999,0.0,0.0,0.0,0.0,0.0,0.0,0.0,0.0,0.0,0.0,0.0,0.0,1301.15
12553,0.6498,0.0,0.0331,0.0,0.0204999999999999,0.0,0.0,0.1776,0.0,0.0,0.0,0.0,0.0,0.0,0.0,0.0405,0.0,0.0767,0.0,0.0,1543.15
12554,0.0,0.0,0.0,0.08,0.0,0.0,0.0,0.0,0.0,0.0,0.0,0.0,0.0,0.0,0.0,0.0,0.92,0.0,0.0,0.0,1757.15
12555,0.0,0.0,0.0,0.0,0.0,0.0,0.0,0.0,0.0,0.0,0.0,0.613,0.0,0.0,0.0,0.0,0.387,0.0,0.0,0.0,1008.15
12556,0.4216337306984558,0.0906072485798863,0.0256020481638531,0.0,0.0620049603968317,0.2298183854708376,0.0,0.0,0.0,0.0160012801024081,0.0,0.1534122729818385,0.0,0.0,0.0,0.0,0.0,0.0,0.0,0.0,1073.15
12557,0.7748,0.0,0.0153,0.0,0.0,0.0,0.0,0.0813,0.0574,0.0,0.0,0.0681,0.0,0.0,0.0,0.0,0.0,0.0,0.0,0.0,1073.15
12558,0.6670000000000003,0.091,0.111,0.008,0.091,0.005,0.0,0.0,0.0,0.0,0.026,0.0,0.0,0.0,0.0,0.0,0.0,0.0,0.0,0.0,1368.15
12559,0.0,0.0,0.0,0.0,0.0,0.0,0.0,0.35,0.25,0.0,0.0,0.0,0.0,0.0,0.0,0.0,0.0,0.0,0.4,0.0,903.1500000000001
12560,0.0555,0.5919,0.0,0.0,0.0,0.0,0.0,0.0,0.0,0.0299,0.0,0.0,0.0,0.0613999999999999,0.1825,0.0,0.0,0.0696,0.0,0.0,1293.15
12561,0.6746,0.0,0.1297,0.0,0.1785,0.0,0.0,0.0,0.0,0.0,0.0,0.0,0.0,0.0,0.0,0.0,0.0,0.0,0.0172,0.0,1605.15
12562,0.5425108502170043,0.0598011960239204,0.0409008180163603,0.0,0.0437008740174803,0.1433028660573211,0.0,0.0,0.0,0.0311006220124402,0.0883017660353207,0.0,0.0,0.0,0.0,0.0368007360147202,0.0,0.0133002660053201,0.0,0.0,1220.15
12563,0.08,0.345,0.0,0.0,0.0,0.0235,0.0,0.0,0.0,0.1918,0.0,0.0,0.0,0.0,0.1659,0.1353,0.0,0.0584999999999999,0.0,0.0,1243.15
12564,0.4502,0.0,0.0,0.0,0.0,0.0453,0.0121999999999999,0.0944,0.0776,0.0,0.0,0.0,0.0,0.0,0.0,0.3203,0.0,0.0,0.0,0.0,1143.15
12565,0.674,0.0,0.1088,0.0564,0.0058,0.0,0.0,0.1278,0.0262,0.0,0.0,0.0,0.0,0.0,0.0,0.0,0.0,0.0,0.0,0.0,1503.15
12566,0.5929,0.0,0.0875,0.1669999999999999,0.1437,0.0,0.0,0.0,0.0,0.0089,0.0,0.0,0.0,0.0,0.0,0.0,0.0,0.0,0.0,0.0,1513.15
12567,0.6773,0.0,0.0,0.0,0.1085999999999999,0.0,0.0,0.2141,0.0,0.0,0.0,0.0,0.0,0.0,0.0,0.0,0.0,0.0,0.0,0.0,1248.15
12568,0.0716071607160716,0.5365536553655365,0.0,0.0,0.0,0.0,0.0,0.0,0.0,0.0,0.0,0.0,0.0,0.0769076907690769,0.1986198619861986,0.0156015601560156,0.0,0.0902090209020902,0.0,0.0,1413.15
12569,0.642,0.0,0.127,0.0,0.23,0.0,0.0,0.0,0.0,0.0,0.0,0.0,0.0,0.0,0.0,0.0,0.0,0.0,0.0,0.0,1597.15
12570,0.0428,0.5764,0.0,0.0,0.0,0.0,0.0,0.0,0.0,0.0788,0.0,0.0,0.0,0.0534,0.1752,0.0,0.0,0.0686,0.0,0.0,1333.15
12571,0.5173,0.0689,0.0326,0.0102,0.0,0.0,0.1042,0.1693,0.0,0.0,0.0,0.0,0.0491,0.0,0.0,0.0,0.0,0.0334,0.0,0.0,1291.15
12572,0.67,0.0,0.071,0.064,0.04,0.0,0.0,0.136,0.019,0.0,0.0,0.0,0.0,0.0,0.0,0.0,0.0,0.0,0.0,0.0,1313.15
12573,0.6541,0.0,0.0932,0.0353,0.0369,0.0,0.0,0.1512,0.0226,0.0,0.0,0.0,0.0,0.0,0.0,0.0,0.0,0.0063,0.0,0.0,1261.15
12574,0.7578,0.0,0.0128,0.0,0.0,0.0127,0.0348,0.0808,0.0311,0.0,0.069,0.0,0.0,0.0,0.0,0.0,0.0,0.0,0.0,0.0,1128.15
12575,0.8212,0.1125,0.0137,0.0,0.0,0.0,0.0,0.0,0.0406,0.0,0.0,0.0,0.0,0.0,0.0,0.0,0.0,0.0098,0.0,0.0,1253.15
12576,0.7356999999999998,0.0,0.0841999999999999,0.0,0.0,0.0,0.0407,0.0847999999999999,0.0366999999999999,0.0,0.0,0.0,0.0,0.0,0.0,0.0167999999999999,0.0,0.0,0.0,0.0,1188.15
12577,0.653,0.072,0.114,0.062,0.0279999999999999,0.0,0.0,0.062,0.008,0.0,0.0,0.0,0.0,0.0,0.0,0.0,0.0,0.0,0.0,0.0,1338.15
12578,0.0,0.62,0.0,0.0,0.0,0.0,0.0,0.38,0.0,0.0,0.0,0.0,0.0,0.0,0.0,0.0,0.0,0.0,0.0,0.0,1127.15
12579,0.4703999999999999,0.1589999999999999,0.0392999999999999,0.0,0.0419999999999999,0.0916999999999999,0.0,0.0,0.0,0.0299,0.0999999999999999,0.0,0.0,0.0,0.0,0.0549999999999999,0.0,0.0126999999999999,0.0,0.0,1231.15
12580,0.4503450345034503,0.1656165616561656,0.0,0.0,0.0,0.384038403840384,0.0,0.0,0.0,0.0,0.0,0.0,0.0,0.0,0.0,0.0,0.0,0.0,0.0,0.0,1398.15
12581,0.4865,0.0,0.1159999999999999,0.0,0.0,0.0,0.0,0.3975,0.0,0.0,0.0,0.0,0.0,0.0,0.0,0.0,0.0,0.0,0.0,0.0,1193.15
12582,0.1618,0.1117,0.0,0.0,0.0,0.0063,0.0,0.0,0.0,0.5972999999999999,0.0,0.0,0.0,0.0,0.0746,0.0195,0.0,0.0237,0.0,0.0,1256.15
12583,0.5094,0.1698,0.1499,0.0,0.02,0.0,0.0,0.1199,0.03,0.0,0.0,0.0,0.0,0.0,0.0,0.0,0.0,0.0,0.0,0.0,1023.15
12584,0.6962999999999999,0.0,0.0,0.0,0.071,0.0173,0.0222,0.0321,0.0422,0.0,0.0064,0.0,0.0,0.0,0.0,0.0748,0.0,0.0377,0.0,0.0,1305.15
12585,0.1499850014998499,0.2588741125887411,0.0,0.0,0.1767823217678232,0.1292870712928706,0.0,0.0,0.0,0.2435756424357563,0.0,0.0,0.0,0.0,0.0414958504149585,0.0,0.0,0.0,0.0,0.0,1189.15
12586,0.5,0.0,0.0,0.0,0.125,0.375,0.0,0.0,0.0,0.0,0.0,0.0,0.0,0.0,0.0,0.0,0.0,0.0,0.0,0.0,1445.15
12587,0.0,0.0073,0.04,0.0,0.1729,0.1258,0.0922,0.0922,0.0358,0.0815,0.0,0.0,0.0,0.0,0.0,0.0,0.0,0.0,0.3522999999999999,0.0,1053.15
12588,0.5617,0.057,0.0195,0.0,0.0834999999999999,0.1357,0.0,0.0,0.0,0.0,0.0834999999999999,0.0,0.0,0.0,0.0,0.0398,0.0,0.0192999999999999,0.0,0.0,1260.15
12589,0.6108,0.0828,0.127,0.0472,0.0,0.0,0.0,0.1309,0.0,0.0,0.0,0.0,0.0,0.0,0.0,0.0,0.0,0.0,0.0,0.0,1375.15
12590,0.0,0.0,0.0,0.0,0.2443,0.0,0.0,0.0,0.3762,0.0,0.0,0.0,0.0,0.0,0.0,0.0,0.0,0.0,0.3795,0.0,1366.15
12591,0.8,0.0,0.0,0.0,0.0,0.0,0.0,0.2,0.0,0.0,0.0,0.0,0.0,0.0,0.0,0.0,0.0,0.0,0.0,0.0,1373.15
12592,0.7340000000000001,0.0,0.0,0.0392,0.0406,0.0,0.0,0.1641,0.0,0.0,0.0,0.0220999999999999,0.0,0.0,0.0,0.0,0.0,0.0,0.0,0.0,1155.15
12593,0.5604,0.0,0.0,0.0,0.012,0.0123,0.0,0.163,0.0536,0.0,0.0,0.0,0.0,0.0,0.0,0.1982,0.0,0.0,0.0,0.0,1183.15
12594,0.497,0.0,0.0,0.0,0.3367,0.0,0.0,0.1663,0.0,0.0,0.0,0.0,0.0,0.0,0.0,0.0,0.0,0.0,0.0,0.0,1564.15
12595,0.0,0.4117588241175883,0.0,0.0,0.0,0.4117588241175883,0.0,0.0,0.0,0.0,0.0,0.1764823517648235,0.0,0.0,0.0,0.0,0.0,0.0,0.0,0.0,1284.15
12596,0.8005,0.0,0.0,0.0,0.0,0.0,0.0,0.0,0.1994999999999999,0.0,0.0,0.0,0.0,0.0,0.0,0.0,0.0,0.0,0.0,0.0,1038.15
12597,0.5627437256274374,0.0,0.0,0.0,0.267973202679732,0.0,0.0,0.0,0.0,0.1692830716928307,0.0,0.0,0.0,0.0,0.0,0.0,0.0,0.0,0.0,0.0,1500.15
12598,0.5838000000000001,0.0,0.1772,0.031,0.031,0.0,0.0,0.177,0.0,0.0,0.0,0.0,0.0,0.0,0.0,0.0,0.0,0.0,0.0,0.0,1506.15
12599,0.0,0.0,0.0,0.0,0.08,0.0,0.0,0.0,0.0,0.0,0.0,0.0,0.0,0.0,0.0,0.0,0.92,0.0,0.0,0.0,1523.15
12600,0.396,0.243,0.0,0.0,0.0,0.361,0.0,0.0,0.0,0.0,0.0,0.0,0.0,0.0,0.0,0.0,0.0,0.0,0.0,0.0,1302.15
12601,0.5668,0.0287999999999999,0.0392999999999999,0.0,0.0842999999999999,0.1368999999999999,0.0,0.0,0.0,0.0,0.0842999999999999,0.0,0.0,0.0,0.0,0.0400999999999999,0.0,0.0194999999999999,0.0,0.0,1274.15
12602,0.5194,0.0,0.1539,0.0,0.1323,0.0,0.0,0.1944,0.0,0.0,0.0,0.0,0.0,0.0,0.0,0.0,0.0,0.0,0.0,0.0,1631.15
12603,0.5502550255025503,0.0,0.1332133213321332,0.0085008500850085,0.1712171217121712,0.0,0.0,0.0664066406640664,0.0524052405240524,0.0,0.0,0.0,0.018001800180018,0.0,0.0,0.0,0.0,0.0,0.0,0.0,1433.15
12604,0.0,0.0,0.0223977602239776,0.0,0.0,0.4956504349565044,0.0,0.0,0.0,0.0,0.0,0.0,0.0,0.0,0.0116988301169883,0.0,0.0,0.0,0.4604539546045396,0.0,1043.15
12605,0.6566686662667467,0.0649870025994801,0.1235752849430114,0.0515896820635872,0.0610877824435113,0.0,0.0,0.0,0.0,0.0,0.0420915816836632,0.0,0.0,0.0,0.0,0.0,0.0,0.0,0.0,0.0,1428.15
12606,0.7237723772377238,0.0,0.014001400140014,0.0607060706070607,0.0638063806380638,0.0,0.0,0.1347134713471347,0.0,0.0,0.0,0.0,0.0,0.0,0.0,0.0,0.0,0.0,0.0,0.0,1202.15
12607,0.0,0.7120000000000001,0.0,0.0,0.0,0.288,0.0,0.0,0.0,0.0,0.0,0.0,0.0,0.0,0.0,0.0,0.0,0.0,0.0,0.0,1172.15
12608,0.6637336266373363,0.0,0.0657934206579342,0.0311968803119688,0.1712828717128287,0.0,0.0496950304969503,0.0182981701829817,0.0,0.0,0.0,0.0,0.0,0.0,0.0,0.0,0.0,0.0,0.0,0.0,1449.15
12609,0.595,0.0,0.0409999999999999,0.0,0.088,0.142,0.0,0.0,0.0,0.0,0.047,0.0,0.0,0.0,0.015,0.052,0.0,0.02,0.0,0.0,1299.15
12610,0.7079000000000001,0.0086,0.0514,0.0617,0.0239,0.0215,0.0,0.0429,0.0644,0.0,0.0167,0.0,0.0,0.0,0.0,0.0,0.0,0.0,0.0,0.0,1273.15
12611,0.1299,0.4994,0.0202,0.0,0.0,0.2498,0.1006,0.0,0.0,0.0,0.0,0.0,0.0,0.0,0.0,0.0,0.0,0.0,0.0,0.0,1132.15
12612,0.6517000000000001,0.0702,0.1037,0.0149,0.0065,0.0,0.0274,0.0911,0.024,0.0,0.0,0.0,0.0,0.0,0.0,0.0,0.0,0.008,0.0,0.0,1098.15
12613,0.8,0.0,0.0,0.04,0.04,0.0,0.0,0.05,0.0,0.0,0.02,0.0,0.0,0.0,0.0,0.0,0.0,0.05,0.0,0.0,1704.15
12614,0.6800999999999999,0.0,0.0,0.0,0.0,0.0,0.0,0.2269999999999999,0.0,0.0,0.0,0.0,0.0167999999999999,0.0,0.0,0.0,0.0,0.0760999999999999,0.0,0.0,1473.15
12615,0.69,0.05,0.12,0.02,0.06,0.0,0.0,0.0,0.0,0.0,0.06,0.0,0.0,0.0,0.0,0.0,0.0,0.0,0.0,0.0,1613.15
12616,0.08,0.675,0.0,0.0,0.0,0.245,0.0,0.0,0.0,0.0,0.0,0.0,0.0,0.0,0.0,0.0,0.0,0.0,0.0,0.0,1120.15
12617,0.5,0.0,0.0681,0.1818,0.2501,0.0,0.0,0.0,0.0,0.0,0.0,0.0,0.0,0.0,0.0,0.0,0.0,0.0,0.0,0.0,1578.15
12618,0.6228872042085891,0.0139019462724781,0.1206168863640909,0.1365191126757745,0.0912127697877702,0.0,0.0,0.0,0.0,0.0,0.0,0.0,0.0,0.0140019602744384,0.0,0.0,0.0,0.0,0.0,0.0,1489.15
12619,0.7609999999999999,0.12,0.0567,0.0,0.0573,0.0,0.0,0.0,0.0,0.0,0.0,0.0,0.0,0.0,0.0,0.0,0.0,0.0,0.0,0.0,1363.15
12620,0.6759999999999999,0.0985,0.0969999999999999,0.0049,0.0941,0.0,0.0,0.0,0.0,0.0,0.0286,0.0,0.0,0.0,0.0,0.0,0.0,0.0,0.0,0.0,1373.15
12621,0.69,0.0,0.0,0.0,0.02,0.0,0.0,0.15,0.02,0.0,0.0,0.0,0.0,0.0,0.0,0.0,0.0,0.12,0.0,0.0,1494.15
12622,0.6514348565143485,0.0201979802019797,0.0,0.0,0.0302969703029696,0.0,0.0,0.1464853514648535,0.0353964603539646,0.0,0.0,0.0,0.0,0.0,0.0,0.0,0.0,0.1161883811618837,0.0,0.0,1486.15
12623,0.7064,0.01,0.0942,0.0372,0.0208,0.0,0.0,0.0636,0.0448,0.0,0.022,0.0,0.0,0.0,0.0,0.0,0.0,0.0,0.0,0.0,1383.15
12624,0.1003999999999999,0.5014000000000001,0.0,0.0,0.1273,0.0105,0.0,0.0,0.0,0.1038,0.0,0.0,0.0,0.0401,0.0935,0.0,0.0,0.022,0.0,0.0,1203.15
12625,0.69,0.07,0.13,0.0,0.11,0.0,0.0,0.0,0.0,0.0,0.0,0.0,0.0,0.0,0.0,0.0,0.0,0.0,0.0,0.0,1573.15
12626,0.6890000000000001,0.01,0.15,0.025,0.05,0.075,0.0,0.0,0.0,0.0,0.0,0.0,0.0,0.0,0.0,0.0,0.0,0.0,0.0,0.0,1571.15
12627,0.5981000000000001,0.0,0.1602,0.0341,0.049,0.0,0.0,0.157,0.0,0.0,0.0,0.0,0.0,0.0,0.0,0.0,0.0,0.0,0.0,0.0,1433.15
12628,0.0,0.0,0.0,0.0,0.005,0.0,0.0,0.0,0.0,0.0,0.0,0.0,0.0,0.0,0.0,0.0,0.995,0.0,0.0,0.0,1473.15
12629,0.4428442844284428,0.0,0.1808180818081808,0.1172117211721172,0.2591259125912591,0.0,0.0,0.0,0.0,0.0,0.0,0.0,0.0,0.0,0.0,0.0,0.0,0.0,0.0,0.0,1836.15
12630,0.47,0.012,0.104,0.1939999999999999,0.0,0.0,0.187,0.023,0.0,0.0,0.0,0.0,0.0,0.0,0.0,0.0,0.0,0.0,0.01,0.0,1488.15
12631,0.3,0.0,0.0,0.0,0.0625,0.125,0.0,0.05,0.0,0.0,0.0625,0.0,0.0,0.0,0.0,0.4,0.0,0.0,0.0,0.0,1455.15
12632,0.4982,0.0,0.0,0.0593,0.0,0.0,0.0,0.4425,0.0,0.0,0.0,0.0,0.0,0.0,0.0,0.0,0.0,0.0,0.0,0.0,1195.15
12633,0.7329000000000001,0.0,0.0,0.0443,0.0212,0.0,0.0,0.2016,0.0,0.0,0.0,0.0,0.0,0.0,0.0,0.0,0.0,0.0,0.0,0.0,1160.15
12634,0.7965000000000001,0.0904,0.0383,0.0,0.0089,0.0,0.0,0.0558,0.01,0.0,0.0,0.0,0.0,0.0,0.0,0.0,0.0,0.0,0.0,0.0,1243.15
12635,0.4259,0.0,0.1930999999999999,0.0650999999999999,0.3158999999999999,0.0,0.0,0.0,0.0,0.0,0.0,0.0,0.0,0.0,0.0,0.0,0.0,0.0,0.0,0.0,1689.15
12636,0.4386,0.0,0.2215,0.0,0.2549,0.0,0.0,0.0,0.0,0.0,0.0,0.0,0.0,0.0,0.0,0.0,0.0,0.0,0.085,0.0,1652.15
12637,0.823,0.0,0.0,0.0,0.0,0.0,0.0,0.0,0.177,0.0,0.0,0.0,0.0,0.0,0.0,0.0,0.0,0.0,0.0,0.0,1178.15
12638,0.6178,0.0,0.1583999999999999,0.0,0.0,0.0,0.0,0.1698,0.0,0.0,0.0,0.0,0.0,0.0,0.0,0.0,0.0,0.0,0.053,0.0,1263.15
12639,0.6707,0.0896,0.0996,0.0049,0.0959,0.0,0.0,0.0,0.0,0.0,0.0384,0.0,0.0,0.0,0.0,0.0,0.0,0.0,0.0,0.0,1363.15
12640,0.665,0.07,0.005,0.0,0.0,0.0,0.0,0.08,0.05,0.0,0.0,0.0,0.0,0.0,0.0,0.0,0.0,0.11,0.0,0.0,1624.15
12641,0.62,0.0,0.15,0.03,0.0,0.0,0.0,0.15,0.0,0.0,0.0,0.0,0.0,0.0,0.0,0.0,0.0,0.0,0.05,0.0,1373.15
12642,0.7993000000000001,0.0,0.0998,0.0409999999999999,0.0,0.0,0.0,0.0,0.0,0.0,0.0599,0.0,0.0,0.0,0.0,0.0,0.0,0.0,0.0,0.0,1700.15
12643,0.6917691769176918,0.0,0.0075007500750075,0.0,0.0227022702270227,0.0279027902790279,0.0208020802080208,0.102010201020102,0.0535053505350535,0.0,0.0402040204020402,0.0,0.0,0.0,0.0,0.0,0.0,0.0336033603360336,0.0,0.0,1312.15
12644,0.6992,0.0,0.1259,0.0,0.0,0.0,0.0,0.0,0.1748999999999999,0.0,0.0,0.0,0.0,0.0,0.0,0.0,0.0,0.0,0.0,0.0,1848.15
12645,0.76,0.0,0.02,0.0,0.2,0.0,0.0,0.0,0.0,0.0,0.0,0.0,0.0,0.0,0.0,0.0,0.0,0.0,0.0,0.0,1538.15
12646,0.6815,0.0,0.1046,0.0541999999999999,0.0,0.0,0.0,0.1443999999999999,0.0,0.0,0.0,0.0,0.0142999999999999,0.0,0.0,0.0,0.0,0.0,0.0,0.0,1443.15
12647,0.6631,0.0,0.0,0.0732,0.0199,0.0,0.0,0.2438,0.0,0.0,0.0,0.0,0.0,0.0,0.0,0.0,0.0,0.0,0.0,0.0,1058.15
12648,0.0,0.0,0.0,0.0,0.0,0.0,0.0,0.05,0.0,0.0,0.0,0.0,0.0,0.0,0.0,0.0,0.95,0.0,0.0,0.0,1243.15
12649,0.0,0.0,0.07,0.05,0.0,0.0,0.1,0.0,0.0,0.1,0.0,0.0,0.0,0.0,0.01,0.0,0.0,0.0,0.65,0.0,1291.15
12650,0.7144714471447146,0.0269026902690269,0.031003100310031,0.036003600360036,0.0553055305530553,0.0,0.0,0.1274127412741274,0.0058005800580058,0.0,0.0,0.0,0.0,0.0,0.0,0.0,0.0,0.0,0.0,0.0,1163.15
12651,0.351864813518648,0.0,0.0545945405459454,0.2760723927607239,0.3174682531746825,0.0,0.0,0.0,0.0,0.0,0.0,0.0,0.0,0.0,0.0,0.0,0.0,0.0,0.0,0.0,1680.15
12652,0.43,0.0,0.0,0.0,0.0,0.0,0.0,0.0,0.0,0.0,0.0,0.57,0.0,0.0,0.0,0.0,0.0,0.0,0.0,0.0,1014.15
12653,0.3718999999999999,0.0,0.0547999999999999,0.1197999999999999,0.4534999999999999,0.0,0.0,0.0,0.0,0.0,0.0,0.0,0.0,0.0,0.0,0.0,0.0,0.0,0.0,0.0,1673.15
12654,0.669,0.0684,0.1307,0.0247,0.0514,0.0431,0.0,0.0,0.0,0.0,0.0126,0.0,0.0,0.0,0.0,0.0,0.0,0.0,0.0,0.0,1428.15
12655,0.321,0.0,0.0819999999999999,0.0,0.0,0.0,0.0,0.0,0.0,0.597,0.0,0.0,0.0,0.0,0.0,0.0,0.0,0.0,0.0,0.0,1713.15
12656,0.6503349665033498,0.0,0.0904909509049095,0.083991600839916,0.0548945105489451,0.0,0.0617938206179382,0.0,0.0,0.0226977302269773,0.0,0.0,0.0,0.0,0.0,0.0307969203079692,0.0,0.004999500049995,0.0,0.0,1483.15
12657,0.875012498750125,0.0,0.0828917108289171,0.0,0.0,0.0,0.0,0.0,0.0420957904209579,0.0,0.0,0.0,0.0,0.0,0.0,0.0,0.0,0.0,0.0,0.0,1778.15
12658,0.673,0.0,0.038,0.06,0.085,0.0,0.0,0.121,0.023,0.0,0.0,0.0,0.0,0.0,0.0,0.0,0.0,0.0,0.0,0.0,1323.15
12659,0.6474,0.0,0.1648,0.022,0.0,0.0,0.0,0.1648,0.0,0.0,0.0,0.0,0.0,0.0,0.0,0.0,0.0,0.0,0.0,0.0,1466.15
12660,0.4985,0.0,0.0,0.0,0.0,0.0,0.0,0.1691,0.0,0.0,0.3324,0.0,0.0,0.0,0.0,0.0,0.0,0.0,0.0,0.0,1598.15
12661,0.5434000000000001,0.0,0.1441,0.0602,0.0,0.0,0.0,0.1099,0.0191,0.0877,0.0,0.0,0.0,0.0,0.0,0.0161,0.0,0.0146,0.0049,0.0,1543.15
12662,0.7164,0.0,0.0,0.0729,0.0399,0.0,0.0,0.1707999999999999,0.0,0.0,0.0,0.0,0.0,0.0,0.0,0.0,0.0,0.0,0.0,0.0,1132.15
12663,0.4456,0.0,0.1202999999999999,0.0,0.0,0.0,0.0,0.4341,0.0,0.0,0.0,0.0,0.0,0.0,0.0,0.0,0.0,0.0,0.0,0.0,1223.15
12664,0.3497,0.0,0.1783,0.0,0.472,0.0,0.0,0.0,0.0,0.0,0.0,0.0,0.0,0.0,0.0,0.0,0.0,0.0,0.0,0.0,1477.15
12665,0.6682331766823317,0.0283971602839716,0.1206879312068793,0.0865913408659134,0.0668933106689331,0.0214978502149785,0.0,0.0,0.0,0.0,0.0063993600639936,0.0,0.0,0.0,0.0,0.0,0.0,0.0,0.0,0.0,1463.15
12666,0.6525,0.0757,0.1235999999999999,0.0478,0.063,0.0,0.0,0.0,0.0,0.0,0.0374,0.0,0.0,0.0,0.0,0.0,0.0,0.0,0.0,0.0,1423.15
12667,0.5720000000000001,0.0,0.0,0.0,0.3909,0.0,0.0,0.0,0.0,0.0,0.0,0.0,0.0,0.0,0.0,0.0371,0.0,0.0,0.0,0.0,1707.15
12668,0.5309,0.0,0.0,0.0,0.0,0.0,0.0,0.4014,0.0,0.0,0.0677,0.0,0.0,0.0,0.0,0.0,0.0,0.0,0.0,0.0,1275.15
12669,0.537648388354952,0.0422037983418507,0.0,0.0,0.0299026912422118,0.1193107379664169,0.0,0.1110099908991809,0.0,0.04120370833375,0.0,0.0511045994139472,0.0,0.0,0.0,0.0315028352551729,0.0,0.0354031862867658,0.0,0.0,1146.15
12670,0.6,0.0,0.0,0.0,0.0,0.0,0.4,0.0,0.0,0.0,0.0,0.0,0.0,0.0,0.0,0.0,0.0,0.0,0.0,0.0,1392.15
12671,0.807,0.0,0.0394,0.0,0.0,0.0,0.0,0.0,0.1536,0.0,0.0,0.0,0.0,0.0,0.0,0.0,0.0,0.0,0.0,0.0,1128.15
12672,0.6020000000000001,0.0,0.046,0.043,0.073,0.0,0.188,0.019,0.0,0.0,0.0289999999999999,0.0,0.0,0.0,0.0,0.0,0.0,0.0,0.0,0.0,1206.15
12673,0.6639999999999999,0.0,0.0,0.0,0.0,0.0,0.0,0.3319999999999999,0.0,0.0,0.0,0.0,0.0,0.0,0.0,0.0,0.0,0.0,0.0,0.0,1157.15
12674,0.0,0.8332999999999999,0.0,0.0,0.0,0.0,0.0,0.0,0.1667,0.0,0.0,0.0,0.0,0.0,0.0,0.0,0.0,0.0,0.0,0.0,1066.15
12675,0.5007,0.0,0.0,0.0,0.0,0.0,0.2158,0.2835,0.0,0.0,0.0,0.0,0.0,0.0,0.0,0.0,0.0,0.0,0.0,0.0,1125.15
12676,0.0,0.0,0.12,0.0,0.0,0.0,0.0,0.0,0.0,0.2769999999999999,0.0,0.0,0.0,0.0,0.0,0.0,0.0,0.0,0.603,0.0,1488.15
12677,0.6195876082478351,0.0,0.1051978960420791,0.0,0.0,0.0,0.1046979060418791,0.1297974040519189,0.0101997960040799,0.0,0.0,0.0,0.0,0.0,0.0,0.0,0.0,0.0300993980120397,0.0,0.0,1128.15
12678,0.6934,0.0078,0.0666,0.0562,0.0343,0.0,0.0,0.0392,0.0783,0.0,0.0235,0.0,0.0,0.0,0.0,0.0,0.0,0.0,0.0,0.0,1373.15
12679,0.66,0.0,0.0,0.0,0.0,0.28,0.0,0.0,0.0,0.06,0.0,0.0,0.0,0.0,0.0,0.0,0.0,0.0,0.0,0.0,1591.15
12680,0.6829999999999999,0.0,0.032,0.0,0.1394,0.0127,0.0,0.0526,0.0346,0.0,0.0,0.0,0.0,0.0,0.0,0.0245,0.0,0.0212,0.0,0.0,1323.15
12681,0.63,0.0,0.12,0.07,0.045,0.01,0.0,0.085,0.03,0.0,0.01,0.0,0.0,0.0,0.0,0.0,0.0,0.0,0.0,0.0,1473.15
12682,0.6293,0.019,0.0841,0.0327,0.0235,0.0,0.0,0.1544,0.0343,0.0,0.0,0.0,0.0,0.0,0.0,0.0,0.0,0.0214,0.0,0.0,1128.15
12683,0.5366073214642929,0.1627325465093018,0.0547109421884376,0.0,0.0,0.2113422684536907,0.0279055811162232,0.0,0.0,0.0,0.0056011202240448,0.0,0.0,0.0,0.0,0.0,0.0,0.0,0.0,0.0,1093.15
12684,0.634,0.047,0.146,0.073,0.015,0.0,0.052,0.0,0.032,0.0,0.0,0.0,0.0,0.0,0.0,0.0,0.0,0.0,0.0,0.0,1427.15
12685,0.625,0.0,0.0,0.0,0.0,0.175,0.2,0.0,0.0,0.0,0.0,0.0,0.0,0.0,0.0,0.0,0.0,0.0,0.0,0.0,1283.15
12686,0.8277,0.0,0.0,0.0,0.0,0.0,0.0,0.1485999999999999,0.0,0.0,0.0237,0.0,0.0,0.0,0.0,0.0,0.0,0.0,0.0,0.0,1518.15
12687,0.6441,0.046,0.0936999999999999,0.091,0.091,0.0341,0.0,0.0,0.0,0.0,0.0,0.0,0.0,0.0,0.0,0.0,0.0,0.0,0.0,0.0,1445.15
12688,0.6193,0.1009,0.1028999999999999,0.042,0.0559,0.049,0.0,0.0,0.0,0.0,0.0289999999999999,0.0,0.0,0.0,0.0,0.0,0.0,0.0,0.0,0.0,1273.15
12689,0.75,0.0,0.0,0.0,0.0,0.0,0.0,0.125,0.0,0.0,0.0,0.0,0.0,0.0,0.0,0.125,0.0,0.0,0.0,0.0,1573.15
12690,0.4366,0.0,0.032,0.0636,0.4678,0.0,0.0,0.0,0.0,0.0,0.0,0.0,0.0,0.0,0.0,0.0,0.0,0.0,0.0,0.0,1648.15
12691,0.0746925307469253,0.3865613438656134,0.0,0.0,0.15998400159984,0.116988301169883,0.0,0.0,0.0,0.2204779522047795,0.0,0.0,0.0,0.0,0.0412958704129587,0.0,0.0,0.0,0.0,0.0,1174.15
12692,0.5850000000000001,0.108,0.12,0.069,0.091,0.026,0.0,0.0,0.0,0.0,0.0,0.0,0.0,0.0,0.0,0.0,0.0,0.0,0.0,0.0,1323.15
12693,0.6990000000000001,0.0,0.15,0.0,0.0,0.0,0.0,0.0,0.0,0.0,0.15,0.0,0.0,0.0,0.0,0.0,0.0,0.0,0.0,0.0,1770.15
12694,0.6864931350686493,0.0970990290097098,0.1002989970100298,0.0421995780042199,0.0492995070049299,0.0069999300006999,0.0,0.0,0.0,0.0,0.0175998240017599,0.0,0.0,0.0,0.0,0.0,0.0,0.0,0.0,0.0,1506.15
12695,0.5976820695379138,0.0966970990870273,0.0,0.0,0.0,0.073197804065878,0.1251962441126766,0.0,0.0,0.0082997510074697,0.072197834064978,0.0,0.0,0.0,0.0162995110146695,0.0,0.0,0.0,0.0,0.0,1013.15
12696,0.3787378737873786,0.1643164316431643,0.0,0.0,0.0,0.0,0.0,0.4569456945694569,0.0,0.0,0.0,0.0,0.0,0.0,0.0,0.0,0.0,0.0,0.0,0.0,1144.15
12697,0.4447555244475552,0.0,0.0557944205579442,0.2256774322567743,0.2737726227377262,0.0,0.0,0.0,0.0,0.0,0.0,0.0,0.0,0.0,0.0,0.0,0.0,0.0,0.0,0.0,1602.15
12698,0.6570000000000001,0.071,0.123,0.0,0.0,0.0,0.07,0.066,0.013,0.0,0.0,0.0,0.0,0.0,0.0,0.0,0.0,0.0,0.0,0.0,1228.15
12699,0.679,0.0,0.11,0.02,0.02,0.0,0.0,0.14,0.0,0.0,0.01,0.0,0.0,0.0,0.0,0.02,0.0,0.0,0.0,0.0,1308.15
12700,0.6,0.0,0.0,0.0,0.0,0.0,0.0,0.0,0.0,0.0,0.0,0.4,0.0,0.0,0.0,0.0,0.0,0.0,0.0,0.0,972.15
12701,0.9036,0.0,0.0,0.0,0.0,0.0,0.0964,0.0,0.0,0.0,0.0,0.0,0.0,0.0,0.0,0.0,0.0,0.0,0.0,0.0,1854.15
12702,0.6605000000000001,0.0,0.0491,0.0355,0.0255,0.042,0.0,0.0461,0.0531,0.0,0.0621,0.0,0.0,0.0,0.0,0.0,0.0,0.0261,0.0,0.0,1278.15
12703,0.6797679767976798,0.045004500450045,0.1091109110911091,0.016001600160016,0.0,0.0,0.0,0.1421142114211421,0.007000700070007,0.0,0.0,0.0,0.0,0.0,0.0,0.0,0.0,0.0,0.0,0.0,1203.15
12704,0.6259,0.0,0.2182,0.0,0.0,0.0,0.0,0.1559,0.0,0.0,0.0,0.0,0.0,0.0,0.0,0.0,0.0,0.0,0.0,0.0,1807.15
12705,0.652,0.0619,0.1046,0.0,0.0774,0.0,0.0,0.0,0.0625,0.0,0.0409,0.0,0.0,0.0,0.0,0.0,0.0,0.0,0.0,0.0,1293.15
12706,0.5917,0.0,0.2305,0.0,0.0,0.0,0.0,0.0,0.1778,0.0,0.0,0.0,0.0,0.0,0.0,0.0,0.0,0.0,0.0,0.0,1843.15
12707,0.7097141942838856,0.000780015600312,0.0247004940098801,0.0422008440168803,0.0298005960119202,0.0,0.0,0.005000100002,0.126202524050481,0.0,0.0595011900238004,0.0,0.0,0.0,0.0,0.0,0.0,0.0,0.0,0.0,1273.15
12708,0.6858,0.037,0.1141,0.016,0.0,0.0,0.0,0.1391,0.0069999999999999,0.0,0.0,0.0,0.0,0.0,0.0,0.0,0.0,0.0,0.0,0.0,1247.15
12709,0.2082999999999999,0.2338,0.0,0.0,0.0,0.1388,0.0,0.0,0.0,0.0461,0.0,0.0,0.0,0.0,0.1421,0.141,0.0,0.0711,0.0,0.0,1363.15
12710,0.5894000000000001,0.0432,0.0416,0.0,0.0108,0.176,0.0,0.0,0.0,0.0,0.1343,0.0,0.0,0.0,0.0,0.0,0.0,0.0,0.0,0.0,1328.15
12711,0.4587,0.0,0.1621999999999999,0.0,0.2843,0.0,0.0,0.0,0.0,0.0,0.0,0.0,0.0,0.0,0.0,0.0,0.0,0.0,0.0948,0.0,1601.15
12712,0.6369,0.0046999999999999,0.1226,0.061,0.0115,0.0,0.0,0.1536,0.0076,0.0,0.0,0.0,0.0,0.0,0.0,0.0,0.0,0.0,0.0,0.0,1429.15
12713,0.6717671767176717,0.0,0.1854185418541853,0.0,0.0,0.0,0.0,0.0,0.1428142814281428,0.0,0.0,0.0,0.0,0.0,0.0,0.0,0.0,0.0,0.0,0.0,1838.15
12714,0.0,0.3967,0.0,0.0,0.0,0.0,0.0,0.0,0.0,0.6033,0.0,0.0,0.0,0.0,0.0,0.0,0.0,0.0,0.0,0.0,1258.15
12715,0.7317,0.0,0.0,0.0,0.0644,0.0,0.0,0.2039,0.0,0.0,0.0,0.0,0.0,0.0,0.0,0.0,0.0,0.0,0.0,0.0,1070.15
12716,0.6374,0.0048,0.1291,0.0163999999999999,0.0236,0.0,0.0,0.1718,0.0147,0.0,0.0,0.0,0.0,0.0,0.0,0.0,0.0,0.0,0.0,0.0,1281.15
12717,0.5719,0.0,0.0595,0.0,0.0851,0.1382,0.0,0.0,0.0,0.0,0.0851,0.0,0.0,0.0,0.0,0.0405,0.0,0.0197,0.0,0.0,1356.15
12718,0.6666133322666453,0.1078021560431208,0.1003020060401208,0.0,0.0924018480369607,0.0,0.0,0.0,0.0,0.0,0.0320006400128002,0.0,0.0,0.0,0.0,0.0,0.0,0.0,0.0,0.0,1340.15
12719,0.0,0.0,0.0,0.0,0.0,0.0,0.0,0.0,0.0,0.0,0.22,0.0,0.0,0.0,0.0,0.0,0.78,0.0,0.0,0.0,1593.15
12720,0.7498000000000001,0.0,0.0253,0.0521,0.0535,0.0,0.0,0.1171,0.0,0.0,0.0,0.0,0.0,0.0,0.0,0.0,0.0,0.0,0.0,0.0,1294.15
12721,0.55994400559944,0.0,0.1788821117888211,0.2407759224077592,0.0,0.0,0.0,0.0,0.0203979602039796,0.0,0.0,0.0,0.0,0.0,0.0,0.0,0.0,0.0,0.0,0.0,1728.15
12722,0.5694569456945695,0.0699069906990699,0.1548154815481548,0.0,0.0,0.0,0.0,0.2048204820482048,0.0,0.0,0.0,0.0,0.0,0.0,0.0,0.0,0.0,0.0,0.0,0.0,1233.15
12723,0.5972999999999999,0.0,0.0,0.0,0.0,0.0,0.4027,0.0,0.0,0.0,0.0,0.0,0.0,0.0,0.0,0.0,0.0,0.0,0.0,0.0,1398.15
12724,0.0,0.7240000000000001,0.0,0.0,0.276,0.0,0.0,0.0,0.0,0.0,0.0,0.0,0.0,0.0,0.0,0.0,0.0,0.0,0.0,0.0,1253.15
12725,0.0,0.0,0.0,0.0,0.0,0.0,0.5385,0.0,0.0,0.0,0.0,0.0,0.0,0.0,0.0,0.0,0.4614999999999999,0.0,0.0,0.0,1489.15
12726,0.6342,0.0213,0.0881,0.0222,0.1951,0.0391,0.0,0.0,0.0,0.0,0.0,0.0,0.0,0.0,0.0,0.0,0.0,0.0,0.0,0.0,1363.15
12727,0.0,0.049,0.0,0.132,0.231,0.0,0.0,0.068,0.0,0.0,0.0,0.0,0.0819999999999999,0.0,0.0,0.0,0.0,0.0,0.438,0.0,1194.25
12728,0.5417000000000001,0.0,0.0681,0.0626999999999999,0.2592,0.0,0.0,0.0255,0.0167,0.0,0.0,0.0,0.0091,0.0,0.0,0.0,0.0,0.0154,0.0,0.0,1463.15
12729,0.5358535853585359,0.0,0.0,0.2492249224922492,0.2149214921492149,0.0,0.0,0.0,0.0,0.0,0.0,0.0,0.0,0.0,0.0,0.0,0.0,0.0,0.0,0.0,1655.15
12730,0.0,0.0186018601860186,0.0186018601860186,0.0743074307430743,0.0446044604460446,0.3569356935693569,0.0743074307430743,0.0,0.0,0.0372037203720372,0.0,0.0,0.0,0.0,0.0,0.0,0.0,0.0,0.3717371737173717,0.0,1153.15
12731,0.6634336566343366,0.0187981201879812,0.1277872212778722,0.0324967503249675,0.0,0.0,0.0,0.1552844715528447,0.0,0.0,0.0,0.0,0.0,0.0,0.0,0.0,0.0,0.0,0.0,0.0,1309.15
12732,0.6759999999999999,0.0392,0.1222,0.0762,0.0395999999999999,0.0467999999999999,0.0,0.0,0.0,0.0,0.0,0.0,0.0,0.0,0.0,0.0,0.0,0.0,0.0,0.0,1485.15
12733,0.6568656865686567,0.0,0.0379037903790379,0.0856085608560855,0.0418041804180417,0.054005400540054,0.0,0.0,0.0776077607760775,0.0,0.0333033303330332,0.0,0.0,0.0,0.0,0.0,0.0,0.0112011201120111,0.0,0.0,1383.15
12734,0.3,0.0,0.0,0.0,0.1,0.2,0.0,0.0,0.0,0.0,0.0,0.0,0.0,0.0,0.0,0.4,0.0,0.0,0.0,0.0,1475.15
12735,0.0,0.5077,0.0,0.0,0.0,0.1976,0.0,0.0,0.0,0.2482,0.0,0.0,0.0,0.0,0.0465,0.0,0.0,0.0,0.0,0.0,1076.15
12736,0.2116,0.3389999999999999,0.0045,0.0,0.1943,0.0207,0.0608,0.022,0.0,0.0335,0.0,0.0,0.0,0.0342,0.0669,0.0,0.0,0.0,0.0,0.0,1258.15
12737,0.6361000000000001,0.0,0.1667,0.0,0.0,0.0,0.0746,0.0875,0.0,0.0,0.0,0.0,0.0,0.0,0.0,0.0,0.0,0.0,0.0346,0.0,1353.15
12738,0.6985301469853016,0.0972902709729027,0.1020897910208979,0.007999200079992,0.0698930106989301,0.0,0.0,0.0,0.0,0.0,0.0221977802219778,0.0,0.0,0.0,0.0,0.0,0.0,0.0,0.0,0.0,1423.15
12739,0.7282,0.0,0.0,0.0,0.043,0.0,0.0,0.2288,0.0,0.0,0.0,0.0,0.0,0.0,0.0,0.0,0.0,0.0,0.0,0.0,1046.15
12740,0.6192000000000001,0.0286,0.1368,0.033,0.0,0.0,0.0,0.1661,0.0141,0.0,0.0,0.0,0.0,0.0,0.0,0.0,0.0,0.0,0.0,0.0,1250.15
12741,0.769,0.0,0.0,0.0,0.0,0.0,0.0,0.0,0.231,0.0,0.0,0.0,0.0,0.0,0.0,0.0,0.0,0.0,0.0,0.0,1018.15
12742,0.6562,0.0,0.049,0.0354,0.0254,0.0395,0.0,0.0518,0.053,0.0,0.0619,0.0,0.0,0.0,0.0,0.0,0.0,0.026,0.0,0.0,1293.15
12743,0.6335000000000001,0.092,0.114,0.053,0.057,0.0,0.0,0.032,0.018,0.0,0.0,0.0,0.0,0.0,0.0,0.0,0.0,0.0,0.0,0.0,1323.15
12744,0.777,0.0,0.136,0.0289999999999999,0.0,0.0,0.0,0.0,0.0,0.0,0.0,0.0,0.0,0.0,0.0579999999999999,0.0,0.0,0.0,0.0,0.0,1703.15
12745,0.6168431790225315,0.0190013300931065,0.0845059154140789,0.0329023031612212,0.023601652115648,0.0,0.0,0.160511235786505,0.035202464172492,0.0,0.0,0.0,0.0,0.0,0.0,0.0,0.0,0.0269018831318192,0.0,0.0,1148.15
12746,0.0,0.0,0.0,0.0,0.0,0.0,0.0,0.1324,0.0,0.0,0.0,0.6175999999999999,0.0,0.0,0.0,0.0,0.0,0.0,0.25,0.0,1381.15
12747,0.225,0.1,0.2,0.0,0.285,0.0,0.0,0.0,0.0,0.0,0.19,0.0,0.0,0.0,0.0,0.0,0.0,0.0,0.0,0.0,1613.15
12748,0.5399460053994601,0.0,0.0,0.04999500049995,0.3200679932006799,0.0,0.0,0.0,0.0,0.0,0.01999800019998,0.0,0.0,0.0,0.0,0.0,0.0,0.06999300069993,0.0,0.0,1673.15
12749,0.599,0.075,0.084,0.0805,0.0805,0.08,0.0,0.0,0.0,0.0,0.0,0.0,0.0,0.0,0.0,0.0,0.0,0.0,0.0,0.0,1353.15
12750,0.6658,0.0,0.0,0.0,0.0,0.0,0.103,0.0,0.0,0.0,0.0,0.0,0.0,0.0,0.0,0.2312,0.0,0.0,0.0,0.0,1723.15
12751,0.0,0.1337866213378662,0.0446955304469553,0.195980401959804,0.1155884411558844,0.032996700329967,0.0,0.0,0.0,0.0,0.0,0.0,0.0132986701329867,0.0,0.0,0.0,0.0,0.0,0.4636536346365363,0.0,1243.15
12752,0.3667,0.0207,0.106,0.0,0.2566,0.0,0.0,0.0,0.0,0.1328,0.0,0.0,0.0,0.0,0.0,0.1172,0.0,0.0,0.0,0.0,1588.15
12753,0.0,0.1817,0.0183,0.0847,0.0,0.1741,0.1185,0.0,0.0,0.0294,0.0756,0.0,0.0,0.0,0.0,0.0,0.0,0.0,0.3093,0.0,1253.15
12754,0.5547,0.1612,0.0405,0.0,0.0,0.2092999999999999,0.0276,0.0,0.0,0.0,0.0056,0.0,0.0,0.0,0.0,0.0,0.0,0.0,0.0,0.0,1193.15
12755,0.0,0.0,0.0,0.0,0.0,0.4949,0.0,0.0051,0.0,0.0,0.0,0.0,0.0,0.0,0.0,0.0,0.0,0.0,0.0,0.5,975.15
12756,0.5608,0.0334,0.0,0.0,0.0,0.0,0.0,0.0,0.0493,0.0286,0.0,0.3278999999999999,0.0,0.0,0.0,0.0,0.0,0.0,0.0,0.0,968.15
12757,0.4158415841584158,0.0,0.0706070607060706,0.027002700270027,0.4865486548654865,0.0,0.0,0.0,0.0,0.0,0.0,0.0,0.0,0.0,0.0,0.0,0.0,0.0,0.0,0.0,1583.15
12758,0.6503,0.1227,0.1043,0.0246,0.0,0.049,0.0,0.0,0.0,0.0,0.0491,0.0,0.0,0.0,0.0,0.0,0.0,0.0,0.0,0.0,1315.15
12759,0.0,0.7959999999999999,0.0,0.0,0.0,0.0,0.0,0.0,0.204,0.0,0.0,0.0,0.0,0.0,0.0,0.0,0.0,0.0,0.0,0.0,1104.15
12760,0.5540445955404459,0.0597940205979402,0.0407959204079592,0.0,0.0,0.1584841515848415,0.0,0.0,0.0,0.0613938606139386,0.0634936506349365,0.0,0.0,0.0,0.0,0.0416958304169583,0.0,0.0202979702029797,0.0,0.0,1267.15
12761,0.857,0.0,0.071,0.0,0.012,0.0,0.0,0.0,0.06,0.0,0.0,0.0,0.0,0.0,0.0,0.0,0.0,0.0,0.0,0.0,1373.15
12762,0.0,0.5,0.0,0.0,0.0,0.0,0.0,0.5,0.0,0.0,0.0,0.0,0.0,0.0,0.0,0.0,0.0,0.0,0.0,0.0,1240.15
12763,0.6768000000000001,0.037,0.1141,0.016,0.0,0.0,0.0,0.1451,0.01,0.0,0.0,0.0,0.0,0.0,0.0,0.0,0.0,0.0,0.0,0.0,1240.15
12764,0.6356,0.0011,0.0302,0.0382,0.0412,0.01,0.0,0.0745,0.0654,0.0095,0.0149,0.0724,0.0,0.0,0.0,0.0,0.0,0.0062,0.0,0.0,1143.15
12765,0.0501,0.7772,0.0,0.0,0.0,0.0,0.1727,0.0,0.0,0.0,0.0,0.0,0.0,0.0,0.0,0.0,0.0,0.0,0.0,0.0,1054.15
12766,0.6696999999999999,0.0,0.0101999999999999,0.0,0.0,0.0,0.0498,0.0500999999999999,0.0500999999999999,0.1701,0.0,0.0,0.0,0.0,0.0,0.0,0.0,0.0,0.0,0.0,1173.15
12767,0.7069,0.0472,0.1248,0.0084,0.0469,0.0371,0.0,0.0,0.0,0.0,0.0136,0.0,0.0,0.0,0.0151,0.0,0.0,0.0,0.0,0.0,1413.15
12768,0.5993,0.0,0.1262,0.0,0.1147,0.0,0.0,0.0983,0.0446,0.0,0.0,0.0,0.0,0.0,0.0,0.0,0.0,0.0165,0.0,0.0,1413.15
12769,0.4538546145385461,0.1595840415958404,0.0471952804719528,0.0,0.0421957804219578,0.091990800919908,0.0,0.0,0.0,0.02999700029997,0.0851914808519148,0.0,0.0,0.0,0.0,0.074992500749925,0.0,0.0127987201279872,0.0021997800219978,0.0,1208.15
12770,0.5012498750124988,0.0,0.1635836416358364,0.0,0.1454854514548545,0.0,0.0,0.1896810318968103,0.0,0.0,0.0,0.0,0.0,0.0,0.0,0.0,0.0,0.0,0.0,0.0,1623.15
12771,0.7141714171417142,0.0,0.025002500250025,0.0045004500450045,0.1474147414741474,0.0,0.0,0.1059105910591059,0.0,0.0,0.0,0.0,0.0,0.0,0.0,0.0,0.0,0.0,0.0,0.0,1433.15
12772,0.0,0.0,0.0,0.0,0.0,0.0,0.0,0.0,0.215,0.0,0.0,0.0,0.0,0.0,0.0,0.0,0.785,0.0,0.0,0.0,1328.15
