Repository: ychyn/algo_genetique

# algo_genetique
Ce code fait partie de notre mini-projet du MIG Verre 2024. L'objectif du mini-projet est l'obtention d'une composition de verre avec des qualités avantageuses pour une application potentiellement industrielle. 

On utilise l'outil de prediction des propriétés du verre à travers des réseaux de neuronnes codé par Franck Pigeonneau (qui constitue la plus grande partie de ce repo). On a codé l'algorithme génetique qui va, en utilisant ce réseau de neuronnes tenter d'obtenir une composition optimale dont on essaiera la fabrication dans le four situé à l'Ecole des Mines à Sophia Antipolis

File: DataBase/Tliqclean.csv (part 41 of 63)
,SiO2,B2O3,Al2O3,MgO,CaO,BaO,Li2O,Na2O,K2O,ZnO,SrO,PbO,Fe2O3,Y2O3,La2O3,TiO2,GeO2,ZrO2,P2O5,V2O5,Tliq
12773,0.8240000000000001,0.0,0.0584999999999999,0.0295,0.0295,0.0,0.0,0.0,0.0584999999999999,0.0,0.0,0.0,0.0,0.0,0.0,0.0,0.0,0.0,0.0,0.0,1543.15
12774,0.5055,0.0379,0.1253999999999999,0.022,0.0741,0.0,0.0,0.1943,0.0323,0.0,0.0,0.0,0.0085,0.0,0.0,0.0,0.0,0.0,0.0,0.0,1363.15
12775,0.0,0.0,0.0,0.0,0.0,0.0,0.0,0.0,0.0,0.0,0.0,0.32,0.0,0.0,0.0,0.0,0.68,0.0,0.0,0.0,1103.15
12776,0.6990000000000001,0.0,0.15,0.025,0.05,0.0,0.0,0.0,0.0,0.0,0.075,0.0,0.0,0.0,0.0,0.0,0.0,0.0,0.0,0.0,1627.950048828125
12777,0.6341,0.0,0.1341,0.0,0.0,0.0,0.2318,0.0,0.0,0.0,0.0,0.0,0.0,0.0,0.0,0.0,0.0,0.0,0.0,0.0,1593.15
12778,0.0,0.0,0.0,0.0,0.0,0.0,0.0,0.5,0.0,0.0,0.0,0.0,0.0,0.0,0.0,0.0,0.0,0.0,0.0,0.5,895.1499999999999
12779,0.0,0.0,0.0,0.0,0.0,0.0,0.0,0.0,0.0,0.0,0.01,0.0,0.0,0.0,0.0,0.0,0.99,0.0,0.0,0.0,1498.15
12780,0.535,0.0,0.0,0.0,0.0,0.0,0.0,0.465,0.0,0.0,0.0,0.0,0.0,0.0,0.0,0.0,0.0,0.0,0.0,0.0,1352.15
12781,0.6363000000000001,0.0,0.13,0.0314,0.0314,0.0,0.0,0.103,0.0511,0.0,0.0157,0.0,0.0,0.0,0.0,0.0,0.0,0.0,0.0,0.0,1318.15
12782,0.5927407259274073,0.0,0.0,0.0484951504849515,0.2714728527147285,0.0,0.0,0.0,0.0,0.0193980601939806,0.0,0.0,0.0,0.0,0.0,0.0,0.0,0.0678932106789321,0.0,0.0,1683.15
12783,0.5,0.0,0.0735,0.191,0.2355,0.0,0.0,0.0,0.0,0.0,0.0,0.0,0.0,0.0,0.0,0.0,0.0,0.0,0.0,0.0,1573.15
12784,0.6323,0.0,0.0,0.1427999999999999,0.0204999999999999,0.0,0.0,0.2044,0.0,0.0,0.0,0.0,0.0,0.0,0.0,0.0,0.0,0.0,0.0,0.0,1213.15
12785,0.5582558255825583,0.0602060206020602,0.0411041104110411,0.0,0.0,0.1597159715971597,0.0,0.0,0.0,0.0309030903090309,0.0874087408740874,0.0,0.0,0.0,0.0,0.042004200420042,0.0,0.0204020402040204,0.0,0.0,1295.15
12786,0.66,0.0,0.055,0.08,0.0,0.0,0.095,0.025,0.05,0.0,0.0,0.0,0.0,0.0,0.0,0.01,0.0,0.025,0.0,0.0,1423.15
12787,0.6807,0.0,0.0,0.0,0.0,0.0,0.3193,0.0,0.0,0.0,0.0,0.0,0.0,0.0,0.0,0.0,0.0,0.0,0.0,0.0,1307.15
12788,0.6725,0.0,0.0771,0.0349,0.0365,0.0,0.0,0.1496,0.0224,0.0,0.0,0.0,0.0,0.0,0.0,0.0,0.0,0.0062,0.0,0.0,1201.15
12789,0.7352,0.0,0.084,0.0,0.0,0.0,0.0409999999999999,0.0852,0.0369,0.0166,0.0,0.0,0.0,0.0,0.0,0.0,0.0,0.0,0.0,0.0,1168.15
12790,0.5422542254225423,0.0756075607560756,0.0294029402940294,0.0744074407440744,0.0764076407640764,0.0,0.0,0.195019501950195,0.0069006900690069,0.0,0.0,0.0,0.0,0.0,0.0,0.0,0.0,0.0,0.0,0.0,1119.15
12791,0.0,0.6,0.0,0.0,0.0,0.0,0.0,0.0,0.0,0.0,0.0,0.4,0.0,0.0,0.0,0.0,0.0,0.0,0.0,0.0,976.15
12792,0.6105999999999999,0.0,0.0,0.0,0.0,0.0,0.0,0.3264999999999999,0.0,0.0,0.0,0.0,0.0629,0.0,0.0,0.0,0.0,0.0,0.0,0.0,1097.15
12793,0.7417,0.0,0.0,0.0,0.1134999999999999,0.0,0.0,0.1272,0.0,0.0,0.0176,0.0,0.0,0.0,0.0,0.0,0.0,0.0,0.0,0.0,1295.15
12794,0.4616461646164616,0.0,0.0,0.1529152915291529,0.0,0.0,0.0,0.1691169116911691,0.0,0.212021202120212,0.0,0.0,0.0,0.0,0.0,0.0,0.0,0.0,0.0,0.0,1466.450048828125
12795,0.0,0.0,0.0,0.0,0.0,0.0,0.0,0.0,0.2692,0.0,0.2307999999999999,0.0,0.0,0.0,0.0,0.0,0.0,0.0,0.5,0.0,1068.15
12796,0.6509999999999999,0.039,0.127,0.024,0.0,0.0,0.0,0.138,0.0,0.0,0.0,0.0,0.0,0.0,0.0,0.02,0.0,0.0,0.0,0.0,1273.15
12797,0.0,0.0,0.0,0.0,0.0,0.0,0.0,0.0,0.0,0.0,0.3,0.0,0.0,0.0,0.0,0.7,0.0,0.0,0.0,0.0,1789.15
12798,0.7563756375637564,0.0,0.0,0.0,0.0602060206020602,0.0,0.0,0.1635163516351635,0.0,0.0,0.0,0.0,0.0,0.0,0.0,0.0,0.0,0.0199019901990199,0.0,0.0,1245.15
12799,0.7082220955694872,0.0,0.0103988561258261,0.0087990321064682,0.0062993070762216,0.0409954904960454,0.0,0.0739918608953015,0.0636929937706852,0.0,0.0619931807501174,0.0,0.0,0.0,0.0,0.009698933117357,0.0,0.0142984271730109,0.0,0.0,1125.15
12800,0.5605560556055607,0.0896089608960896,0.0856085608560856,0.0696069606960696,0.1946194619461946,0.0,0.0,0.0,0.0,0.0,0.0,0.0,0.0,0.0,0.0,0.0,0.0,0.0,0.0,0.0,1389.15
12801,0.7140000000000001,0.015,0.05,0.04,0.04,0.0,0.0,0.0,0.12,0.0,0.02,0.0,0.0,0.0,0.0,0.0,0.0,0.0,0.0,0.0,1358.15
12802,0.6198,0.0391,0.0,0.0,0.1827,0.0,0.0,0.1584,0.0,0.0,0.0,0.0,0.0,0.0,0.0,0.0,0.0,0.0,0.0,0.0,1340.15
12803,0.7068000000000001,0.0,0.0613,0.0387,0.0557,0.0,0.0,0.1209,0.0166,0.0,0.0,0.0,0.0,0.0,0.0,0.0,0.0,0.0,0.0,0.0,1283.15
12804,0.7051294870512947,0.0997900209979002,0.0997900209979002,0.0,0.0897910208979102,0.0,0.0,0.0,0.0,0.0,0.0,0.0,0.0,0.0,0.0,0.0,0.0,0.0,0.0,0.0,1423.15
12805,0.6582144321238239,0.0186975693159889,0.1018867547218861,0.0160979072720546,0.023196984392029,0.0,0.0,0.1676782018337616,0.0137982062331896,0.0,0.0,0.0,0.0,0.0,0.0,0.0,0.0,0.0,0.0,0.0,1173.15
12806,0.6665000000000001,0.0549,0.1239,0.0516,0.073,0.0,0.0,0.0,0.0,0.0,0.0301,0.0,0.0,0.0,0.0,0.0,0.0,0.0,0.0,0.0,1438.15
12807,0.6579,0.0311,0.0276,0.1193999999999999,0.0086,0.0304,0.0,0.0,0.1177,0.0,0.0066,0.0,0.0,0.0,0.0,0.0,0.0,0.0,0.0,0.0,1263.15
12808,0.6698999999999999,0.0,0.099,0.0578,0.1732999999999999,0.0,0.0,0.0,0.0,0.0,0.0,0.0,0.0,0.0,0.0,0.0,0.0,0.0,0.0,0.0,1627.15
12809,0.6879312068793119,0.0736926307369262,0.1010898910108988,0.0100989901009898,0.0063993600639935,0.0,0.0,0.0941905809419057,0.0055994400559944,0.0,0.0200979902009798,0.0,0.0,0.0,0.0,0.0,0.0,0.0,0.0,0.0,1283.15
12810,0.6444,0.0651,0.1195,0.0647,0.074,0.0,0.0,0.0,0.0,0.0,0.0323,0.0,0.0,0.0,0.0,0.0,0.0,0.0,0.0,0.0,1393.15
12811,0.7322,0.0283999999999999,0.0458,0.0124,0.0481,0.0,0.0,0.0,0.1321,0.0,0.0,0.0,0.0,0.0,0.0,0.0,0.0,0.0,0.0,0.0,1218.15
12812,0.7128,0.006,0.053,0.0432,0.0466,0.0,0.0,0.046,0.06,0.0,0.0316,0.0,0.0,0.0,0.0,0.0,0.0,0.0,0.0,0.0,1303.15
12813,0.6699,0.0802,0.1101,0.0929,0.0,0.0,0.0,0.0,0.0,0.0,0.0469,0.0,0.0,0.0,0.0,0.0,0.0,0.0,0.0,0.0,1543.15
12814,0.7576,0.0,0.0497,0.0299,0.0266,0.0305,0.0,0.009,0.0501,0.0,0.0309,0.0,0.0,0.0,0.0,0.0,0.0,0.0144999999999999,0.0,0.0,1313.15
12815,0.55,0.0,0.0,0.0,0.0,0.0,0.0,0.0,0.0,0.45,0.0,0.0,0.0,0.0,0.0,0.0,0.0,0.0,0.0,0.0,1782.15
12816,0.6421999999999999,0.0,0.1153999999999999,0.0,0.0,0.0,0.1100999999999999,0.1091999999999999,0.0,0.0,0.0,0.0,0.0,0.0,0.0,0.0,0.0,0.0230999999999999,0.0,0.0,1322.0500244140626
12817,0.7357264273572642,0.0,0.1236876312368763,0.0,0.0,0.0,0.0,0.0,0.1405859414058594,0.0,0.0,0.0,0.0,0.0,0.0,0.0,0.0,0.0,0.0,0.0,1848.15
12818,0.595,0.0,0.0,0.0,0.0,0.0,0.0,0.0,0.0,0.0,0.405,0.0,0.0,0.0,0.0,0.0,0.0,0.0,0.0,0.0,1768.15
12819,0.81,0.095,0.0,0.0,0.0,0.0,0.0,0.0,0.0,0.0,0.0,0.0,0.0,0.0,0.0,0.0,0.0,0.0,0.095,0.0,1233.15
12820,0.65,0.0,0.1,0.0,0.02,0.08,0.0,0.0,0.0,0.0,0.15,0.0,0.0,0.0,0.0,0.0,0.0,0.0,0.0,0.0,1443.15
12821,0.7245,0.0,0.0,0.0,0.0,0.0,0.2755,0.0,0.0,0.0,0.0,0.0,0.0,0.0,0.0,0.0,0.0,0.0,0.0,0.0,1444.15
12822,0.833,0.0,0.0832,0.0,0.0,0.0,0.0838,0.0,0.0,0.0,0.0,0.0,0.0,0.0,0.0,0.0,0.0,0.0,0.0,0.0,1653.15
12823,0.6692,0.0575,0.124,0.0501999999999999,0.0641,0.0,0.0,0.0,0.0,0.0,0.035,0.0,0.0,0.0,0.0,0.0,0.0,0.0,0.0,0.0,1453.15
12824,0.2452,0.0,0.2232999999999999,0.0737,0.4578,0.0,0.0,0.0,0.0,0.0,0.0,0.0,0.0,0.0,0.0,0.0,0.0,0.0,0.0,0.0,1777.15
12825,0.6140000000000001,0.0,0.07,0.06,0.055,0.0,0.06,0.032,0.043,0.0,0.02,0.0,0.0,0.013,0.0,0.02,0.0,0.013,0.0,0.0,1348.15
12826,0.6483648364836484,0.037003700370037,0.1361136113611361,0.073007300730073,0.015001500150015,0.0,0.062006200620062,0.0,0.028002800280028,0.0,0.0,0.0,0.0,0.0,0.0,0.0,0.0,0.0,0.0,0.0,1448.15
12827,0.6417,0.0,0.1441,0.0,0.0971,0.0,0.0,0.1071,0.0,0.0,0.0,0.0,0.0,0.0,0.0,0.0,0.0,0.01,0.0,0.0,1499.15
12828,0.5716,0.0,0.1424,0.0,0.0,0.286,0.0,0.0,0.0,0.0,0.0,0.0,0.0,0.0,0.0,0.0,0.0,0.0,0.0,0.0,1857.15
12829,0.6865000000000001,0.0418,0.0704,0.1227999999999999,0.054,0.0,0.0,0.0,0.0,0.0,0.0245,0.0,0.0,0.0,0.0,0.0,0.0,0.0,0.0,0.0,1578.15
12830,0.0,0.15,0.0,0.0,0.0,0.0,0.0,0.0,0.0,0.0,0.0,0.55,0.0,0.0,0.0,0.0,0.0,0.0,0.3,0.0,994.15
12831,0.6263000000000001,0.102,0.1127,0.0649,0.0687,0.0,0.0,0.0,0.0247,0.0,0.0,0.0,0.0,0.0,0.0,0.0,0.0,0.0,0.0,0.0,1313.15
12832,0.5976,0.0,0.0567999999999999,0.0,0.2813,0.0,0.0,0.0,0.0,0.0,0.0,0.0,0.0,0.0,0.0,0.0643,0.0,0.0,0.0,0.0,1539.15
12833,0.78,0.0,0.02,0.0,0.05,0.05,0.0,0.025,0.025,0.0,0.0,0.0,0.0,0.0,0.0,0.0,0.0,0.05,0.0,0.0,1503.15
12834,0.6641,0.0415,0.1251,0.0227999999999999,0.0,0.0,0.0,0.1443,0.0,0.0,0.0,0.0,0.0,0.0,0.0,0.0,0.0,0.0,0.0,0.0,1277.15
12835,0.6648664866486649,0.065006500650065,0.1273127312731273,0.0245024502450245,0.0511051105110511,0.0547054705470547,0.0,0.0,0.0,0.0,0.0125012501250125,0.0,0.0,0.0,0.0,0.0,0.0,0.0,0.0,0.0,1403.15
12836,0.6018398160183982,0.0,0.0406959304069593,0.1517848215178482,0.1990800919908009,0.0,0.0,0.0065993400659934,0.0,0.0,0.0,0.0,0.0,0.0,0.0,0.0,0.0,0.0,0.0,0.0,1551.450048828125
12837,0.505,0.0,0.0992,0.0,0.0,0.3958,0.0,0.0,0.0,0.0,0.0,0.0,0.0,0.0,0.0,0.0,0.0,0.0,0.0,0.0,1643.15
12838,0.7058000000000001,0.0,0.0,0.0721,0.1658,0.0,0.0,0.0563,0.0,0.0,0.0,0.0,0.0,0.0,0.0,0.0,0.0,0.0,0.0,0.0,1643.15
12839,0.6110000000000001,0.0,0.123,0.065,0.0,0.0,0.0,0.16,0.035,0.0,0.0,0.0,0.0,0.0,0.0,0.0,0.0,0.0,0.005,0.0,1393.15
12840,0.6547,0.0,0.0,0.0,0.2112,0.0,0.0,0.1341,0.0,0.0,0.0,0.0,0.0,0.0,0.0,0.0,0.0,0.0,0.0,0.0,1453.15
12841,0.6771677167716771,0.0,0.1541154115411541,0.0215021502150215,0.0,0.0,0.0,0.145014501450145,0.0,0.0,0.0,0.0,0.0,0.0,0.0,0.0,0.0,0.0,0.0,0.0,1533.15
12842,0.6471647164716471,0.0,0.0931093109310931,0.0,0.0,0.0,0.1176117611761176,0.0931093109310931,0.0,0.0,0.0,0.0,0.0,0.0,0.0,0.0,0.0,0.0294029402940294,0.0,0.0,1203.15
12843,0.1251062553127656,0.2859142957147857,0.0,0.0,0.0,0.0,0.0,0.0,0.0,0.5538276913845692,0.0254012700635031,0.0,0.0,0.0,0.0,0.0,0.0,0.0,0.0,0.0,1313.15
12844,0.6957,0.0,0.0,0.0,0.0572,0.0,0.0201,0.0984,0.0392,0.0,0.0,0.0,0.0,0.0,0.0,0.0,0.0,0.0894,0.0,0.0,1383.15
12845,0.4759999999999999,0.0,0.0,0.0,0.1559999999999999,0.1099999999999999,0.0,0.0669999999999999,0.0,0.0,0.0,0.0,0.0,0.0,0.0,0.1239999999999999,0.0,0.0669999999999999,0.0,0.0,1313.15
12846,0.5383,0.0,0.0,0.0,0.0,0.0,0.4617,0.0,0.0,0.0,0.0,0.0,0.0,0.0,0.0,0.0,0.0,0.0,0.0,0.0,1461.15
12847,0.6660333966603339,0.0,0.0827917208279171,0.0775922407759224,0.0222977702229777,0.0,0.0,0.1412858714128587,0.00999900009999,0.0,0.0,0.0,0.0,0.0,0.0,0.0,0.0,0.0,0.0,0.0,1203.15
12848,0.7656765676567657,0.0,0.0,0.0,0.0,0.0,0.0,0.1763176317631763,0.0,0.0,0.0,0.0,0.058005800580058,0.0,0.0,0.0,0.0,0.0,0.0,0.0,1133.15
12849,0.7020000000000001,0.0,0.06,0.0,0.037,0.111,0.0,0.0,0.0,0.0,0.09,0.0,0.0,0.0,0.0,0.0,0.0,0.0,0.0,0.0,1493.15
12850,0.634,0.042,0.152,0.0,0.012,0.0,0.0,0.132,0.0279999999999999,0.0,0.0,0.0,0.0,0.0,0.0,0.0,0.0,0.0,0.0,0.0,1253.15
12851,0.7233276672332767,0.0,0.0602939706029397,0.0,0.0,0.0,0.2163783621637836,0.0,0.0,0.0,0.0,0.0,0.0,0.0,0.0,0.0,0.0,0.0,0.0,0.0,1403.15
12852,0.665,0.027,0.121,0.032,0.0,0.0,0.0,0.154,0.0,0.0,0.0,0.0,0.0,0.0,0.0,0.0,0.0,0.0,0.0,0.0,1193.15
12853,0.7107,0.02,0.1085,0.0,0.0917999999999999,0.0408,0.0,0.0,0.0,0.0,0.0268,0.0,0.0,0.0,0.0,0.0,0.0,0.0,0.0,0.0,1452.15
12854,0.4571,0.0,0.1796,0.1096,0.2537,0.0,0.0,0.0,0.0,0.0,0.0,0.0,0.0,0.0,0.0,0.0,0.0,0.0,0.0,0.0,1854.15
12855,0.0,0.0,0.0,0.0,0.0,0.0,0.0,0.3197,0.0,0.1803,0.0,0.0,0.0,0.0,0.0,0.0,0.0,0.0,0.5,0.0,929.15
12856,0.8889999999999999,0.0,0.0549999999999999,0.0,0.0119999999999999,0.0,0.0,0.0,0.044,0.0,0.0,0.0,0.0,0.0,0.0,0.0,0.0,0.0,0.0,0.0,1513.15
12857,0.6793000000000001,0.0394,0.1236999999999999,0.0516,0.0516,0.0341,0.0,0.0,0.0,0.0,0.0179,0.0,0.0,0.0,0.0,0.0,0.0,0.0,0.0,0.0,1413.15
12858,0.5121,0.1326,0.0346,0.0458,0.0549,0.0,0.1085,0.0496,0.0,0.0,0.0,0.0,0.0193,0.0,0.0,0.0385,0.0,0.0,0.0,0.0,1577.15
12859,0.0,0.4404999999999999,0.0,0.0,0.0,0.0,0.0,0.0,0.0,0.0,0.0,0.517,0.0,0.0,0.0425,0.0,0.0,0.0,0.0,0.0,1334.15
12860,0.0,0.0,0.0,0.0,0.0,0.0,0.0,0.34,0.25,0.0,0.0,0.0,0.0,0.0,0.0,0.0,0.0,0.0,0.41,0.0,881.1499999999999
12861,0.6665000000000001,0.0,0.0,0.2224,0.0,0.0,0.0,0.0,0.1110999999999999,0.0,0.0,0.0,0.0,0.0,0.0,0.0,0.0,0.0,0.0,0.0,1578.15
12862,0.6990000000000001,0.0,0.11,0.0,0.05,0.0,0.0,0.14,0.0,0.0,0.0,0.0,0.0,0.0,0.0,0.0,0.0,0.0,0.0,0.0,1343.15
12863,0.7114711471147115,0.0,0.057005700570057,0.1861186118611861,0.0174017401740174,0.0,0.0189018901890189,0.0091009100910091,0.0,0.0,0.0,0.0,0.0,0.0,0.0,0.0,0.0,0.0,0.0,0.0,1670.15
12864,0.3720999999999999,0.0,0.0576999999999999,0.0875999999999999,0.4825999999999999,0.0,0.0,0.0,0.0,0.0,0.0,0.0,0.0,0.0,0.0,0.0,0.0,0.0,0.0,0.0,1682.15
12865,0.1724,0.2399,0.0,0.0,0.0,0.0,0.0,0.0,0.0,0.0653,0.0,0.0,0.0,0.059,0.2136,0.1754,0.0,0.0744,0.0,0.0,1483.15
12866,0.0,0.0737073707370737,0.0248024802480248,0.0857085708570857,0.0857085708570857,0.2466246624662466,0.1233123312331233,0.0,0.0,0.0496049604960496,0.0,0.0,0.0,0.0,0.0,0.0,0.0,0.0,0.2955295529552955,0.0,1173.15
12867,0.6863999999999999,0.0,0.0,0.0,0.1400999999999999,0.0,0.0,0.1735,0.0,0.0,0.0,0.0,0.0,0.0,0.0,0.0,0.0,0.0,0.0,0.0,1321.15
12868,0.6123306165308264,0.0194009700485024,0.1061053052652632,0.0,0.024101205060253,0.0,0.0,0.1746087304365218,0.0144007200360018,0.0,0.0,0.0,0.0,0.0,0.0,0.0212010600530026,0.0,0.0274013700685034,0.0,0.0,1173.15
12869,0.6667000000000001,0.0,0.0,0.0,0.0,0.2002,0.0,0.1331,0.0,0.0,0.0,0.0,0.0,0.0,0.0,0.0,0.0,0.0,0.0,0.0,1423.15
12870,0.5353,0.0,0.0,0.0,0.3166,0.0,0.0,0.1467999999999999,0.0,0.0,0.0,0.0,0.0,0.0,0.0,0.0,0.0,0.0,0.0,0.0,1546.15
12871,0.6716,0.0,0.0332,0.1094,0.0108,0.0,0.0,0.1618,0.0,0.0,0.0,0.0,0.0,0.0,0.0,0.0,0.0,0.0132,0.0,0.0,1233.15
12872,0.6967,0.0,0.0,0.0,0.2026,0.0,0.0,0.0965,0.0,0.0,0.0,0.0,0.0,0.0,0.0,0.0,0.0,0.0,0.0042,0.0,1484.15
12873,0.5,0.0,0.086,0.1382,0.2758,0.0,0.0,0.0,0.0,0.0,0.0,0.0,0.0,0.0,0.0,0.0,0.0,0.0,0.0,0.0,1548.15
12874,0.0,0.905,0.0,0.0,0.0,0.0,0.0,0.095,0.0,0.0,0.0,0.0,0.0,0.0,0.0,0.0,0.0,0.0,0.0,0.0,973.15
12875,0.6880000000000001,0.0,0.0,0.0,0.0,0.0,0.0,0.2924,0.0,0.0,0.0,0.0,0.0196,0.0,0.0,0.0,0.0,0.0,0.0,0.0,1103.15
12876,0.42,0.0,0.0,0.0,0.0,0.4,0.0,0.0,0.0,0.18,0.0,0.0,0.0,0.0,0.0,0.0,0.0,0.0,0.0,0.0,1660.15
12877,0.7140000000000001,0.015,0.03,0.048,0.048,0.0,0.0,0.0,0.12,0.0,0.024,0.0,0.0,0.0,0.0,0.0,0.0,0.0,0.0,0.0,1233.15
12878,0.6990000000000001,0.0,0.15,0.0,0.05,0.0,0.0,0.0,0.0,0.0,0.1,0.0,0.0,0.0,0.0,0.0,0.0,0.0,0.0,0.0,1742.15
12879,0.6839000000000001,0.0299,0.1204,0.0635,0.0363,0.0363,0.0,0.0,0.0,0.0,0.0272,0.0,0.0,0.0,0.0,0.0,0.0,0.0,0.0,0.0,1468.15
12880,0.6907,0.0,0.1061,0.0452,0.0,0.0,0.0,0.1481,0.0,0.0,0.0,0.0,0.0,0.0,0.0,0.0,0.0,0.0,0.0,0.0,1308.15
12881,0.7024,0.0,0.0,0.0,0.0571,0.0,0.0,0.2405,0.0,0.0,0.0,0.0,0.0,0.0,0.0,0.0,0.0,0.0,0.0,0.0,1061.15
12882,0.6986,0.0,0.0317,0.0,0.1497,0.0126,0.0,0.0521,0.0343,0.0,0.0,0.0,0.0,0.0,0.0,0.0,0.0,0.021,0.0,0.0,1323.15
12883,0.6515,0.0,0.0,0.0725,0.1251,0.0,0.0,0.1508999999999999,0.0,0.0,0.0,0.0,0.0,0.0,0.0,0.0,0.0,0.0,0.0,0.0,1356.15
12884,0.0,0.0,0.0,0.0,0.0,0.0,0.0,0.0,0.0,0.0,0.0,0.703,0.0,0.0,0.0,0.0,0.0,0.0,0.0,0.297,1198.15
12885,0.5799,0.0166,0.0803,0.0626,0.0827,0.0165,0.0,0.0516999999999999,0.0492,0.0,0.05,0.0,0.0,0.0,0.0,0.0,0.0,0.0105,0.0,0.0,1393.15
12886,0.6496,0.0,0.0906,0.0809,0.1789,0.0,0.0,0.0,0.0,0.0,0.0,0.0,0.0,0.0,0.0,0.0,0.0,0.0,0.0,0.0,1491.15
12887,0.7,0.075,0.0,0.0,0.0,0.0,0.0,0.225,0.0,0.0,0.0,0.0,0.0,0.0,0.0,0.0,0.0,0.0,0.0,0.0,1203.15
12888,0.6706804816577989,0.0896107532903948,0.0996119534344121,0.0049005880705684,0.0959115093811257,0.0,0.0,0.0,0.0,0.0,0.0384046085530263,0.0,0.0,0.0,0.0,0.0,0.0,0.0,0.0,0.0,1363.15
12889,0.7477,0.0,0.0,0.0,0.1085,0.0147,0.0,0.1039,0.0252,0.0,0.0,0.0,0.0,0.0,0.0,0.0,0.0,0.0,0.0,0.0,1267.15
12890,0.0,0.818,0.0,0.0,0.182,0.0,0.0,0.0,0.0,0.0,0.0,0.0,0.0,0.0,0.0,0.0,0.0,0.0,0.0,0.0,1243.15
12891,0.6914,0.068,0.0061,0.0364,0.0,0.037,0.0,0.1272,0.0,0.0,0.0,0.0,0.0,0.0,0.0,0.0,0.0,0.0,0.0338,0.0,1373.15
12892,0.3512648735126487,0.0048995100489951,0.0,0.0,0.0,0.0,0.0,0.3514648535146485,0.0845915408459154,0.0,0.0,0.0,0.0,0.0,0.0,0.2062793720627937,0.0,0.0,0.0,0.0,1173.15
12893,0.7307269273072692,0.0,0.1291870812918708,0.1400859914008599,0.0,0.0,0.0,0.0,0.0,0.0,0.0,0.0,0.0,0.0,0.0,0.0,0.0,0.0,0.0,0.0,1699.849951171875
12894,0.9466,0.0,0.0,0.0,0.0533999999999999,0.0,0.0,0.0,0.0,0.0,0.0,0.0,0.0,0.0,0.0,0.0,0.0,0.0,0.0,0.0,1972.15
12895,0.3967396739673968,0.0,0.0,0.1905190519051905,0.4127412741274128,0.0,0.0,0.0,0.0,0.0,0.0,0.0,0.0,0.0,0.0,0.0,0.0,0.0,0.0,0.0,1727.15
12896,0.5415,0.1626,0.0,0.0,0.0,0.0,0.0,0.0,0.0,0.0,0.0,0.2959,0.0,0.0,0.0,0.0,0.0,0.0,0.0,0.0,1308.15
12897,0.5245000000000001,0.0978,0.05,0.0,0.1394,0.0,0.0,0.1612,0.0271,0.0,0.0,0.0,0.0,0.0,0.0,0.0,0.0,0.0,0.0,0.0,1248.15
12898,0.6890999999999999,0.018,0.0092,0.0388,0.0607,0.0122,0.0,0.1346,0.0133,0.0,0.0241,0.0,0.0,0.0,0.0,0.0,0.0,0.0,0.0,0.0,1178.15
12899,0.6765000000000001,0.0191,0.0741,0.0,0.0185,0.0435,0.0,0.0275,0.0322,0.0,0.0793,0.0,0.0,0.0,0.0,0.0,0.0,0.027,0.0,0.0,1310.15
12900,0.3852,0.1385,0.1072,0.0,0.0,0.0,0.1937,0.0207,0.0204999999999999,0.1185,0.0,0.0,0.0,0.0,0.0,0.0,0.0,0.0157,0.0,0.0,1153.15
12901,0.0,0.1712999999999999,0.0,0.0951999999999999,0.0,0.2,0.0822,0.0512,0.0,0.0,0.052,0.0,0.0,0.0,0.0,0.0,0.0,0.0,0.3481,0.0,1143.15
12902,0.4932,0.0,0.089,0.105,0.3128,0.0,0.0,0.0,0.0,0.0,0.0,0.0,0.0,0.0,0.0,0.0,0.0,0.0,0.0,0.0,1516.15
12903,0.5163,0.0,0.1223,0.0088,0.1793,0.0,0.0,0.0731,0.0594,0.0,0.0,0.0,0.0408,0.0,0.0,0.0,0.0,0.0,0.0,0.0,1383.15
12904,0.478,0.0,0.1729,0.0709,0.2782,0.0,0.0,0.0,0.0,0.0,0.0,0.0,0.0,0.0,0.0,0.0,0.0,0.0,0.0,0.0,1793.15
12905,0.6075607560756077,0.0774077407740774,0.138013801380138,0.0,0.1621162116211621,0.0136013601360136,0.0,0.0,0.0,0.0,0.0,0.0,0.0,0.0,0.0,0.0,0.0,0.0,0.0,0.0,1501.15
12906,0.675,0.0165,0.0315,0.11,0.031,0.0,0.0,0.03,0.095,0.0,0.01,0.0,0.0,0.0,0.0,0.0,0.0,0.0,0.0,0.0,1333.15
12907,0.6483,0.0,0.0,0.0,0.1089,0.0,0.0,0.0,0.2428,0.0,0.0,0.0,0.0,0.0,0.0,0.0,0.0,0.0,0.0,0.0,1215.15
12908,0.3409,0.0,0.0,0.2246999999999999,0.4343999999999999,0.0,0.0,0.0,0.0,0.0,0.0,0.0,0.0,0.0,0.0,0.0,0.0,0.0,0.0,0.0,1913.15
12909,0.5498549854985497,0.0,0.0,0.2557255725572557,0.1944194419441944,0.0,0.0,0.0,0.0,0.0,0.0,0.0,0.0,0.0,0.0,0.0,0.0,0.0,0.0,0.0,1707.15
12910,0.7243,0.0,0.0516,0.0,0.0,0.0,0.0852,0.0853999999999999,0.0244,0.0127,0.0,0.0,0.0,0.0,0.0,0.0132,0.0,0.0,0.003,0.0,1188.15
12911,0.6145,0.0,0.1938,0.1088,0.0,0.0,0.0828999999999999,0.0,0.0,0.0,0.0,0.0,0.0,0.0,0.0,0.0,0.0,0.0,0.0,0.0,1623.15
12912,0.7149,0.0144999999999999,0.0272,0.0705,0.0621,0.0,0.0,0.0,0.0897,0.0,0.0201,0.0,0.0,0.0,0.0,0.0,0.0,0.0,0.0,0.0,1368.15
12913,0.6609999999999999,0.01,0.141,0.088,0.055,0.0,0.0,0.0,0.0,0.0,0.045,0.0,0.0,0.0,0.0,0.0,0.0,0.0,0.0,0.0,1560.15
12914,0.6266626662666266,0.0,0.0937093709370937,0.0453045304530453,0.0336033603360336,0.0,0.0875087508750875,0.104010401040104,0.0077007700770077,0.0,0.0,0.0,0.0,0.0,0.0,0.0,0.0,0.0,0.0,0.0,1270.15
12915,0.5665566556655666,0.0,0.0,0.1568156815681568,0.0,0.0,0.2766276627662766,0.0,0.0,0.0,0.0,0.0,0.0,0.0,0.0,0.0,0.0,0.0,0.0,0.0,1275.15
12916,0.3292,0.3208,0.0,0.0,0.0,0.0,0.0,0.35,0.0,0.0,0.0,0.0,0.0,0.0,0.0,0.0,0.0,0.0,0.0,0.0,1015.15
12917,0.6667000000000001,0.0,0.0,0.0,0.0,0.0,0.2,0.1333,0.0,0.0,0.0,0.0,0.0,0.0,0.0,0.0,0.0,0.0,0.0,0.0,1163.15
12918,0.674,0.0,0.024,0.0455999999999999,0.0853,0.0,0.0,0.1534,0.0065,0.0,0.0,0.0,0.0096,0.0,0.0,0.0,0.0,0.0,0.0,0.0,1283.15
12919,0.687,0.015,0.053,0.0704,0.0325,0.0,0.0,0.0313,0.0994,0.0,0.0104,0.0,0.0,0.0,0.0,0.0,0.0,0.0,0.0,0.0,1350.15
12920,0.61,0.05,0.005,0.0,0.0,0.0,0.0,0.205,0.0,0.0,0.0,0.0,0.0,0.0,0.0,0.0,0.0,0.115,0.0,0.0,1506.15
12921,0.75,0.0,0.125,0.0,0.0,0.0,0.0,0.125,0.0,0.0,0.0,0.0,0.0,0.0,0.0,0.0,0.0,0.0,0.0,0.0,1391.15
12922,0.6007399260073992,0.0,0.0762923707629237,0.1928807119288071,0.0,0.0,0.1300869913008699,0.0,0.0,0.0,0.0,0.0,0.0,0.0,0.0,0.0,0.0,0.0,0.0,0.0,1547.15
12923,0.5831000000000001,0.1445,0.0543,0.0,0.0,0.0792,0.0,0.0,0.0,0.0226,0.063,0.0,0.0,0.0,0.0,0.0259,0.0,0.0193,0.0081,0.0,1369.15
12924,0.1250937453127343,0.2860856957152142,0.0,0.0,0.0,0.0,0.0,0.0,0.0,0.5539723013849308,0.0253987300634968,0.0,0.0,0.0,0.0,0.0093995300234988,0.0,0.0,0.0,0.0,1311.15
12925,0.669879903602892,0.0187994360169194,0.0835974920752377,0.0324990250292491,0.0233992980210593,0.0,0.0,0.1162965111046668,0.0417987460376188,0.0,0.0,0.0,0.0,0.0,0.0,0.0,0.0,0.0132996010119696,0.0,0.0,1218.15
12926,0.6539999999999999,0.0,0.0769999999999999,0.0749999999999999,0.0399999999999999,0.0,0.0,0.0979999999999999,0.0069999999999999,0.0,0.0,0.0,0.0,0.0,0.0,0.032,0.0,0.0169999999999999,0.0,0.0,1443.15
12927,0.5261526152615261,0.1191119111911191,0.193119311931193,0.0,0.0,0.0,0.0,0.0,0.0,0.0,0.0,0.0,0.0,0.0826082608260826,0.0732073207320732,0.0,0.0,0.0,0.0,0.0,1489.15
12928,0.0,0.0,0.0,0.0,0.0,0.0,0.5547,0.0,0.0,0.0,0.0,0.0,0.0,0.0,0.0,0.0,0.0,0.0,0.4453,0.0,864.1500000000001
12929,0.2,0.225,0.0,0.0,0.0,0.0,0.0,0.0,0.0,0.575,0.0,0.0,0.0,0.0,0.0,0.0,0.0,0.0,0.0,0.0,1398.15
12930,0.6184247369894795,0.0140005600224008,0.125905036201448,0.1400056002240089,0.0867034681387255,0.0,0.0,0.0,0.0,0.0,0.0,0.0,0.0,0.0141005640225609,0.0,0.0,0.0,0.0,0.0,0.0,1541.15
12931,0.0,0.1828,0.0085,0.0,0.076,0.2512999999999999,0.1616,0.0,0.0,0.0,0.0,0.0,0.0,0.0,0.0,0.0,0.0,0.0,0.3113,0.0,1213.15
12932,0.5,0.0,0.0311,0.1197,0.3492,0.0,0.0,0.0,0.0,0.0,0.0,0.0,0.0,0.0,0.0,0.0,0.0,0.0,0.0,0.0,1601.15
12933,0.6540654065406541,0.0,0.0,0.0,0.0,0.0,0.0,0.3054305430543054,0.0,0.0,0.0,0.0,0.0405040504050405,0.0,0.0,0.0,0.0,0.0,0.0,0.0,1081.15
12934,0.4532,0.0,0.1821,0.2764,0.0883,0.0,0.0,0.0,0.0,0.0,0.0,0.0,0.0,0.0,0.0,0.0,0.0,0.0,0.0,0.0,1828.15
12935,0.0,0.8704999999999999,0.0,0.0,0.0,0.0,0.1295,0.0,0.0,0.0,0.0,0.0,0.0,0.0,0.0,0.0,0.0,0.0,0.0,0.0,1041.15
12936,0.6839,0.0192999999999999,0.1189,0.0501,0.0841,0.0294,0.0,0.0,0.0,0.0,0.013,0.0,0.0,0.0,0.0,0.0,0.0,0.0,0.0,0.0,1478.15
12937,0.6353000000000001,0.0,0.0804,0.1488,0.1355,0.0,0.0,0.0,0.0,0.0,0.0,0.0,0.0,0.0,0.0,0.0,0.0,0.0,0.0,0.0,1543.15
12938,0.624,0.0,0.124,0.0,0.0,0.0,0.252,0.0,0.0,0.0,0.0,0.0,0.0,0.0,0.0,0.0,0.0,0.0,0.0,0.0,1552.15
12939,0.265,0.0,0.1177999999999999,0.1565,0.4607,0.0,0.0,0.0,0.0,0.0,0.0,0.0,0.0,0.0,0.0,0.0,0.0,0.0,0.0,0.0,1723.15
12940,0.7939587917583517,0.0584116823364673,0.0127025405081016,0.0,0.0057011402280456,0.0,0.0,0.0471094218843768,0.006501300260052,0.0756151230246049,0.0,0.0,0.0,0.0,0.0,0.0,0.0,0.0,0.0,0.0,1510.15
12941,0.7304,0.0,0.0,0.0,0.0803999999999999,0.0,0.0,0.1892,0.0,0.0,0.0,0.0,0.0,0.0,0.0,0.0,0.0,0.0,0.0,0.0,1166.15
12942,0.0,0.0,0.0,0.0,0.0,0.4286,0.0713999999999999,0.0,0.0,0.0,0.0,0.0,0.0,0.0,0.0,0.0,0.0,0.0,0.5,0.0,1101.15
12943,0.396039603960396,0.0,0.0229022902290229,0.1048104810481048,0.4762476247624762,0.0,0.0,0.0,0.0,0.0,0.0,0.0,0.0,0.0,0.0,0.0,0.0,0.0,0.0,0.0,1693.15
12944,0.0,0.015,0.0,0.0,0.0,0.23,0.15,0.0579999999999999,0.04,0.14,0.0,0.0,0.0,0.0,0.0,0.0,0.0,0.0,0.36,0.0,1023.15
12945,0.649,0.005,0.158,0.022,0.0,0.0,0.0,0.165,0.0,0.0,0.0,0.0,0.0,0.0,0.0,0.0,0.0,0.0,0.0,0.0,1424.15
12946,0.0,0.7077,0.0,0.0,0.0,0.0,0.0,0.2923,0.0,0.0,0.0,0.0,0.0,0.0,0.0,0.0,0.0,0.0,0.0,0.0,1009.15
12947,0.6851,0.0,0.0,0.0,0.0,0.0,0.0382,0.1409,0.0214,0.0,0.0,0.0,0.0,0.0,0.0,0.0,0.0,0.1144,0.0,0.0,1413.15
12948,0.0,0.05,0.0,0.13,0.24,0.0,0.0,0.05,0.0,0.0,0.0,0.0,0.08,0.0,0.0,0.0,0.0,0.0,0.45,0.0,1194.15
12949,0.0,0.0,0.0,0.0,0.2932,0.0,0.0,0.3336,0.0,0.0,0.0,0.0,0.0,0.0,0.0,0.0,0.0,0.0,0.3732,0.0,1047.15
12950,0.6420000000000001,0.051,0.116,0.048,0.012,0.0,0.0,0.108,0.022,0.0,0.0,0.0,0.0,0.0,0.0,0.0,0.0,0.0,0.0,0.0,1414.15
12951,0.5368536853685368,0.1258125812581258,0.1782178217821782,0.0,0.0,0.0,0.0,0.0,0.0,0.0,0.0,0.0,0.0,0.1117111711171117,0.0474047404740474,0.0,0.0,0.0,0.0,0.0,1442.15
12952,0.2065793420657934,0.6374362563743626,0.0,0.0,0.0,0.155984401559844,0.0,0.0,0.0,0.0,0.0,0.0,0.0,0.0,0.0,0.0,0.0,0.0,0.0,0.0,1114.15
12953,0.6862999999999999,0.0,0.1765,0.0,0.0,0.0,0.0,0.0,0.0,0.0,0.0,0.0,0.0,0.0,0.1176,0.0,0.0,0.0,0.0,0.0,1683.15
12954,0.0,0.0,0.0,0.0,0.3,0.0,0.0,0.0,0.467,0.0,0.0,0.0,0.0,0.0,0.0,0.0,0.0,0.0,0.233,0.0,1905.15
12955,0.0,0.7331,0.0,0.0,0.0,0.0,0.0,0.0,0.2669,0.0,0.0,0.0,0.0,0.0,0.0,0.0,0.0,0.0,0.0,0.0,1106.15
12956,0.6858314168583143,0.0206979302069793,0.1246875312468753,0.0227977202279772,0.0,0.0,0.0,0.1437856214378562,0.0,0.0,0.0,0.0,0.0,0.0,0.0,0.0,0.0,0.0,0.0,0.0,1263.15
12957,0.4617461746174618,0.0,0.0,0.2299229922992299,0.0,0.0,0.3083308330833083,0.0,0.0,0.0,0.0,0.0,0.0,0.0,0.0,0.0,0.0,0.0,0.0,0.0,1495.15
12958,0.69,0.07,0.13,0.02,0.06,0.0,0.0,0.0,0.0,0.0,0.03,0.0,0.0,0.0,0.0,0.0,0.0,0.0,0.0,0.0,1573.15
12959,0.5,0.0,0.0,0.25,0.25,0.0,0.0,0.0,0.0,0.0,0.0,0.0,0.0,0.0,0.0,0.0,0.0,0.0,0.0,0.0,1664.15
12960,0.614,0.1889999999999999,0.1009999999999999,0.018,0.0,0.0,0.0,0.0579999999999999,0.02,0.0,0.0,0.0,0.0,0.0,0.0,0.0,0.0,0.0,0.0,0.0,1163.15
12961,0.0,0.0,0.0449,0.0,0.114,0.1577,0.1034,0.0911,0.0351,0.068,0.0257,0.0,0.0,0.0,0.0,0.0,0.0,0.0,0.3601,0.0,1033.15
12962,0.6933,0.0403,0.0,0.0,0.1423,0.0,0.0,0.1241,0.0,0.0,0.0,0.0,0.0,0.0,0.0,0.0,0.0,0.0,0.0,0.0,1323.15
12963,0.597,0.0,0.0,0.1159999999999999,0.175,0.0,0.0,0.032,0.033,0.0,0.0,0.0,0.0,0.0,0.0,0.0,0.0,0.047,0.0,0.0,1573.15
12964,0.7843000000000001,0.1193,0.0282,0.0,0.0,0.0,0.0,0.0289,0.019,0.0,0.0185,0.0,0.0,0.0,0.0,0.0,0.0,0.0,0.0,0.0,1268.15
12965,0.05,0.35,0.0,0.0,0.0,0.0,0.0,0.0,0.0,0.6,0.0,0.0,0.0,0.0,0.0,0.0,0.0,0.0,0.0,0.0,1241.15
12966,0.0,0.0,0.0,0.0,0.0,0.0,0.0,0.0,0.0,0.0,0.0,0.6829999999999999,0.0,0.0,0.0,0.0,0.317,0.0,0.0,0.0,998.15
12967,0.0,0.0,0.0,0.0,0.0,0.0,0.0,0.1513,0.0,0.0,0.0,0.0,0.0,0.1711,0.0,0.0,0.0,0.0,0.6776000000000001,0.0,1537.15
12968,0.6939,0.0,0.1561,0.15,0.0,0.0,0.0,0.0,0.0,0.0,0.0,0.0,0.0,0.0,0.0,0.0,0.0,0.0,0.0,0.0,1737.15
12969,0.6375000000000001,0.0,0.1645,0.0216,0.0,0.0,0.0,0.1742,0.0,0.0,0.0,0.0,0.0,0.0,0.0,0.0,0.0,0.0,0.0,0.0,1423.15
12970,0.61,0.05,0.005,0.0,0.0,0.0,0.0,0.185,0.02,0.0,0.0,0.0,0.0,0.0,0.0,0.0,0.0,0.115,0.0,0.0,1454.15
12971,0.6715000000000001,0.0991,0.1015,0.0,0.0615,0.0135,0.0,0.0,0.0,0.0,0.0399,0.0,0.0,0.0,0.0,0.0,0.0,0.0084,0.0,0.0,1525.15
12972,0.0,0.0,0.1952,0.0,0.0,0.0,0.0,0.3904999999999999,0.0,0.0,0.0,0.0,0.0475999999999999,0.0,0.0,0.0,0.0,0.0,0.3667,0.0,1098.15
12973,0.6622,0.0,0.0824,0.034,0.0612,0.0268,0.0,0.047,0.0619,0.0,0.0132,0.0,0.0,0.0,0.0,0.0,0.0,0.0111,0.0,0.0,1357.15
12974,0.1244937753112344,0.2846857657117144,0.0,0.0,0.0,0.0,0.0,0.0,0.0,0.5513724313784311,0.0252987350632468,0.0,0.0,0.0,0.0,0.0140992950352482,0.0,0.0,0.0,0.0,1311.15
12975,0.665033496650335,0.0,0.0403959604039596,0.1183881611838816,0.0212978702129787,0.0,0.0,0.1548845115488451,0.0,0.0,0.0,0.0,0.0,0.0,0.0,0.0,0.0,0.0,0.0,0.0,1303.15
12976,0.0,0.0,0.0,0.0,0.0,0.0,0.4,0.0,0.0,0.0,0.0,0.0,0.0,0.0,0.0,0.0,0.6,0.0,0.0,0.0,1408.15
12977,0.7211000000000001,0.0527,0.02,0.0,0.0,0.0264,0.0,0.0,0.1525,0.0,0.0263,0.0,0.0,0.0,0.0,0.0,0.0,0.0,0.0,0.0,1193.15
12978,0.38,0.0,0.0,0.0,0.0,0.23,0.0,0.0,0.0,0.0,0.0,0.0,0.0,0.0,0.07,0.3,0.0,0.02,0.0,0.0,1511.15
12979,0.0,0.7,0.0,0.0,0.0,0.0,0.0,0.3,0.0,0.0,0.0,0.0,0.0,0.0,0.0,0.0,0.0,0.0,0.0,0.0,955.15
12980,0.643,0.0,0.0,0.0,0.0,0.0,0.0,0.0,0.357,0.0,0.0,0.0,0.0,0.0,0.0,0.0,0.0,0.0,0.0,0.0,1300.15
12981,0.6132,0.0,0.0803999999999999,0.0,0.0,0.3064,0.0,0.0,0.0,0.0,0.0,0.0,0.0,0.0,0.0,0.0,0.0,0.0,0.0,0.0,1549.15
12982,0.6826000000000001,0.0,0.1217,0.1283,0.0,0.0674,0.0,0.0,0.0,0.0,0.0,0.0,0.0,0.0,0.0,0.0,0.0,0.0,0.0,0.0,1505.15
12983,0.6833999999999999,0.0052999999999999,0.0,0.0,0.1589999999999999,0.0,0.0,0.1523,0.0,0.0,0.0,0.0,0.0,0.0,0.0,0.0,0.0,0.0,0.0,0.0,1329.15
12984,0.7391739173917392,0.0,0.1374137413741374,0.0,0.0,0.0,0.0,0.0,0.1234123412341234,0.0,0.0,0.0,0.0,0.0,0.0,0.0,0.0,0.0,0.0,0.0,1813.15
12985,0.6,0.0,0.0,0.0,0.0,0.35,0.0,0.0,0.0,0.0,0.0,0.0,0.0,0.0,0.0,0.05,0.0,0.0,0.0,0.0,1640.15
12986,0.531,0.086,0.02,0.0,0.084,0.136,0.0,0.0,0.0,0.0,0.084,0.0,0.0,0.0,0.0,0.04,0.0,0.019,0.0,0.0,1266.15
12987,0.5256474352564743,0.1636836316368363,0.0632936706329367,0.0,0.0,0.2125787421257874,0.027997200279972,0.0,0.0,0.0,0.0056994300569943,0.0,0.0,0.0,0.0,0.0,0.0,0.0,0.0,0.0,1173.15
12988,0.2225,0.0,0.14,0.1924,0.4451,0.0,0.0,0.0,0.0,0.0,0.0,0.0,0.0,0.0,0.0,0.0,0.0,0.0,0.0,0.0,1811.15
12989,0.6838000000000002,0.0299,0.1204,0.0571,0.0409,0.0327,0.0,0.0,0.0,0.0,0.0327,0.0,0.0,0.0,0.0,0.0,0.0,0.0,0.0,0.0,1463.15
12990,0.0,0.491,0.0,0.0,0.0,0.0,0.423,0.0,0.0,0.0,0.0,0.0,0.0,0.0,0.086,0.0,0.0,0.0,0.0,0.0,1111.15
12991,0.0,0.0,0.0052,0.0,0.0,0.0,0.0,0.3389,0.1007,0.0,0.0103,0.0526,0.0,0.0,0.0,0.1388,0.0,0.0,0.3403,0.0,1068.15
12992,0.6426000000000001,0.1912,0.043,0.0,0.0,0.0,0.0541,0.048,0.015,0.0,0.0,0.0,0.0,0.0,0.0,0.0,0.0,0.0,0.0,0.0,1115.15
12993,0.7187718771877187,0.0,0.0,0.0614061406140614,0.063006300630063,0.0,0.0,0.1568156815681568,0.0,0.0,0.0,0.0,0.0,0.0,0.0,0.0,0.0,0.0,0.0,0.0,1150.15
12994,0.71,0.0,0.08,0.0,0.11,0.1,0.0,0.0,0.0,0.0,0.0,0.0,0.0,0.0,0.0,0.0,0.0,0.0,0.0,0.0,1398.15
12995,0.6938000000000001,0.0,0.1125,0.0,0.1538,0.0399,0.0,0.0,0.0,0.0,0.0,0.0,0.0,0.0,0.0,0.0,0.0,0.0,0.0,0.0,1473.15
12996,0.5333000000000001,0.0,0.0,0.0,0.0,0.0,0.0,0.354,0.0,0.0,0.0,0.0,0.1127,0.0,0.0,0.0,0.0,0.0,0.0,0.0,1101.15
12997,0.4962999999999999,0.0578999999999999,0.0394999999999999,0.0599999999999999,0.0416999999999999,0.1534999999999999,0.0,0.0,0.0,0.0296999999999999,0.0613999999999999,0.0,0.0,0.0,0.0,0.0403999999999999,0.0,0.0195999999999999,0.0,0.0,1273.15
12998,0.78,0.16,0.0,0.0,0.0,0.0,0.0,0.0,0.0,0.0,0.0,0.0,0.0,0.0,0.0,0.0,0.0,0.0,0.06,0.0,1218.15
12999,0.0,0.0045995400459954,0.0438956104389561,0.0,0.1197880211978802,0.15998400159984,0.0927907209279072,0.0997900209979002,0.033996600339966,0.0785921407859214,0.0,0.0,0.0,0.0,0.0,0.0,0.0,0.0,0.3665633436656333,0.0,1053.15
13000,0.65,0.0,0.0,0.0,0.0,0.0,0.0,0.0,0.35,0.0,0.0,0.0,0.0,0.0,0.0,0.0,0.0,0.0,0.0,0.0,1309.15
13001,0.7172000000000001,0.0,0.098,0.0,0.0,0.0,0.0836,0.0705,0.0,0.0307,0.0,0.0,0.0,0.0,0.0,0.0,0.0,0.0,0.0,0.0,1343.15
13002,0.7996,0.0,0.1104,0.0,0.0,0.0,0.0,0.0,0.0,0.0,0.09,0.0,0.0,0.0,0.0,0.0,0.0,0.0,0.0,0.0,1654.15
13003,0.7183718371837183,0.0,0.0,0.0,0.171017101710171,0.0,0.0,0.1064106410641064,0.0,0.0,0.0,0.0,0.0,0.0,0.0,0.0,0.0,0.0,0.0042004200420042,0.0,1473.15
13004,0.4561,0.0,0.1457,0.1749,0.2233,0.0,0.0,0.0,0.0,0.0,0.0,0.0,0.0,0.0,0.0,0.0,0.0,0.0,0.0,0.0,1757.15
13005,0.618,0.0,0.0723,0.0,0.0,0.0,0.0,0.0,0.3097,0.0,0.0,0.0,0.0,0.0,0.0,0.0,0.0,0.0,0.0,0.0,1368.15
13006,0.0,0.0075,0.0412,0.0,0.1406,0.1501,0.095,0.095,0.0368,0.071,0.0,0.0,0.0,0.0,0.0,0.0,0.0,0.0,0.3628,0.0,1053.15
13007,0.632163216321632,0.0754075407540754,0.0293029302930292,0.0742074207420741,0.0762076207620762,0.0,0.0,0.1058105810581057,0.0069006900690068,0.0,0.0,0.0,0.0,0.0,0.0,0.0,0.0,0.0,0.0,0.0,1340.15
13008,0.755,0.0,0.122,0.0,0.037,0.0,0.0,0.0,0.086,0.0,0.0,0.0,0.0,0.0,0.0,0.0,0.0,0.0,0.0,0.0,1548.15
13009,0.0,0.0,0.125,0.0,0.0,0.0,0.0,0.125,0.0,0.0,0.0,0.0,0.0,0.0,0.0,0.0,0.75,0.0,0.0,0.0,1342.15
13010,0.5232046409281855,0.0564112822564512,0.038507701540308,0.058511702340468,0.0406081216243248,0.1189237847569513,0.0,0.0,0.0,0.0,0.1054210842168433,0.0,0.0,0.0,0.0,0.0393078615723144,0.0,0.0191038207641528,0.0,0.0,1203.15
13011,0.6102000000000001,0.0,0.1023,0.0,0.2875,0.0,0.0,0.0,0.0,0.0,0.0,0.0,0.0,0.0,0.0,0.0,0.0,0.0,0.0,0.0,1558.15
13012,0.5473,0.0337,0.0,0.0,0.0768,0.1021,0.0,0.0632,0.0416,0.0625,0.0076,0.0,0.0,0.0,0.0,0.0588,0.0,0.0064,0.0,0.0,1303.15
13013,0.5292,0.0,0.1706,0.069,0.0,0.0,0.0,0.1684,0.0369,0.0,0.0,0.0,0.0,0.0,0.0,0.0,0.0,0.0,0.0245,0.0,1473.15
13014,0.7318,0.0,0.0,0.0442999999999999,0.0470999999999999,0.0,0.0,0.0678999999999999,0.0461999999999999,0.0,0.0,0.0626999999999999,0.0,0.0,0.0,0.0,0.0,0.0,0.0,0.0,1158.15
13015,0.42,0.0,0.0,0.15,0.15,0.0,0.04,0.05,0.0,0.0,0.0,0.0,0.0,0.0,0.02,0.15,0.0,0.0,0.0,0.0,1423.15
13016,0.6,0.0,0.091,0.1009999999999999,0.004,0.0,0.0,0.1939999999999999,0.01,0.0,0.0,0.0,0.0,0.0,0.0,0.0,0.0,0.0,0.0,0.0,1274.15
13017,0.0,0.8240000000000001,0.0,0.0,0.0,0.176,0.0,0.0,0.0,0.0,0.0,0.0,0.0,0.0,0.0,0.0,0.0,0.0,0.0,0.0,1117.15
13018,0.0,0.7798,0.0,0.0,0.0,0.0,0.0,0.2202,0.0,0.0,0.0,0.0,0.0,0.0,0.0,0.0,0.0,0.0,0.0,0.0,1076.15
13019,0.7,0.05,0.0,0.0,0.0,0.0,0.0,0.25,0.0,0.0,0.0,0.0,0.0,0.0,0.0,0.0,0.0,0.0,0.0,0.0,1128.15
13020,0.675,0.0286,0.1219,0.0792,0.0616,0.026,0.0,0.0,0.0,0.0,0.0064,0.0,0.0,0.0,0.0,0.0,0.0,0.0,0.0,0.0,1453.15
13021,0.8416,0.0,0.0702,0.009,0.009,0.0,0.0,0.0,0.0702,0.0,0.0,0.0,0.0,0.0,0.0,0.0,0.0,0.0,0.0,0.0,1443.15
13022,0.698,0.008,0.05,0.06,0.023,0.021,0.0,0.0419,0.0621,0.0,0.016,0.0,0.0,0.0,0.0,0.02,0.0,0.0,0.0,0.0,1253.15
13023,0.6695,0.0,0.0342,0.1321,0.0105,0.0,0.0,0.1537,0.0,0.0,0.0,0.0,0.0,0.0,0.0,0.0,0.0,0.0,0.0,0.0,1303.15
13024,0.68,0.0,0.1119999999999999,0.104,0.104,0.0,0.0,0.0,0.0,0.0,0.0,0.0,0.0,0.0,0.0,0.0,0.0,0.0,0.0,0.0,1636.15
13025,0.0,0.3508,0.0,0.0,0.3111,0.0,0.0,0.0563,0.0,0.2572,0.0,0.0,0.0,0.0,0.0,0.0,0.0,0.0,0.0246,0.0,1027.15
13026,0.6572000000000001,0.0461,0.0882,0.0478,0.0,0.0,0.0,0.145,0.0136,0.0,0.0,0.0,0.0,0.0,0.0,0.0,0.0,0.0,0.0,0.0,1218.15
13027,0.653,0.072,0.114,0.053,0.019,0.0,0.0,0.062,0.008,0.018,0.0,0.0,0.0,0.0,0.0,0.0,0.0,0.0,0.0,0.0,1408.15
13028,0.7000000000000001,0.0,0.09,0.0,0.21,0.0,0.0,0.0,0.0,0.0,0.0,0.0,0.0,0.0,0.0,0.0,0.0,0.0,0.0,0.0,1622.15
13029,0.4479000000000001,0.0,0.1979,0.0,0.2999,0.0,0.0,0.0543,0.0,0.0,0.0,0.0,0.0,0.0,0.0,0.0,0.0,0.0,0.0,0.0,1573.15
13030,0.5363946360536395,0.0,0.0,0.0,0.0168998310016899,0.1100988990110098,0.0,0.0993990060099399,0.0,0.0465995340046599,0.0,0.1010989890101098,0.0,0.0,0.0130998690013099,0.0355996440035599,0.0,0.0399996000039999,0.0,0.0,1220.15
13031,0.6504934950650492,0.1188988110118898,0.0417995820041799,0.0,0.0,0.0,0.0,0.0710992890071099,0.0369996300036999,0.0610993890061099,0.0,0.0,0.0,0.0,0.0,0.0,0.0,0.0,0.0,0.0,1363.15
13032,0.6707,0.0,0.1317,0.1363,0.0,0.0,0.0613,0.0,0.0,0.0,0.0,0.0,0.0,0.0,0.0,0.0,0.0,0.0,0.0,0.0,1584.15
13033,0.503,0.0,0.0,0.0,0.3329999999999999,0.0,0.0,0.1639999999999999,0.0,0.0,0.0,0.0,0.0,0.0,0.0,0.0,0.0,0.0,0.0,0.0,1566.15
13034,0.64,0.0,0.12,0.08,0.0,0.0,0.0,0.155,0.0,0.0,0.0,0.0,0.0,0.0,0.0,0.0,0.0,0.005,0.0,0.0,1518.15
13035,0.5939,0.0,0.1877,0.0,0.0,0.0,0.0,0.2184,0.0,0.0,0.0,0.0,0.0,0.0,0.0,0.0,0.0,0.0,0.0,0.0,1613.15
13036,0.5918,0.0,0.0,0.0,0.2952,0.0,0.0,0.0,0.0,0.113,0.0,0.0,0.0,0.0,0.0,0.0,0.0,0.0,0.0,0.0,1584.15
13037,0.6020000000000001,0.0,0.0,0.0,0.1989999999999999,0.0,0.0,0.1989999999999999,0.0,0.0,0.0,0.0,0.0,0.0,0.0,0.0,0.0,0.0,0.0,0.0,1454.15
13038,0.0,0.711,0.0,0.0,0.0,0.0,0.0,0.0,0.289,0.0,0.0,0.0,0.0,0.0,0.0,0.0,0.0,0.0,0.0,0.0,1033.15
13039,0.479,0.239,0.0,0.0,0.0,0.282,0.0,0.0,0.0,0.0,0.0,0.0,0.0,0.0,0.0,0.0,0.0,0.0,0.0,0.0,1262.15
13040,0.6554344565543447,0.0,0.0297970202979702,0.0281971802819718,0.0473952604739526,0.0123987601239876,0.0,0.0795920407959204,0.0603939606039396,0.0,0.0182981701829817,0.067993200679932,0.0,0.0,0.0,0.0,0.0,0.0,0.0,0.0,1173.15
13041,0.5791,0.0,0.0,0.0,0.0395,0.0902999999999999,0.0,0.0,0.0,0.0394,0.0,0.2506,0.0,0.0,0.0,0.0,0.0,0.0,0.0,0.0,1020.15
13042,0.4797,0.0,0.0,0.0,0.3084,0.0,0.0,0.186,0.0,0.0,0.0,0.0,0.0,0.0,0.0,0.0,0.0,0.0,0.0259,0.0,1483.15
13043,0.5605,0.0,0.0,0.0498,0.2996999999999999,0.0,0.0,0.0,0.0,0.0,0.0,0.0,0.0,0.0,0.0,0.02,0.0,0.07,0.0,0.0,1668.15
13044,0.3,0.0,0.0,0.0,0.0,0.4,0.0,0.0,0.0,0.0,0.0,0.0,0.0,0.0,0.0,0.3,0.0,0.0,0.0,0.0,1757.15
13045,0.3902609739026097,0.0,0.0766923307669233,0.0655934406559343,0.4674532546745325,0.0,0.0,0.0,0.0,0.0,0.0,0.0,0.0,0.0,0.0,0.0,0.0,0.0,0.0,0.0,1663.15
13046,0.7134999999999999,0.0,0.1318,0.0635,0.0911999999999999,0.0,0.0,0.0,0.0,0.0,0.0,0.0,0.0,0.0,0.0,0.0,0.0,0.0,0.0,0.0,1586.15
13047,0.3768999999999999,0.2469,0.0,0.0,0.0,0.3762,0.0,0.0,0.0,0.0,0.0,0.0,0.0,0.0,0.0,0.0,0.0,0.0,0.0,0.0,1283.15
13048,0.0,0.655,0.0,0.0,0.0,0.0,0.0,0.345,0.0,0.0,0.0,0.0,0.0,0.0,0.0,0.0,0.0,0.0,0.0,0.0,1045.15
13049,0.7472747274727471,0.0,0.0908090809080908,0.0748074807480748,0.012001200120012,0.0,0.0698069806980698,0.0053005300530053,0.0,0.0,0.0,0.0,0.0,0.0,0.0,0.0,0.0,0.0,0.0,0.0,1542.15
13050,0.5627437256274372,0.0844915508449155,0.0293970602939706,0.0744925507449255,0.0764923507649235,0.0,0.0,0.1654834516548345,0.0068993100689931,0.0,0.0,0.0,0.0,0.0,0.0,0.0,0.0,0.0,0.0,0.0,1184.15
13051,0.6907,0.184,0.0628,0.0159,0.0457,0.0,0.0,0.0,0.0,0.0,0.0,0.0,0.0,0.0,0.0,0.0,0.0,0.0,0.0,0.0,1349.15
13052,0.6136061360613606,0.01890018900189,0.08410084100841,0.04910049100491,0.01180011800118,0.0,0.0,0.1596015960159601,0.0350003500035,0.0,0.0,0.0,0.0,0.0,0.0,0.0,0.0,0.02680026800268,0.0,0.0,1168.15
13053,0.618,0.0,0.086,0.052,0.244,0.0,0.0,0.0,0.0,0.0,0.0,0.0,0.0,0.0,0.0,0.0,0.0,0.0,0.0,0.0,1413.15
13054,0.5561443855614439,0.0,0.0,0.0,0.0,0.0,0.1498850114988501,0.293970602939706,0.0,0.0,0.0,0.0,0.0,0.0,0.0,0.0,0.0,0.0,0.0,0.0,1087.15
13055,0.6882,0.0,0.1052,0.0,0.0,0.0,0.0,0.0,0.2066,0.0,0.0,0.0,0.0,0.0,0.0,0.0,0.0,0.0,0.0,0.0,1708.15
13056,0.0,0.0,0.0,0.0,0.0,0.1,0.0,0.0,0.0,0.0,0.0,0.0,0.0,0.0,0.0,0.0,0.9,0.0,0.0,0.0,1530.15
13057,0.3448758586898917,0.3408761386702931,0.0235983481156319,0.0,0.0,0.0504964652474326,0.017298789084764,0.0152989290749647,0.0,0.0,0.1617886747927645,0.0,0.0,0.0,0.0371973961822672,0.0,0.0,0.0076994610377273,0.0,0.0,1293.15
13058,0.0,0.0,0.1689999999999999,0.0,0.0,0.0,0.0,0.278,0.0,0.0,0.0,0.0,0.1079,0.0,0.0,0.0,0.0,0.0,0.4451,0.0,1273.15
13059,0.7219,0.0135,0.0,0.0,0.0726,0.0,0.0,0.0957,0.0412,0.0474,0.0,0.0,0.0,0.0,0.0,0.0,0.0,0.0069,0.0,0.0,1169.15
13060,0.5999599959995999,0.0,0.0,0.0,0.2001200120012001,0.0,0.0,0.1999199919991998,0.0,0.0,0.0,0.0,0.0,0.0,0.0,0.0,0.0,0.0,0.0,0.0,1486.15
13061,0.5372,0.0,0.0,0.0,0.0,0.0,0.4628,0.0,0.0,0.0,0.0,0.0,0.0,0.0,0.0,0.0,0.0,0.0,0.0,0.0,1461.15
13062,0.6590340965903408,0.0050994900509949,0.0897910208979102,0.0,0.0,0.1675832416758324,0.0,0.0,0.0,0.0,0.0560943905609439,0.0,0.0,0.0,0.0223977602239776,0.0,0.0,0.0,0.0,0.0,1507.15
13063,0.6712,0.0,0.0201,0.0,0.0,0.0,0.0,0.1764,0.0435,0.0,0.0,0.0,0.0,0.0,0.0,0.0,0.0,0.0886999999999999,0.0,0.0,1613.15
13064,0.0,0.8332999999999999,0.0,0.0,0.0,0.0,0.1667,0.0,0.0,0.0,0.0,0.0,0.0,0.0,0.0,0.0,0.0,0.0,0.0,0.0,1044.15
13065,0.5499,0.0,0.0,0.0,0.1091,0.0,0.0,0.0,0.341,0.0,0.0,0.0,0.0,0.0,0.0,0.0,0.0,0.0,0.0,0.0,1287.15
13066,0.713,0.0,0.004,0.065,0.075,0.0,0.0,0.033,0.062,0.0,0.0,0.0,0.0,0.0,0.0,0.0,0.0,0.048,0.0,0.0,1573.15
13067,0.7390000000000001,0.0,0.0118999999999999,0.0,0.1085,0.0,0.0,0.1177999999999999,0.0,0.0,0.0,0.0,0.0,0.0,0.0,0.0227999999999999,0.0,0.0,0.0,0.0,1412.15
13068,0.6900000000000001,0.0,0.124,0.1394999999999999,0.0465,0.0,0.0,0.0,0.0,0.0,0.0,0.0,0.0,0.0,0.0,0.0,0.0,0.0,0.0,0.0,1689.15
13069,0.66,0.0,0.06,0.1,0.035,0.0,0.0,0.05,0.06,0.0,0.0,0.0,0.0,0.0,0.0,0.02,0.0,0.015,0.0,0.0,1473.15
13070,0.637936206379362,0.0,0.036996300369963,0.0860913908609139,0.0895910408959104,0.0,0.0,0.1456854314568543,0.0,0.0,0.0,0.0,0.0,0.0,0.0,0.0,0.0,0.0,0.0,0.0,1397.15
13071,0.0,0.55,0.0,0.0,0.0,0.0,0.45,0.0,0.0,0.0,0.0,0.0,0.0,0.0,0.0,0.0,0.0,0.0,0.0,0.0,1123.15
13072,0.6559999999999999,0.0,0.1644,0.0216,0.0,0.0,0.0,0.1558,0.0,0.0,0.0,0.0,0.0,0.0,0.0,0.0,0.0,0.0,0.0,0.0,1501.15
13073,0.52,0.0,0.0,0.0,0.0,0.14,0.0,0.0,0.0,0.34,0.0,0.0,0.0,0.0,0.0,0.0,0.0,0.0,0.0,0.0,1533.15
13074,0.659,0.0,0.15,0.0,0.15,0.0,0.0,0.0,0.0,0.0,0.0,0.0,0.0,0.0,0.0,0.0,0.0,0.0,0.04,0.0,1584.15
13075,0.5239523952395239,0.0,0.0,0.0,0.2831283128312831,0.0,0.0,0.0,0.1929192919291928,0.0,0.0,0.0,0.0,0.0,0.0,0.0,0.0,0.0,0.0,0.0,1355.15
13076,0.654,0.0047,0.1152,0.0472,0.0117,0.0,0.0,0.1302,0.0348,0.0,0.0,0.0,0.0,0.0,0.0,0.0,0.0,0.0,0.0,0.0,1259.15
13077,0.8440000000000001,0.0,0.0,0.0,0.0,0.0,0.0,0.0,0.156,0.0,0.0,0.0,0.0,0.0,0.0,0.0,0.0,0.0,0.0,0.0,1311.15
13078,0.0,0.5672999999999999,0.0,0.0,0.0,0.0,0.0203,0.0,0.0,0.1418,0.0,0.0,0.0,0.0521999999999999,0.1492,0.0,0.0,0.0641,0.0,0.0,1293.15
13079,0.6798067980679807,0.09040090400904,0.1005010050100501,0.0,0.07760077600776,0.0,0.0,0.0,0.0,0.00820008200082,0.04260042600426,0.0,0.0,0.0,0.0,0.0,0.0,0.0,0.0,0.0,1343.15
13080,0.185,0.3661,0.0834,0.0,0.0,0.0,0.175,0.0422,0.0278,0.1205,0.0,0.0,0.0,0.0,0.0,0.0,0.0,0.0,0.0,0.0,1173.15
13081,0.5919408059194081,0.0968903109689031,0.0270972902709729,0.0562943705629437,0.057994200579942,0.0,0.0,0.1632836716328367,0.0064993500649935,0.0,0.0,0.0,0.0,0.0,0.0,0.0,0.0,0.0,0.0,0.0,1144.15
13082,0.6665,0.0,0.0,0.1667999999999999,0.0,0.0,0.0,0.0,0.1667,0.0,0.0,0.0,0.0,0.0,0.0,0.0,0.0,0.0,0.0,0.0,1308.15
13083,0.6831999999999999,0.0203,0.0464,0.0876,0.0882,0.0,0.0,0.0136,0.0225,0.0,0.0,0.0,0.0235,0.0,0.0,0.0,0.0,0.0,0.0,0.0,1343.15
13084,0.7121000000000001,0.0,0.1672,0.0,0.0227,0.0,0.0,0.0,0.0,0.0,0.0,0.0,0.0,0.0,0.098,0.0,0.0,0.0,0.0,0.0,1508.15
13085,0.5599440055994401,0.0,0.1885811418858114,0.1828817118288171,0.0685931406859314,0.0,0.0,0.0,0.0,0.0,0.0,0.0,0.0,0.0,0.0,0.0,0.0,0.0,0.0,0.0,1670.15
