Repository: ychyn/algo_genetique

# algo_genetique
Ce code fait partie de notre mini-projet du MIG Verre 2024. L'objectif du mini-projet est l'obtention d'une composition de verre avec des qualités avantageuses pour une application potentiellement industrielle. 

On utilise l'outil de prediction des propriétés du verre à travers des réseaux de neuronnes codé par Franck Pigeonneau (qui constitue la plus grande partie de ce repo). On a codé l'algorithme génetique qui va, en utilisant ce réseau de neuronnes tenter d'obtenir une composition optimale dont on essaiera la fabrication dans le four situé à l'Ecole des Mines à Sophia Antipolis

File: DataBase/Tliqclean.csv (part 42 of 63)
,SiO2,B2O3,Al2O3,MgO,CaO,BaO,Li2O,Na2O,K2O,ZnO,SrO,PbO,Fe2O3,Y2O3,La2O3,TiO2,GeO2,ZrO2,P2O5,V2O5,Tliq
13086,0.6289880583281658,0.0,0.0,0.0,0.0,0.0145020302842397,0.0,0.1034144780269237,0.0501070149820974,0.012401736243074,0.0,0.0,0.0,0.0,0.0,0.1901266177264816,0.0,0.0,0.0,0.0,1178.15
13087,0.7453000000000001,0.0,0.0,0.0271,0.0271,0.0,0.0,0.148,0.0,0.0,0.0,0.0,0.0,0.0,0.0,0.0525,0.0,0.0,0.0,0.0,1448.15
13088,0.6442,0.0429,0.1198,0.0,0.0,0.0,0.1105,0.0825,0.0,0.0,0.0,0.0,0.0,0.0,0.0,0.0,0.0,0.0,0.0,0.0,1266.15
13089,0.5451,0.0588,0.0402,0.0,0.0423,0.1399,0.0,0.0,0.0,0.0302,0.0861,0.0,0.0,0.0,0.0,0.0308,0.0,0.0266,0.0,0.0,1198.15
13090,0.671,0.046,0.115,0.016,0.0,0.0,0.0,0.144,0.007,0.0,0.0,0.0,0.0,0.0,0.0,0.0,0.0,0.0,0.0,0.0,1229.15
13091,0.0,0.0475999999999999,0.0,0.0,0.0,0.1727,0.0,0.0,0.0176,0.0,0.0,0.3189,0.0,0.0,0.0,0.0,0.0,0.0,0.4432,0.0,973.15
13092,0.7452999999999999,0.0,0.0133999999999999,0.0,0.0,0.0107999999999999,0.0,0.0749999999999999,0.0544999999999999,0.0,0.0989999999999999,0.0,0.0,0.0,0.0,0.0,0.0,0.0,0.0,0.0,1272.15
13093,0.0192999999999999,0.2203,0.0217,0.0,0.0,0.1553,0.0,0.1144,0.0,0.0,0.0,0.0,0.0,0.0,0.0,0.0,0.0,0.0,0.469,0.0,1119.15
13094,0.7093,0.0,0.0786,0.0,0.0,0.0064,0.0825,0.0796,0.0196,0.0,0.0,0.0,0.0,0.0,0.0,0.0165,0.0,0.0,0.0065,0.0,1153.15
13095,0.6314631463146315,0.0,0.1652165216521652,0.0,0.0,0.0,0.0,0.2033203320332033,0.0,0.0,0.0,0.0,0.0,0.0,0.0,0.0,0.0,0.0,0.0,0.0,1463.15
13096,0.5721,0.0,0.1522,0.156,0.1197,0.0,0.0,0.0,0.0,0.0,0.0,0.0,0.0,0.0,0.0,0.0,0.0,0.0,0.0,0.0,1601.15
13097,0.5464,0.0,0.0619,0.1649,0.0412,0.0,0.1031,0.0,0.0,0.0,0.0,0.0,0.0,0.0206,0.0,0.0619,0.0,0.0,0.0,0.0,1501.15
13098,0.6788,0.0,0.0,0.0,0.0,0.0,0.0,0.3212,0.0,0.0,0.0,0.0,0.0,0.0,0.0,0.0,0.0,0.0,0.0,0.0,1141.15
13099,0.64,0.0,0.144,0.216,0.0,0.0,0.0,0.0,0.0,0.0,0.0,0.0,0.0,0.0,0.0,0.0,0.0,0.0,0.0,0.0,1725.15
13100,0.6304,0.2957,0.0,0.0,0.0,0.0,0.0,0.0739,0.0,0.0,0.0,0.0,0.0,0.0,0.0,0.0,0.0,0.0,0.0,0.0,1133.15
13101,0.4982999999999999,0.0,0.0,0.0,0.052,0.0,0.0,0.4497,0.0,0.0,0.0,0.0,0.0,0.0,0.0,0.0,0.0,0.0,0.0,0.0,1250.15
13102,0.48,0.0,0.0,0.0,0.0,0.22,0.0,0.0,0.0,0.0,0.0,0.0,0.0,0.0,0.0,0.3,0.0,0.0,0.0,0.0,1550.15
13103,0.0,0.58,0.0,0.0,0.0,0.0,0.42,0.0,0.0,0.0,0.0,0.0,0.0,0.0,0.0,0.0,0.0,0.0,0.0,0.0,1156.15
13104,0.5289576833853291,0.0586953043756499,0.0400967922566194,0.0,0.0422966162706983,0.1395888328933685,0.0,0.0,0.0,0.0601951843852491,0.085893128549716,0.0,0.0,0.0,0.0,0.0306975441964642,0.0,0.0132989360851131,0.0,0.0,1189.15
13105,0.6977,0.0,0.0065,0.0,0.0,0.0,0.0,0.204,0.0,0.0,0.0,0.0,0.0,0.0,0.0,0.0,0.0,0.0917999999999999,0.0,0.0,1523.15
13106,0.8381000000000001,0.0,0.0717,0.0185,0.0,0.0,0.0,0.0,0.0717,0.0,0.0,0.0,0.0,0.0,0.0,0.0,0.0,0.0,0.0,0.0,1563.15
13107,0.6523,0.0,0.0,0.1263,0.0,0.0,0.2214,0.0,0.0,0.0,0.0,0.0,0.0,0.0,0.0,0.0,0.0,0.0,0.0,0.0,1285.15
13108,0.7295999999999999,0.0,0.0,0.1172,0.0,0.0,0.0,0.0,0.1532,0.0,0.0,0.0,0.0,0.0,0.0,0.0,0.0,0.0,0.0,0.0,1338.15
13109,0.645,0.025,0.0,0.0,0.0,0.0,0.0,0.19,0.02,0.0,0.0,0.0,0.0,0.0,0.0,0.0,0.0,0.12,0.0,0.0,1506.15
13110,0.591940805919408,0.0,0.0,0.2041795820417958,0.2038796120387961,0.0,0.0,0.0,0.0,0.0,0.0,0.0,0.0,0.0,0.0,0.0,0.0,0.0,0.0,0.0,1726.15
13111,0.6565343465653435,0.0,0.1446855314468553,0.0,0.0,0.0,0.0,0.1482851714828517,0.0,0.0,0.0,0.0,0.0,0.0,0.0,0.0,0.0,0.0,0.0,0.0504949505049495,1243.15
13112,0.6823999999999999,0.0,0.1469,0.0,0.0,0.0,0.0,0.1707,0.0,0.0,0.0,0.0,0.0,0.0,0.0,0.0,0.0,0.0,0.0,0.0,1333.15
13113,0.7045999999999999,0.0353,0.0,0.0,0.0776,0.0,0.0,0.1825,0.0,0.0,0.0,0.0,0.0,0.0,0.0,0.0,0.0,0.0,0.0,0.0,1129.15
13114,0.4554,0.0923,0.0298,0.0108,0.0837,0.153,0.0,0.0,0.0,0.0,0.0411,0.0,0.0,0.0,0.0235,0.0946,0.0,0.0155,0.0,0.0,1235.15
13115,0.4481,0.0,0.0,0.2185,0.0,0.0,0.0,0.0,0.3334,0.0,0.0,0.0,0.0,0.0,0.0,0.0,0.0,0.0,0.0,0.0,1723.15
13116,0.514,0.038,0.1159999999999999,0.11,0.0,0.0,0.179,0.043,0.0,0.0,0.0,0.0,0.0,0.0,0.0,0.0,0.0,0.0,0.0,0.0,1348.15
13117,0.6801999999999999,0.0,0.0849,0.0,0.0498,0.0,0.0,0.0,0.0,0.0,0.1851,0.0,0.0,0.0,0.0,0.0,0.0,0.0,0.0,0.0,1478.15
13118,0.5201,0.0,0.1732,0.0,0.0605999999999999,0.0,0.0227,0.1754,0.0,0.0,0.0,0.0,0.0,0.0,0.0,0.0467999999999999,0.0,0.0,0.0,0.0,1452.15
13119,0.5186222066689996,0.1065840123981402,0.0108983652452132,0.0,0.0661900714892766,0.0483927410888366,0.0992851072339149,0.0119982002699595,0.0157976303554466,0.0364945258211268,0.0572914062890566,0.0,0.0,0.0,0.0281957706344048,0.0,0.0,0.0,0.0,0.0,993.15
13120,0.5992000000000001,0.0652,0.0763,0.0483,0.0,0.0,0.0,0.1675,0.0413,0.0,0.0,0.0,0.0,0.0,0.0,0.0,0.0,0.0,0.0,0.0,1113.15
13121,0.491,0.0,0.0,0.0,0.0,0.0,0.0,0.509,0.0,0.0,0.0,0.0,0.0,0.0,0.0,0.0,0.0,0.0,0.0,0.0,1367.15
13122,0.8,0.0,0.0,0.075,0.025,0.0,0.0,0.05,0.0,0.0,0.0,0.0,0.0,0.0,0.0,0.0,0.0,0.05,0.0,0.0,1731.15
13123,0.0,0.0,0.0,0.0,0.0,0.0,0.0,0.4939,0.0,0.0,0.0,0.0,0.0,0.0,0.0,0.0,0.0,0.0,0.4939,0.0,1090.15
13124,0.0025,0.0,0.0,0.0,0.0,0.0,0.0,0.0,0.0,0.0,0.0,0.5,0.0,0.0,0.0,0.4975,0.0,0.0,0.0,0.0,1557.15
13125,0.226,0.0,0.0,0.0,0.0,0.0,0.0,0.0,0.0,0.0,0.0,0.774,0.0,0.0,0.0,0.0,0.0,0.0,0.0,0.0,993.15
13126,0.7327267273272673,0.0,0.0817918208179182,0.0448955104489551,0.0,0.0,0.0,0.1395860413958604,0.0,0.0,0.0,0.0,0.0,0.0,0.0,0.0,0.0,0.0,0.0,0.0,1258.15
13127,0.6677,0.0701,0.1101,0.008,0.0,0.0,0.0,0.1331,0.01,0.0,0.0,0.0,0.0,0.0,0.0,0.0,0.0,0.0,0.0,0.0,1257.15
13128,0.0,0.0,0.0,0.0,0.396,0.0,0.0,0.0,0.1372,0.0,0.0,0.0,0.0,0.0,0.0,0.0,0.0,0.0,0.4668,0.0,1152.15
13129,0.3,0.0,0.0,0.0,0.0,0.15,0.0,0.0,0.0,0.0,0.15,0.0,0.0,0.0,0.0,0.4,0.0,0.0,0.0,0.0,1528.15
13130,0.3777,0.0,0.0628,0.1444,0.4150999999999999,0.0,0.0,0.0,0.0,0.0,0.0,0.0,0.0,0.0,0.0,0.0,0.0,0.0,0.0,0.0,1659.15
13131,0.65,0.045,0.12,0.04,0.05,0.011,0.0,0.0,0.0,0.07,0.0139999999999999,0.0,0.0,0.0,0.0,0.0,0.0,0.0,0.0,0.0,1583.15
13132,0.64,0.0,0.06,0.0,0.0,0.3,0.0,0.0,0.0,0.0,0.0,0.0,0.0,0.0,0.0,0.0,0.0,0.0,0.0,0.0,1481.15
13133,0.78,0.0,0.02,0.04,0.04,0.0,0.0,0.05,0.0,0.0,0.03,0.0,0.0,0.0,0.0,0.0,0.0,0.04,0.0,0.0,1631.15
13134,0.6316631663166317,0.0103010301030103,0.1826182618261826,0.0444044404440444,0.083008300830083,0.028002800280028,0.0,0.0,0.0,0.0,0.0,0.0,0.0,0.0,0.0,0.0,0.0,0.0,0.0151015101510151,0.0,1491.15
13135,0.7,0.0,0.135,0.165,0.0,0.0,0.0,0.0,0.0,0.0,0.0,0.0,0.0,0.0,0.0,0.0,0.0,0.0,0.0,0.0,1734.15
13136,0.65,0.05,0.0,0.0,0.0,0.0,0.0,0.18,0.0,0.0,0.0,0.0,0.0,0.0,0.0,0.0,0.0,0.12,0.0,0.0,1598.15
13137,0.5024000000000001,0.0,0.0,0.0,0.0,0.0,0.4976,0.0,0.0,0.0,0.0,0.0,0.0,0.0,0.0,0.0,0.0,0.0,0.0,0.0,1456.15
13138,0.7847215278472153,0.0,0.0,0.0142985701429857,0.0136986301369863,0.0,0.0,0.1651834816518348,0.0,0.0,0.0,0.0220977902209779,0.0,0.0,0.0,0.0,0.0,0.0,0.0,0.0,1416.15
13139,0.6873999999999999,0.0,0.1202,0.1465,0.0,0.0,0.0458999999999999,0.0,0.0,0.0,0.0,0.0,0.0,0.0,0.0,0.0,0.0,0.0,0.0,0.0,1589.849951171875
13140,0.7311,0.0,0.0,0.0,0.0,0.0,0.0,0.2689,0.0,0.0,0.0,0.0,0.0,0.0,0.0,0.0,0.0,0.0,0.0,0.0,1083.15
13141,0.8,0.0,0.0,0.0,0.0,0.0,0.05,0.15,0.0,0.0,0.0,0.0,0.0,0.0,0.0,0.0,0.0,0.0,0.0,0.0,1453.15
13142,0.68,0.0,0.025,0.103,0.044,0.0,0.0,0.142,0.006,0.0,0.0,0.0,0.0,0.0,0.0,0.0,0.0,0.0,0.0,0.0,1325.15
13143,0.5475054750547504,0.0,0.1447014470144701,0.06040060400604,0.0,0.0,0.0,0.1099010990109901,0.02360023600236,0.08770087700877,0.0,0.0,0.0,0.0,0.0,0.0,0.0,0.02060020600206,0.00490004900049,0.0,1583.15
13144,0.4568,0.0926,0.0299,0.0,0.0917,0.1535,0.0,0.0,0.0,0.0,0.0412,0.0,0.0,0.0,0.0235,0.0949,0.0,0.0156,0.0,0.0,1213.15
13145,0.3167999999999999,0.0,0.0566,0.1431,0.4835,0.0,0.0,0.0,0.0,0.0,0.0,0.0,0.0,0.0,0.0,0.0,0.0,0.0,0.0,0.0,1868.15
13146,0.15,0.5,0.0,0.0,0.075,0.2,0.0,0.0,0.0,0.0,0.075,0.0,0.0,0.0,0.0,0.0,0.0,0.0,0.0,0.0,1123.15
13147,0.0,0.0,0.0,0.0,0.0,0.0,0.05,0.0,0.0,0.0,0.0,0.0,0.0,0.0,0.0,0.0,0.95,0.0,0.0,0.0,1303.15
13148,0.7282,0.0,0.0,0.0,0.0,0.0,0.2427,0.0,0.0,0.0,0.0,0.0,0.0,0.0,0.0,0.0,0.0,0.0,0.0291,0.0,1323.15
13149,0.6638663866386638,0.0,0.0975097509750975,0.0,0.2386238623862386,0.0,0.0,0.0,0.0,0.0,0.0,0.0,0.0,0.0,0.0,0.0,0.0,0.0,0.0,0.0,1451.15
13150,0.5053848384548464,0.1036968890933272,0.1965941021769346,0.0,0.0,0.0,0.0,0.0,0.0,0.0,0.0,0.0,0.0,0.0806975790726278,0.073897783066508,0.0387988360349189,0.0,0.0,0.0,0.0,1504.15
13151,0.6540000000000001,0.016,0.115,0.048,0.012,0.0,0.0,0.128,0.026,0.0,0.0,0.0,0.0,0.0,0.0,0.0,0.0,0.0,0.0,0.0,1294.15
13152,0.6745674567456746,0.0,0.1183118311831183,0.1466146614661466,0.0,0.0,0.0605060506050605,0.0,0.0,0.0,0.0,0.0,0.0,0.0,0.0,0.0,0.0,0.0,0.0,0.0,1537.0500244140626
13153,0.6640664066406641,0.1038103810381038,0.1186118611861185,0.0293029302930293,0.0248024802480248,0.0299029902990299,0.0,0.0,0.0,0.0,0.0295029502950295,0.0,0.0,0.0,0.0,0.0,0.0,0.0,0.0,0.0,1548.15
13154,0.7136,0.0,0.0,0.0,0.1299,0.0,0.0,0.1565,0.0,0.0,0.0,0.0,0.0,0.0,0.0,0.0,0.0,0.0,0.0,0.0,1253.15
13155,0.0,0.0,0.0,0.0,0.4211999999999999,0.0,0.0,0.0,0.2601,0.0,0.0,0.0,0.0,0.0,0.0,0.0,0.0,0.0,0.3187,0.0,1417.15
13156,0.5689,0.0,0.0,0.0,0.1524,0.2787,0.0,0.0,0.0,0.0,0.0,0.0,0.0,0.0,0.0,0.0,0.0,0.0,0.0,0.0,1488.15
13157,0.0,0.0,0.0,0.0,0.0,0.2,0.0,0.0,0.0,0.0,0.0,0.0,0.0,0.0,0.0,0.0,0.8,0.0,0.0,0.0,1698.15
13158,0.7578999999999999,0.0,0.0,0.0,0.0233999999999999,0.0,0.0,0.1503999999999999,0.0,0.0,0.0,0.0,0.0,0.0,0.0,0.0469999999999999,0.0,0.0212999999999999,0.0,0.0,1337.15
13159,0.6862999999999999,0.0,0.1765,0.0,0.0,0.0,0.0,0.0,0.0,0.0196,0.0,0.0,0.0,0.0,0.1176,0.0,0.0,0.0,0.0,0.0,1498.15
13160,0.7481,0.0,0.0474,0.0,0.0,0.0,0.0,0.0,0.2045,0.0,0.0,0.0,0.0,0.0,0.0,0.0,0.0,0.0,0.0,0.0,1183.15
13161,0.5972,0.0,0.19,0.0,0.1596,0.0,0.0,0.0,0.0,0.0,0.0,0.0,0.0,0.0,0.0,0.0,0.0,0.0,0.0532,0.0,1632.15
13162,0.6496,0.0,0.0886,0.0,0.2618,0.0,0.0,0.0,0.0,0.0,0.0,0.0,0.0,0.0,0.0,0.0,0.0,0.0,0.0,0.0,1474.2499755859376
13163,0.0,0.688,0.0,0.0,0.0,0.0,0.312,0.0,0.0,0.0,0.0,0.0,0.0,0.0,0.0,0.0,0.0,0.0,0.0,0.0,1187.15
13164,0.3231,0.4136999999999999,0.0,0.0,0.0,0.2632,0.0,0.0,0.0,0.0,0.0,0.0,0.0,0.0,0.0,0.0,0.0,0.0,0.0,0.0,1228.15
13165,0.0,0.0,0.021,0.0,0.0,0.0,0.0,0.0,0.0,0.4825,0.0,0.0,0.0,0.0,0.0,0.0,0.0,0.0,0.4965,0.0,1103.15
13166,0.74,0.0,0.104,0.0,0.0,0.0,0.0,0.0,0.0,0.0,0.156,0.0,0.0,0.0,0.0,0.0,0.0,0.0,0.0,0.0,1684.15
13167,0.53,0.0,0.14,0.07,0.07,0.0,0.06,0.0,0.0,0.03,0.0,0.0,0.0,0.05,0.0,0.03,0.0,0.02,0.0,0.0,1533.15
13168,0.7499,0.0,0.125,0.0313,0.0938,0.0,0.0,0.0,0.0,0.0,0.0,0.0,0.0,0.0,0.0,0.0,0.0,0.0,0.0,0.0,1689.15
13169,0.4745474547454746,0.0945094509450945,0.0676067606760676,0.0,0.3128312831283129,0.0,0.0,0.0505050505050505,0.0,0.0,0.0,0.0,0.0,0.0,0.0,0.0,0.0,0.0,0.0,0.0,1403.15
13170,0.76,0.0,0.1097,0.0,0.0,0.0,0.0,0.0,0.0,0.0,0.1303,0.0,0.0,0.0,0.0,0.0,0.0,0.0,0.0,0.0,1691.15
13171,0.7058,0.0,0.0,0.0,0.0,0.0,0.2691,0.0250999999999999,0.0,0.0,0.0,0.0,0.0,0.0,0.0,0.0,0.0,0.0,0.0,0.0,1273.15
13172,0.8094,0.0,0.1003,0.0,0.0,0.0,0.0,0.0,0.0,0.0,0.0902,0.0,0.0,0.0,0.0,0.0,0.0,0.0,0.0,0.0,1718.15
13173,0.6122,0.0,0.1056,0.0728,0.0,0.0,0.1085,0.081,0.0,0.0,0.0,0.0,0.0,0.0,0.0,0.0,0.0,0.0198,0.0,0.0,1333.15
13174,0.8970999999999999,0.0,0.025,0.0,0.0,0.0,0.0,0.0,0.0779,0.0,0.0,0.0,0.0,0.0,0.0,0.0,0.0,0.0,0.0,0.0,1548.15
13175,0.1008,0.4004,0.0,0.02,0.1297,0.0,0.1082,0.0,0.0,0.1539,0.0,0.0,0.0,0.0,0.0608,0.0,0.0,0.0262,0.0,0.0,1233.15
13176,0.575,0.0,0.0,0.0,0.0,0.0,0.1,0.0,0.325,0.0,0.0,0.0,0.0,0.0,0.0,0.0,0.0,0.0,0.0,0.0,1083.15
13177,0.7,0.026,0.094,0.048,0.0,0.0,0.0,0.124,0.0069999999999999,0.0,0.0,0.0,0.0,0.0,0.0,0.0,0.0,0.0,0.0,0.0,1333.15
13178,0.7613000000000001,0.0,0.0,0.0,0.0564,0.0216,0.0,0.1247,0.036,0.0,0.0,0.0,0.0,0.0,0.0,0.0,0.0,0.0,0.0,0.0,1262.15
13179,0.52,0.0,0.0098999999999999,0.2301,0.2301,0.0,0.0,0.0,0.0098999999999999,0.0,0.0,0.0,0.0,0.0,0.0,0.0,0.0,0.0,0.0,0.0,1645.15
13180,0.6987,0.0,0.0478999999999999,0.0,0.0,0.0,0.0,0.2533999999999999,0.0,0.0,0.0,0.0,0.0,0.0,0.0,0.0,0.0,0.0,0.0,0.0,1053.15
13181,0.7025,0.0452,0.1299,0.0088,0.0437,0.0347,0.0,0.0,0.0,0.0,0.0126,0.0,0.0,0.0,0.0226,0.0,0.0,0.0,0.0,0.0,1418.15
13182,0.0,0.0,0.0,0.0,0.0,0.0,0.0,0.0,0.1623,0.3377,0.0,0.0,0.0,0.0,0.0,0.0,0.0,0.0,0.5,0.0,887.1500000000001
13183,0.5912,0.0,0.1936,0.0978999999999999,0.1173,0.0,0.0,0.0,0.0,0.0,0.0,0.0,0.0,0.0,0.0,0.0,0.0,0.0,0.0,0.0,1712.15
13184,0.6531999999999999,0.0,0.1396,0.2,0.0,0.0,0.0072,0.0,0.0,0.0,0.0,0.0,0.0,0.0,0.0,0.0,0.0,0.0,0.0,0.0,1680.950048828125
13185,0.6502219733631963,0.0,0.0763908331000279,0.091988961324641,0.0,0.0,0.0,0.1489821221453425,0.0319961604607447,0.0,0.0,0.0,0.0,0.0,0.0,0.0,0.0,0.0,0.0,0.0,1223.15
13186,0.5919,0.0283999999999999,0.0194,0.0,0.0832,0.1351,0.0,0.0,0.0,0.0,0.0832,0.0,0.0,0.0,0.0,0.0396,0.0,0.0192,0.0,0.0,1281.15
13187,0.569,0.0,0.134,0.0,0.0,0.0,0.0,0.196,0.0,0.0,0.0,0.0,0.0,0.0,0.0,0.0,0.0,0.0,0.1,0.0,1188.15
13188,0.422,0.0,0.0139999999999999,0.0,0.0,0.0,0.0,0.0,0.096,0.0,0.0,0.0,0.0,0.0,0.0,0.0,0.0,0.0,0.4679999999999999,0.0,1373.15
13189,0.0,0.0,0.0,0.0,0.0166983301669833,0.1765823417658234,0.0,0.0,0.0,0.1720827917208279,0.0,0.0,0.0,0.0,0.0,0.6194380561943805,0.0,0.0151984801519848,0.0,0.0,1585.15
13190,0.7111,0.0,0.0262,0.0436,0.0648,0.0,0.0,0.1457,0.0070999999999999,0.0,0.0,0.0,0.0,0.0,0.0,0.0,0.0,0.0,0.0,0.0,1253.15
13191,0.5760000000000001,0.0,0.0949,0.1192,0.1204,0.0,0.0,0.0304,0.0159,0.0,0.0,0.0,0.0264,0.0,0.0,0.0154,0.0,0.0,0.0014,0.0,1473.15
13192,0.643,0.0,0.1578999999999999,0.0958,0.1033,0.0,0.0,0.0,0.0,0.0,0.0,0.0,0.0,0.0,0.0,0.0,0.0,0.0,0.0,0.0,1573.15
13193,0.6483,0.0,0.0906,0.0,0.2611,0.0,0.0,0.0,0.0,0.0,0.0,0.0,0.0,0.0,0.0,0.0,0.0,0.0,0.0,0.0,1468.15
13194,0.668,0.0294,0.1286999999999999,0.0163999999999999,0.0,0.0,0.0,0.1553,0.0,0.0,0.0,0.0,0.0,0.0,0.0,0.0,0.0,0.0,0.0,0.0,1300.15
13195,0.6688,0.0,0.0738,0.1533,0.0275,0.0,0.0718,0.0048,0.0,0.0,0.0,0.0,0.0,0.0,0.0,0.0,0.0,0.0,0.0,0.0,1546.15
13196,0.41004100410041,0.1198119811981198,0.0,0.0,0.0,0.4701470147014701,0.0,0.0,0.0,0.0,0.0,0.0,0.0,0.0,0.0,0.0,0.0,0.0,0.0,0.0,1510.15
13197,0.5541055410554105,0.1088010880108801,0.1583015830158301,0.0,0.01980019800198,0.0,0.0,0.1583015830158301,0.0,0.0,0.0,0.0,0.0,0.0,0.0,0.0,0.0,0.0,0.0,0.0,1038.15
13198,0.5895,0.0,0.0256999999999999,0.0,0.0,0.3848,0.0,0.0,0.0,0.0,0.0,0.0,0.0,0.0,0.0,0.0,0.0,0.0,0.0,0.0,1675.15
13199,0.7,0.0,0.115,0.0,0.034,0.0,0.0,0.15,0.0,0.0,0.0,0.0,0.0,0.0,0.0,0.0,0.0,0.0,0.0,0.0,1283.15
13200,0.601039896010399,0.0,0.0,0.0,0.2997700229977002,0.0,0.0,0.0,0.0991900809919008,0.0,0.0,0.0,0.0,0.0,0.0,0.0,0.0,0.0,0.0,0.0,1636.15
13201,0.7475999999999999,0.0,0.0,0.0523,0.0,0.0,0.0,0.0,0.2001,0.0,0.0,0.0,0.0,0.0,0.0,0.0,0.0,0.0,0.0,0.0,1108.15
13202,0.6929999999999998,0.0,0.1781999999999999,0.0,0.0297999999999999,0.0,0.0,0.0,0.0,0.0,0.0,0.0,0.0,0.0,0.0989999999999999,0.0,0.0,0.0,0.0,0.0,1513.15
13203,0.9515,0.0,0.0,0.0,0.0,0.0,0.0,0.0484999999999999,0.0,0.0,0.0,0.0,0.0,0.0,0.0,0.0,0.0,0.0,0.0,0.0,1866.15
13204,0.5848,0.0623,0.1034,0.1204,0.0911,0.0211,0.0,0.0,0.0,0.0158,0.0,0.0,0.0,0.0,0.0,0.0,0.0,0.0,0.0,0.0,1383.15
13205,0.6018,0.0,0.1991,0.0,0.1482,0.0,0.0,0.0262,0.0247,0.0,0.0,0.0,0.0,0.0,0.0,0.0,0.0,0.0,0.0,0.0,1748.15
13206,0.6668666866686668,0.0,0.0484048404840483,0.0333033303330332,0.0590059005900589,0.0367036703670366,0.0,0.045104510451045,0.047004700470047,0.0,0.0459045904590458,0.0,0.0,0.0,0.0,0.0,0.0,0.0177017701770176,0.0,0.0,1330.15
13207,0.6411000000000001,0.1049,0.12,0.0293,0.0446,0.0299,0.0,0.0,0.0,0.0,0.0302,0.0,0.0,0.0,0.0,0.0,0.0,0.0,0.0,0.0,1523.15
13208,0.575,0.0,0.0,0.0,0.0,0.0,0.0,0.425,0.0,0.0,0.0,0.0,0.0,0.0,0.0,0.0,0.0,0.0,0.0,0.0,1296.15
13209,0.0,0.0,0.0747,0.0814,0.0794,0.1796,0.0,0.0,0.1617,0.0,0.0,0.0,0.0,0.0,0.0,0.0,0.0,0.0,0.407,0.0,963.15
13210,0.0,0.0,0.0,0.0,0.0,0.0,0.0,0.265,0.36,0.0,0.0,0.0,0.0,0.0,0.0,0.0,0.0,0.0,0.375,0.0,1028.15
13211,0.6961,0.0948,0.1028,0.008,0.0848,0.0,0.0,0.0,0.0,0.0,0.008,0.0,0.0,0.0,0.0,0.0,0.0,0.0,0.0,0.0,1393.15
13212,0.65,0.01,0.01,0.0,0.0,0.0,0.0,0.16,0.05,0.0,0.0,0.0,0.0,0.0,0.0,0.0,0.0,0.1,0.0,0.0,1529.15
13213,0.7000000000000001,0.0,0.06,0.02,0.02,0.0,0.16,0.02,0.0,0.0,0.0,0.0,0.0,0.0,0.0,0.0,0.0,0.02,0.0,0.0,1347.15
13214,0.0,0.81,0.0,0.0,0.0,0.0,0.0,0.0,0.0,0.0,0.0,0.19,0.0,0.0,0.0,0.0,0.0,0.0,0.0,0.0,1023.15
13215,0.6988999999999999,0.0,0.0,0.0698,0.0970999999999999,0.0,0.0,0.1341999999999999,0.0,0.0,0.0,0.0,0.0,0.0,0.0,0.0,0.0,0.0,0.0,0.0,1283.15
13216,0.5494,0.1299,0.1499,0.0,0.02,0.0,0.0,0.0899,0.0599,0.0,0.0,0.0,0.0,0.0,0.0,0.0,0.0,0.0,0.0,0.0,1068.15
13217,0.6912999999999999,0.0447,0.0305,0.0,0.0,0.0298,0.0,0.1285,0.0,0.0,0.0401,0.0,0.0,0.0,0.0,0.0,0.0,0.0,0.0351,0.0,1130.15
13218,0.5908,0.0,0.075,0.1423,0.0,0.0,0.1919,0.0,0.0,0.0,0.0,0.0,0.0,0.0,0.0,0.0,0.0,0.0,0.0,0.0,1424.15
13219,0.6881999999999999,0.0,0.0,0.0,0.0,0.0,0.0,0.226,0.0,0.0,0.0,0.0,0.0209,0.0,0.0,0.0,0.0,0.0649,0.0,0.0,1473.15
13220,0.5659000000000001,0.0,0.0,0.1405,0.2021,0.0,0.0,0.0914,0.0,0.0,0.0,0.0,0.0,0.0,0.0,0.0,0.0,0.0,0.0,0.0,1516.15
13221,0.7474000000000001,0.0,0.0,0.0808,0.0032,0.0,0.0,0.1434,0.0,0.0,0.0,0.0,0.0,0.0,0.0,0.0252,0.0,0.0,0.0,0.0,1448.15
13222,0.7394999999999999,0.0,0.0118999999999999,0.0299999999999999,0.1131999999999999,0.0078999999999999,0.0,0.0974999999999999,0.0,0.0,0.0,0.0,0.0,0.0,0.0,0.0,0.0,0.0,0.0,0.0,1430.15
13223,0.5294470552944707,0.1498850114988501,0.1498850114988501,0.0,0.01999800019998,0.0,0.0,0.0598940105989401,0.0898910108989101,0.0,0.0,0.0,0.0,0.0,0.0,0.0,0.0,0.0,0.0,0.0,1023.15
13224,0.6416,0.0,0.122,0.1311,0.1052999999999999,0.0,0.0,0.0,0.0,0.0,0.0,0.0,0.0,0.0,0.0,0.0,0.0,0.0,0.0,0.0,1508.15
13225,0.6151,0.0,0.0063,0.0317,0.1264,0.0,0.0,0.2002,0.0203,0.0,0.0,0.0,0.0,0.0,0.0,0.0,0.0,0.0,0.0,0.0,1270.15
13226,0.6996,0.0,0.1199,0.0,0.0449,0.0,0.0,0.1346,0.0,0.0,0.0,0.0,0.0,0.0,0.0,0.0,0.0,0.0,0.0,0.0,1313.15
13227,0.7151000000000001,0.0,0.0,0.0728,0.0596,0.0,0.0,0.1524,0.0,0.0,0.0,0.0,0.0,0.0,0.0,0.0,0.0,0.0,0.0,0.0,1193.15
13228,0.58,0.0,0.08,0.0,0.0,0.34,0.0,0.0,0.0,0.0,0.0,0.0,0.0,0.0,0.0,0.0,0.0,0.0,0.0,0.0,1450.15
13229,0.0,0.792,0.0,0.0,0.0,0.0,0.0,0.0,0.0,0.0,0.208,0.0,0.0,0.0,0.0,0.0,0.0,0.0,0.0,0.0,1214.15
13230,0.8192819281928193,0.0,0.0227022702270227,0.158015801580158,0.0,0.0,0.0,0.0,0.0,0.0,0.0,0.0,0.0,0.0,0.0,0.0,0.0,0.0,0.0,0.0,1942.15
13231,0.6221,0.0,0.1667,0.1581,0.0530999999999999,0.0,0.0,0.0,0.0,0.0,0.0,0.0,0.0,0.0,0.0,0.0,0.0,0.0,0.0,0.0,1672.15
13232,0.25,0.0,0.0,0.0,0.0,0.0,0.0,0.0,0.0,0.0,0.0,0.75,0.0,0.0,0.0,0.0,0.0,0.0,0.0,0.0,983.15
13233,0.0081016203240648,0.0,0.009501900380076,0.0,0.0,0.0,0.0,0.3579715943188638,0.0692138427685537,0.0,0.0441088217643528,0.0,0.0,0.0,0.0,0.1754350870174034,0.0,0.0,0.3283656731346269,0.0,1163.15
13234,0.5716,0.0617,0.0421,0.0,0.0,0.2134,0.0,0.0,0.0,0.0316,0.0157,0.0,0.0,0.0,0.0,0.043,0.0,0.0209,0.0,0.0,1376.15
13235,0.7464,0.0,0.0,0.0,0.0,0.0,0.0,0.0392,0.2144,0.0,0.0,0.0,0.0,0.0,0.0,0.0,0.0,0.0,0.0,0.0,1071.15
13236,0.1153,0.0,0.0982,0.0,0.0,0.0,0.0,0.0,0.0,0.0,0.0,0.7865000000000001,0.0,0.0,0.0,0.0,0.0,0.0,0.0,0.0,1037.15
13237,0.506,0.0,0.0,0.0,0.329,0.0,0.0,0.165,0.0,0.0,0.0,0.0,0.0,0.0,0.0,0.0,0.0,0.0,0.0,0.0,1565.15
13238,0.637,0.1639999999999999,0.074,0.0,0.0,0.0,0.044,0.071,0.01,0.0,0.0,0.0,0.0,0.0,0.0,0.0,0.0,0.0,0.0,0.0,1153.15
13239,0.6820999999999999,0.0,0.0279,0.0,0.0,0.0,0.0,0.0,0.29,0.0,0.0,0.0,0.0,0.0,0.0,0.0,0.0,0.0,0.0,0.0,1243.15
13240,0.0,0.0,0.0,0.0,0.0,0.0,0.0,0.4,0.1,0.0,0.0,0.0,0.0,0.0,0.0,0.5,0.0,0.0,0.0,0.0,1213.15
13241,0.6998000000000001,0.0,0.0742,0.0,0.0185,0.0532,0.0,0.0275,0.0323,0.0,0.0651,0.0,0.0,0.0,0.0,0.0,0.0,0.0271,0.0,0.0,1355.15
13242,0.1643,0.2747,0.0,0.0,0.0,0.0,0.1043,0.0,0.0,0.2273,0.0,0.0,0.0,0.092,0.1042,0.0,0.0,0.0236,0.0,0.0,1418.15
13243,0.6671133422668455,0.0999019980399608,0.0975019500390008,0.00490009800196,0.0945018900378007,0.0,0.0,0.0,0.0,0.0,0.0352007040140802,0.0,0.0,0.0,0.0,0.0,0.0,0.0,0.0,0.0,1380.15
13244,0.7145999999999999,0.0,0.048,0.0,0.0,0.009,0.1761,0.018,0.025,0.008,0.0,0.0,0.0,0.0,0.0,0.0,0.0,0.0,0.0,0.0,1158.15
13245,0.4493550644935506,0.0,0.0718928107189281,0.0,0.2754724527547245,0.0,0.0,0.0,0.0,0.0,0.0,0.0,0.0,0.0,0.0,0.2032796720327967,0.0,0.0,0.0,0.0,1593.15
13246,0.472,0.0,0.0,0.0559,0.0,0.0,0.0,0.0,0.4721,0.0,0.0,0.0,0.0,0.0,0.0,0.0,0.0,0.0,0.0,0.0,1493.15
13247,0.0,0.1491,0.0250999999999999,0.124,0.124,0.0989,0.0997,0.0,0.0,0.0,0.0754,0.0,0.0,0.0,0.0,0.0,0.0,0.0,0.2991,0.0,1223.15
13248,0.6937000000000001,0.0343,0.0703,0.1353,0.0481,0.0,0.0,0.0,0.0,0.0,0.0183,0.0,0.0,0.0,0.0,0.0,0.0,0.0,0.0,0.0,1568.15
13249,0.65,0.105,0.13,0.025,0.045,0.005,0.0,0.0,0.0,0.0,0.035,0.0,0.0,0.0,0.0,0.0,0.0,0.0,0.0,0.0,1493.15
13250,0.7182999999999999,0.0,0.0,0.0,0.0431,0.0,0.0,0.2386,0.0,0.0,0.0,0.0,0.0,0.0,0.0,0.0,0.0,0.0,0.0,0.0,1046.15
13251,0.8442000000000002,0.0,0.0719,0.006,0.006,0.0,0.0,0.0,0.0719,0.0,0.0,0.0,0.0,0.0,0.0,0.0,0.0,0.0,0.0,0.0,1388.15
13252,0.78,0.0,0.0,0.0,0.05,0.0,0.0,0.1,0.0,0.0,0.0,0.0,0.0,0.0,0.0,0.01,0.0,0.06,0.0,0.0,1518.15
13253,0.6863000000000001,0.036,0.1079,0.016,0.0,0.0,0.0,0.1528,0.0,0.0,0.0,0.0,0.0,0.0,0.0,0.0,0.0,0.0,0.0,0.0,1236.15
13254,0.6231,0.0,0.0657,0.0,0.0,0.3112,0.0,0.0,0.0,0.0,0.0,0.0,0.0,0.0,0.0,0.0,0.0,0.0,0.0,0.0,1527.15
13255,0.6493000000000001,0.0911999999999999,0.0688,0.1001,0.0708,0.0,0.0,0.0,0.0196,0.0,0.0,0.0,0.0,0.0,0.0,0.0,0.0,0.0,0.0,0.0,1323.15
13256,0.6501,0.0,0.1623,0.0985,0.0661,0.0,0.0,0.0,0.0,0.0,0.0153,0.0,0.0,0.0,0.0,0.0,0.0,0.0,0.0,0.0,1533.15
13257,0.5048495150484952,0.0,0.0927907209279072,0.0,0.323967603239676,0.0,0.0,0.0,0.0,0.0,0.0,0.0,0.0,0.0,0.0,0.0,0.0,0.0,0.0783921607839216,0.0,1738.15
13258,0.602139786021398,0.0754924507549245,0.0293970602939706,0.0742925707429257,0.0762923707629237,0.0,0.0,0.1354864513548645,0.0068993100689931,0.0,0.0,0.0,0.0,0.0,0.0,0.0,0.0,0.0,0.0,0.0,1267.15
13259,0.6653,0.0,0.0,0.0,0.0,0.0,0.0,0.1753,0.1594,0.0,0.0,0.0,0.0,0.0,0.0,0.0,0.0,0.0,0.0,0.0,984.15
13260,0.0759,0.3928,0.0,0.0,0.1431,0.1047,0.0,0.0,0.0,0.1971,0.0,0.0,0.0,0.0,0.042,0.0,0.0,0.0444,0.0,0.0,1200.15
13261,0.612,0.198,0.08,0.019,0.0,0.0,0.0,0.055,0.036,0.0,0.0,0.0,0.0,0.0,0.0,0.0,0.0,0.0,0.0,0.0,1113.15
13262,0.0,0.6015999999999999,0.0,0.0,0.0,0.0,0.0,0.0,0.3984,0.0,0.0,0.0,0.0,0.0,0.0,0.0,0.0,0.0,0.0,0.0,1107.15
13263,0.7000000000000001,0.0,0.15,0.075,0.075,0.0,0.0,0.0,0.0,0.0,0.0,0.0,0.0,0.0,0.0,0.0,0.0,0.0,0.0,0.0,1699.15
13264,0.7220000000000001,0.0,0.0272,0.0513,0.0555,0.02,0.0,0.0299,0.0659,0.0,0.0272,0.0,0.0,0.0,0.0,0.0,0.0,0.0,0.0,0.0,1288.15
13265,0.7070000000000001,0.0,0.0368,0.0105,0.0152,0.0245,0.0,0.0743,0.0541,0.0,0.0116,0.0653,0.0,0.0,0.0,0.0,0.0,0.0,0.0,0.0,1143.15
13266,0.6843,0.0,0.0,0.0,0.0,0.0,0.0388,0.11,0.0507,0.0,0.0,0.0,0.0,0.0,0.0,0.0,0.0,0.1162,0.0,0.0,1550.15
13267,0.0,0.0187,0.0187,0.0746,0.0373,0.3582,0.0746,0.0,0.0,0.0373,0.0,0.0,0.0,0.0,0.0,0.0,0.0,0.0,0.3731,0.0,1153.15
13268,0.7,0.0,0.18,0.0,0.0,0.0,0.0,0.0,0.0,0.0,0.0,0.0,0.0,0.12,0.0,0.0,0.0,0.0,0.0,0.0,1733.15
13269,0.6,0.0,0.033,0.017,0.05,0.186,0.0,0.0,0.0,0.0,0.114,0.0,0.0,0.0,0.0,0.0,0.0,0.0,0.0,0.0,1423.15
13270,0.5889999999999999,0.0,0.2049999999999999,0.0,0.1739999999999999,0.0,0.0,0.0,0.032,0.0,0.0,0.0,0.0,0.0,0.0,0.0,0.0,0.0,0.0,0.0,1777.15
13271,0.6268,0.0,0.013,0.1736,0.1736,0.0,0.0,0.0,0.013,0.0,0.0,0.0,0.0,0.0,0.0,0.0,0.0,0.0,0.0,0.0,1613.15
13272,0.6145,0.0,0.0724,0.0,0.0,0.3131,0.0,0.0,0.0,0.0,0.0,0.0,0.0,0.0,0.0,0.0,0.0,0.0,0.0,0.0,1551.15
13273,0.5310531053105311,0.0859085908590859,0.0196019601960196,0.0,0.0839083908390839,0.1363136313631363,0.0,0.0,0.0,0.0,0.0839083908390839,0.0,0.0,0.0,0.0,0.0399039903990399,0.0,0.0194019401940194,0.0,0.0,1266.15
13274,0.5901,0.0,0.0,0.1418,0.102,0.0,0.0,0.1661,0.0,0.0,0.0,0.0,0.0,0.0,0.0,0.0,0.0,0.0,0.0,0.0,1390.15
13275,0.58,0.0,0.1,0.0,0.0,0.32,0.0,0.0,0.0,0.0,0.0,0.0,0.0,0.0,0.0,0.0,0.0,0.0,0.0,0.0,1685.15
13276,0.5432456754324567,0.0,0.1485851414858514,0.0415958404159584,0.0,0.0,0.0,0.1098890110988901,0.0267973202679732,0.1064893510648935,0.0,0.0,0.0,0.0,0.0,0.0,0.0,0.0171982801719828,0.004999500049995,0.0,1563.15
13277,0.6505349465053495,0.0780921907809219,0.1260873912608739,0.0483951604839516,0.0484951504849514,0.0,0.0,0.0,0.0,0.0,0.0483951604839516,0.0,0.0,0.0,0.0,0.0,0.0,0.0,0.0,0.0,1398.15
13278,0.5962596259625963,0.0,0.0,0.0,0.0986098609860986,0.0,0.0,0.0,0.3051305130513052,0.0,0.0,0.0,0.0,0.0,0.0,0.0,0.0,0.0,0.0,0.0,1172.15
13279,0.0,0.6154,0.0,0.0,0.0,0.0,0.0,0.3077,0.0,0.0,0.0,0.0769,0.0,0.0,0.0,0.0,0.0,0.0,0.0,0.0,974.15
13280,0.5886,0.0,0.1128,0.111,0.1374,0.0,0.0,0.0501,0.0,0.0,0.0,0.0,0.0,0.0,0.0,0.0,0.0,0.0,0.0,0.0,1498.15
13281,0.6,0.0,0.0,0.0,0.0,0.25,0.0,0.0,0.0,0.0,0.0,0.0,0.0,0.0,0.0,0.15,0.0,0.0,0.0,0.0,1536.15
13282,0.68,0.0,0.0,0.0,0.0,0.3,0.0,0.0,0.0,0.0,0.0,0.0,0.0,0.0,0.0,0.0,0.0,0.0,0.0,0.0,1613.15
13283,0.0,0.0,0.0,0.0,0.0171,0.2032999999999999,0.0,0.0,0.0,0.1119999999999999,0.0,0.0,0.0,0.0,0.0,0.6365,0.0,0.0311,0.0,0.0,1580.15
13284,0.0,0.6552,0.0,0.0172,0.0,0.0,0.0,0.3276,0.0,0.0,0.0,0.0,0.0,0.0,0.0,0.0,0.0,0.0,0.0,0.0,950.15
13285,0.7875,0.0,0.1011,0.0,0.0,0.0,0.0,0.0,0.0,0.0,0.1114,0.0,0.0,0.0,0.0,0.0,0.0,0.0,0.0,0.0,1696.15
13286,0.5841,0.0,0.0,0.0,0.0,0.0,0.0,0.0,0.0,0.0,0.4159,0.0,0.0,0.0,0.0,0.0,0.0,0.0,0.0,0.0,1758.15
13287,0.0,0.5589999999999999,0.0,0.0,0.0,0.441,0.0,0.0,0.0,0.0,0.0,0.0,0.0,0.0,0.0,0.0,0.0,0.0,0.0,0.0,1347.15
13288,0.7189,0.0,0.0,0.0,0.0,0.0,0.0,0.0,0.2811,0.0,0.0,0.0,0.0,0.0,0.0,0.0,0.0,0.0,0.0,0.0,1238.15
13289,0.3509,0.0,0.0,0.0,0.0,0.0,0.0,0.1227999999999999,0.0,0.0,0.0,0.0,0.0,0.0,0.0,0.0,0.0,0.0,0.5263,0.0,1303.15
13290,0.3583641635836416,0.5685431456854314,0.0,0.0,0.0,0.0,0.0,0.0730926907309269,0.0,0.0,0.0,0.0,0.0,0.0,0.0,0.0,0.0,0.0,0.0,0.0,944.15
13291,0.6646000000000001,0.071,0.1274,0.0305,0.0512,0.0428,0.0,0.0,0.0,0.0,0.0125,0.0,0.0,0.0,0.0,0.0,0.0,0.0,0.0,0.0,1373.15
13292,0.2785,0.0,0.0849,0.2147,0.4219,0.0,0.0,0.0,0.0,0.0,0.0,0.0,0.0,0.0,0.0,0.0,0.0,0.0,0.0,0.0,1817.15
13293,0.7396,0.1399,0.05,0.0,0.065,0.0,0.0,0.0,0.0,0.0,0.0,0.0,0.0,0.0,0.0,0.0,0.0,0.0,0.0,0.0,1368.15
13294,0.631,0.0,0.1314,0.1135,0.0874,0.017,0.0,0.0105,0.0,0.0,0.0,0.0,0.0,0.0,0.0,0.0,0.0,0.0,0.0091,0.0,1483.15
13295,0.0,0.4548,0.0,0.0,0.0,0.059,0.0,0.0,0.0,0.4446,0.0,0.0,0.0,0.0,0.0416,0.0,0.0,0.0,0.0,0.0,1140.15
13296,0.71,0.0,0.09,0.0,0.1,0.1,0.0,0.0,0.0,0.0,0.0,0.0,0.0,0.0,0.0,0.0,0.0,0.0,0.0,0.0,1445.15
13297,0.6630663066306631,0.0,0.0462046204620462,0.0341034103410341,0.0614061406140614,0.0363036303630363,0.0,0.047004700470047,0.0486048604860486,0.0,0.0461046104610461,0.0,0.0,0.0,0.0,0.0,0.0,0.0172017201720172,0.0,0.0,1326.15
13298,0.743,0.0,0.128,0.0,0.129,0.0,0.0,0.0,0.0,0.0,0.0,0.0,0.0,0.0,0.0,0.0,0.0,0.0,0.0,0.0,1667.15
13299,0.7375,0.0,0.0092,0.0,0.106,0.0,0.0,0.1473,0.0,0.0,0.0,0.0,0.0,0.0,0.0,0.0,0.0,0.0,0.0,0.0,1237.15
13300,0.8498000000000001,0.0,0.0,0.0,0.0,0.0,0.0,0.0,0.1502,0.0,0.0,0.0,0.0,0.0,0.0,0.0,0.0,0.0,0.0,0.0,1365.15
13301,0.6324000000000001,0.0,0.0,0.1428,0.0204999999999999,0.0,0.0,0.2043,0.0,0.0,0.0,0.0,0.0,0.0,0.0,0.0,0.0,0.0,0.0,0.0,1213.15
13302,0.6789000000000001,0.0,0.0103,0.0,0.0,0.0202,0.0506,0.0499,0.0503,0.1398,0.0,0.0,0.0,0.0,0.0,0.0,0.0,0.0,0.0,0.0,1083.15
13303,0.0,0.0,0.1748174817481748,0.0,0.0,0.0,0.0,0.0,0.0,0.0,0.1508150815081508,0.0,0.0,0.0,0.0,0.0,0.0,0.0,0.6743674367436744,0.0,1574.15
13304,0.0,0.0,0.0875,0.0,0.0,0.0,0.0,0.0,0.0,0.4828,0.0,0.0,0.0,0.0,0.0,0.0,0.0,0.0,0.4296999999999999,0.0,1403.15
13305,0.7487,0.0052,0.0081,0.0,0.0969999999999999,0.0,0.0,0.141,0.0,0.0,0.0,0.0,0.0,0.0,0.0,0.0,0.0,0.0,0.0,0.0,1163.15
13306,0.3942,0.0,0.1718,0.0702,0.3638,0.0,0.0,0.0,0.0,0.0,0.0,0.0,0.0,0.0,0.0,0.0,0.0,0.0,0.0,0.0,1723.15
13307,0.0,0.0,0.0,0.0,0.0,0.0,0.0,0.0,0.143,0.0,0.0,0.0,0.0,0.0,0.0,0.0,0.8570000000000001,0.0,0.0,0.0,1243.15
13308,0.6295370462953706,0.0,0.0,0.0,0.1504849515048495,0.055994400559944,0.0,0.163983601639836,0.0,0.0,0.0,0.0,0.0,0.0,0.0,0.0,0.0,0.0,0.0,0.0,1335.15
13309,0.5275527552755276,0.2052205220522052,0.0951095109510951,0.047004700470047,0.1071107110711071,0.0,0.0,0.0,0.0,0.0,0.0,0.0,0.0,0.0,0.0,0.012001200120012,0.0,0.0,0.0,0.0,1563.15
13310,0.6361,0.0,0.0484,0.0942,0.0392,0.0339,0.0,0.0516,0.0318,0.0,0.0528,0.0,0.0,0.0,0.0,0.0,0.0,0.0054,0.0,0.0,1363.15
13311,0.3811,0.0,0.1675,0.0467999999999999,0.4046,0.0,0.0,0.0,0.0,0.0,0.0,0.0,0.0,0.0,0.0,0.0,0.0,0.0,0.0,0.0,1664.15
13312,0.0,0.0,0.0,0.0,0.2609,0.0,0.0,0.3334,0.0,0.0,0.0,0.0,0.0,0.0,0.0,0.0,0.0,0.0,0.4057,0.0,870.1500000000001
13313,0.7029,0.0138999999999999,0.0848999999999999,0.0,0.0,0.0,0.0411,0.0853999999999999,0.037,0.0166999999999999,0.0,0.0,0.0,0.0,0.0,0.0169999999999999,0.0,0.0,0.0,0.0,1168.15
13314,0.4515999999999999,0.1985,0.0,0.0,0.0,0.3499,0.0,0.0,0.0,0.0,0.0,0.0,0.0,0.0,0.0,0.0,0.0,0.0,0.0,0.0,1351.15
13315,0.455,0.1887,0.0,0.0,0.0,0.0,0.0,0.3563,0.0,0.0,0.0,0.0,0.0,0.0,0.0,0.0,0.0,0.0,0.0,0.0,992.15
13316,0.46,0.0,0.02,0.17,0.09,0.0,0.1,0.03,0.0,0.0,0.0,0.0,0.0,0.0,0.0,0.13,0.0,0.0,0.0,0.0,1373.15
13317,0.0,0.8,0.0,0.0,0.0,0.0,0.2,0.0,0.0,0.0,0.0,0.0,0.0,0.0,0.0,0.0,0.0,0.0,0.0,0.0,1109.15
13318,0.6500000000000001,0.0,0.06,0.076,0.0,0.0,0.06,0.011,0.0,0.02,0.098,0.0,0.0,0.0,0.0,0.016,0.0,0.009,0.0,0.0,1363.15
13319,0.6694,0.0550999999999999,0.1233,0.0507,0.0739,0.0,0.0,0.0,0.0,0.0,0.0276,0.0,0.0,0.0,0.0,0.0,0.0,0.0,0.0,0.0,1453.15
13320,0.3695,0.0,0.1297,0.0,0.0,0.0,0.0,0.5008,0.0,0.0,0.0,0.0,0.0,0.0,0.0,0.0,0.0,0.0,0.0,0.0,1693.15
13321,0.0,0.0495,0.0789,0.1568,0.0,0.0674,0.0,0.0,0.0,0.0776,0.0,0.0,0.0,0.0,0.0,0.0,0.0,0.0,0.5665,0.0,1163.15
13322,0.6126,0.0,0.0,0.0,0.0821,0.0,0.0,0.0,0.3053,0.0,0.0,0.0,0.0,0.0,0.0,0.0,0.0,0.0,0.0,0.0,1209.15
13323,0.7358999999999999,0.0,0.0058999999999999,0.0,0.1125999999999999,0.0,0.0,0.1455999999999999,0.0,0.0,0.0,0.0,0.0,0.0,0.0,0.0,0.0,0.0,0.0,0.0,1305.15
13324,0.6540803775886723,0.0,0.0931972040838774,0.035298941031769,0.036898893033209,0.0,0.0,0.1511954641360759,0.0225993220203393,0.0,0.0,0.0,0.0,0.0,0.0,0.0,0.0,0.0062998110056698,0.0,0.0,1261.15
13325,0.6130613061306129,0.0,0.0565056505650565,0.137013701370137,0.1369136913691369,0.0,0.0,0.0565056505650565,0.0,0.0,0.0,0.0,0.0,0.0,0.0,0.0,0.0,0.0,0.0,0.0,1543.15
13326,0.5,0.0,0.0,0.0,0.0,0.0,0.0,0.3,0.0,0.0,0.0,0.0,0.0,0.0,0.0,0.2,0.0,0.0,0.0,0.0,1185.15
13327,0.7032,0.0,0.0,0.0,0.0861,0.0,0.0,0.2107,0.0,0.0,0.0,0.0,0.0,0.0,0.0,0.0,0.0,0.0,0.0,0.0,1182.15
13328,0.0,0.0,0.0,0.0,0.0,0.0,0.0,0.0,0.0,0.0,0.0,0.48,0.0,0.0,0.0,0.0,0.52,0.0,0.0,0.0,1073.15
13329,0.4532,0.0,0.0,0.0,0.3743,0.0,0.0,0.0,0.0,0.0,0.0,0.0,0.0,0.0,0.0,0.1725,0.0,0.0,0.0,0.0,1585.15
13330,0.661,0.0,0.085,0.06,0.0,0.0,0.041,0.085,0.037,0.03,0.0,0.0,0.0,0.0,0.0,0.0,0.0,0.0,0.0,0.0,1311.15
13331,0.0,0.0,0.0,0.0,0.0,0.0,0.0,0.3,0.0,0.0,0.0,0.0,0.0,0.0,0.0,0.7000000000000001,0.0,0.0,0.0,0.0,1381.15
13332,0.5,0.0,0.0,0.0787,0.4213,0.0,0.0,0.0,0.0,0.0,0.0,0.0,0.0,0.0,0.0,0.0,0.0,0.0,0.0,0.0,1736.15
13333,0.723,0.0,0.04,0.012,0.018,0.0,0.0,0.155,0.035,0.0,0.0,0.0,0.0,0.0,0.0,0.0,0.0,0.0,0.017,0.0,1018.15
13334,0.7000000000000001,0.0,0.18,0.0,0.0,0.0,0.0,0.0,0.0,0.0,0.0,0.0,0.0,0.09,0.03,0.0,0.0,0.0,0.0,0.0,1613.15
13335,0.621837816218378,0.008999100089991,0.1225877412258773,0.123987601239876,0.1225877412258773,0.0,0.0,0.0,0.0,0.0,0.0,0.0,0.0,0.0,0.0,0.0,0.0,0.0,0.0,0.0,1526.15
13336,0.65,0.0,0.05,0.02,0.02,0.05,0.0,0.04,0.04,0.0,0.07,0.0,0.0,0.0,0.015,0.015,0.0,0.03,0.0,0.0,1373.15
13337,0.0,0.49,0.0,0.0,0.0,0.0,0.0,0.51,0.0,0.0,0.0,0.0,0.0,0.0,0.0,0.0,0.0,0.0,0.0,0.0,1230.15
13338,0.6,0.0,0.0,0.0,0.0,0.0,0.0,0.25,0.0,0.0,0.0,0.15,0.0,0.0,0.0,0.0,0.0,0.0,0.0,0.0,1003.15
13339,0.0,0.0,0.0,0.0,0.0,0.0,0.0,0.225,0.0,0.0,0.0,0.0,0.0,0.0,0.0,0.775,0.0,0.0,0.0,0.0,1533.15
13340,0.0,0.0,0.0,0.0,0.0,0.0,0.0,0.0,0.0,0.0,0.0,0.8,0.0,0.0,0.0,0.0,0.2,0.0,0.0,0.0,1018.15
13341,0.0,0.0,0.1695169516951695,0.0,0.0,0.0,0.0,0.4286428642864286,0.0,0.0,0.0,0.0,0.0,0.0,0.0,0.0,0.0,0.0,0.4018401840184019,0.0,1031.15
13342,0.7064,0.01,0.0942,0.0472,0.0108,0.0,0.0,0.0836,0.0248,0.0,0.022,0.0,0.0,0.0,0.0,0.0,0.0,0.0,0.0,0.0,1363.15
13343,0.3546,0.0,0.0,0.0,0.0,0.0,0.0,0.1773,0.0,0.0,0.0,0.0,0.0,0.0,0.0,0.0,0.0,0.0,0.4681,0.0,1207.15
13344,0.6315999999999999,0.0,0.1158,0.1407,0.0821,0.0,0.0,0.0,0.0,0.0,0.0,0.0,0.0,0.0289,0.0,0.0,0.0,0.0,0.0,0.0,1471.15
13345,0.6978,0.0,0.0260999999999999,0.045,0.0852,0.0,0.0,0.1367,0.0077,0.0,0.0,0.0,0.0,0.0,0.0,0.0,0.0,0.0,0.0,0.0,1245.15
13346,0.6494,0.0,0.143,0.2004,0.0,0.0,0.0072,0.0,0.0,0.0,0.0,0.0,0.0,0.0,0.0,0.0,0.0,0.0,0.0,0.0,1669.15
13347,0.6525000000000001,0.0135,0.0031,0.0232,0.1398,0.0102,0.0,0.1077,0.0199,0.0,0.0301,0.0,0.0,0.0,0.0,0.0,0.0,0.0,0.0,0.0,1397.15
13348,0.0,0.0,0.0,0.0,0.3218999999999999,0.0,0.0,0.0,0.0,0.0,0.0,0.0,0.0,0.0,0.0,0.6781,0.0,0.0,0.0,0.0,2043.15
13349,0.6669066330713701,0.0463935049093127,0.0818885356050153,0.0,0.1329813826064351,0.0696902433659287,0.0,0.0,0.0,0.0,0.0,0.0,0.0,0.0,0.0,0.0,0.0,0.0,0.0,0.0,1407.15
13350,0.8170999999999999,0.0981,0.0141,0.0,0.0034,0.0,0.0,0.0401,0.0078,0.0194,0.0,0.0,0.0,0.0,0.0,0.0,0.0,0.0,0.0,0.0,1389.15
13351,0.546,0.0,0.0,0.0,0.0,0.0,0.0,0.409,0.0,0.0,0.0,0.0,0.0,0.045,0.0,0.0,0.0,0.0,0.0,0.0,1497.15
13352,0.0,0.0,0.0,0.0,0.0,0.4,0.0,0.0,0.0,0.0,0.0,0.0,0.0,0.0,0.0,0.6,0.0,0.0,0.0,0.0,1803.15
13353,0.6866,0.0,0.1326,0.0181,0.1626999999999999,0.0,0.0,0.0,0.0,0.0,0.0,0.0,0.0,0.0,0.0,0.0,0.0,0.0,0.0,0.0,1679.2499755859376
13354,0.0,0.0992,0.0452,0.2137,0.1321,0.0,0.0,0.0,0.0,0.0,0.0,0.0,0.0132,0.0,0.0,0.0,0.0,0.0,0.4966,0.0,1228.15
13355,0.691,0.0,0.0737,0.1889,0.0178,0.0,0.0193,0.0093,0.0,0.0,0.0,0.0,0.0,0.0,0.0,0.0,0.0,0.0,0.0,0.0,1620.15
13356,0.6073392660733927,0.0968903109689031,0.0998900109989001,0.040995900409959,0.0988901109889011,0.021997800219978,0.0,0.0,0.0,0.0,0.032996700329967,0.0,0.0,0.0,0.0,0.0,0.0,0.0,0.0,0.0,1318.15
13357,0.6805,0.0,0.1571,0.0892,0.0583,0.0,0.0,0.0,0.0,0.0,0.0139,0.0,0.0,0.0,0.0,0.0,0.0,0.0,0.0,0.0,1553.15
13358,0.0,0.87,0.0,0.0,0.0,0.0,0.0,0.13,0.0,0.0,0.0,0.0,0.0,0.0,0.0,0.0,0.0,0.0,0.0,0.0,955.15
13359,0.5448,0.0,0.1751,0.0,0.0,0.0,0.0,0.201,0.0,0.0,0.0,0.0,0.0,0.0,0.0,0.0693,0.0,0.0,0.0,0.0,1489.15
13360,0.653134686531347,0.06999300069993,0.1228877112288771,0.0512948705129487,0.0607939206079392,0.0,0.0,0.0,0.0,0.0,0.0418958104189581,0.0,0.0,0.0,0.0,0.0,0.0,0.0,0.0,0.0,1423.15
13361,0.732,0.0,0.0,0.0,0.1432,0.0,0.0,0.1248,0.0,0.0,0.0,0.0,0.0,0.0,0.0,0.0,0.0,0.0,0.0,0.0,1351.15
13362,0.6736,0.0283999999999999,0.0,0.0,0.0,0.0107,0.0,0.0935,0.0245,0.0,0.0,0.0,0.0,0.0,0.0,0.1689,0.0,0.0,0.0,0.0,1159.15
13363,0.674,0.0,0.0,0.0,0.0,0.0,0.0,0.0,0.326,0.0,0.0,0.0,0.0,0.0,0.0,0.0,0.0,0.0,0.0,0.0,1304.15
13364,0.655,0.01,0.092,0.102,0.0,0.0,0.0,0.141,0.0,0.0,0.0,0.0,0.0,0.0,0.0,0.0,0.0,0.0,0.0,0.0,1359.15
13365,0.4041808361672334,0.0645129025805161,0.0,0.0,0.0,0.0566113222644528,0.0484096819363872,0.1105221044208841,0.0533106621324264,0.021504300860172,0.0,0.0,0.0,0.0,0.0,0.1887377475495099,0.0196039207841568,0.0154030806161232,0.0,0.0,1263.15
13366,0.4750999999999999,0.0,0.119,0.0033,0.2714,0.0,0.0,0.0681,0.0526,0.0,0.0,0.0,0.0105,0.0,0.0,0.0,0.0,0.0,0.0,0.0,1473.15
13367,0.65,0.0,0.0,0.0,0.0,0.0,0.05,0.0,0.3,0.0,0.0,0.0,0.0,0.0,0.0,0.0,0.0,0.0,0.0,0.0,1203.15
13368,0.416,0.021,0.105,0.0,0.209,0.0,0.0,0.0,0.0,0.132,0.0,0.0,0.0,0.0,0.0,0.1169999999999999,0.0,0.0,0.0,0.0,1548.15
13369,0.4006599340065993,0.0,0.0575942405759424,0.1019898010198979,0.4397560243975602,0.0,0.0,0.0,0.0,0.0,0.0,0.0,0.0,0.0,0.0,0.0,0.0,0.0,0.0,0.0,1633.15
13370,0.0,0.96,0.0,0.0,0.0,0.0,0.0,0.04,0.0,0.0,0.0,0.0,0.0,0.0,0.0,0.0,0.0,0.0,0.0,0.0,858.1500000000001
13371,0.0,0.0,0.142,0.0,0.0,0.0,0.0,0.0,0.0,0.22,0.0,0.0,0.0,0.0,0.0,0.0,0.0,0.0,0.638,0.0,1578.15
13372,0.0586058605860586,0.0,0.132013201320132,0.0,0.0129012901290129,0.0,0.0,0.3239323932393239,0.0483048304830483,0.0,0.0,0.0,0.0706070607060705,0.0,0.0,0.0,0.0,0.0,0.3536353635363536,0.0,991.15
13373,0.7143999999999999,0.0,0.0984999999999999,0.11,0.0,0.0153,0.0617999999999999,0.0,0.0,0.0,0.0,0.0,0.0,0.0,0.0,0.0,0.0,0.0,0.0,0.0,1563.7499755859376
13374,0.6893,0.0,0.0,0.0,0.1067999999999999,0.0,0.0,0.1748999999999999,0.0,0.0289999999999999,0.0,0.0,0.0,0.0,0.0,0.0,0.0,0.0,0.0,0.0,1266.15
13375,0.7179000000000001,0.0,0.1288,0.0,0.1533,0.0,0.0,0.0,0.0,0.0,0.0,0.0,0.0,0.0,0.0,0.0,0.0,0.0,0.0,0.0,1683.7499755859376
13376,0.1031,0.3233,0.0,0.0,0.0,0.0,0.0,0.0,0.0,0.425,0.0,0.0,0.0,0.054,0.0795,0.0,0.0,0.0151,0.0,0.0,1304.15
13377,0.6759324067593241,0.0774922507749225,0.1207879212078792,0.02999700029997,0.0858914108589141,0.0,0.0,0.0,0.0,0.0,0.0,0.0,0.0,0.0,0.0,0.0,0.0,0.0,0.0,0.0,1510.15
13378,0.5998,0.0,0.0,0.0,0.0,0.0,0.0,0.1459,0.2542999999999999,0.0,0.0,0.0,0.0,0.0,0.0,0.0,0.0,0.0,0.0,0.0,1003.15
13379,0.65,0.0,0.06,0.0559999999999999,0.0,0.0,0.07,0.011,0.0,0.02,0.088,0.0,0.0,0.0,0.0,0.036,0.0,0.009,0.0,0.0,1363.15
13380,0.6640335966403359,0.0,0.0,0.0,0.0,0.0088991100889911,0.0456954304569543,0.1265873412658734,0.0144985501449855,0.0,0.0,0.0,0.0,0.0,0.0,0.0212978702129787,0.0,0.118988101189881,0.0,0.0,1388.15
13381,0.5986598659865987,0.0,0.0,0.0,0.0627062706270627,0.0,0.0,0.0,0.3386338633863386,0.0,0.0,0.0,0.0,0.0,0.0,0.0,0.0,0.0,0.0,0.0,1181.15
13382,0.0,0.2874,0.025,0.0,0.0991,0.045,0.046,0.034,0.034,0.3104,0.0,0.0,0.0,0.0,0.0,0.0,0.0,0.0,0.1191,0.0,1053.15
13383,0.5159,0.0,0.2264,0.1636,0.0941,0.0,0.0,0.0,0.0,0.0,0.0,0.0,0.0,0.0,0.0,0.0,0.0,0.0,0.0,0.0,1730.15
13384,0.6218378162183782,0.0,0.0861913808619138,0.1492850714928507,0.1426857314268573,0.0,0.0,0.0,0.0,0.0,0.0,0.0,0.0,0.0,0.0,0.0,0.0,0.0,0.0,0.0,1510.15
13385,0.64,0.0,0.12,0.08,0.0,0.0,0.0,0.15,0.0,0.0,0.0,0.0,0.0,0.0,0.0,0.0,0.0,0.01,0.0,0.0,1528.15
13386,0.655,0.0409999999999999,0.1159999999999999,0.048,0.0,0.0,0.0,0.1169999999999999,0.022,0.0,0.0,0.0,0.0,0.0,0.0,0.0,0.0,0.0,0.0,0.0,1400.15
13387,0.6491350864913509,0.0,0.0,0.1935806419358064,0.0,0.1572842715728427,0.0,0.0,0.0,0.0,0.0,0.0,0.0,0.0,0.0,0.0,0.0,0.0,0.0,0.0,1563.15
13388,0.6770999999999999,0.0,0.035,0.0,0.0,0.0,0.0,0.0,0.2879,0.0,0.0,0.0,0.0,0.0,0.0,0.0,0.0,0.0,0.0,0.0,1223.15
13389,0.6665000000000001,0.0,0.0,0.0,0.0,0.0,0.0,0.3335,0.0,0.0,0.0,0.0,0.0,0.0,0.0,0.0,0.0,0.0,0.0,0.0,1147.15
13390,0.6837000000000001,0.0299,0.1204,0.0545,0.0545,0.0545,0.0,0.0,0.0,0.0,0.0,0.0,0.0,0.0,0.0,0.0,0.0,0.0,0.0,0.0,1423.15
13391,0.0,0.0,0.0,0.0,0.2804719528047195,0.0,0.0,0.3304669533046695,0.0,0.0,0.0,0.0,0.0,0.0,0.0,0.0,0.0,0.0,0.3890610938906109,0.0,935.15
13392,0.1623,0.1261,0.0,0.0,0.0,0.0,0.0,0.0,0.0,0.5991,0.0,0.0,0.0,0.0,0.0808,0.0183,0.0,0.0079,0.0,0.0,1242.15
13393,0.7798999999999999,0.0,0.0,0.0,0.0,0.0,0.0,0.0,0.0,0.0,0.0,0.0,0.0,0.0,0.0,0.0,0.0,0.0,0.2201,0.0,1215.15
13394,0.7718849073398074,0.0,0.0725079758773465,0.0,0.0,0.0,0.0,0.0531058416425806,0.0685075358289411,0.0,0.0298032783606196,0.0,0.0,0.0,0.0,0.0,0.0,0.0,0.0033003630399343,0.0,1499.15
13395,0.6944,0.0579,0.126,0.0101,0.015,0.0,0.0688,0.027,0.0,0.0,0.0,0.0,0.0,0.0,0.0,0.0,0.0,0.0,0.0003,0.0,1413.15
13396,0.6973,0.0,0.0326,0.0,0.0,0.0112,0.0,0.0753,0.0621,0.0,0.1193,0.0,0.0,0.0,0.0,0.0,0.0,0.0,0.0,0.0,1389.15
13397,0.45,0.0,0.0,0.0,0.0,0.0,0.0,0.4,0.0,0.0,0.0,0.0,0.0,0.0,0.0,0.15,0.0,0.0,0.0,0.0,1198.15
13398,0.0,0.0,0.0,0.0,0.0,0.0,0.0,0.0,0.0,0.0,0.0,0.569,0.0,0.0,0.0,0.0,0.431,0.0,0.0,0.0,1037.15
13399,0.4707,0.0,0.0,0.0,0.3362,0.0,0.0,0.0,0.0,0.1931,0.0,0.0,0.0,0.0,0.0,0.0,0.0,0.0,0.0,0.0,1644.15
13400,0.5587,0.0,0.0,0.0,0.0,0.0,0.0,0.4413,0.0,0.0,0.0,0.0,0.0,0.0,0.0,0.0,0.0,0.0,0.0,0.0,1308.15
13401,0.6166616661666166,0.0465046504650465,0.1065106510651065,0.0686068606860686,0.1155115511551155,0.0462046204620462,0.0,0.0,0.0,0.0,0.0,0.0,0.0,0.0,0.0,0.0,0.0,0.0,0.0,0.0,1383.15
13402,0.0,0.0,0.0,0.0,0.0,0.0,0.0,0.0,0.0,0.0,0.0,0.1673,0.0,0.0,0.0,0.0,0.8327,0.0,0.0,0.0,1332.15
13403,0.0,0.0,0.0,0.0,0.0,0.0,0.3127,0.0,0.0,0.0,0.0,0.0,0.0,0.0,0.0,0.0,0.6873,0.0,0.0,0.0,1301.15
13404,0.6564,0.0,0.1747,0.1263,0.0,0.0,0.0426,0.0,0.0,0.0,0.0,0.0,0.0,0.0,0.0,0.0,0.0,0.0,0.0,0.0,1719.849951171875
13405,0.5354,0.0579,0.039,0.0,0.0849,0.1379,0.0,0.0,0.0,0.0,0.0849,0.0,0.0,0.0,0.0,0.04,0.0,0.02,0.0,0.0,1242.15
13406,0.0,0.6429,0.0,0.0356999999999999,0.0,0.0,0.0,0.3214,0.0,0.0,0.0,0.0,0.0,0.0,0.0,0.0,0.0,0.0,0.0,0.0,948.15
13407,0.6666000000000001,0.0515,0.0352,0.0994,0.0991,0.0,0.0,0.0482,0.0,0.0,0.0,0.0,0.0,0.0,0.0,0.0,0.0,0.0,0.0,0.0,1450.15
13408,0.3,0.0,0.0,0.0,0.15,0.15,0.0,0.0,0.0,0.0,0.0,0.0,0.0,0.0,0.0,0.4,0.0,0.0,0.0,0.0,1533.15
13409,0.0,0.0,0.0,0.0,0.0,0.4925,0.0,0.0,0.0,0.0,0.0075,0.0,0.0,0.0,0.0,0.0,0.0,0.0,0.0,0.5,969.15
13410,0.64,0.0,0.108,0.252,0.0,0.0,0.0,0.0,0.0,0.0,0.0,0.0,0.0,0.0,0.0,0.0,0.0,0.0,0.0,0.0,1698.15
13411,0.545,0.0,0.0,0.2279,0.2271,0.0,0.0,0.0,0.0,0.0,0.0,0.0,0.0,0.0,0.0,0.0,0.0,0.0,0.0,0.0,1653.15
