Repository: ychyn/algo_genetique

# algo_genetique
Ce code fait partie de notre mini-projet du MIG Verre 2024. L'objectif du mini-projet est l'obtention d'une composition de verre avec des qualités avantageuses pour une application potentiellement industrielle. 

On utilise l'outil de prediction des propriétés du verre à travers des réseaux de neuronnes codé par Franck Pigeonneau (qui constitue la plus grande partie de ce repo). On a codé l'algorithme génetique qui va, en utilisant ce réseau de neuronnes tenter d'obtenir une composition optimale dont on essaiera la fabrication dans le four situé à l'Ecole des Mines à Sophia Antipolis

File: DataBase/Tliqclean.csv (part 43 of 63)
,SiO2,B2O3,Al2O3,MgO,CaO,BaO,Li2O,Na2O,K2O,ZnO,SrO,PbO,Fe2O3,Y2O3,La2O3,TiO2,GeO2,ZrO2,P2O5,V2O5,Tliq
13412,0.65,0.0,0.0,0.0,0.0,0.0,0.0,0.3,0.0,0.0,0.0,0.05,0.0,0.0,0.0,0.0,0.0,0.0,0.0,0.0,1108.15
13413,0.4768,0.0,0.0,0.0,0.0217,0.0,0.0,0.5015,0.0,0.0,0.0,0.0,0.0,0.0,0.0,0.0,0.0,0.0,0.0,0.0,1342.15
13414,0.0,0.0,0.038003800380038,0.038003800380038,0.0,0.3346334633463346,0.019001900190019,0.0,0.0,0.0304030403040304,0.076007600760076,0.0,0.0,0.0,0.0,0.0,0.0,0.0,0.4563456345634564,0.0,1153.15
13415,0.69006900690069,0.0701070107010701,0.1001100110011001,0.1195119511951195,0.0,0.0,0.0,0.0,0.0,0.0,0.0202020202020202,0.0,0.0,0.0,0.0,0.0,0.0,0.0,0.0,0.0,1553.15
13416,0.64,0.0,0.059,0.075,0.055,0.0,0.065,0.02,0.03,0.0,0.006,0.0,0.0,0.017,0.0,0.02,0.0,0.013,0.0,0.0,1373.15
13417,0.5843,0.0218,0.0721,0.0109,0.0109,0.1485,0.0,0.0,0.0,0.0,0.1481,0.0,0.0,0.0,0.0,0.0,0.0,0.0,0.0,0.0,1453.15
13418,0.4459,0.218,0.0032,0.0,0.0059,0.0,0.0596,0.0607,0.061,0.1216,0.0064,0.0,0.0,0.0,0.0,0.0165,0.0,0.0,0.0,0.0,965.15
13419,0.6041,0.0,0.0,0.1265,0.0,0.0,0.2694,0.0,0.0,0.0,0.0,0.0,0.0,0.0,0.0,0.0,0.0,0.0,0.0,0.0,1247.15
13420,0.6792,0.0,0.0498,0.0563,0.0298,0.0,0.0089,0.0204999999999999,0.0878999999999999,0.0,0.0561,0.0,0.0,0.0,0.0,0.0,0.0,0.0098,0.0,0.0,1353.15
13421,0.7140000000000002,0.015,0.03,0.056,0.056,0.0,0.0,0.0,0.1,0.0,0.028,0.0,0.0,0.0,0.0,0.0,0.0,0.0,0.0,0.0,1313.15
13422,0.7556999999999999,0.0,0.0,0.0,0.0242,0.0,0.0,0.1483,0.0,0.0,0.0,0.0,0.0,0.0,0.0,0.0718,0.0,0.0,0.0,0.0,1520.15
13423,0.5634000000000001,0.0,0.0255,0.1131,0.1045,0.0085,0.0,0.0735,0.0346,0.0,0.0188,0.0,0.0,0.0,0.0,0.0,0.0,0.0581,0.0,0.0,1633.15
13424,0.0,0.0439043904390439,0.0349034903490349,0.0,0.1633163316331633,0.146014601460146,0.0852085208520852,0.11001100110011,0.0194019401940194,0.0375037503750375,0.0442044204420442,0.0,0.0,0.0,0.0,0.0,0.0,0.0,0.3155315531553155,0.0,1073.15
13425,0.3,0.0,0.0,0.0,0.0,0.225,0.0,0.0,0.0,0.0,0.075,0.0,0.0,0.0,0.0,0.4,0.0,0.0,0.0,0.0,1560.15
13426,0.4282999999999999,0.0,0.1834,0.1326999999999999,0.2556,0.0,0.0,0.0,0.0,0.0,0.0,0.0,0.0,0.0,0.0,0.0,0.0,0.0,0.0,0.0,1827.15
13427,0.55,0.0,0.0,0.0,0.0,0.3,0.15,0.0,0.0,0.0,0.0,0.0,0.0,0.0,0.0,0.0,0.0,0.0,0.0,0.0,1388.15
13428,0.0,0.0,0.166,0.0,0.0,0.0,0.0,0.349,0.0,0.0,0.0,0.0,0.072,0.0,0.0,0.0,0.0,0.0,0.413,0.0,1103.15
13429,0.31,0.171,0.018,0.0139999999999999,0.085,0.084,0.061,0.018,0.0,0.0409999999999999,0.022,0.0,0.0,0.0,0.175,0.0,0.0,0.0,0.0,0.0,1198.15
13430,0.67,0.0,0.0,0.0,0.0,0.12,0.21,0.0,0.0,0.0,0.0,0.0,0.0,0.0,0.0,0.0,0.0,0.0,0.0,0.0,1203.15
13431,0.5285,0.0569,0.0389999999999999,0.0,0.0838999999999999,0.1359,0.0,0.0,0.0,0.0289999999999999,0.0608999999999999,0.0,0.0,0.0,0.0,0.0598999999999999,0.0,0.0059999999999999,0.0,0.0,1267.15
13432,0.7352367618380918,0.0,0.1037051852592629,0.0540027001350067,0.0,0.0,0.0729036451822591,0.0050002500125006,0.0,0.0,0.0,0.0,0.0,0.0,0.0,0.0117005850292514,0.0,0.0076003800190009,0.0044002200110005,0.0,1602.15
13433,0.55,0.0,0.0,0.0,0.0,0.25,0.0,0.0,0.0,0.0,0.0,0.0,0.0,0.0,0.0,0.2,0.0,0.0,0.0,0.0,1530.15
13434,0.5,0.0,0.08,0.15,0.15,0.0,0.06,0.0,0.0,0.0,0.0,0.0,0.0,0.0,0.0,0.06,0.0,0.0,0.0,0.0,1393.15
13435,0.5039,0.0,0.0,0.0,0.0,0.0,0.0,0.4241,0.072,0.0,0.0,0.0,0.0,0.0,0.0,0.0,0.0,0.0,0.0,0.0,1282.15
13436,0.6,0.0,0.0,0.0,0.0,0.0,0.0,0.2,0.0,0.0,0.0,0.2,0.0,0.0,0.0,0.0,0.0,0.0,0.0,0.0,968.15
13437,0.6503,0.135,0.092,0.0,0.0,0.0982,0.0,0.0,0.0,0.0,0.0245,0.0,0.0,0.0,0.0,0.0,0.0,0.0,0.0,0.0,1284.15
13438,0.5272945410917816,0.0,0.0596880623875224,0.1044791041791641,0.1094781043791241,0.0,0.0944811037792441,0.0,0.0,0.0,0.0,0.0,0.0,0.0298940211957608,0.0,0.0696860627874425,0.0,0.0,0.0,0.0,1443.15
13439,0.0,0.4761999999999999,0.0,0.0,0.0,0.4761999999999999,0.0,0.0475999999999999,0.0,0.0,0.0,0.0,0.0,0.0,0.0,0.0,0.0,0.0,0.0,0.0,1323.15
13440,0.6102610261026103,0.0,0.0902090209020902,0.0,0.0299029902990299,0.0,0.0,0.1798179817981798,0.0898089808980898,0.0,0.0,0.0,0.0,0.0,0.0,0.0,0.0,0.0,0.0,0.0,1279.15
13441,0.4604,0.0,0.0783,0.0,0.0,0.0,0.0,0.0,0.0,0.0,0.0,0.4613,0.0,0.0,0.0,0.0,0.0,0.0,0.0,0.0,1085.15
13442,0.7981999999999999,0.0,0.0571,0.0,0.0,0.0,0.0357,0.0714,0.0357,0.0,0.0,0.0,0.0,0.0,0.0,0.0,0.0,0.0,0.0,0.0,1073.15
13443,0.8,0.0,0.0,0.0,0.0,0.0,0.2,0.0,0.0,0.0,0.0,0.0,0.0,0.0,0.0,0.0,0.0,0.0,0.0,0.0,1643.15
13444,0.667,0.0,0.0,0.0,0.0,0.0,0.0,0.0,0.0,0.0,0.3329999999999999,0.0,0.0,0.0,0.0,0.0,0.0,0.0,0.0,0.0,1630.15
13445,0.649,0.0,0.09,0.03,0.0,0.0,0.0,0.18,0.02,0.0,0.0,0.0,0.0,0.0,0.0,0.0,0.0,0.03,0.0,0.0,1383.15
13446,0.6773000000000001,0.0299,0.1208,0.0563,0.0563,0.0374,0.0,0.0,0.0,0.0,0.0195,0.0,0.0,0.0,0.0,0.0,0.0,0.0,0.0,0.0,1428.15
13447,0.6341,0.0,0.0,0.0,0.3659,0.0,0.0,0.0,0.0,0.0,0.0,0.0,0.0,0.0,0.0,0.0,0.0,0.0,0.0,0.0,1743.15
13448,0.665,0.0,0.0404,0.1184,0.0213,0.0,0.0,0.1549,0.0,0.0,0.0,0.0,0.0,0.0,0.0,0.0,0.0,0.0,0.0,0.0,1303.15
13449,0.6483351664833518,0.0,0.0515948405159484,0.0521947805219478,0.0312968703129687,0.037996200379962,0.0,0.050994900509949,0.0521947805219478,0.0,0.0507949205079492,0.0,0.0,0.0,0.0,0.0,0.0,0.0227977202279772,0.0,0.0,1312.15
13450,0.6665000000000001,0.0,0.0069,0.0,0.0224,0.0227999999999999,0.0,0.166,0.0,0.0,0.0,0.0,0.0,0.0,0.0,0.0,0.0,0.1153,0.0,0.0,1488.15
13451,0.5643435656434356,0.0,0.1511848815118488,0.2294770522947705,0.054994500549945,0.0,0.0,0.0,0.0,0.0,0.0,0.0,0.0,0.0,0.0,0.0,0.0,0.0,0.0,0.0,1638.15
13452,0.76,0.0,0.11,0.0,0.0,0.0,0.0,0.0,0.0,0.0,0.13,0.0,0.0,0.0,0.0,0.0,0.0,0.0,0.0,0.0,1691.15
13453,0.1023897610238976,0.597040295970403,0.0,0.0,0.0,0.3005699430056994,0.0,0.0,0.0,0.0,0.0,0.0,0.0,0.0,0.0,0.0,0.0,0.0,0.0,0.0,1135.15
13454,0.475,0.0,0.0,0.0,0.0,0.24,0.0,0.0,0.0,0.0,0.0,0.0,0.0,0.0,0.0,0.285,0.0,0.0,0.0,0.0,1515.15
13455,0.515948405159484,0.0,0.0,0.0,0.3316668333166683,0.0,0.0,0.0,0.0,0.1523847615238476,0.0,0.0,0.0,0.0,0.0,0.0,0.0,0.0,0.0,0.0,1632.15
13456,0.12,0.4,0.0,0.0,0.12,0.0,0.09,0.0,0.0,0.12,0.0,0.0,0.0,0.04,0.08,0.0,0.0,0.02,0.0,0.0,1273.15
13457,0.4941703497790132,0.0819950802951822,0.0727956322620642,0.0,0.0,0.2907825530468171,0.0,0.0,0.060096394216347,0.0,0.0,0.0,0.0,0.0,0.0,0.0,0.0,0.0,0.0,0.0,1355.349951171875
13458,0.0,0.6441,0.0,0.0,0.0,0.0,0.0,0.3051,0.0339,0.0,0.0,0.0,0.0,0.0,0.0,0.0,0.0,0.0,0.0,0.0,995.15
13459,0.679,0.0,0.135,0.09,0.086,0.0,0.0,0.0,0.0,0.0,0.01,0.0,0.0,0.0,0.0,0.0,0.0,0.0,0.0,0.0,1568.15
13460,0.6,0.1,0.0,0.0,0.0,0.0,0.0,0.3,0.0,0.0,0.0,0.0,0.0,0.0,0.0,0.0,0.0,0.0,0.0,0.0,1023.15
13461,0.6202000000000001,0.0466,0.1017,0.0482,0.0,0.0,0.0,0.1673,0.0138,0.0,0.0,0.0,0.0,0.0,0.0,0.0,0.0,0.0,0.0,0.0,1178.15
13462,0.5046495350464952,0.0870912908709129,0.0396960303969603,0.0,0.0850914908509148,0.1381861813818617,0.0,0.0,0.0,0.0,0.0850914908509148,0.0,0.0,0.0,0.0,0.0404959504049594,0.0,0.0196980301969803,0.0,0.0,1234.15
13463,0.6839,0.0200999999999999,0.0,0.0,0.1564999999999999,0.0,0.0,0.1394999999999999,0.0,0.0,0.0,0.0,0.0,0.0,0.0,0.0,0.0,0.0,0.0,0.0,1339.15
13464,0.65,0.0,0.075,0.06,0.08,0.0,0.0,0.04,0.05,0.0,0.025,0.0,0.0,0.0,0.01,0.0,0.0,0.01,0.0,0.0,1433.15
13465,0.61,0.05,0.005,0.0,0.0,0.0,0.0,0.115,0.09,0.0,0.0,0.0,0.0,0.0,0.0,0.0,0.0,0.115,0.0,0.0,1601.15
13466,0.655,0.0,0.172,0.0,0.076,0.0,0.0,0.0,0.0969999999999999,0.0,0.0,0.0,0.0,0.0,0.0,0.0,0.0,0.0,0.0,0.0,1664.15
13467,0.4895,0.0,0.0894,0.1869,0.2342,0.0,0.0,0.0,0.0,0.0,0.0,0.0,0.0,0.0,0.0,0.0,0.0,0.0,0.0,0.0,1555.15
13468,0.5047,0.0,0.0779,0.0,0.3252,0.0,0.0,0.0922,0.0,0.0,0.0,0.0,0.0,0.0,0.0,0.0,0.0,0.0,0.0,0.0,1492.15
13469,0.5,0.0,0.0,0.0,0.22,0.0,0.28,0.0,0.0,0.0,0.0,0.0,0.0,0.0,0.0,0.0,0.0,0.0,0.0,0.0,1323.15
13470,0.6626000000000001,0.0,0.0132,0.0,0.0,0.0,0.0,0.0835,0.0828,0.1578999999999999,0.0,0.0,0.0,0.0,0.0,0.0,0.0,0.0,0.0,0.0,1213.15
13471,0.4574,0.1521,0.0,0.0,0.0,0.3904999999999999,0.0,0.0,0.0,0.0,0.0,0.0,0.0,0.0,0.0,0.0,0.0,0.0,0.0,0.0,1425.15
13472,0.0,0.0,0.0,0.0,0.4797999999999999,0.0,0.0,0.0,0.1398,0.0,0.0,0.0,0.0,0.0,0.0,0.0,0.0,0.0,0.3804,0.0,1444.15
13473,0.7004,0.0,0.1755999999999999,0.0076,0.0,0.0,0.0,0.0,0.0,0.0,0.0,0.0,0.0,0.0,0.1164,0.0,0.0,0.0,0.0,0.0,1503.15
13474,0.0,0.0,0.0,0.0,0.0266973302669733,0.2248775122487751,0.0688931106889311,0.0690930906909309,0.0463953604639536,0.1478852114788521,0.0,0.0,0.0,0.0,0.0,0.0,0.0,0.0,0.4038596140385961,0.0,1013.15
13475,0.0885,0.5294,0.0,0.0,0.0,0.0,0.0,0.0,0.0,0.0576,0.0,0.0,0.0,0.074,0.1493,0.0,0.0,0.0874,0.0,0.0,1363.15
13476,0.6026397360263973,0.0,0.0724927507249275,0.0422957704229577,0.2388761123887611,0.0156984301569843,0.0,0.0081991800819917,0.0,0.0,0.0,0.0,0.0,0.0,0.0,0.0197980201979802,0.0,0.0,0.0,0.0,1460.950048828125
13477,0.6501349865013498,0.0,0.0488951104889511,0.0753924607539246,0.077992200779922,0.0,0.0,0.1460853914608539,0.0,0.0,0.0,0.0,0.0,0.0,0.0,0.0,0.0,0.0,0.0,0.0,1327.15
13478,0.0,0.0,0.0,0.0,0.0,0.0,0.0,0.0,0.3333,0.0,0.1667,0.0,0.0,0.0,0.0,0.0,0.0,0.0,0.5,0.0,975.15
13479,0.5023,0.0,0.0,0.0,0.0,0.0,0.4673,0.0,0.0304,0.0,0.0,0.0,0.0,0.0,0.0,0.0,0.0,0.0,0.0,0.0,1416.15
13480,0.2355787979081882,0.3407693307602316,0.0,0.0,0.2375786179243868,0.0,0.083592476677099,0.0,0.0,0.0091991720745132,0.0,0.0,0.0,0.0257976782089611,0.0536951674349308,0.0,0.0,0.0,0.0,0.0,1243.15
13481,0.6502,0.0,0.0899,0.0,0.2598999999999999,0.0,0.0,0.0,0.0,0.0,0.0,0.0,0.0,0.0,0.0,0.0,0.0,0.0,0.0,0.0,1490.15
13482,0.0512076811521728,0.3371505725858879,0.0226033905085762,0.0,0.0,0.0,0.0,0.0,0.0,0.5815872380857129,0.0074011101665249,0.0,0.0,0.0,0.0,0.0,0.0,0.0,0.0,0.0,1196.15
13483,0.6862,0.0,0.1244,0.0227,0.0,0.0,0.0,0.1645,0.0,0.0,0.0,0.0,0.0,0.0,0.0,0.0,0.0,0.0,0.0,0.0,1284.15
13484,0.5791,0.0,0.1803,0.0,0.0,0.0,0.0,0.2405999999999999,0.0,0.0,0.0,0.0,0.0,0.0,0.0,0.0,0.0,0.0,0.0,0.0,1588.15
13485,0.4936,0.0355,0.0242,0.0613,0.1396,0.1719,0.0,0.0,0.0,0.0,0.0278,0.0,0.0,0.0,0.0126,0.0,0.0,0.0334,0.0,0.0,1263.15
13486,0.6837000000000001,0.2448999999999999,0.0,0.0,0.0,0.0,0.0,0.0,0.0,0.0,0.0,0.0,0.0,0.0,0.0,0.0,0.0,0.0,0.0713999999999999,0.0,1243.15
13487,0.1157,0.4068,0.0,0.0,0.1243,0.0,0.1098,0.0,0.0,0.0947,0.0554,0.0,0.0,0.0289999999999999,0.0377,0.0,0.0,0.019,0.0,0.0,1183.15
13488,0.0,0.0,0.0,0.0,0.0,0.0,0.0,0.0,0.0,0.08,0.0,0.0,0.0,0.0,0.0,0.0,0.92,0.0,0.0,0.0,1555.15
13489,0.0,0.0,0.0,0.0,0.0,0.0,0.0,0.0,0.0,0.0,0.0,0.918,0.0,0.0,0.0,0.0,0.0,0.0,0.0,0.0819999999999999,1049.15
13490,0.0,0.15,0.0,0.2,0.14,0.0,0.0,0.01,0.0,0.0,0.0,0.0,0.05,0.0,0.0,0.0,0.0,0.0,0.45,0.0,1288.15
13491,0.655,0.0,0.12,0.02,0.0,0.0,0.16,0.04,0.0,0.0,0.0,0.0,0.0,0.0,0.0,0.0,0.0,0.005,0.0,0.0,1461.15
13492,0.0,0.0,0.0,0.0,0.0,0.0,0.0,0.0,0.0,0.0,0.0,0.0,0.0,0.15,0.1,0.0,0.0,0.0,0.75,0.0,1495.15
13493,0.0,0.0,0.0,0.0,0.367036703670367,0.0,0.0,0.0,0.1519151915191519,0.0,0.0,0.0,0.0,0.0,0.0,0.0,0.0,0.0,0.481048104810481,0.0,1097.15
13494,0.78,0.0,0.11,0.0,0.0,0.0,0.0,0.0,0.0,0.0,0.11,0.0,0.0,0.0,0.0,0.0,0.0,0.0,0.0,0.0,1710.15
13495,0.5873412658734126,0.0530946905309469,0.0867913208679132,0.0110988901109889,0.2544745525447455,0.0,0.0,0.0071992800719928,0.0,0.0,0.0,0.0,0.0,0.0,0.0,0.0,0.0,0.0,0.0,0.0,1353.15
13496,0.6445000000000001,0.0048,0.1325,0.0163999999999999,0.0236,0.0,0.0,0.1612,0.0148,0.0,0.0,0.0,0.0,0.0,0.0,0.0,0.0,0.0,0.0,0.0,1264.15
13497,0.58,0.05,0.16,0.0,0.0,0.0,0.0,0.14,0.02,0.0,0.0,0.0,0.0,0.0,0.0,0.0,0.0,0.0,0.05,0.0,1003.15
13498,0.4391,0.0,0.0,0.0,0.0,0.0,0.4374,0.0,0.0,0.0,0.0,0.0,0.0,0.0,0.0,0.1235,0.0,0.0,0.0,0.0,1439.15
13499,0.5982,0.0,0.0899,0.1616999999999999,0.1411999999999999,0.0,0.0,0.0,0.0,0.009,0.0,0.0,0.0,0.0,0.0,0.0,0.0,0.0,0.0,0.0,1503.15
13500,0.6939000000000001,0.0,0.0857,0.0,0.0,0.0,0.0418,0.0858,0.0376,0.0299,0.0,0.0,0.0,0.0,0.0,0.0173,0.0,0.0,0.0069,0.0,1183.15
13501,0.8811999999999999,0.0,0.0761999999999999,0.0,0.0,0.0,0.0,0.0,0.0425999999999999,0.0,0.0,0.0,0.0,0.0,0.0,0.0,0.0,0.0,0.0,0.0,1738.15
13502,0.0,0.0,0.0,0.0,0.1147,0.0,0.0,0.4422,0.0,0.0,0.0,0.0,0.0,0.0,0.0,0.0,0.0,0.0,0.4431,0.0,1068.15
13503,0.0,0.0,0.0,0.0,0.0,0.0,0.0,0.0,0.0,0.0,0.0,0.667,0.0,0.0,0.0,0.0,0.0,0.0,0.0,0.3329999999999999,1013.15
13504,0.602,0.0,0.0459999999999999,0.0669999999999999,0.0489999999999999,0.0,0.178,0.0289999999999999,0.0,0.0,0.0,0.0,0.0,0.0,0.0,0.0289999999999999,0.0,0.0,0.0,0.0,1253.15
13505,0.665,0.0,0.132,0.122,0.055,0.0,0.0,0.0,0.0,0.0,0.026,0.0,0.0,0.0,0.0,0.0,0.0,0.0,0.0,0.0,1585.15
13506,0.6108,0.1227999999999999,0.087,0.0472,0.0,0.0,0.0,0.1309,0.0,0.0,0.0,0.0,0.0,0.0,0.0,0.0,0.0,0.0,0.0,0.0,1222.15
13507,0.0,0.0,0.0,0.0,0.0,0.22,0.0,0.0,0.0,0.0,0.0,0.0,0.0,0.0,0.0,0.0,0.78,0.0,0.0,0.0,1693.15
13508,0.6327746890124395,0.0,0.0958961641534338,0.1595936162553498,0.0966961321547138,0.0,0.0,0.0,0.0,0.0,0.0,0.0,0.0,0.014199432022719,0.0,0.0,0.0,0.0,0.0,0.0,1540.15
13509,0.78,0.0,0.02,0.0,0.0,0.1,0.0,0.025,0.025,0.0,0.0,0.0,0.0,0.0,0.0,0.0,0.0,0.05,0.0,0.0,1569.15
13510,0.590381923615277,0.0467906418716256,0.0989802039592081,0.1130773845230953,0.1160767846430713,0.025494901019796,0.0,0.0,0.0,0.0,0.0,0.0,0.0,0.0,0.0,0.0,0.0,0.0,0.0091981603679264,0.0,1413.15
13511,0.5436,0.0,0.0,0.1364,0.0,0.0,0.32,0.0,0.0,0.0,0.0,0.0,0.0,0.0,0.0,0.0,0.0,0.0,0.0,0.0,1333.15
13512,0.7179000000000001,0.0,0.0,0.0,0.2564,0.0,0.0,0.0256999999999999,0.0,0.0,0.0,0.0,0.0,0.0,0.0,0.0,0.0,0.0,0.0,0.0,1673.15
13513,0.0,0.4989,0.0,0.0,0.0,0.0,0.0,0.5011,0.0,0.0,0.0,0.0,0.0,0.0,0.0,0.0,0.0,0.0,0.0,0.0,1239.15
13514,0.6317,0.0102,0.1826,0.0444,0.083,0.0279999999999999,0.0,0.0,0.0,0.0,0.0,0.0,0.0,0.0,0.0,0.0,0.0,0.0,0.0151,0.0,1489.15
13515,0.0,0.4244,0.0,0.0,0.0,0.0,0.0,0.0,0.0,0.0,0.0,0.5756,0.0,0.0,0.0,0.0,0.0,0.0,0.0,0.0,896.1500000000001
13516,0.7369,0.0,0.0,0.0,0.1067,0.0,0.0,0.1564,0.0,0.0,0.0,0.0,0.0,0.0,0.0,0.0,0.0,0.0,0.0,0.0,1246.15
13517,0.2775,0.0,0.1189,0.1278999999999999,0.4757,0.0,0.0,0.0,0.0,0.0,0.0,0.0,0.0,0.0,0.0,0.0,0.0,0.0,0.0,0.0,1733.15
13518,0.708,0.002,0.034,0.055,0.049,0.005,0.0,0.033,0.068,0.0,0.026,0.0,0.0,0.0,0.0,0.02,0.0,0.0,0.0,0.0,1293.15
13519,0.441,0.0,0.0,0.0,0.0,0.0,0.0,0.0,0.3233,0.2357,0.0,0.0,0.0,0.0,0.0,0.0,0.0,0.0,0.0,0.0,1563.15
13520,0.4115,0.0296,0.0404,0.0,0.0735,0.1881,0.0359,0.0133,0.0,0.0506,0.0198,0.0,0.0,0.0,0.0,0.1031,0.0,0.0334,0.0,0.0,1305.15
13521,0.7453,0.0,0.0,0.0,0.1859,0.0,0.0,0.0,0.0688,0.0,0.0,0.0,0.0,0.0,0.0,0.0,0.0,0.0,0.0,0.0,1528.15
13522,0.2226777322267773,0.1921807819218078,0.0,0.0,0.174982501749825,0.127987201279872,0.0,0.0,0.0,0.2410758924107589,0.0,0.0,0.0,0.0,0.0410958904109589,0.0,0.0,0.0,0.0,0.0,1194.15
13523,0.5171,0.0463,0.0,0.0,0.0,0.0,0.0,0.0,0.0219,0.0,0.0,0.4147,0.0,0.0,0.0,0.0,0.0,0.0,0.0,0.0,903.1500000000001
13524,0.6499935000649993,0.1079989200107998,0.1399986000139998,0.0099999000009999,0.0749992500074999,0.0,0.0,0.0,0.0,0.0,0.0169998300016999,0.0,0.0,0.0,0.0,0.0,0.0,0.0,0.0,0.0,1533.15
13525,0.6360000000000001,0.0,0.004,0.052,0.196,0.0,0.0,0.043,0.011,0.0,0.0,0.0,0.0,0.0,0.0,0.0,0.0,0.047,0.0,0.0,1563.15
13526,0.5626000000000001,0.0,0.0956,0.1023,0.1453,0.0,0.0,0.0236,0.0071,0.0,0.0,0.0,0.0367,0.0,0.0,0.0158,0.0,0.0,0.0094,0.0,1503.15
13527,0.4589999999999999,0.0727999999999999,0.0,0.0,0.0,0.0667,0.1149999999999999,0.0512999999999999,0.0,0.0,0.0,0.0927999999999999,0.0,0.0,0.0133999999999999,0.1074999999999999,0.0,0.0201999999999999,0.0,0.0,1183.15
13528,0.71,0.0,0.1595,0.0978999999999999,0.0326,0.0,0.0,0.0,0.0,0.0,0.0,0.0,0.0,0.0,0.0,0.0,0.0,0.0,0.0,0.0,1748.15
13529,0.0,0.7966,0.0,0.0,0.0,0.2034,0.0,0.0,0.0,0.0,0.0,0.0,0.0,0.0,0.0,0.0,0.0,0.0,0.0,0.0,1152.15
13530,0.175,0.15,0.2,0.0,0.285,0.0,0.0,0.0,0.0,0.0,0.19,0.0,0.0,0.0,0.0,0.0,0.0,0.0,0.0,0.0,1513.15
13531,0.6,0.2,0.0,0.0,0.0,0.0,0.0,0.1,0.1,0.0,0.0,0.0,0.0,0.0,0.0,0.0,0.0,0.0,0.0,0.0,1269.15
13532,0.0,0.2287,0.0289999999999999,0.0926999999999999,0.0,0.1015,0.0725,0.0408,0.0,0.0,0.088,0.0,0.0,0.0,0.0,0.0,0.0,0.0,0.3468,0.0,1233.15
13533,0.659,0.0,0.128,0.036,0.019,0.0,0.0,0.148,0.0,0.0,0.009,0.0,0.0,0.0,0.0,0.0,0.0,0.0,0.0,0.0,1343.15
13534,0.7104289571042897,0.0,0.0996900309969003,0.0,0.0,0.0,0.0,0.0,0.0,0.0,0.1898810118988101,0.0,0.0,0.0,0.0,0.0,0.0,0.0,0.0,0.0,1581.15
13535,0.5260157804734142,0.0908027240817224,0.0186005580167405,0.0,0.0676020280608418,0.0453013590407712,0.1692050761522846,0.0102003060091802,0.0,0.0233006990209706,0.0488014640439213,0.0,0.0,0.0,0.0,0.0,0.0,0.0,0.0,0.0,973.15
13536,0.5592559255925592,0.0,0.0,0.0,0.0,0.0,0.2146214621462146,0.2261226122612261,0.0,0.0,0.0,0.0,0.0,0.0,0.0,0.0,0.0,0.0,0.0,0.0,1164.15
13537,0.8491,0.0,0.0118,0.0,0.1391,0.0,0.0,0.0,0.0,0.0,0.0,0.0,0.0,0.0,0.0,0.0,0.0,0.0,0.0,0.0,1954.15
13538,0.5029,0.0,0.0,0.0,0.0,0.0,0.2176,0.0,0.0,0.0,0.2794999999999999,0.0,0.0,0.0,0.0,0.0,0.0,0.0,0.0,0.0,1364.15
13539,0.6644,0.0659,0.1349,0.0679,0.01,0.0,0.0,0.0,0.0,0.0,0.0569,0.0,0.0,0.0,0.0,0.0,0.0,0.0,0.0,0.0,1593.15
13540,0.5507101420284057,0.036007201440288,0.04000800160032,0.0,0.044008801760352,0.146129225845169,0.0,0.0,0.0,0.03000600120024,0.0891178235647129,0.0,0.0,0.0,0.0,0.037007401480296,0.0,0.027005401080216,0.0,0.0,1277.15
13541,0.7378,0.0,0.0306,0.0,0.0,0.0,0.0,0.0,0.2316,0.0,0.0,0.0,0.0,0.0,0.0,0.0,0.0,0.0,0.0,0.0,1083.15
13542,0.0,0.0,0.0,0.0,0.0,0.0,0.1556,0.0,0.0,0.0,0.0,0.0,0.0,0.0,0.0,0.0,0.8443999999999999,0.0,0.0,0.0,1303.15
13543,0.623,0.0,0.103,0.065,0.0,0.0,0.0,0.159,0.035,0.0,0.0,0.0,0.0,0.0,0.0,0.0,0.0,0.0,0.0139999999999999,0.0,1323.15
13544,0.5989802039592081,0.0465906818636272,0.1017796440711857,0.0482903419316136,0.0,0.0,0.0,0.1883623275344931,0.0137972405518896,0.0,0.0,0.0,0.0,0.0,0.0,0.0,0.0,0.0,0.0,0.0,1183.15
13545,0.0,0.0,0.0,0.22,0.0,0.0,0.0,0.4467,0.0,0.0,0.0,0.0,0.0,0.0,0.0,0.0,0.0,0.0,0.3333,0.0,1023.15
13546,0.0,0.2307769223077692,0.0,0.0,0.0,0.2307769223077692,0.0,0.0,0.0,0.0,0.0,0.5384461553844615,0.0,0.0,0.0,0.0,0.0,0.0,0.0,0.0,968.15
13547,0.5979,0.0,0.1545,0.0,0.0,0.0,0.0,0.2476,0.0,0.0,0.0,0.0,0.0,0.0,0.0,0.0,0.0,0.0,0.0,0.0,1448.15
13548,0.4512548745125488,0.0,0.0135986401359864,0.0344965503449655,0.0,0.0135986401359864,0.0232976702329767,0.1682831716828317,0.0368963103689631,0.0426957304269573,0.0,0.0,0.0,0.0,0.0,0.2001799820017998,0.0,0.0,0.0,0.0,1213.15
13549,0.4054999999999999,0.1358,0.0,0.0,0.0,0.0,0.0,0.0993999999999999,0.0617,0.2976,0.0,0.0,0.0,0.0,0.0,0.0,0.0,0.0,0.0,0.0,1344.15
13550,0.0578,0.6001,0.0,0.0,0.0,0.0,0.0,0.0,0.0,0.0,0.0129,0.0,0.0,0.0634,0.1861,0.0,0.0,0.0716,0.0,0.0,1313.15
13551,0.31,0.0,0.0,0.0,0.0,0.11,0.01,0.14,0.07,0.0,0.0,0.0,0.0,0.0,0.0,0.33,0.0,0.03,0.0,0.0,1393.15
13552,0.4429999999999999,0.0,0.0,0.0,0.3375,0.0,0.0,0.2195,0.0,0.0,0.0,0.0,0.0,0.0,0.0,0.0,0.0,0.0,0.0,0.0,1539.15
13553,0.7427,0.0,0.0135,0.0,0.0,0.0,0.0,0.0,0.2438,0.0,0.0,0.0,0.0,0.0,0.0,0.0,0.0,0.0,0.0,0.0,1093.15
13554,0.7142000000000001,0.0,0.0,0.1429,0.0,0.0,0.0,0.0,0.1429,0.0,0.0,0.0,0.0,0.0,0.0,0.0,0.0,0.0,0.0,0.0,1363.15
13555,0.6696,0.0,0.0343,0.1207,0.0212,0.0,0.0,0.1542,0.0,0.0,0.0,0.0,0.0,0.0,0.0,0.0,0.0,0.0,0.0,0.0,1313.15
13556,0.0,0.0,0.0,0.0,0.1142,0.0,0.0,0.0,0.415,0.0,0.0,0.0,0.0,0.0,0.0,0.0,0.0,0.0,0.4708,0.0,1013.15
13557,0.3169,0.0,0.0875,0.1181,0.4775,0.0,0.0,0.0,0.0,0.0,0.0,0.0,0.0,0.0,0.0,0.0,0.0,0.0,0.0,0.0,1750.15
13558,0.7097993719120677,0.0,0.0983137639269497,0.0787110195427359,0.0,0.0145020302842397,0.0573080231232372,0.0072010081411397,0.0,0.0078010921529014,0.0,0.0,0.0,0.0,0.0,0.0111015542175904,0.0,0.0067009381313383,0.002200308043126,0.0,1561.15
13559,0.149,0.482,0.0,0.0,0.0,0.369,0.0,0.0,0.0,0.0,0.0,0.0,0.0,0.0,0.0,0.0,0.0,0.0,0.0,0.0,1258.15
13560,0.65,0.02,0.0,0.0,0.0,0.0,0.0,0.18,0.0,0.0,0.0,0.0,0.0,0.0,0.0,0.0,0.0,0.125,0.025,0.0,1436.15
13561,0.7104,0.0,0.0761,0.0,0.0,0.0,0.0,0.0,0.2135,0.0,0.0,0.0,0.0,0.0,0.0,0.0,0.0,0.0,0.0,0.0,1528.15
13562,0.7009000000000001,0.0176,0.0536,0.05,0.0406,0.0,0.0,0.0319,0.0914,0.0,0.0132,0.0,0.0,0.0,0.0,0.0,0.0,0.0,0.0,0.0,1273.15
13563,0.5398460153984601,0.0,0.2044795520447955,0.22997700229977,0.0,0.0,0.0,0.0,0.0,0.0,0.0,0.0,0.0,0.0,0.0,0.0,0.0,0.0,0.0256974302569743,0.0,1668.15
13564,0.6,0.0,0.0,0.0,0.0,0.0,0.0,0.0,0.4,0.0,0.0,0.0,0.0,0.0,0.0,0.0,0.0,0.0,0.0,0.0,1319.15
13565,0.110988901109889,0.4088591140885911,0.0,0.0,0.1454854514548545,0.0,0.1128887111288871,0.0,0.0,0.132986701329867,0.0,0.0,0.0,0.0,0.0492950704929507,0.0,0.0,0.0394960503949605,0.0,0.0,1163.15
13566,0.2046,0.0,0.0,0.0,0.3166,0.0,0.0,0.0,0.0,0.0,0.0,0.0,0.0,0.0,0.0,0.4788,0.0,0.0,0.0,0.0,1712.15
13567,0.6605,0.0,0.0,0.0729,0.0598,0.0,0.0,0.2067999999999999,0.0,0.0,0.0,0.0,0.0,0.0,0.0,0.0,0.0,0.0,0.0,0.0,1158.15
13568,0.6478,0.0294,0.1346,0.1114,0.02,0.0,0.0,0.0,0.0,0.0,0.0535,0.0,0.0,0.0,0.0,0.0,0.0,0.0,0.0,0.0,1553.15
13569,0.6669333866773355,0.0288057611522304,0.1290258051610322,0.0795159031806361,0.0619123824764953,0.0261052210442088,0.0,0.0,0.0,0.0,0.0064012802560512,0.0,0.0,0.0,0.0,0.0,0.0,0.0,0.0,0.0,1458.15
13570,0.4978,0.0,0.0,0.0,0.0,0.0,0.0,0.5022,0.0,0.0,0.0,0.0,0.0,0.0,0.0,0.0,0.0,0.0,0.0,0.0,1295.15
13571,0.7389261073892612,0.0296970302969703,0.0571942805719428,0.0295970402959704,0.0,0.0,0.0356964303569643,0.0717928207179282,0.035996400359964,0.0,0.0,0.0,0.0,0.0,0.0,0.0,0.0,0.0,0.0,0.0,1073.15
13572,0.6727,0.0299,0.1227,0.0572,0.0572,0.0381,0.0,0.0,0.0,0.0,0.0198,0.0,0.0,0.0,0.0,0.0,0.0,0.0,0.0,0.0,1438.15
13573,0.856,0.0,0.0431,0.0289,0.0289,0.0,0.0,0.0,0.0431,0.0,0.0,0.0,0.0,0.0,0.0,0.0,0.0,0.0,0.0,0.0,1563.15
13574,0.6386000000000001,0.0,0.0,0.0694,0.0713,0.0,0.0,0.1741,0.0,0.0,0.0,0.0466,0.0,0.0,0.0,0.0,0.0,0.0,0.0,0.0,1186.15
13575,0.5374,0.1403,0.1653,0.0,0.0,0.0,0.0,0.0,0.0,0.0,0.0,0.0,0.0,0.124,0.033,0.0,0.0,0.0,0.0,0.0,1467.15
13576,0.9557,0.0354,0.0,0.0,0.0,0.0,0.0,0.0089,0.0,0.0,0.0,0.0,0.0,0.0,0.0,0.0,0.0,0.0,0.0,0.0,1735.15
13577,0.529,0.0365,0.1372,0.2366,0.0227,0.0083,0.0,0.0103,0.0,0.0,0.0,0.0,0.0,0.0,0.0,0.0,0.0,0.0155,0.0,0.0,1393.15
13578,0.587564746115233,0.0454972701637901,0.1025938443693378,0.1336919784812911,0.101693898366098,0.0123992560446373,0.0,0.0,0.0,0.0155990640561566,0.0,0.0,0.0,0.0,0.0,0.0,0.0,0.0,0.0,0.0,1383.15
13579,0.63,0.0,0.0,0.0,0.0,0.37,0.0,0.0,0.0,0.0,0.0,0.0,0.0,0.0,0.0,0.0,0.0,0.0,0.0,0.0,1715.15
13580,0.7575,0.1056,0.0415,0.0033,0.0049,0.0,0.0,0.0675,0.0167,0.0,0.0,0.0,0.0,0.0,0.0,0.0,0.0,0.0,0.0,0.0,1222.15
13581,0.4243,0.0,0.1846999999999999,0.1637,0.2273,0.0,0.0,0.0,0.0,0.0,0.0,0.0,0.0,0.0,0.0,0.0,0.0,0.0,0.0,0.0,1855.15
13582,0.4412,0.1598,0.0395,0.0,0.0421999999999999,0.0921,0.0,0.0,0.0,0.0301,0.0852999999999999,0.0,0.0,0.0,0.0,0.0948,0.0,0.0128,0.0022,0.0,1256.15
13583,0.4472447244724472,0.0,0.1563156315631563,0.1569156915691569,0.2395239523952395,0.0,0.0,0.0,0.0,0.0,0.0,0.0,0.0,0.0,0.0,0.0,0.0,0.0,0.0,0.0,1773.15
13584,0.6376637663766376,0.0,0.0391039103910391,0.0512051205120512,0.0178017801780178,0.0529052905290529,0.0,0.0115011501150114,0.0711071107110711,0.0892089208920892,0.0295029502950295,0.0,0.0,0.0,0.0,0.0,0.0,0.0,0.0,0.0,1265.15
13585,0.3422,0.0,0.0559999999999999,0.1842,0.4175999999999999,0.0,0.0,0.0,0.0,0.0,0.0,0.0,0.0,0.0,0.0,0.0,0.0,0.0,0.0,0.0,1728.15
13586,0.6337,0.0,0.0943,0.0,0.272,0.0,0.0,0.0,0.0,0.0,0.0,0.0,0.0,0.0,0.0,0.0,0.0,0.0,0.0,0.0,1453.15
13587,0.695,0.0,0.1687999999999999,0.0,0.0259,0.0,0.0,0.0,0.0,0.0,0.0,0.0,0.0,0.0,0.1103,0.0,0.0,0.0,0.0,0.0,1513.15
13588,0.6604000000000001,0.0,0.1699,0.0565,0.0,0.0,0.0,0.0,0.0,0.0,0.0,0.0,0.0,0.0,0.1132,0.0,0.0,0.0,0.0,0.0,1478.15
13589,0.7090000000000001,0.0,0.14,0.035,0.05,0.065,0.0,0.0,0.0,0.0,0.0,0.0,0.0,0.0,0.0,0.0,0.0,0.0,0.0,0.0,1547.15
13590,0.0749074907490749,0.4365436543654366,0.0,0.0,0.0,0.0,0.0188018801880188,0.0,0.0,0.2766276627662766,0.0,0.0,0.0,0.0,0.152015201520152,0.0,0.0,0.0411041104110411,0.0,0.0,1343.15
13591,0.0753,0.3897,0.0,0.0,0.1516,0.1109,0.0,0.0,0.0,0.2089,0.0,0.0,0.0,0.0,0.0416,0.0,0.0,0.022,0.0,0.0,1163.15
13592,0.3963,0.0,0.1168,0.2214999999999999,0.2653999999999999,0.0,0.0,0.0,0.0,0.0,0.0,0.0,0.0,0.0,0.0,0.0,0.0,0.0,0.0,0.0,1688.15
13593,0.666,0.059,0.116,0.041,0.0,0.0,0.0,0.097,0.02,0.0,0.0,0.0,0.0,0.0,0.0,0.0,0.0,0.0,0.0,0.0,1433.15
13594,0.663,0.0,0.0,0.0,0.1696,0.0,0.0,0.1674,0.0,0.0,0.0,0.0,0.0,0.0,0.0,0.0,0.0,0.0,0.0,0.0,1355.15
13595,0.8204,0.0,0.0,0.1525,0.0,0.0,0.0,0.0,0.0271,0.0,0.0,0.0,0.0,0.0,0.0,0.0,0.0,0.0,0.0,0.0,1823.15
13596,0.72,0.0,0.07,0.02,0.0,0.0,0.16,0.02,0.0,0.0,0.0,0.0,0.0,0.0,0.0,0.0,0.0,0.01,0.0,0.0,1385.15
13597,0.62,0.0,0.0,0.0,0.0,0.28,0.0,0.0,0.0,0.1,0.0,0.0,0.0,0.0,0.0,0.0,0.0,0.0,0.0,0.0,1551.15
13598,0.799,0.0,0.1009999999999999,0.0,0.024,0.0,0.0,0.0,0.076,0.0,0.0,0.0,0.0,0.0,0.0,0.0,0.0,0.0,0.0,0.0,1481.15
13599,0.7070000000000001,0.0,0.0922,0.0483,0.0509,0.0306999999999999,0.0564,0.0,0.0,0.0,0.0,0.0,0.0,0.0,0.0,0.0,0.0,0.0144999999999999,0.0,0.0,1655.349951171875
13600,0.6434000000000001,0.0054,0.0436,0.0,0.2234,0.0,0.0,0.0182,0.0113,0.0547,0.0,0.0,0.0,0.0,0.0,0.0,0.0,0.0,0.0,0.0,1493.15
13601,0.7484999999999999,0.0,0.027,0.0,0.0,0.0,0.0,0.0,0.2245,0.0,0.0,0.0,0.0,0.0,0.0,0.0,0.0,0.0,0.0,0.0,1068.15
13602,0.6613,0.0639,0.1259,0.047,0.0629,0.031,0.0,0.0,0.0,0.0,0.0069999999999999,0.0,0.0,0.0,0.0,0.0,0.0,0.0,0.0,0.0,1378.15
13603,0.6578,0.0,0.0,0.0,0.0,0.0501999999999999,0.0,0.0,0.0,0.0407,0.0,0.2498,0.0,0.0,0.0,0.0,0.0,0.0,0.0,0.0,1449.15
13604,0.2147785221477852,0.0,0.1506849315068493,0.1524847515248475,0.482051794820518,0.0,0.0,0.0,0.0,0.0,0.0,0.0,0.0,0.0,0.0,0.0,0.0,0.0,0.0,0.0,1735.15
13605,0.6096,0.0,0.0,0.0,0.0,0.0,0.0,0.0,0.3903999999999999,0.0,0.0,0.0,0.0,0.0,0.0,0.0,0.0,0.0,0.0,0.0,1243.15
13606,0.544,0.0,0.0173,0.262,0.0,0.0,0.1767,0.0,0.0,0.0,0.0,0.0,0.0,0.0,0.0,0.0,0.0,0.0,0.0,0.0,1509.15
13607,0.6284000000000001,0.0,0.0,0.0,0.203,0.0,0.0,0.1644,0.0,0.0,0.0,0.0,0.0,0.0,0.0,0.0,0.0,0.0,0.0042,0.0,1403.15
13608,0.0,0.0,0.0,0.0,0.0,0.0,0.0,0.0833,0.0,0.0,0.0,0.6667000000000001,0.0,0.0,0.0,0.0,0.0,0.0,0.25,0.0,1352.15
13609,0.6679999999999999,0.0,0.0,0.0,0.0,0.0,0.0,0.0,0.332,0.0,0.0,0.0,0.0,0.0,0.0,0.0,0.0,0.0,0.0,0.0,1309.15
13610,0.0705,0.0,0.0,0.0,0.0,0.0,0.0,0.0,0.0,0.0,0.0,0.9295,0.0,0.0,0.0,0.0,0.0,0.0,0.0,0.0,1132.15
13611,0.5734,0.0,0.188,0.0,0.0,0.0,0.0,0.1578999999999999,0.0,0.0792,0.0,0.0,0.0,0.0,0.0,0.0,0.0,0.0,0.0,0.0,1663.15
13612,0.7386999999999999,0.0,0.0117999999999999,0.0,0.1130999999999999,0.0,0.0,0.1364,0.0,0.0,0.0,0.0,0.0,0.0,0.0,0.0,0.0,0.0,0.0,0.0,1329.15
13613,0.6764,0.2228,0.0,0.0,0.0,0.0,0.0,0.0222,0.0665,0.0,0.0,0.0,0.0,0.0,0.0,0.0,0.0,0.0,0.0,0.0,1268.15
13614,0.0,0.0,0.0,0.0,0.0,0.0,0.0,0.0,0.0,0.0,0.0,0.0,0.0,0.0,0.25,0.0,0.0,0.0,0.75,0.0,1566.15
13615,0.6774,0.0299,0.1208,0.0563,0.0563,0.0374,0.0,0.0,0.0,0.0,0.0195,0.0,0.0,0.0,0.0,0.0,0.0,0.0,0.0,0.0,1428.15
13616,0.46,0.0,0.12,0.0,0.0,0.42,0.0,0.0,0.0,0.0,0.0,0.0,0.0,0.0,0.0,0.0,0.0,0.0,0.0,0.0,1652.15
13617,0.1193,0.5407000000000001,0.0202,0.0,0.0,0.2689,0.0509,0.0,0.0,0.0,0.0,0.0,0.0,0.0,0.0,0.0,0.0,0.0,0.0,0.0,1112.15
13618,0.3543,0.3371,0.036,0.0,0.0524,0.0431,0.1351,0.0,0.0,0.009,0.0,0.0,0.0,0.0,0.0315,0.0,0.0,0.0,0.0,0.0,1193.15
13619,0.437,0.0,0.0,0.0,0.4355,0.0,0.0,0.0,0.0,0.1275,0.0,0.0,0.0,0.0,0.0,0.0,0.0,0.0,0.0,0.0,1672.15
13620,0.6196619661966197,0.0465046504650465,0.0889088908890889,0.0482048204820482,0.0,0.0,0.0,0.1671167116711671,0.0275027502750275,0.0,0.0,0.0,0.0,0.0,0.0,0.0,0.0,0.0,0.0,0.0,1163.15
13621,0.612,0.0,0.04,0.0,0.086,0.124,0.0,0.0,0.0,0.0,0.062,0.0,0.0,0.0,0.015,0.0409999999999999,0.0,0.02,0.0,0.0,1308.15
13622,0.0,0.084991500849915,0.023997600239976,0.0,0.0,0.3404659534046595,0.1118888111188881,0.0,0.0,0.0,0.0,0.0,0.0,0.0,0.0,0.0,0.0,0.0,0.4193580641935805,0.0,1163.15
13623,0.6992999999999999,0.0,0.0,0.0,0.1083999999999999,0.0,0.0,0.1774999999999999,0.0147999999999999,0.0,0.0,0.0,0.0,0.0,0.0,0.0,0.0,0.0,0.0,0.0,1238.15
13624,0.5357000000000001,0.1893,0.0389,0.0,0.0,0.2221,0.0070999999999999,0.0,0.0,0.0,0.0056999999999999,0.0,0.0,0.0,0.0,0.0,0.0,0.0,0.0,0.0,1203.15
13625,0.556,0.0,0.1659,0.1574,0.1207,0.0,0.0,0.0,0.0,0.0,0.0,0.0,0.0,0.0,0.0,0.0,0.0,0.0,0.0,0.0,1627.15
13626,0.61,0.0,0.067,0.0426999999999999,0.2203,0.0,0.048,0.0,0.0,0.0,0.0,0.0,0.0,0.0,0.0,0.012,0.0,0.0,0.0,0.0,1437.15
13627,0.0959,0.4009,0.0,0.0,0.1563,0.0,0.1106,0.0,0.0408,0.1227999999999999,0.0,0.0,0.0,0.0,0.0389,0.0,0.0,0.0324,0.0,0.0,1233.15
13628,0.6731,0.0951999999999999,0.1015,0.0067,0.0724,0.011,0.0,0.0,0.0,0.0,0.0392,0.0,0.0,0.0,0.0,0.0,0.0,0.0,0.0,0.0,1333.15
13629,0.6397999999999999,0.0892,0.1015,0.0,0.1231,0.045,0.0,0.0,0.0,0.0,0.0,0.0,0.0,0.0,0.0,0.0,0.0,0.0,0.0,0.0,1313.15
13630,0.6874,0.0,0.1448,0.0214,0.0,0.0,0.0,0.1442,0.0,0.0,0.0,0.0,0.0,0.0,0.0,0.0,0.0,0.0,0.0,0.0,1503.15
13631,0.0,0.0,0.0,0.0,0.0,0.0,0.22,0.0,0.0,0.0,0.0,0.0,0.0,0.0,0.0,0.0,0.78,0.0,0.0,0.0,1241.15
13632,0.6680668066806681,0.0,0.0341034103410341,0.0,0.1181118111811181,0.0436043604360436,0.0,0.1079107910791079,0.0,0.0,0.0,0.0,0.0,0.0,0.0,0.0,0.0,0.0282028202820282,0.0,0.0,1393.15
13633,0.0,0.0,0.0,0.0,0.0,0.0,0.0,0.0,0.27,0.0,0.0,0.0,0.0,0.0,0.0,0.0,0.73,0.0,0.0,0.0,1264.15
13634,0.0,0.0,0.0,0.0,0.0,0.0,0.0,0.445,0.18,0.0,0.0,0.0,0.0,0.0,0.0,0.0,0.0,0.0,0.375,0.0,1058.15
13635,0.6319999999999999,0.0900999999999999,0.1058999999999999,0.0,0.1241999999999999,0.0453999999999999,0.0,0.0,0.0,0.0,0.0,0.0,0.0,0.0,0.0,0.0,0.0,0.0,0.0,0.0,1293.15
13636,0.6670266810672428,0.0361014440577623,0.0858034321372855,0.0,0.1382055282211289,0.0713028521140845,0.0,0.0,0.0,0.0,0.0,0.0,0.0,0.0,0.0,0.0,0.0,0.0,0.0,0.0,1435.15
13637,0.737,0.0,0.0491,0.0,0.0,0.0,0.0,0.2139,0.0,0.0,0.0,0.0,0.0,0.0,0.0,0.0,0.0,0.0,0.0,0.0,1108.15
13638,0.0,0.0,0.0,0.0,0.0,0.0,0.3667,0.0,0.0,0.3,0.0,0.0,0.0,0.0,0.0,0.0,0.0,0.0,0.3333,0.0,996.15
13639,0.0,0.6228,0.0,0.0,0.0,0.0,0.0,0.0,0.3592,0.0,0.0,0.0,0.0,0.0,0.0,0.0,0.0,0.0,0.0,0.0,1051.15
13640,0.5023,0.0,0.0,0.0913,0.0,0.0,0.4064,0.0,0.0,0.0,0.0,0.0,0.0,0.0,0.0,0.0,0.0,0.0,0.0,0.0,1382.15
13641,0.0,0.0,0.0,0.0,0.0,0.0,0.0,0.0,0.0,0.0,0.0,0.868,0.0,0.0,0.0,0.0,0.0,0.0,0.132,0.0,1111.15
13642,0.5700000000000001,0.0,0.059,0.045,0.075,0.0,0.135,0.046,0.0,0.0,0.044,0.0,0.0,0.0,0.0,0.0,0.0,0.026,0.0,0.0,1281.15
13643,0.6507,0.0,0.1401,0.0,0.0601,0.0,0.0,0.1491,0.0,0.0,0.0,0.0,0.0,0.0,0.0,0.0,0.0,0.0,0.0,0.0,1323.15
13644,0.0,0.8883,0.0,0.0,0.1117,0.0,0.0,0.0,0.0,0.0,0.0,0.0,0.0,0.0,0.0,0.0,0.0,0.0,0.0,0.0,1242.15
13645,0.3180681931806819,0.2744725527447255,0.0347965203479652,0.0,0.0,0.3405659434056595,0.0,0.0,0.0,0.0,0.0,0.0,0.0,0.0,0.0320967903209679,0.0,0.0,0.0,0.0,0.0,1225.15
13646,0.6529999999999999,0.0,0.0499999999999999,0.0559999999999999,0.0599999999999999,0.0,0.0539999999999999,0.0119999999999999,0.0169999999999999,0.0,0.0489999999999999,0.0,0.0,0.0169999999999999,0.0,0.0199999999999999,0.0,0.0119999999999999,0.0,0.0,1363.15
13647,0.6160000000000001,0.0,0.098,0.066,0.0,0.0,0.0,0.161,0.035,0.0,0.0,0.0,0.0,0.0,0.0,0.0,0.0,0.0,0.023,0.0,1363.15
13648,0.5456000000000001,0.0667,0.0,0.0897,0.0,0.0,0.1049,0.0194,0.0703,0.0,0.0,0.0,0.0,0.0,0.0,0.1034,0.0,0.0,0.0,0.0,1218.15
13649,0.669,0.0559999999999999,0.109,0.016,0.0,0.0,0.0,0.142,0.0069999999999999,0.0,0.0,0.0,0.0,0.0,0.0,0.0,0.0,0.0,0.0,0.0,1232.15
13650,0.7,0.0,0.12,0.09,0.09,0.0,0.0,0.0,0.0,0.0,0.0,0.0,0.0,0.0,0.0,0.0,0.0,0.0,0.0,0.0,1674.15
13651,0.6781,0.0,0.0,0.0083,0.0,0.0,0.0337,0.1343,0.0171,0.0,0.0,0.0,0.0,0.0,0.0,0.0168,0.0,0.1117,0.0,0.0,1388.15
13652,0.380961903809619,0.0,0.0,0.0,0.2915708429157084,0.0,0.0,0.0,0.0,0.0,0.0,0.0,0.0,0.0,0.0,0.3274672532746725,0.0,0.0,0.0,0.0,1649.15
13653,0.63,0.0,0.078,0.044,0.248,0.0,0.0,0.0,0.0,0.0,0.0,0.0,0.0,0.0,0.0,0.0,0.0,0.0,0.0,0.0,1434.15
13654,0.0,0.0,0.0,0.0,0.0,0.0,0.0,0.0,0.0,0.0,0.0,0.4545,0.0,0.0,0.0,0.0,0.5455,0.0,0.0,0.0,1064.15
13655,0.4523,0.0,0.0,0.0,0.2962,0.0,0.0,0.2387,0.0,0.0,0.0,0.0,0.0,0.0,0.0,0.0,0.0,0.0,0.0127,0.0,1394.15
13656,0.0,0.0,0.0,0.0,0.0,0.0,0.0,0.0,0.0,0.0,0.0,0.0,0.0,0.0,0.0,0.0,0.99,0.0,0.0,0.0,1388.15
13657,0.0,0.5,0.0,0.0,0.0,0.0,0.0,0.25,0.0,0.0,0.0,0.0,0.0,0.0,0.0,0.0,0.0,0.0,0.0,0.25,1010.15
13658,0.0,0.0,0.0,0.0,0.0,0.0,0.0,0.28,0.0,0.0,0.0,0.0,0.0,0.0,0.0,0.0,0.0,0.0,0.0,0.72,885.1499999999999
13659,0.5587441255874412,0.0,0.0,0.2785721427857214,0.1626837316268373,0.0,0.0,0.0,0.0,0.0,0.0,0.0,0.0,0.0,0.0,0.0,0.0,0.0,0.0,0.0,1657.15
13660,0.6335000000000001,0.092,0.114,0.0572,0.0512,0.0,0.0,0.0,0.0516,0.0,0.0,0.0,0.0,0.0,0.0,0.0,0.0,0.0,0.0,0.0,1243.15
13661,0.1639,0.5235,0.0,0.0,0.0,0.0,0.0,0.3126,0.0,0.0,0.0,0.0,0.0,0.0,0.0,0.0,0.0,0.0,0.0,0.0,914.15
13662,0.7456552606843588,0.0,0.1036937783732975,0.0465972041677499,0.0,0.0,0.0732956022638641,0.0060996340219586,0.0,0.0,0.0,0.0,0.0,0.0,0.0,0.0117992920424774,0.0,0.0075995440273583,0.004399736015839,0.0,1614.15
13663,0.6365999999999999,0.0143,0.1626,0.0,0.0,0.0,0.0986,0.0626,0.0,0.0,0.0,0.0,0.0,0.0,0.0,0.0,0.0,0.0,0.0249,0.0,1408.15
13664,0.3334,0.0,0.0,0.0,0.4536,0.213,0.0,0.0,0.0,0.0,0.0,0.0,0.0,0.0,0.0,0.0,0.0,0.0,0.0,0.0,2096.15
13665,0.7151,0.0,0.0,0.0,0.1047999999999999,0.0,0.0,0.1610999999999999,0.0,0.0,0.0,0.0,0.0189999999999999,0.0,0.0,0.0,0.0,0.0,0.0,0.0,1233.15
13666,0.6978,0.0,0.0,0.0942,0.0,0.0,0.0,0.0,0.208,0.0,0.0,0.0,0.0,0.0,0.0,0.0,0.0,0.0,0.0,0.0,1158.15
13667,0.0482,0.7338,0.0,0.0,0.0,0.0,0.2096,0.0,0.0,0.0,0.0,0.0,0.0,0.0,0.0,0.0,0.0,0.0,0.0084,0.0,1095.15
13668,0.6496999999999999,0.0,0.0496999999999999,0.0,0.0,0.0,0.0,0.0,0.3006,0.0,0.0,0.0,0.0,0.0,0.0,0.0,0.0,0.0,0.0,0.0,1208.15
13669,0.6584000000000001,0.0,0.0385,0.0354,0.0318,0.0396,0.0,0.0472,0.0493,0.0,0.0613,0.0,0.0,0.0,0.0,0.0,0.0,0.0383,0.0,0.0,1243.15
13670,0.0,0.9,0.0,0.0,0.0,0.0,0.0,0.1,0.0,0.0,0.0,0.0,0.0,0.0,0.0,0.0,0.0,0.0,0.0,0.0,995.15
13671,0.0,0.0,0.0,0.0,0.0,0.0,0.0,0.0848,0.0,0.4152,0.0,0.0,0.0,0.0,0.0,0.0,0.0,0.0,0.5,0.0,1031.15
13672,0.2194780521947805,0.2525747425257474,0.0,0.0,0.1567843215678432,0.1146885311468853,0.0,0.0,0.0,0.215978402159784,0.0,0.0,0.0,0.0,0.0404959504049595,0.0,0.0,0.0,0.0,0.0,1173.15
13673,0.0,0.74,0.0,0.0,0.0,0.0,0.0,0.0,0.0,0.0,0.26,0.0,0.0,0.0,0.0,0.0,0.0,0.0,0.0,0.0,1278.15
13674,0.6042000000000001,0.0341,0.0926,0.0384,0.2103,0.0,0.0,0.0204,0.0,0.0,0.0,0.0,0.0,0.0,0.0,0.0,0.0,0.0,0.0,0.0,1431.65
13675,0.1617999999999999,0.3681999999999999,0.0087,0.0,0.2443999999999999,0.0172999999999999,0.0591999999999999,0.0,0.0,0.0109,0.0341,0.0,0.0,0.0195999999999999,0.0596999999999999,0.0,0.0,0.0,0.0,0.0,1258.15
13676,0.7064293570642936,0.0,0.0133986601339866,0.061993800619938,0.0635936406359364,0.0,0.0,0.1515848415158484,0.0,0.0,0.0,0.0,0.0,0.0,0.0,0.0,0.0,0.0,0.0,0.0,1155.15
13677,0.7154,0.0,0.0275,0.0,0.0,0.0,0.0,0.0,0.2571,0.0,0.0,0.0,0.0,0.0,0.0,0.0,0.0,0.0,0.0,0.0,1163.15
13678,0.0,0.62,0.0,0.0,0.0,0.38,0.0,0.0,0.0,0.0,0.0,0.0,0.0,0.0,0.0,0.0,0.0,0.0,0.0,0.0,1251.15
13679,0.5886,0.0469,0.1038,0.12,0.0932,0.0213,0.0,0.0,0.0,0.016,0.0,0.0,0.0,0.0,0.0,0.0,0.0,0.0,0.0091,0.0,1403.15
13680,0.4997999999999999,0.0,0.0,0.0,0.0,0.0,0.0,0.0,0.1671,0.3331,0.0,0.0,0.0,0.0,0.0,0.0,0.0,0.0,0.0,0.0,1378.15
13681,0.0,0.3,0.0,0.0,0.0,0.0,0.0,0.15,0.0,0.0,0.0,0.0,0.0,0.0,0.0,0.0,0.0,0.0,0.0,0.55,904.15
13682,0.6838,0.0,0.0,0.0,0.2764999999999999,0.0,0.0,0.0,0.0397,0.0,0.0,0.0,0.0,0.0,0.0,0.0,0.0,0.0,0.0,0.0,1664.15
13683,0.7101999999999999,0.0,0.0797,0.0,0.0,0.0,0.0,0.0,0.0,0.0,0.2101,0.0,0.0,0.0,0.0,0.0,0.0,0.0,0.0,0.0,1474.15
13684,0.68,0.0,0.128,0.0,0.192,0.0,0.0,0.0,0.0,0.0,0.0,0.0,0.0,0.0,0.0,0.0,0.0,0.0,0.0,0.0,1693.15
13685,0.8200999999999999,0.0,0.0798,0.0,0.0,0.0,0.0,0.0,0.0,0.0,0.1000999999999999,0.0,0.0,0.0,0.0,0.0,0.0,0.0,0.0,0.0,1700.15
13686,0.2634,0.3396,0.0,0.0,0.0,0.0,0.0,0.397,0.0,0.0,0.0,0.0,0.0,0.0,0.0,0.0,0.0,0.0,0.0,0.0,1072.15
13687,0.5853,0.043,0.0332,0.0,0.0,0.1675,0.0,0.0,0.0,0.0,0.1676,0.0,0.0,0.0,0.0,0.0,0.0,0.0,0.0,0.0,1363.15
13688,0.6722,0.0,0.1699,0.0199,0.0983,0.0,0.0,0.0,0.0,0.0,0.0396,0.0,0.0,0.0,0.0,0.0,0.0,0.0,0.0,0.0,1678.15
13689,0.605,0.0,0.0,0.0,0.0,0.395,0.0,0.0,0.0,0.0,0.0,0.0,0.0,0.0,0.0,0.0,0.0,0.0,0.0,0.0,1715.15
13690,0.67,0.0,0.0,0.0,0.02,0.0,0.0,0.175,0.0,0.0,0.0,0.0,0.0,0.0,0.0,0.04,0.0,0.095,0.0,0.0,1373.15
13691,0.6744325567443256,0.1062893710628937,0.1250874912508749,0.0104989501049895,0.0100989901009899,0.0252974702529747,0.0,0.0,0.0,0.0,0.0482951704829517,0.0,0.0,0.0,0.0,0.0,0.0,0.0,0.0,0.0,1498.15
13692,0.0,0.375,0.0,0.0,0.0,0.025,0.0,0.0,0.0,0.0,0.0,0.3,0.0,0.0,0.0,0.3,0.0,0.0,0.0,0.0,1168.15
13693,0.655,0.055,0.0,0.0,0.0,0.0,0.0,0.175,0.03,0.0,0.0,0.0,0.0,0.0,0.0,0.0,0.0,0.08,0.005,0.0,1381.15
13694,0.6355,0.0,0.1614,0.1013,0.088,0.0056,0.0,0.0,0.0,0.0,0.0,0.0,0.0,0.0,0.0,0.0,0.0,0.0,0.0,0.0,1543.15
13695,0.111,0.3393,0.0,0.0,0.0,0.0,0.0,0.0,0.0,0.308,0.0,0.0,0.0,0.0,0.1348,0.0791,0.0,0.0274,0.0,0.0,1253.15
13696,0.7347,0.0,0.0047,0.0,0.0,0.0,0.0,0.1611,0.0109,0.0,0.0,0.0,0.0,0.0,0.0,0.0103,0.0,0.067,0.0,0.0,1493.15
13697,0.4699,0.0,0.0,0.0,0.0,0.0,0.0,0.0,0.0,0.0,0.0,0.0,0.0,0.0,0.0,0.5301,0.0,0.0,0.0,0.0,2123.15
13698,0.6015,0.0,0.0341,0.1562,0.2017,0.0,0.0,0.0065,0.0,0.0,0.0,0.0,0.0,0.0,0.0,0.0,0.0,0.0,0.0,0.0,1580.349951171875
13699,0.63,0.0,0.092,0.031,0.247,0.0,0.0,0.0,0.0,0.0,0.0,0.0,0.0,0.0,0.0,0.0,0.0,0.0,0.0,0.0,1424.15
13700,0.5007,0.0,0.1352,0.2293,0.1348,0.0,0.0,0.0,0.0,0.0,0.0,0.0,0.0,0.0,0.0,0.0,0.0,0.0,0.0,0.0,1598.15
13701,0.6905690569056906,0.0,0.0283028302830283,0.073007300730073,0.0653065306530653,0.0,0.0,0.1356135613561356,0.0057005700570057,0.0,0.0,0.0,0.0,0.0,0.0,0.0,0.0,0.0,0.0,0.0,1318.15
13702,0.8002,0.0,0.0224,0.0,0.0,0.0,0.1774,0.0,0.0,0.0,0.0,0.0,0.0,0.0,0.0,0.0,0.0,0.0,0.0,0.0,1583.15
13703,0.6238376162383762,0.0381961803819618,0.0,0.0,0.0,0.337966203379662,0.0,0.0,0.0,0.0,0.0,0.0,0.0,0.0,0.0,0.0,0.0,0.0,0.0,0.0,1618.15
13704,0.5994400559944004,0.0,0.0875912408759123,0.1670832916708328,0.1374862513748624,0.0,0.0,0.0,0.0,0.0083991600839916,0.0,0.0,0.0,0.0,0.0,0.0,0.0,0.0,0.0,0.0,1503.15
13705,0.0,0.0,0.0,0.0,0.0,0.0,0.14,0.0,0.0,0.5267000000000001,0.0,0.0,0.0,0.0,0.0,0.0,0.0,0.0,0.3333,0.0,1126.15
13706,0.625,0.0,0.1875,0.0,0.125,0.0,0.0,0.0,0.0625,0.0,0.0,0.0,0.0,0.0,0.0,0.0,0.0,0.0,0.0,0.0,1723.15
13707,0.0,0.5,0.0,0.0,0.0,0.0,0.5,0.0,0.0,0.0,0.0,0.0,0.0,0.0,0.0,0.0,0.0,0.0,0.0,0.0,1103.15
13708,0.75,0.0,0.12,0.0,0.0,0.0,0.0,0.0,0.0,0.0,0.13,0.0,0.0,0.0,0.0,0.0,0.0,0.0,0.0,0.0,1699.15
13709,0.0,0.7554000000000001,0.0,0.0,0.0,0.0,0.2446,0.0,0.0,0.0,0.0,0.0,0.0,0.0,0.0,0.0,0.0,0.0,0.0,0.0,1152.15
13710,0.6462,0.0,0.0,0.0,0.0894999999999999,0.0,0.0,0.2643,0.0,0.0,0.0,0.0,0.0,0.0,0.0,0.0,0.0,0.0,0.0,0.0,1287.15
13711,0.7532,0.0,0.024,0.0,0.0599,0.0,0.0,0.1628,0.0,0.0,0.0,0.0,0.0,0.0,0.0,0.0,0.0,0.0,0.0,0.0,1245.15
13712,0.4736,0.0,0.033,0.0,0.0,0.0,0.0,0.4934,0.0,0.0,0.0,0.0,0.0,0.0,0.0,0.0,0.0,0.0,0.0,0.0,1328.15
13713,0.0,0.0,0.0,0.0,0.0,0.0,0.26,0.0,0.0,0.0,0.0,0.0,0.0,0.0,0.0,0.0,0.0,0.0,0.0,0.74,874.1500000000001
13714,0.7245999999999999,0.0,0.1071,0.0341,0.0661,0.0403,0.0,0.0,0.0,0.0,0.0265,0.0,0.0,0.0,0.0,0.0,0.0,0.0,0.0,0.0,1486.15
13715,0.615,0.0,0.0,0.0,0.0,0.0,0.0,0.0,0.385,0.0,0.0,0.0,0.0,0.0,0.0,0.0,0.0,0.0,0.0,0.0,1241.15
13716,0.0,0.0,0.07,0.05,0.0,0.05,0.1,0.0,0.0,0.05,0.0,0.0,0.0,0.0,0.01,0.0,0.0,0.0,0.65,0.0,1273.15
13717,0.0,0.444,0.0,0.0,0.0,0.0,0.444,0.0,0.0,0.0,0.0,0.0,0.0,0.0,0.1119999999999999,0.0,0.0,0.0,0.0,0.0,1073.15
13718,0.8300000000000001,0.116,0.013,0.0,0.0,0.0,0.0,0.041,0.0,0.0,0.0,0.0,0.0,0.0,0.0,0.0,0.0,0.0,0.0,0.0,1344.15
13719,0.6145,0.0,0.1132,0.085,0.0853,0.0,0.0,0.0385,0.0156,0.0,0.0,0.0,0.0349,0.0,0.0,0.0101,0.0,0.0,0.0013,0.0,1493.15
13720,0.8232176782321768,0.0423957604239576,0.0141985801419858,0.0,0.0034996500349965,0.0,0.0,0.042995700429957,0.0078992100789921,0.0657934206579342,0.0,0.0,0.0,0.0,0.0,0.0,0.0,0.0,0.0,0.0,1542.15
13721,0.0,0.655,0.0,0.0,0.0,0.0,0.0,0.0,0.345,0.0,0.0,0.0,0.0,0.0,0.0,0.0,0.0,0.0,0.0,0.0,1074.15
13722,0.603,0.0,0.0353,0.0,0.0,0.3617,0.0,0.0,0.0,0.0,0.0,0.0,0.0,0.0,0.0,0.0,0.0,0.0,0.0,0.0,1643.15
13723,0.7309096364454669,0.0,0.1011151672750912,0.0616092413862079,0.0,0.0,0.0727109066359954,0.0060009001350202,0.0,0.0,0.0,0.0,0.0,0.0,0.0,0.0179026854028104,0.0,0.0050007501125168,0.0039005850877631,0.0,1547.15
13724,0.0,0.1835999999999999,0.018,0.0662,0.0220999999999999,0.2014,0.1563,0.0,0.0,0.0,0.0199,0.0,0.0,0.0,0.0,0.0,0.0,0.0,0.3284,0.0,1123.15
13725,0.7066999999999999,0.0,0.0,0.0,0.0650999999999999,0.0,0.0,0.2281999999999999,0.0,0.0,0.0,0.0,0.0,0.0,0.0,0.0,0.0,0.0,0.0,0.0,1099.15
13726,0.71,0.02,0.109,0.0,0.092,0.0409999999999999,0.0,0.0,0.0,0.0,0.027,0.0,0.0,0.0,0.0,0.0,0.0,0.0,0.0,0.0,1452.15
13727,0.7896,0.1402999999999999,0.0,0.0,0.0,0.0,0.0701,0.0,0.0,0.0,0.0,0.0,0.0,0.0,0.0,0.0,0.0,0.0,0.0,0.0,1343.15
13728,0.7644000000000001,0.0,0.1357,0.0,0.0,0.0,0.0,0.0,0.0999,0.0,0.0,0.0,0.0,0.0,0.0,0.0,0.0,0.0,0.0,0.0,1713.15
13729,0.6497649764976497,0.0093009300930093,0.1276127612761276,0.0484048404840483,0.0,0.0,0.0,0.1627162716271627,0.0,0.0,0.0,0.0,0.0,0.0,0.0,0.0,0.0,0.0,0.0,0.0,1364.15
