Repository: ychyn/algo_genetique

# algo_genetique
Ce code fait partie de notre mini-projet du MIG Verre 2024. L'objectif du mini-projet est l'obtention d'une composition de verre avec des qualités avantageuses pour une application potentiellement industrielle. 

On utilise l'outil de prediction des propriétés du verre à travers des réseaux de neuronnes codé par Franck Pigeonneau (qui constitue la plus grande partie de ce repo). On a codé l'algorithme génetique qui va, en utilisant ce réseau de neuronnes tenter d'obtenir une composition optimale dont on essaiera la fabrication dans le four situé à l'Ecole des Mines à Sophia Antipolis

File: DataBase/Tliqclean.csv (part 44 of 63)
,SiO2,B2O3,Al2O3,MgO,CaO,BaO,Li2O,Na2O,K2O,ZnO,SrO,PbO,Fe2O3,Y2O3,La2O3,TiO2,GeO2,ZrO2,P2O5,V2O5,Tliq
13730,0.6709,0.1325,0.1206,0.0,0.0487,0.0111,0.0,0.0,0.0,0.0,0.0066,0.0,0.0,0.0,0.0,0.0,0.0,0.0,0.0096,0.0,1361.15
13731,0.6934069340693406,0.03370033700337,0.1139011390113901,0.0,0.1298012980129801,0.0,0.0,0.0,0.0,0.0,0.02820028200282,0.0,0.0,0.0,0.0,0.0,0.0,0.0,0.0,0.0,1453.15
13732,0.1149,0.2825,0.0376,0.0,0.0,0.1822,0.0,0.0,0.0,0.0,0.0617,0.0,0.0,0.0549,0.1143,0.1206,0.0,0.0311,0.0,0.0,1418.15
13733,0.5271,0.0828,0.0406,0.0,0.0434,0.1319,0.0,0.0,0.0,0.0308999999999999,0.0877999999999999,0.0,0.0,0.0,0.0,0.0366,0.0,0.0132,0.0056999999999999,0.0,1203.15
13734,0.6113388661133886,0.0527947205279472,0.0,0.0,0.0,0.0,0.0,0.3358664133586641,0.0,0.0,0.0,0.0,0.0,0.0,0.0,0.0,0.0,0.0,0.0,0.0,1078.15
13735,0.7402000000000001,0.0,0.0,0.0277,0.0281,0.0,0.0,0.1696,0.0,0.0,0.0,0.0344,0.0,0.0,0.0,0.0,0.0,0.0,0.0,0.0,1171.15
13736,0.7293270672932706,0.0213978602139786,0.0855914408559144,0.1282871712828717,0.0,0.0353964603539646,0.0,0.0,0.0,0.0,0.0,0.0,0.0,0.0,0.0,0.0,0.0,0.0,0.0,0.0,1535.15
13737,0.5518,0.0,0.0599,0.0,0.1883,0.0,0.0,0.0,0.0,0.1235999999999999,0.0,0.0,0.0,0.0,0.0,0.0764,0.0,0.0,0.0,0.0,1473.15
13738,0.7284999999999999,0.0,0.0135,0.0504,0.0512,0.0,0.0,0.1534,0.0,0.0,0.0,0.0,0.0,0.0,0.0,0.0,0.0,0.0,0.0,0.0,1091.15
13739,0.7032070320703206,0.0,0.06720067200672,0.0,0.0,0.05540055400554,0.0,0.03970039700397,0.03240032400324,0.0,0.07260072600726,0.0,0.0,0.0,0.0,0.0,0.0,0.02720027200272,0.0,0.0,1393.15
13740,0.455,0.0,0.0,0.0,0.0,0.23,0.0,0.0,0.0,0.0,0.0,0.0,0.0,0.0,0.0,0.315,0.0,0.0,0.0,0.0,1510.15
13741,0.3867,0.0,0.1676,0.0467999999999999,0.3989,0.0,0.0,0.0,0.0,0.0,0.0,0.0,0.0,0.0,0.0,0.0,0.0,0.0,0.0,0.0,1658.15
13742,0.53,0.0,0.05,0.19,0.05,0.0,0.06,0.0,0.0,0.04,0.0,0.0,0.0,0.03,0.0,0.03,0.0,0.02,0.0,0.0,1503.15
13743,0.6493,0.0,0.0925999999999999,0.0,0.2580999999999999,0.0,0.0,0.0,0.0,0.0,0.0,0.0,0.0,0.0,0.0,0.0,0.0,0.0,0.0,0.0,1502.15
13744,0.6654,0.0,0.0,0.0,0.0,0.0,0.0,0.2295999999999999,0.0,0.0,0.0,0.0,0.0169999999999999,0.0,0.0,0.0,0.0,0.088,0.0,0.0,1523.15
13745,0.0,0.0,0.1111111111111111,0.0,0.0,0.0,0.0,0.0,0.0,0.0,0.0,0.4444444444444444,0.0,0.0,0.0,0.0,0.4444444444444444,0.0,0.0,0.0,1068.15
13746,0.6801680168016802,0.115111511151115,0.1048104810481048,0.0,0.0999099909990999,0.0,0.0,0.0,0.0,0.0,0.0,0.0,0.0,0.0,0.0,0.0,0.0,0.0,0.0,0.0,1383.15
13747,0.5979,0.0,0.0,0.0,0.0,0.0,0.3207,0.0814,0.0,0.0,0.0,0.0,0.0,0.0,0.0,0.0,0.0,0.0,0.0,0.0,1328.15
13748,0.78,0.12,0.0,0.0,0.0,0.0,0.0,0.0,0.0,0.0,0.0,0.0,0.0,0.0,0.0,0.0,0.0,0.0,0.1,0.0,1263.15
13749,0.4092,0.1357,0.0,0.0,0.0,0.4551,0.0,0.0,0.0,0.0,0.0,0.0,0.0,0.0,0.0,0.0,0.0,0.0,0.0,0.0,1437.15
13750,0.6323632363236324,0.0,0.2168216821682168,0.0771077107710771,0.0394039403940394,0.0,0.0,0.0,0.0,0.0,0.0333033303330333,0.0,0.0,0.0,0.0,0.0,0.0,0.0,0.0,0.0,1573.15
13751,0.715,0.0,0.0701,0.1791,0.0139,0.0,0.0148,0.0070999999999999,0.0,0.0,0.0,0.0,0.0,0.0,0.0,0.0,0.0,0.0,0.0,0.0,1679.15
13752,0.0,0.0,0.0279027902790279,0.0,0.0,0.4179417941794179,0.0,0.0,0.0,0.0525052505250525,0.0,0.0,0.0,0.0,0.0,0.0,0.0,0.0,0.5016501650165016,0.0,1103.15
13753,0.5575,0.0,0.1491,0.0738,0.0766,0.0,0.0,0.1066,0.0351,0.0,0.0,0.0,0.0,0.0,0.0,0.0,0.0,0.0,0.0,0.0,1408.15
13754,0.7066999999999999,0.0,0.0,0.0,0.0698,0.0,0.0,0.2234999999999999,0.0,0.0,0.0,0.0,0.0,0.0,0.0,0.0,0.0,0.0,0.0,0.0,1133.15
13755,0.7123999999999999,0.0,0.1052999999999999,0.0,0.1372,0.0308,0.0,0.0,0.0,0.0,0.013,0.0,0.0,0.0,0.0,0.0,0.0,0.0,0.0,0.0,1488.15
13756,0.0,0.0,0.0,0.0,0.0,0.0,0.0,0.0,0.0,0.0,0.0,0.61,0.0,0.0,0.0,0.0,0.0,0.0,0.39,0.0,1018.15
13757,0.0655999999999999,0.5213,0.0,0.0,0.0,0.0,0.0,0.0,0.0,0.0535,0.0,0.0,0.0,0.0771,0.1807,0.0,0.0,0.0839,0.0,0.0,1403.15
13758,0.0,0.62,0.0,0.0,0.0,0.0,0.0,0.0,0.38,0.0,0.0,0.0,0.0,0.0,0.0,0.0,0.0,0.0,0.0,0.0,1118.15
13759,0.5899,0.0,0.0,0.2425999999999999,0.1674999999999999,0.0,0.0,0.0,0.0,0.0,0.0,0.0,0.0,0.0,0.0,0.0,0.0,0.0,0.0,0.0,1780.15
13760,0.7316,0.0,0.0047,0.0,0.0,0.0,0.0,0.1624,0.011,0.0,0.0,0.0,0.0,0.0,0.0,0.0,0.0,0.0789,0.0,0.0,1523.15
13761,0.4855,0.0,0.0552,0.0,0.4107,0.0,0.0,0.0486,0.0,0.0,0.0,0.0,0.0,0.0,0.0,0.0,0.0,0.0,0.0,0.0,1580.15
13762,0.671,0.0,0.0501,0.0247,0.0993,0.0,0.0,0.0524,0.0,0.0,0.0826,0.0,0.0,0.0,0.0,0.0,0.0,0.0199,0.0,0.0,1416.15
13763,0.7478,0.0,0.0508,0.0,0.0,0.0,0.1657,0.0103,0.0132,0.0113999999999999,0.0,0.0,0.0,0.0,0.0,0.0,0.0,0.0,0.0,0.0,1223.15
13764,0.5415,0.1678,0.003,0.0,0.0,0.006,0.0649,0.0579,0.0589,0.044,0.006,0.0,0.0,0.0,0.0,0.049,0.0,0.0,0.0,0.0,975.15
13765,0.0,0.0,0.0,0.0,0.0,0.3,0.0,0.0,0.0,0.0,0.0,0.0,0.0,0.0,0.0,0.0,0.7,0.0,0.0,0.0,1431.15
13766,0.78,0.0,0.02,0.025,0.025,0.025,0.0,0.025,0.025,0.0,0.025,0.0,0.0,0.0,0.0,0.0,0.0,0.05,0.0,0.0,1541.15
13767,0.7415,0.0,0.0383,0.0394,0.037,0.0,0.0,0.1408,0.0,0.0,0.0,0.0,0.0,0.0,0.0,0.0,0.0,0.0,0.0,0.0,1116.15
13768,0.0,0.39,0.22,0.0,0.0,0.0,0.0,0.39,0.0,0.0,0.0,0.0,0.0,0.0,0.0,0.0,0.0,0.0,0.0,0.0,1172.15
13769,0.54,0.0,0.1,0.0,0.0,0.36,0.0,0.0,0.0,0.0,0.0,0.0,0.0,0.0,0.0,0.0,0.0,0.0,0.0,0.0,1628.15
13770,0.7129000000000001,0.0,0.0,0.0,0.2016,0.0,0.0,0.0855,0.0,0.0,0.0,0.0,0.0,0.0,0.0,0.0,0.0,0.0,0.0,0.0,1508.15
13771,0.0,0.0,0.0,0.0,0.0,0.0,0.0,0.5063,0.0,0.0,0.0,0.0,0.0,0.0,0.0,0.0,0.0,0.0,0.4936999999999999,0.0,896.1500000000001
13772,0.534,0.1186999999999999,0.0,0.0,0.0,0.3472999999999999,0.0,0.0,0.0,0.0,0.0,0.0,0.0,0.0,0.0,0.0,0.0,0.0,0.0,0.0,1487.15
13773,0.3,0.0,0.0,0.0,0.0,0.2,0.0,0.1,0.0,0.0,0.0,0.0,0.0,0.0,0.0,0.4,0.0,0.0,0.0,0.0,1470.15
13774,0.7228277172282771,0.0,0.0075992400759923,0.0514948505149484,0.090890910908909,0.0,0.0,0.1271872812718728,0.0,0.0,0.0,0.0,0.0,0.0,0.0,0.0,0.0,0.0,0.0,0.0,1264.15
13775,0.585,0.0,0.122,0.0,0.0,0.0,0.0,0.0,0.0,0.293,0.0,0.0,0.0,0.0,0.0,0.0,0.0,0.0,0.0,0.0,1688.15
13776,0.6776000000000001,0.0,0.1239,0.0323,0.0,0.0,0.0,0.1639999999999999,0.0,0.0,0.0,0.0,0.0,0.0,0.0,0.0,0.0,0.0,0.0,0.0,1207.15
13777,0.6834,0.0,0.0,0.0,0.0,0.0,0.0335,0.1562,0.0212,0.0,0.0,0.0,0.0,0.0,0.0,0.0,0.0,0.1056,0.0,0.0,1435.15
13778,0.5998,0.0653,0.0892,0.0483,0.0,0.0,0.0,0.1676,0.0276,0.0,0.0,0.0,0.0,0.0,0.0,0.0,0.0,0.0,0.0,0.0,1113.15
13779,0.0,0.0,0.0,0.0,0.0,0.0,0.0,0.0,0.0375999999999999,0.0,0.0,0.4624,0.0,0.0,0.0,0.0,0.0,0.0,0.5,0.0,897.1499999999999
13780,0.7001000000000001,0.0,0.15,0.0,0.0499,0.0,0.0,0.1,0.0,0.0,0.0,0.0,0.0,0.0,0.0,0.0,0.0,0.0,0.0,0.0,1667.15
13781,0.0,0.0,0.07,0.05,0.0,0.0,0.08,0.0,0.02,0.1,0.0,0.0,0.0,0.0,0.01,0.0,0.0,0.0,0.65,0.0,1275.15
13782,0.46,0.0,0.0,0.0,0.07,0.0,0.08,0.0,0.0,0.23,0.0,0.0,0.0,0.0,0.07,0.07,0.0,0.02,0.0,0.0,1503.15
13783,0.0,0.8292,0.0,0.0,0.0,0.0,0.0,0.1707999999999999,0.0,0.0,0.0,0.0,0.0,0.0,0.0,0.0,0.0,0.0,0.0,0.0,1073.15
13784,0.54,0.0,0.1894,0.0,0.0,0.0,0.0,0.0,0.2706,0.0,0.0,0.0,0.0,0.0,0.0,0.0,0.0,0.0,0.0,0.0,1953.15
13785,0.0,0.0,0.07,0.05,0.05,0.0,0.1,0.0,0.0,0.05,0.0,0.0,0.0,0.0,0.01,0.0,0.0,0.0,0.65,0.0,1308.15
13786,0.653,0.1119999999999999,0.125,0.0289999999999999,0.011,0.0,0.0,0.0,0.0,0.0,0.07,0.0,0.0,0.0,0.0,0.0,0.0,0.0,0.0,0.0,1593.15
13787,0.72,0.0,0.06,0.02,0.0,0.0,0.16,0.02,0.0,0.0,0.0,0.0,0.0,0.0,0.0,0.0,0.0,0.02,0.0,0.0,1356.15
13788,0.5608,0.0,0.0901,0.076,0.2731,0.0,0.0,0.0,0.0,0.0,0.0,0.0,0.0,0.0,0.0,0.0,0.0,0.0,0.0,0.0,1513.15
13789,0.6309261852370472,0.019003800760152,0.0831166233246649,0.032006401280256,0.023004600920184,0.0,0.0,0.1562312462492498,0.034006801360272,0.0,0.0,0.0,0.0,0.0,0.0,0.0,0.0,0.0204040808161632,0.0,0.0,1151.15
13790,0.6957304269573042,0.0,0.0,0.0,0.0571942805719428,0.0,0.0200979902009799,0.0983901609839016,0.0391960803919608,0.0,0.0,0.0,0.0,0.0,0.0,0.0,0.0,0.0893910608939105,0.0,0.0,1383.15
13791,0.5764,0.0,0.0,0.0,0.0,0.0,0.0,0.0,0.0068,0.0,0.0,0.4106,0.0,0.0,0.0,0.0,0.0,0.0,0.0,0.0,918.15
13792,0.4226422642264226,0.0,0.1245124512451245,0.0,0.4528452845284529,0.0,0.0,0.0,0.0,0.0,0.0,0.0,0.0,0.0,0.0,0.0,0.0,0.0,0.0,0.0,1623.15
13793,0.7459,0.0,0.0,0.0,0.0697,0.0,0.0,0.1844,0.0,0.0,0.0,0.0,0.0,0.0,0.0,0.0,0.0,0.0,0.0,0.0,1213.15
13794,0.6531999999999999,0.0,0.1396,0.2,0.0,0.0,0.0072,0.0,0.0,0.0,0.0,0.0,0.0,0.0,0.0,0.0,0.0,0.0,0.0,0.0,1681.15
13795,0.5694,0.1698,0.1299,0.0,0.0,0.0,0.0,0.1299,0.0,0.0,0.0,0.0,0.0,0.0,0.0,0.0,0.0,0.0,0.0,0.0,1033.15
13796,0.4644,0.157,0.0388,0.0,0.0691,0.0905,0.0,0.0,0.0,0.0295,0.0838,0.0,0.0,0.0,0.0,0.0543,0.0,0.0126,0.0,0.0,1219.15
13797,0.0,0.0,0.0,0.0,0.2926,0.0,0.0,0.0,0.0,0.0,0.0,0.0,0.0,0.0,0.0,0.7073999999999999,0.0,0.0,0.0,0.0,1968.15
13798,0.66,0.0,0.153,0.187,0.0,0.0,0.0,0.0,0.0,0.0,0.0,0.0,0.0,0.0,0.0,0.0,0.0,0.0,0.0,0.0,1708.15
13799,0.6589,0.0,0.1826,0.0,0.1185,0.04,0.0,0.0,0.0,0.0,0.0,0.0,0.0,0.0,0.0,0.0,0.0,0.0,0.0,0.0,1689.2499755859376
13800,0.0,0.439,0.0,0.0,0.0,0.0,0.0,0.0,0.0,0.0,0.0,0.527,0.0,0.0,0.034,0.0,0.0,0.0,0.0,0.0,1255.15
13801,0.5,0.0,0.1368,0.0586,0.3046,0.0,0.0,0.0,0.0,0.0,0.0,0.0,0.0,0.0,0.0,0.0,0.0,0.0,0.0,0.0,1673.15
13802,0.4989,0.0,0.046,0.1437,0.3114,0.0,0.0,0.0,0.0,0.0,0.0,0.0,0.0,0.0,0.0,0.0,0.0,0.0,0.0,0.0,1589.15
13803,0.6403,0.0,0.0,0.0,0.0,0.0,0.0,0.3497999999999999,0.0,0.0,0.0,0.0,0.0,0.0,0.0,0.0,0.0,0.0,0.0098999999999999,0.0,1133.15
13804,0.0,0.0,0.0,0.0,0.0172,0.2165,0.0,0.0,0.0,0.1123,0.0,0.0,0.0,0.0,0.0,0.6384000000000001,0.0,0.0156,0.0,0.0,1573.15
13805,0.4863,0.0648,0.0506,0.0492,0.0,0.0,0.098,0.1592,0.0,0.0,0.0,0.0,0.0464,0.0,0.0,0.0,0.0,0.0314,0.0,0.0,1417.15
13806,0.0,0.0,0.0,0.0,0.0,0.3469346934693469,0.0,0.0,0.0,0.0,0.0,0.0,0.0,0.0,0.1224122412241224,0.5306530653065307,0.0,0.0,0.0,0.0,1918.15
13807,0.0,0.0,0.0,0.0,0.0,0.0,0.0,0.0,0.0,0.0,0.0,0.0,0.0,0.0,0.0,0.0,1.0,0.0,0.0,0.0,1389.15
13808,0.5529999999999999,0.0,0.049,0.069,0.03,0.0,0.146,0.04,0.0,0.0,0.069,0.0,0.0,0.0,0.0,0.0289999999999999,0.0,0.015,0.0,0.0,1203.15
13809,0.615,0.0,0.193,0.0,0.077,0.0,0.0,0.0,0.115,0.0,0.0,0.0,0.0,0.0,0.0,0.0,0.0,0.0,0.0,0.0,1813.15
13810,0.6999,0.0,0.0802,0.0,0.0,0.0,0.0,0.0,0.0,0.0,0.2198999999999999,0.0,0.0,0.0,0.0,0.0,0.0,0.0,0.0,0.0,1428.15
13811,0.0,0.4798,0.0,0.0,0.0,0.1245,0.0,0.0,0.0,0.3518,0.0,0.0,0.0,0.0,0.0438999999999999,0.0,0.0,0.0,0.0,0.0,1198.15
13812,0.5878,0.0,0.0,0.1413,0.1422,0.0,0.0,0.1286,0.0,0.0,0.0,0.0,0.0,0.0,0.0,0.0,0.0,0.0,0.0,0.0,1475.15
13813,0.5,0.0,0.0,0.0,0.0,0.0,0.5,0.0,0.0,0.0,0.0,0.0,0.0,0.0,0.0,0.0,0.0,0.0,0.0,0.0,1474.15
13814,0.3722999999999999,0.0,0.0549,0.2636,0.3092,0.0,0.0,0.0,0.0,0.0,0.0,0.0,0.0,0.0,0.0,0.0,0.0,0.0,0.0,0.0,1668.15
13815,0.0783,0.527,0.0,0.0,0.0,0.0,0.0,0.0,0.0,0.0,0.0,0.0,0.0,0.0797,0.1951,0.0139,0.0,0.0966,0.0,0.0,1418.15
13816,0.0,0.0,0.0,0.0,0.0,0.0,0.0,0.1578999999999999,0.0,0.0,0.0,0.0,0.0,0.0,0.0,0.0,0.8421,0.0,0.0,0.0,1336.15
13817,0.0,0.0,0.0,0.0,0.0584999999999999,0.0,0.0,0.0,0.4416,0.0,0.0,0.0,0.0,0.0,0.0,0.0,0.0,0.0,0.4999,0.0,1027.15
13818,0.5365839024829255,0.074297771066868,0.1956941291761247,0.0,0.0,0.0,0.0,0.0,0.0,0.0,0.0,0.0,0.0,0.0803975880723578,0.073497795066148,0.0385988420347389,0.0,0.0,0.0,0.0,1522.15
13819,0.6475,0.0096,0.1545,0.0215,0.0,0.0,0.0,0.1646999999999999,0.0,0.0,0.0,0.0,0.0,0.0,0.0,0.0,0.0,0.0,0.0,0.0,1417.15
13820,0.6971697169716972,0.097009700970097,0.108010801080108,0.0,0.089008900890089,0.0,0.0,0.0,0.0,0.0,0.008000800080008,0.0,0.0,0.0,0.0,0.0,0.0,0.0,0.0,0.0,1424.15
13821,0.0,0.525,0.1,0.0,0.075,0.2,0.0,0.0,0.0,0.05,0.05,0.0,0.0,0.0,0.0,0.0,0.0,0.0,0.0,0.0,1108.15
13822,0.9229,0.0,0.0,0.0,0.0,0.0,0.0,0.0,0.0,0.0,0.0,0.0,0.0,0.0,0.0,0.0771,0.0,0.0,0.0,0.0,2023.15
13823,0.6600320064012801,0.0,0.051510302060412,0.0694138827765553,0.0316063212642528,0.0231046209241848,0.0,0.0341068213642728,0.0601120224044808,0.0,0.0612122424484897,0.0,0.0,0.0,0.0,0.0,0.0,0.0089017803560712,0.0,0.0,1373.15
13824,0.5882000000000001,0.0,0.0103,0.0262,0.1464,0.0,0.0,0.184,0.0449,0.0,0.0,0.0,0.0,0.0,0.0,0.0,0.0,0.0,0.0,0.0,1315.15
13825,0.5989,0.0464,0.1045,0.1202,0.0921,0.0211,0.0,0.0,0.0,0.0158,0.0,0.0,0.0,0.0,0.0,0.0,0.0,0.0,0.0,0.0,1383.15
13826,0.0425,0.5692,0.0,0.0,0.0,0.0,0.0,0.0,0.0,0.0788,0.0,0.0,0.0,0.0624,0.1731,0.0,0.0,0.0687,0.0,0.0,1373.15
13827,0.7805,0.0,0.1278,0.0,0.0,0.0,0.0,0.0,0.0917,0.0,0.0,0.0,0.0,0.0,0.0,0.0,0.0,0.0,0.0,0.0,1698.15
13828,0.4986,0.0,0.0,0.0,0.0601,0.0,0.0,0.0,0.4413,0.0,0.0,0.0,0.0,0.0,0.0,0.0,0.0,0.0,0.0,0.0,1238.15
13829,0.642,0.0409999999999999,0.141,0.017,0.0,0.0,0.0,0.115,0.044,0.0,0.0,0.0,0.0,0.0,0.0,0.0,0.0,0.0,0.0,0.0,1258.15
13830,0.6146385361463854,0.0,0.1645835416458354,0.11998800119988,0.0598940105989401,0.0,0.0,0.0,0.0,0.0,0.0161983801619838,0.0,0.0,0.0,0.0,0.0,0.0,0.0,0.0236976302369763,0.0,1373.15
13831,0.65,0.0,0.1225,0.0569,0.1705999999999999,0.0,0.0,0.0,0.0,0.0,0.0,0.0,0.0,0.0,0.0,0.0,0.0,0.0,0.0,0.0,1600.15
13832,0.4292,0.0,0.1542,0.1249,0.2917,0.0,0.0,0.0,0.0,0.0,0.0,0.0,0.0,0.0,0.0,0.0,0.0,0.0,0.0,0.0,1588.15
13833,0.505,0.0,0.0,0.0,0.0,0.0,0.0,0.495,0.0,0.0,0.0,0.0,0.0,0.0,0.0,0.0,0.0,0.0,0.0,0.0,1370.15
13834,0.6689999999999999,0.0607999999999999,0.0760999999999999,0.0349999999999999,0.0629,0.0689999999999999,0.0,0.0,0.0,0.0,0.0272,0.0,0.0,0.0,0.0,0.0,0.0,0.0,0.0,0.0,1423.15
13835,0.6653,0.0,0.0,0.0719,0.2067,0.0,0.0,0.0561,0.0,0.0,0.0,0.0,0.0,0.0,0.0,0.0,0.0,0.0,0.0,0.0,1530.15
13836,0.68,0.0,0.0,0.0,0.0,0.3,0.0,0.0,0.0,0.0,0.0,0.0,0.0,0.0,0.02,0.0,0.0,0.0,0.0,0.0,1624.15
13837,0.7448,0.0,0.0,0.0437,0.0445,0.0,0.0,0.156,0.0,0.0,0.0,0.0,0.011,0.0,0.0,0.0,0.0,0.0,0.0,0.0,1216.15
13838,0.481,0.0,0.0,0.0,0.0,0.0,0.0,0.519,0.0,0.0,0.0,0.0,0.0,0.0,0.0,0.0,0.0,0.0,0.0,0.0,1359.15
13839,0.5734,0.0,0.1333,0.0674,0.0,0.0,0.0,0.1644999999999999,0.0361,0.0,0.0,0.0,0.0,0.0,0.0,0.0,0.0,0.0,0.0239,0.0,1328.15
13840,0.7443000000000001,0.0,0.0047,0.0,0.0,0.0,0.0,0.1608,0.0109,0.0,0.0,0.0,0.0,0.0,0.0,0.0,0.0,0.0669,0.0,0.0,1523.15
13841,0.8294,0.0,0.0129,0.0,0.0,0.0,0.0,0.0,0.1577,0.0,0.0,0.0,0.0,0.0,0.0,0.0,0.0,0.0,0.0,0.0,1143.15
13842,0.4999,0.0,0.1562,0.0,0.0,0.0,0.3439,0.0,0.0,0.0,0.0,0.0,0.0,0.0,0.0,0.0,0.0,0.0,0.0,0.0,1517.15
13843,0.6602999999999999,0.0,0.1830999999999999,0.0500999999999999,0.0869999999999999,0.0,0.0,0.0,0.0,0.0,0.0194999999999999,0.0,0.0,0.0,0.0,0.0,0.0,0.0,0.0,0.0,1753.7499755859376
13844,0.4278,0.0,0.123,0.0467,0.4025,0.0,0.0,0.0,0.0,0.0,0.0,0.0,0.0,0.0,0.0,0.0,0.0,0.0,0.0,0.0,1573.15
13845,0.52,0.0,0.0,0.0,0.0,0.0,0.0,0.0,0.0,0.0,0.0,0.48,0.0,0.0,0.0,0.0,0.0,0.0,0.0,0.0,1031.15
13846,0.05,0.375,0.0,0.0,0.0,0.0,0.0,0.0,0.0,0.575,0.0,0.0,0.0,0.0,0.0,0.0,0.0,0.0,0.0,0.0,1223.15
13847,0.55,0.24,0.067,0.0426,0.0044,0.0,0.0,0.08,0.016,0.0,0.0,0.0,0.0,0.0,0.0,0.0,0.0,0.0,0.0,0.0,1335.15
13848,0.719171917191719,0.0,0.1092109210921092,0.0312031203120312,0.0312031203120312,0.0,0.0,0.0,0.1092109210921092,0.0,0.0,0.0,0.0,0.0,0.0,0.0,0.0,0.0,0.0,0.0,1688.15
13849,0.2525,0.0,0.1116,0.0,0.4769,0.0,0.0,0.0,0.0,0.0,0.0,0.0,0.0,0.0,0.0,0.0,0.0,0.0,0.159,0.0,1730.15
13850,0.0797,0.5705,0.0,0.0,0.0,0.0,0.0,0.0,0.0,0.0286,0.0,0.0,0.0,0.0745,0.1691,0.0,0.0,0.0703,0.0,0.0,1353.15
13851,0.07770077700777,0.4358043580435805,0.0,0.0,0.0,0.01520015200152,0.0,0.0,0.0,0.1720017200172002,0.0,0.0,0.0,0.0,0.1504015040150401,0.0877008770087701,0.0,0.04830048300483,0.0,0.0,1273.15
13852,0.687131286871313,0.0216978302169783,0.0680931906809319,0.0,0.0,0.065993400659934,0.0,0.027997200279972,0.0328967103289671,0.0,0.0662933706629337,0.0,0.0,0.0,0.0,0.0,0.0,0.0275972402759724,0.0,0.0,1273.15
13853,0.6411641164116412,0.0,0.0,0.1383138313831383,0.0,0.0,0.2205220522052205,0.0,0.0,0.0,0.0,0.0,0.0,0.0,0.0,0.0,0.0,0.0,0.0,0.0,1245.15
13854,0.5913,0.043,0.0361,0.0,0.0108,0.1572,0.0,0.0,0.0,0.0,0.157,0.0,0.0,0.0,0.0,0.0,0.0,0.0,0.0,0.0,1328.15
13855,0.0,0.0,0.0,0.0,0.0,0.0,0.0,0.0437956204379562,0.0,0.0,0.0,0.7124287571242877,0.0,0.0,0.0,0.0,0.0,0.0,0.2437756224377562,0.0,1280.15
13856,0.0161,0.2422,0.0,0.0702,0.0,0.1444,0.1712999999999999,0.0,0.0187,0.0,0.016,0.0,0.0,0.0,0.0,0.0,0.0,0.0,0.3211,0.0,1183.15
13857,0.8187818781878188,0.0,0.0853085308530852,0.0,0.0,0.0,0.0,0.0,0.0959095909590959,0.0,0.0,0.0,0.0,0.0,0.0,0.0,0.0,0.0,0.0,0.0,1418.15
13858,0.6373,0.019,0.1613,0.0,0.0,0.0,0.098,0.0591,0.0,0.0,0.0,0.0,0.0,0.0,0.0,0.0,0.0,0.0,0.0248,0.0,1433.15
13859,0.2167,0.0,0.2207,0.0983,0.4643,0.0,0.0,0.0,0.0,0.0,0.0,0.0,0.0,0.0,0.0,0.0,0.0,0.0,0.0,0.0,1826.15
13860,0.6591,0.0383,0.0141999999999999,0.0,0.083,0.0,0.0,0.2054,0.0,0.0,0.0,0.0,0.0,0.0,0.0,0.0,0.0,0.0,0.0,0.0,1114.15
13861,0.6739,0.0,0.0241,0.0457,0.0852999999999999,0.0,0.0,0.1534,0.0065,0.0,0.0,0.0,0.0096,0.0,0.0,0.0,0.0,0.0,0.0,0.0,1283.15
13862,0.4543,0.0,0.0,0.141,0.2028,0.0,0.0,0.2018,0.0,0.0,0.0,0.0,0.0,0.0,0.0,0.0,0.0,0.0,0.0,0.0,1431.15
13863,0.6185,0.0,0.0783,0.0457,0.2476,0.0,0.0,0.0098999999999999,0.0,0.0,0.0,0.0,0.0,0.0,0.0,0.0,0.0,0.0,0.0,0.0,1463.15
13864,0.6394,0.0699,0.1349,0.0,0.0,0.0,0.0,0.1548,0.0,0.0,0.0,0.0,0.0,0.0,0.0,0.0,0.0,0.0,0.0,0.0,1018.15
13865,0.6293629362936294,0.0458045804580458,0.1234123412341234,0.105010501050105,0.0,0.0,0.0706070607060706,0.0,0.0248024802480248,0.0,0.0,0.0,0.0,0.0,0.0,0.0,0.0,0.0,0.0,0.0,1445.15
13866,0.5694569456945695,0.0699069906990699,0.1748174817481748,0.0,0.0,0.0,0.0,0.1848184818481848,0.0,0.0,0.0,0.0,0.0,0.0,0.0,0.0,0.0,0.0,0.0,0.0,1273.15
13867,0.59,0.04,0.005,0.0,0.03,0.0,0.0,0.205,0.01,0.0,0.0,0.0,0.0,0.0,0.0,0.0,0.0,0.12,0.0,0.0,1530.15
13868,0.6583,0.0,0.0481,0.0751,0.0767,0.0,0.0,0.1388,0.0,0.0,0.0,0.0,0.0,0.0,0.0,0.0,0.0,0.0,0.0,0.0,1366.15
13869,0.5514102820564114,0.0595119023804761,0.0406081216243248,0.0,0.0428085617123424,0.1577315463092618,0.0,0.0,0.0,0.030506101220244,0.0631126225245049,0.0,0.0,0.0,0.0,0.0207041408281656,0.0,0.0336067213442688,0.0,0.0,1253.15
13870,0.599,0.0,0.038,0.035,0.076,0.0,0.148,0.015,0.0,0.0,0.055,0.0,0.0,0.0,0.0,0.019,0.0,0.015,0.0,0.0,1226.15
13871,0.579,0.1,0.15,0.0,0.02,0.0,0.0,0.09,0.06,0.0,0.0,0.0,0.0,0.0,0.0,0.0,0.0,0.0,0.0,0.0,1023.15
13872,0.65,0.0,0.175,0.0,0.1,0.0,0.0,0.0,0.075,0.0,0.0,0.0,0.0,0.0,0.0,0.0,0.0,0.0,0.0,0.0,1688.15
13873,0.0,0.0,0.0,0.0,0.0,0.0,0.0,0.1127,0.0,0.0,0.0,0.0,0.0,0.0,0.0,0.0,0.8873000000000001,0.0,0.0,0.0,1292.15
13874,0.3333,0.0,0.0,0.0,0.3732,0.0,0.0,0.0,0.2935,0.0,0.0,0.0,0.0,0.0,0.0,0.0,0.0,0.0,0.0,0.0,1923.15
13875,0.7522247775222478,0.0,0.0882911708829117,0.0,0.0,0.0,0.0,0.0,0.1594840515948405,0.0,0.0,0.0,0.0,0.0,0.0,0.0,0.0,0.0,0.0,0.0,1553.15
13876,0.0473952604739526,0.7294270572942706,0.0,0.0,0.0,0.0,0.2083791620837916,0.0,0.0,0.0,0.0,0.0,0.0,0.0,0.0,0.0,0.0,0.0,0.0,0.0147985201479852,1020.15
13877,0.6659,0.0,0.1476,0.1719,0.0,0.0,0.0146,0.0,0.0,0.0,0.0,0.0,0.0,0.0,0.0,0.0,0.0,0.0,0.0,0.0,1680.15
13878,0.7567,0.0,0.0,0.0,0.0,0.0,0.0,0.2237,0.0,0.0,0.0,0.0,0.0196,0.0,0.0,0.0,0.0,0.0,0.0,0.0,1112.15
13879,0.5949999999999999,0.0,0.0950999999999999,0.1517999999999999,0.148,0.0,0.0,0.0,0.0,0.0100999999999999,0.0,0.0,0.0,0.0,0.0,0.0,0.0,0.0,0.0,0.0,1475.15
13880,0.508,0.0,0.099,0.0,0.0,0.0,0.0,0.0,0.0,0.3929999999999999,0.0,0.0,0.0,0.0,0.0,0.0,0.0,0.0,0.0,0.0,1668.15
13881,0.5387000000000001,0.0,0.1461,0.2016,0.0,0.0,0.0,0.0,0.1136,0.0,0.0,0.0,0.0,0.0,0.0,0.0,0.0,0.0,0.0,0.0,1753.15
13882,0.8503000000000001,0.0,0.0612,0.0,0.0,0.0,0.0,0.0,0.0885,0.0,0.0,0.0,0.0,0.0,0.0,0.0,0.0,0.0,0.0,0.0,1223.15
13883,0.4495100979804039,0.2297540491901619,0.149870025994801,0.0,0.01999600079984,0.0,0.0,0.149870025994801,0.0,0.0,0.0,0.0,0.0,0.0,0.0,0.0,0.0,0.0,0.0,0.0,1048.15
13884,0.6064606460646064,0.0,0.0,0.0,0.1325132513251325,0.0,0.0,0.0,0.261026102610261,0.0,0.0,0.0,0.0,0.0,0.0,0.0,0.0,0.0,0.0,0.0,1172.15
13885,0.6590000000000001,0.071,0.116,0.008,0.0,0.0,0.0,0.135,0.01,0.0,0.0,0.0,0.0,0.0,0.0,0.0,0.0,0.0,0.0,0.0,1258.15
13886,0.0,0.0,0.0,0.0,0.2026,0.0,0.0,0.0,0.0,0.0,0.0,0.0,0.0,0.0,0.2379,0.5595,0.0,0.0,0.0,0.0,1928.15
13887,0.5639,0.0,0.0,0.0,0.1054,0.0,0.0,0.3307,0.0,0.0,0.0,0.0,0.0,0.0,0.0,0.0,0.0,0.0,0.0,0.0,1393.15
13888,0.3632000000000001,0.0,0.1889,0.1274,0.3205,0.0,0.0,0.0,0.0,0.0,0.0,0.0,0.0,0.0,0.0,0.0,0.0,0.0,0.0,0.0,1761.15
13889,0.3354664533546645,0.0,0.1976802319768023,0.1587841215878412,0.3080691930806919,0.0,0.0,0.0,0.0,0.0,0.0,0.0,0.0,0.0,0.0,0.0,0.0,0.0,0.0,0.0,1854.15
13890,0.0,0.6609999999999999,0.0,0.0,0.3389999999999999,0.0,0.0,0.0,0.0,0.0,0.0,0.0,0.0,0.0,0.0,0.0,0.0,0.0,0.0,0.0,1280.15
13891,0.5338,0.0429,0.0,0.0,0.0,0.0,0.1775,0.0521999999999999,0.0,0.1764,0.0,0.0,0.0,0.0,0.0,0.0,0.0,0.0,0.0122,0.0,1217.15
13892,0.6802,0.105,0.1202,0.0294,0.005,0.03,0.0,0.0,0.0,0.0,0.0302,0.0,0.0,0.0,0.0,0.0,0.0,0.0,0.0,0.0,1573.15
13893,0.0,0.0,0.0,0.0,0.0,0.0,0.0,0.44,0.0,0.0,0.0,0.0,0.0,0.0,0.0,0.0,0.0,0.0,0.0,0.56,887.1500000000001
13894,0.6319368063193681,0.1267873212678732,0.1207879212078792,0.02999700029997,0.0805919408059194,0.0,0.0,0.0,0.0,0.0,0.0,0.0,0.0,0.0,0.0,0.0,0.0,0.0,0.0,0.0,1446.15
13895,0.4124,0.0,0.0,0.0,0.1293,0.0,0.0,0.4583,0.0,0.0,0.0,0.0,0.0,0.0,0.0,0.0,0.0,0.0,0.0,0.0,1308.15
13896,0.6225377462253775,0.0,0.0801919808019198,0.0,0.2712728727127287,0.0,0.0,0.0,0.0,0.0,0.0,0.0,0.0,0.0,0.0,0.025997400259974,0.0,0.0,0.0,0.0,1472.0500244140626
13897,0.2566,0.0,0.0,0.0,0.0,0.0,0.0,0.0,0.0,0.0,0.0,0.7434000000000001,0.0,0.0,0.0,0.0,0.0,0.0,0.0,0.0,992.15
13898,0.515,0.03,0.0,0.0,0.1,0.0,0.015,0.195,0.02,0.0,0.0,0.0,0.0,0.0,0.0,0.0,0.0,0.115,0.0,0.0,1585.15
13899,0.6343634363436343,0.0504050405040504,0.1363136313631363,0.0239023902390239,0.0,0.0,0.0,0.1351135113511351,0.0,0.0,0.0,0.0,0.0,0.0,0.0,0.0,0.0,0.0,0.0,0.0,1393.15
13900,0.4584541545845415,0.0,0.0,0.0830916908309169,0.4584541545845415,0.0,0.0,0.0,0.0,0.0,0.0,0.0,0.0,0.0,0.0,0.0,0.0,0.0,0.0,0.0,1728.15
13901,0.612,0.0,0.0,0.0,0.3879999999999999,0.0,0.0,0.0,0.0,0.0,0.0,0.0,0.0,0.0,0.0,0.0,0.0,0.0,0.0,0.0,1720.15
13902,0.9,0.0,0.0,0.0,0.0,0.0,0.0,0.0,0.0,0.0,0.0,0.0,0.0,0.0,0.0,0.1,0.0,0.0,0.0,0.0,1823.15
13903,0.7181281871812819,0.0,0.1116888311168883,0.0,0.0,0.0,0.1604839516048395,0.0096990300969903,0.0,0.0,0.0,0.0,0.0,0.0,0.0,0.0,0.0,0.0,0.0,0.0,1313.15
13904,0.62,0.11,0.1,0.08,0.0,0.09,0.0,0.0,0.0,0.0,0.0,0.0,0.0,0.0,0.0,0.0,0.0,0.0,0.0,0.0,1358.15
13905,0.6854,0.0,0.1842,0.0,0.0,0.0,0.0,0.0,0.1304,0.0,0.0,0.0,0.0,0.0,0.0,0.0,0.0,0.0,0.0,0.0,1808.15
13906,0.456,0.0,0.0,0.1416,0.1629,0.0,0.0,0.2395,0.0,0.0,0.0,0.0,0.0,0.0,0.0,0.0,0.0,0.0,0.0,0.0,1397.15
13907,0.67,0.0,0.0,0.0,0.0,0.15,0.18,0.0,0.0,0.0,0.0,0.0,0.0,0.0,0.0,0.0,0.0,0.0,0.0,0.0,1298.15
13908,0.58,0.0,0.06,0.06,0.08,0.0,0.12,0.0,0.0,0.0,0.0,0.0,0.0,0.02,0.0,0.08,0.0,0.0,0.0,0.0,1333.15
13909,0.6335000000000001,0.092,0.114,0.0655999999999999,0.0596,0.0,0.0,0.0,0.0348,0.0,0.0,0.0,0.0,0.0,0.0,0.0,0.0,0.0,0.0,0.0,1338.15
13910,0.5751,0.0,0.0467999999999999,0.0,0.2127,0.0,0.0,0.0,0.0,0.0,0.0,0.0,0.0,0.0,0.0,0.1654,0.0,0.0,0.0,0.0,1712.15
13911,0.6901,0.0,0.0,0.0,0.0647,0.0,0.0,0.1551,0.0,0.0,0.0,0.0,0.0,0.0,0.0,0.0,0.0,0.0802,0.0,0.0,1483.15
13912,0.6598340165983401,0.0813918608139186,0.1041895810418958,0.0,0.0820917908209179,0.0461953804619538,0.0,0.0,0.0,0.0,0.0238976102389761,0.0,0.0,0.0,0.0,0.0,0.0,0.0,0.0,0.0,1328.15
13913,0.278,0.0,0.0,0.0,0.0,0.0,0.0,0.0,0.0,0.0,0.0,0.722,0.0,0.0,0.0,0.0,0.0,0.0,0.0,0.0,998.15
13914,0.6355364463553643,0.0905909409059094,0.1064893510648934,0.0,0.1124887511248874,0.0456954304569542,0.0,0.0,0.0,0.0,0.0067993200679932,0.0,0.0,0.0,0.0,0.0,0.0,0.0,0.0,0.0,1288.15
13915,0.0,0.0,0.0,0.0,0.0,0.0,0.0,0.0,0.0,0.0,0.0,0.3642,0.0,0.0,0.0,0.0,0.6358,0.0,0.0,0.0,1081.15
13916,0.0,0.7062,0.0,0.0,0.2938,0.0,0.0,0.0,0.0,0.0,0.0,0.0,0.0,0.0,0.0,0.0,0.0,0.0,0.0,0.0,1251.15
13917,0.0,0.0072,0.0542,0.0,0.1612,0.1107,0.1008,0.107,0.032,0.0802,0.0,0.0,0.0,0.0,0.0,0.0,0.0,0.0,0.3467,0.0,1073.15
13918,0.6169753209871606,0.0,0.1122955081796728,0.0360985560577576,0.0377984880604775,0.0,0.0,0.1548938042478301,0.0231990720371185,0.0,0.0,0.0,0.0,0.0,0.0,0.0,0.0,0.0182992680292788,0.0,0.0,1291.15
13919,0.4801519848015199,0.0,0.0400959904009599,0.2594740525947405,0.2202779722027797,0.0,0.0,0.0,0.0,0.0,0.0,0.0,0.0,0.0,0.0,0.0,0.0,0.0,0.0,0.0,1624.15
13920,0.6890000000000001,0.0088,0.0444,0.0906,0.0256,0.0144,0.0,0.0398,0.0688,0.0,0.0176,0.0,0.0,0.0,0.0,0.0,0.0,0.0,0.0,0.0,1323.15
13921,0.6633336666333368,0.0,0.1381861813818618,0.0301969803019698,0.0301969803019698,0.0,0.0,0.1380861913808619,0.0,0.0,0.0,0.0,0.0,0.0,0.0,0.0,0.0,0.0,0.0,0.0,1398.15
13922,0.0,0.0,0.0141999999999999,0.0,0.0,0.0107,0.0,0.3994,0.0276,0.0,0.0279,0.0,0.0,0.0,0.0,0.1893,0.0,0.0,0.3237,0.0,1118.15
13923,0.6666333366663334,0.0,0.0,0.0,0.0,0.0,0.1066893310668933,0.15998400159984,0.0666933306669333,0.0,0.0,0.0,0.0,0.0,0.0,0.0,0.0,0.0,0.0,0.0,947.15
13924,0.3446,0.1748,0.0139999999999999,0.0,0.0639,0.023,0.048,0.0,0.0,0.3077,0.024,0.0,0.0,0.0,0.0,0.0,0.0,0.0,0.0,0.0,1173.15
13925,0.6325632563256325,0.0,0.025102510251025,0.0,0.0,0.0,0.0,0.0,0.0,0.0,0.0,0.3423342334233423,0.0,0.0,0.0,0.0,0.0,0.0,0.0,0.0,1078.15
13926,0.6950000000000001,0.0,0.0,0.0,0.0,0.0,0.0443,0.139,0.0139999999999999,0.0,0.0,0.0,0.0,0.0,0.0,0.0,0.0,0.1076,0.0,0.0,1354.15
13927,0.6782,0.0856,0.1145,0.013,0.0524,0.0433,0.0,0.0,0.0,0.0,0.013,0.0,0.0,0.0,0.0,0.0,0.0,0.0,0.0,0.0,1393.15
13928,0.6289,0.0,0.1939,0.1289,0.0,0.0,0.0,0.0,0.0483,0.0,0.0,0.0,0.0,0.0,0.0,0.0,0.0,0.0,0.0,0.0,1773.15
13929,0.6667000000000001,0.0,0.0,0.0,0.0,0.0,0.0533,0.08,0.2,0.0,0.0,0.0,0.0,0.0,0.0,0.0,0.0,0.0,0.0,0.0,1023.15
13930,0.6752,0.0651,0.1354,0.0148,0.0149,0.0,0.0701,0.0237,0.0,0.0,0.0,0.0,0.0,0.0,0.0,0.0,0.0,0.0,0.0003,0.0,1383.15
13931,0.7011000000000001,0.0,0.0318,0.0,0.1503,0.0127,0.0,0.0418,0.0412999999999999,0.0,0.0,0.0,0.0,0.0,0.0,0.0,0.0,0.021,0.0,0.0,1323.15
13932,0.516,0.0,0.0,0.0,0.0,0.0,0.0,0.184,0.0,0.0,0.0,0.3,0.0,0.0,0.0,0.0,0.0,0.0,0.0,0.0,863.1499999999999
13933,0.0,0.72,0.0,0.0,0.0,0.0,0.0,0.28,0.0,0.0,0.0,0.0,0.0,0.0,0.0,0.0,0.0,0.0,0.0,0.0,1014.15
13934,0.4047404740474047,0.0,0.1192119211921192,0.1508150815081508,0.3252325232523252,0.0,0.0,0.0,0.0,0.0,0.0,0.0,0.0,0.0,0.0,0.0,0.0,0.0,0.0,0.0,1563.15
13935,0.3005300530053005,0.3315331533153315,0.0,0.0,0.0,0.3679367936793679,0.0,0.0,0.0,0.0,0.0,0.0,0.0,0.0,0.0,0.0,0.0,0.0,0.0,0.0,1278.15
13936,0.49,0.0,0.0,0.0,0.0,0.255,0.0,0.0,0.0,0.0,0.0,0.0,0.0,0.0,0.0,0.255,0.0,0.0,0.0,0.0,1530.15
13937,0.0,0.0,0.0,0.0,0.0,0.0,0.0,0.1235999999999999,0.0,0.4382,0.0,0.0,0.0,0.0,0.0,0.0,0.0,0.0,0.4382,0.0,935.15
13938,0.6818999999999998,0.0299,0.1188999999999999,0.0553999999999999,0.0553999999999999,0.0368,0.0,0.0,0.0,0.0,0.0191999999999999,0.0,0.0,0.0,0.0,0.0,0.0,0.0,0.0,0.0,1423.15
13939,0.0,0.5663999999999999,0.0,0.0,0.0,0.0311999999999999,0.0,0.0,0.0,0.0146999999999999,0.0,0.0,0.0,0.0,0.1649999999999999,0.1644999999999999,0.0,0.0581999999999999,0.0,0.0,1318.15
13940,0.4477552244775521,0.236876312368763,0.0126987301269873,0.0,0.0,0.2920707929207078,0.0,0.0,0.0,0.0,0.0,0.0,0.0,0.0,0.0,0.0,0.0,0.0,0.0,0.0,1230.15
13941,0.0,0.35,0.0,0.0,0.325,0.0,0.0,0.0,0.0,0.0,0.0,0.0,0.0,0.0,0.0,0.0,0.0,0.0,0.325,0.0,1273.15
13942,0.0,0.6441644164416441,0.0,0.0,0.0,0.0,0.0,0.0169016901690169,0.322032203220322,0.0,0.0,0.0,0.0,0.0,0.0,0.0,0.0,0.0,0.0,0.0,1033.15
13943,0.0,0.2487502499500099,0.0373925214957008,0.1497700459908018,0.1497700459908018,0.0,0.0989802039592081,0.0,0.0249950009998,0.0,0.0249950009998,0.0,0.0,0.0,0.0,0.0,0.0,0.0,0.2603479304139172,0.0,1223.15
13944,0.625,0.0,0.0,0.0,0.0,0.15,0.225,0.0,0.0,0.0,0.0,0.0,0.0,0.0,0.0,0.0,0.0,0.0,0.0,0.0,1258.15
13945,0.1096,0.3365999999999999,0.0,0.0,0.0,0.0,0.0,0.0,0.0,0.3079,0.0,0.0,0.0,0.0327999999999999,0.1108,0.0751,0.0,0.0272,0.0,0.0,1193.15
13946,0.653,0.0,0.086,0.0,0.0,0.0,0.125,0.101,0.0,0.0,0.0,0.0,0.0,0.0,0.0,0.0,0.0,0.035,0.0,0.0,1173.15
13947,0.0,0.0,0.0171,0.024,0.0,0.0,0.0,0.3871,0.038,0.0,0.0187,0.0,0.0,0.0,0.0,0.1744,0.0,0.0,0.3292,0.0,1113.15
13948,0.6697330266973304,0.0548945105489451,0.1268873112688731,0.0552944705529447,0.0551944805519448,0.0,0.0,0.0,0.0,0.0,0.037996200379962,0.0,0.0,0.0,0.0,0.0,0.0,0.0,0.0,0.0,1448.15
13949,0.745811871780767,0.0,0.1240186027904185,0.0,0.0,0.0079011851777766,0.08891333700055,0.0,0.0,0.0,0.0,0.0,0.0,0.0,0.0,0.0232034805220783,0.0,0.0049007351102665,0.0,0.0,1623.15
13950,0.6715000000000001,0.0705,0.125,0.0335,0.057,0.0,0.0,0.0,0.0,0.0,0.0425,0.0,0.0,0.0,0.0,0.0,0.0,0.0,0.0,0.0,1423.15
13951,0.0,0.0,0.0,0.0,0.0,0.0,0.0,0.0,0.3329999999999999,0.0,0.0,0.0,0.0,0.0,0.0,0.667,0.0,0.0,0.0,0.0,1288.15
13952,0.6503,0.1349,0.0921,0.0,0.0,0.0982,0.0,0.0,0.0,0.0,0.0245,0.0,0.0,0.0,0.0,0.0,0.0,0.0,0.0,0.0,1284.15
13953,0.6394,0.0799,0.0899,0.0,0.0999,0.0,0.0,0.0,0.0,0.0,0.0899,0.0,0.0,0.0,0.0,0.0,0.0,0.0,0.0,0.0,1323.15
13954,0.6182,0.0,0.073,0.0,0.0,0.3087999999999999,0.0,0.0,0.0,0.0,0.0,0.0,0.0,0.0,0.0,0.0,0.0,0.0,0.0,0.0,1482.15
13955,0.643,0.0,0.1385,0.1908,0.0,0.0,0.0277,0.0,0.0,0.0,0.0,0.0,0.0,0.0,0.0,0.0,0.0,0.0,0.0,0.0,1655.15
13956,0.6577,0.0,0.0693,0.0338,0.0,0.0,0.0,0.185,0.0433,0.0,0.0,0.0,0.0,0.0,0.0,0.0,0.0,0.0105,0.0,0.0,1073.15
13957,0.4999,0.0,0.2163,0.0,0.0,0.0,0.2838,0.0,0.0,0.0,0.0,0.0,0.0,0.0,0.0,0.0,0.0,0.0,0.0,0.0,1622.15
13958,0.63,0.275,0.01,0.0,0.0,0.0,0.085,0.0,0.0,0.0,0.0,0.0,0.0,0.0,0.0,0.0,0.0,0.0,0.0,0.0,1058.15
13959,0.2251774822517748,0.0,0.1507849215078492,0.1525847415258474,0.4714528547145285,0.0,0.0,0.0,0.0,0.0,0.0,0.0,0.0,0.0,0.0,0.0,0.0,0.0,0.0,0.0,1701.15
13960,0.8300000000000001,0.0,0.09,0.0,0.0,0.0,0.0,0.0,0.0,0.0,0.08,0.0,0.0,0.0,0.0,0.0,0.0,0.0,0.0,0.0,1733.15
13961,0.7254999999999999,0.0,0.0,0.0,0.0108,0.0,0.0,0.2637,0.0,0.0,0.0,0.0,0.0,0.0,0.0,0.0,0.0,0.0,0.0,0.0,1074.15
13962,0.6589,0.0,0.0938,0.0339,0.0609,0.0134,0.0,0.0652,0.0441,0.0,0.0132,0.0,0.0,0.0,0.0,0.0,0.0,0.0166,0.0,0.0,1379.15
13963,0.4624046240462405,0.0,0.0,0.0,0.0,0.04130041300413,0.01670016700167,0.1379013790137901,0.04690046900469,0.0,0.0,0.0,0.0,0.0,0.0,0.2943029430294303,0.0,0.0,0.0,0.0,1153.15
13964,0.6195,0.1064,0.0844999999999999,0.0179,0.1094,0.0327999999999999,0.0,0.0,0.0,0.0,0.0288,0.0,0.0,0.0,0.0,0.0,0.0,0.0,0.0,0.0,1348.15
13965,0.5429542954295429,0.0221022102210221,0.0,0.0,0.0,0.0,0.0,0.0,0.0218021802180218,0.0,0.0,0.4131413141314131,0.0,0.0,0.0,0.0,0.0,0.0,0.0,0.0,908.15
13966,0.5884647311204233,0.0469051595675524,0.1038114192561181,0.1200132014521597,0.093210253127844,0.0213023432577583,0.0,0.0,0.0,0.0161017711948314,0.0,0.0,0.0,0.0,0.0,0.0,0.0,0.0,0.0092010121113322,0.0,1403.15
13967,0.0,0.3993,0.0,0.0,0.1487,0.1088,0.0,0.0,0.0,0.2049,0.0,0.0,0.0,0.0,0.0427,0.058,0.0,0.0376,0.0,0.0,1009.15
13968,0.53,0.22,0.15,0.02,0.0,0.08,0.0,0.0,0.0,0.0,0.0,0.0,0.0,0.0,0.0,0.0,0.0,0.0,0.0,0.0,1286.15
13969,0.5489999999999999,0.071,0.0189,0.0,0.1018999999999999,0.0,0.0,0.1657,0.0068,0.0204999999999999,0.0,0.0,0.0,0.0,0.0,0.0506,0.0,0.0156,0.0,0.0,1237.15
13970,0.7089,0.0,0.0116,0.0719,0.0644,0.0,0.0,0.1432,0.0,0.0,0.0,0.0,0.0,0.0,0.0,0.0,0.0,0.0,0.0,0.0,1261.15
13971,0.5327065413082616,0.0589117823564712,0.0402080416083216,0.0,0.0424084816963392,0.1402280456091218,0.0,0.0,0.0,0.0302060412082416,0.0942188437687537,0.0,0.0,0.0,0.0,0.0411082216443288,0.0,0.02000400080016,0.0,0.0,1257.15
13972,0.237076292370763,0.2706729327067294,0.0,0.0,0.0,0.0442955704429557,0.2396760323967603,0.0,0.0,0.1018898110188981,0.0516948305169483,0.0,0.0,0.0,0.0126987301269873,0.0,0.0,0.0244975502449755,0.0,0.0,1169.15
13973,0.6520000000000001,0.051,0.109,0.048,0.012,0.0,0.0,0.106,0.021,0.0,0.0,0.0,0.0,0.0,0.0,0.0,0.0,0.0,0.0,0.0,1389.15
13974,0.7121,0.0,0.0,0.0442,0.0424,0.0,0.0,0.2013,0.0,0.0,0.0,0.0,0.0,0.0,0.0,0.0,0.0,0.0,0.0,0.0,1068.15
13975,0.45,0.0,0.02,0.105,0.105,0.0,0.11,0.02,0.0,0.0,0.0,0.0,0.0,0.0,0.0,0.09,0.0,0.1,0.0,0.0,1483.15
13976,0.668,0.0,0.145,0.021,0.0,0.0,0.0,0.165,0.0,0.0,0.0,0.0,0.0,0.0,0.0,0.0,0.0,0.0,0.0,0.0,1323.15
13977,0.6995,0.0096,0.14,0.0747,0.0203,0.0,0.0,0.0,0.0,0.0,0.055,0.0,0.0,0.0,0.0,0.0,0.0,0.0,0.0,0.0,1597.15
13978,0.6344634463446345,0.0328032803280328,0.1434143414341434,0.0266026602660266,0.0,0.0,0.0,0.1425142514251425,0.0,0.0,0.0,0.0,0.0,0.0,0.0,0.0,0.0,0.0,0.0202020202020202,0.0,1218.15
13979,0.5004,0.0,0.0,0.0,0.3328,0.0,0.0,0.1668,0.0,0.0,0.0,0.0,0.0,0.0,0.0,0.0,0.0,0.0,0.0,0.0,1558.15
13980,0.7454999999999999,0.0917,0.0589,0.0196,0.0755,0.0,0.0,0.0,0.0,0.0,0.0079,0.0,0.0,0.0,0.0,0.0,0.0,0.0,0.0,0.0,1413.15
13981,0.6687668766876688,0.0,0.0787078707870787,0.0238023802380238,0.0325032503250325,0.0,0.0738073807380738,0.1006100610061006,0.0068006800680068,0.0,0.015001500150015,0.0,0.0,0.0,0.0,0.0,0.0,0.0,0.0,0.0,1211.15
13982,0.5695,0.0899,0.1698,0.0,0.0,0.0,0.0,0.1698,0.0,0.0,0.0,0.0,0.0,0.0,0.0,0.0,0.0,0.0,0.0,0.0,1063.15
13983,0.6984698469846985,0.0,0.1008100810081008,0.1082108210821082,0.0,0.0203020302030202,0.0625062506250625,0.0,0.0,0.0,0.0,0.0,0.0,0.0,0.0,0.0097009700970097,0.0,0.0,0.0,0.0,1519.2499755859376
13984,0.7383,0.0,0.0,0.0,0.0,0.2617,0.0,0.0,0.0,0.0,0.0,0.0,0.0,0.0,0.0,0.0,0.0,0.0,0.0,0.0,1663.15
13985,0.6279,0.0,0.0063,0.0479,0.1189,0.0,0.0,0.1614,0.0376,0.0,0.0,0.0,0.0,0.0,0.0,0.0,0.0,0.0,0.0,0.0,1278.15
13986,0.7353000000000001,0.0,0.0143,0.0,0.0,0.0,0.2504,0.0,0.0,0.0,0.0,0.0,0.0,0.0,0.0,0.0,0.0,0.0,0.0,0.0,1373.15
13987,0.6454999999999999,0.0,0.1836999999999999,0.0,0.1042999999999999,0.0595999999999999,0.0,0.0,0.0,0.0,0.0,0.0,0.0,0.0,0.0,0.0,0.0,0.0,0.0050999999999999,0.0,1680.15
13988,0.0,0.0,0.0,0.0,0.3204999999999999,0.0,0.0,0.0,0.1794,0.0,0.0,0.0,0.0,0.0,0.0,0.0,0.0,0.0,0.5001,0.0,1097.15
13989,0.6827,0.0,0.1730999999999999,0.0288,0.0,0.0,0.0,0.0,0.0,0.0,0.0,0.0,0.0,0.0,0.1153999999999999,0.0,0.0,0.0,0.0,0.0,1463.15
13990,0.6945999999999999,0.0,0.0704,0.0,0.0,0.2138,0.0,0.0,0.0,0.0,0.0,0.0,0.0,0.0,0.0212,0.0,0.0,0.0,0.0,0.0,1301.15
13991,0.6338999999999999,0.0,0.0375999999999999,0.0861999999999999,0.0885999999999999,0.0,0.0,0.1506999999999999,0.0,0.0,0.0,0.0,0.0,0.0,0.0,0.0,0.0,0.0,0.0,0.0,1372.15
13992,0.905,0.0,0.048,0.0,0.011,0.0,0.0,0.0,0.036,0.0,0.0,0.0,0.0,0.0,0.0,0.0,0.0,0.0,0.0,0.0,1608.15
13993,0.744925507449255,0.0,0.0126987301269873,0.0,0.0,0.0321967803219678,0.0,0.0690930906909309,0.0628937106289371,0.0,0.0761923807619238,0.0,0.0,0.0,0.0,0.0,0.0,0.0,0.0,0.0,1146.15
13994,0.4936999999999999,0.0,0.0571,0.1588,0.2904,0.0,0.0,0.0,0.0,0.0,0.0,0.0,0.0,0.0,0.0,0.0,0.0,0.0,0.0,0.0,1582.15
13995,0.649,0.0,0.11,0.03,0.0,0.0,0.0,0.16,0.02,0.0,0.0,0.0,0.0,0.0,0.0,0.0,0.0,0.03,0.0,0.0,1498.15
13996,0.3,0.0,0.0,0.02,0.06,0.11,0.0,0.07,0.0,0.02,0.06,0.0,0.0,0.0,0.0,0.33,0.0,0.03,0.0,0.0,1503.15
13997,0.7175,0.0,0.1112,0.0,0.1712999999999999,0.0,0.0,0.0,0.0,0.0,0.0,0.0,0.0,0.0,0.0,0.0,0.0,0.0,0.0,0.0,1573.15
13998,0.754,0.0,0.1073,0.0157,0.0157,0.0,0.0,0.0,0.1073,0.0,0.0,0.0,0.0,0.0,0.0,0.0,0.0,0.0,0.0,0.0,1648.15
13999,0.6566000000000001,0.0191,0.1453,0.0214,0.0,0.0,0.0,0.1554,0.0,0.0,0.0,0.0,0.0,0.0,0.0,0.0,0.0,0.0,0.0,0.0,1378.15
14000,0.181,0.495,0.0,0.0,0.0,0.324,0.0,0.0,0.0,0.0,0.0,0.0,0.0,0.0,0.0,0.0,0.0,0.0,0.0,0.0,1248.15
14001,0.628937106289371,0.0,0.0,0.2564743525647435,0.0,0.0,0.1145885411458854,0.0,0.0,0.0,0.0,0.0,0.0,0.0,0.0,0.0,0.0,0.0,0.0,0.0,1586.15
14002,0.8200000000000001,0.0,0.09,0.0,0.0,0.0,0.0,0.0,0.0,0.0,0.09,0.0,0.0,0.0,0.0,0.0,0.0,0.0,0.0,0.0,1734.15
14003,0.0,0.0,0.0,0.0,0.2554,0.0,0.0,0.0,0.4082,0.0,0.0,0.0,0.0,0.0,0.0,0.0,0.0,0.0,0.3364,0.0,1402.15
14004,0.0,0.0,0.0,0.0,0.16,0.0,0.0,0.0,0.0,0.0,0.0,0.0,0.08,0.0,0.0,0.0,0.0,0.0,0.76,0.0,1174.15
14005,0.7389,0.0,0.0867,0.0,0.0,0.0,0.0438,0.0433,0.0868999999999999,0.0,0.0,0.0,0.0,0.0,0.0,0.0,0.0,0.0,0.0,0.0,1286.15
14006,0.5030496950304969,0.0,0.0,0.0,0.0,0.0,0.0834916508349165,0.0,0.0,0.0,0.4134586541345865,0.0,0.0,0.0,0.0,0.0,0.0,0.0,0.0,0.0,1722.15
14007,0.688,0.008,0.06,0.06,0.0231,0.021,0.0,0.0419,0.062,0.0,0.016,0.0,0.0,0.0,0.0,0.02,0.0,0.0,0.0,0.0,1313.15
14008,0.6711134222684455,0.0997019940398808,0.0972019440388808,0.00490009800196,0.0943018860377207,0.0,0.0,0.0,0.0,0.0,0.0319006380127602,0.0,0.0,0.0,0.0,0.0,0.0,0.0,0.0,0.0,1381.15
14009,0.6409999999999999,0.0,0.1535,0.0,0.0492,0.0,0.0,0.1553,0.0,0.0,0.0,0.0,0.0,0.0,0.0,0.0,0.0,0.0,0.0,0.0,1313.15
14010,0.45,0.0,0.0,0.0,0.0,0.45,0.0,0.0,0.0,0.0,0.0,0.0,0.0,0.0,0.0,0.1,0.0,0.0,0.0,0.0,1735.15
14011,0.061,0.5488000000000001,0.0098,0.0,0.0475,0.0810999999999999,0.0,0.0,0.0,0.0996,0.0,0.0,0.0,0.0448,0.1063,0.0,0.0,0.0,0.0,0.0,1253.15
14012,0.6444,0.0,0.1568,0.0,0.0559,0.0,0.0,0.0989,0.044,0.0,0.0,0.0,0.0,0.0,0.0,0.0,0.0,0.0,0.0,0.0,1348.15
14013,0.0,0.0,0.0,0.0,0.4699469946994699,0.0,0.0,0.2852285228522851,0.0,0.0,0.0,0.0,0.0,0.0,0.0,0.0,0.0,0.0,0.2448244824482448,0.0,2048.15
14014,0.5737000000000001,0.0,0.1005,0.0636,0.2171,0.0,0.0,0.0207,0.0068,0.0,0.0,0.0,0.016,0.0,0.0,0.0,0.0,0.0,0.0,0.0,1488.15
14015,0.7502750275027503,0.0,0.1248124812481248,0.0,0.0,0.0,0.0,0.1249124912491249,0.0,0.0,0.0,0.0,0.0,0.0,0.0,0.0,0.0,0.0,0.0,0.0,1393.15
14016,0.0,0.0,0.0,0.0,0.0,0.0,0.0,0.0,0.0,0.15,0.0,0.0,0.0,0.0,0.19,0.0,0.0,0.0,0.66,0.0,1613.15
14017,0.5,0.0,0.0,0.0,0.0,0.0,0.0,0.44,0.0,0.0,0.0,0.0,0.0,0.06,0.0,0.0,0.0,0.0,0.0,0.0,1609.15
14018,0.6093999999999999,0.0,0.1314,0.0,0.0,0.0,0.0,0.0,0.2592,0.0,0.0,0.0,0.0,0.0,0.0,0.0,0.0,0.0,0.0,0.0,1723.15
14019,0.5134513451345134,0.07010701070107,0.0103010301030103,0.0,0.1140114011401139,0.0,0.1544154415441543,0.052105210521052,0.0,0.0243024302430243,0.0318031803180317,0.0,0.0,0.0,0.0295029502950294,0.0,0.0,0.0,0.0,0.0,1160.15
14020,0.0,0.4347999999999999,0.0,0.0,0.0,0.4347999999999999,0.0,0.1304,0.0,0.0,0.0,0.0,0.0,0.0,0.0,0.0,0.0,0.0,0.0,0.0,1158.15
14021,0.7062293770622938,0.02999700029997,0.0534946505349465,0.0,0.0500949905009499,0.0,0.0,0.0,0.1601839816018398,0.0,0.0,0.0,0.0,0.0,0.0,0.0,0.0,0.0,0.0,0.0,1283.15
14022,0.9202,0.0,0.0396,0.0,0.0,0.0,0.0,0.0,0.0402,0.0,0.0,0.0,0.0,0.0,0.0,0.0,0.0,0.0,0.0,0.0,1623.15
14023,0.6890000000000001,0.0382,0.1202,0.0415,0.0578,0.0429,0.0,0.0,0.0,0.0,0.0104,0.0,0.0,0.0,0.0,0.0,0.0,0.0,0.0,0.0,1403.15
14024,0.6990000000000001,0.0,0.15,0.05,0.0,0.075,0.0,0.0,0.0,0.0,0.025,0.0,0.0,0.0,0.0,0.0,0.0,0.0,0.0,0.0,1618.15
14025,0.0,0.6667000000000001,0.0,0.0,0.0,0.0,0.0,0.3,0.0333,0.0,0.0,0.0,0.0,0.0,0.0,0.0,0.0,0.0,0.0,0.0,993.15
14026,0.6448,0.0414,0.1247,0.0325,0.0,0.0,0.0,0.1544,0.0,0.0,0.0,0.0,0.0,0.0,0.0,0.0,0.0,0.0,0.0,0.0,1170.15
14027,0.8,0.0,0.1,0.0,0.0,0.06,0.0,0.0,0.0,0.0,0.04,0.0,0.0,0.0,0.0,0.0,0.0,0.0,0.0,0.0,1592.15
14028,0.0,0.0,0.0,0.0,0.0,0.0,0.0,0.0,0.0,0.0,0.0,0.93,0.0,0.0,0.0,0.0,0.0,0.0,0.0,0.07,1049.15
14029,0.0,0.2287,0.0289999999999999,0.0926999999999999,0.0,0.1016,0.0724,0.0156,0.0250999999999999,0.0,0.088,0.0,0.0,0.0,0.0,0.0,0.0,0.0,0.3469,0.0,1193.15
14030,0.6394000000000002,0.01,0.0,0.1199,0.01,0.0699,0.0,0.0,0.0799,0.0,0.0699,0.0,0.0,0.0,0.0,0.0,0.0,0.0,0.0,0.0,1273.15
14031,0.0984,0.4471,0.0,0.0,0.0,0.0,0.0855,0.0,0.0,0.3098,0.0,0.0,0.0,0.0,0.0206,0.0,0.0,0.0200999999999999,0.0,0.0,1273.15
14032,0.0,0.0,0.0,0.0,0.0,0.0,0.0,0.0,0.0,0.0,0.0,0.2,0.0,0.0,0.0,0.0,0.8,0.0,0.0,0.0,1238.15
14033,0.6777,0.0302,0.0275,0.1043999999999999,0.0,0.0,0.0,0.1202999999999999,0.0399,0.0,0.0,0.0,0.0,0.0,0.0,0.0,0.0,0.0,0.0,0.0,1153.15
14034,0.0,0.0,0.0,0.0,0.08,0.0,0.0,0.0,0.0,0.0,0.0,0.0,0.0,0.0,0.0,0.0,0.92,0.0,0.0,0.0,1518.15
14035,0.2951295129512951,0.0,0.1159115911591159,0.22002200220022,0.3689368936893689,0.0,0.0,0.0,0.0,0.0,0.0,0.0,0.0,0.0,0.0,0.0,0.0,0.0,0.0,0.0,1778.15
14036,0.65,0.0,0.0,0.0,0.3,0.0,0.0,0.05,0.0,0.0,0.0,0.0,0.0,0.0,0.0,0.0,0.0,0.0,0.0,0.0,1653.15
14037,0.8464,0.0,0.0,0.0,0.0,0.0,0.0,0.0,0.0,0.0,0.0,0.0,0.0,0.0,0.0,0.0,0.0,0.0,0.1536,0.0,1526.15
14038,0.0,0.0,0.0,0.0,0.0,0.4536,0.0464,0.0,0.0,0.0,0.0,0.0,0.0,0.0,0.0,0.0,0.0,0.0,0.5,0.0,1118.15
14039,0.5875,0.0,0.0163,0.0825,0.1478,0.0,0.0,0.1553,0.0106,0.0,0.0,0.0,0.0,0.0,0.0,0.0,0.0,0.0,0.0,0.0,1357.15
14040,0.5,0.0,0.139,0.0,0.361,0.0,0.0,0.0,0.0,0.0,0.0,0.0,0.0,0.0,0.0,0.0,0.0,0.0,0.0,0.0,1673.15
14041,0.061,0.713,0.019,0.0,0.0,0.075,0.0,0.0,0.038,0.0,0.0,0.094,0.0,0.0,0.0,0.0,0.0,0.0,0.0,0.0,964.15
14042,0.6713,0.0,0.1349,0.0978999999999999,0.0529,0.0,0.0,0.0,0.0,0.0,0.043,0.0,0.0,0.0,0.0,0.0,0.0,0.0,0.0,0.0,1563.15
14043,0.0,0.7526,0.0,0.0,0.0,0.2473999999999999,0.0,0.0,0.0,0.0,0.0,0.0,0.0,0.0,0.0,0.0,0.0,0.0,0.0,0.0,1148.15
14044,0.079,0.515,0.0,0.0,0.0,0.406,0.0,0.0,0.0,0.0,0.0,0.0,0.0,0.0,0.0,0.0,0.0,0.0,0.0,0.0,1266.15
14045,0.6822682268226823,0.0,0.1384138413841384,0.016001600160016,0.0241024102410241,0.0088008800880088,0.0712071207120712,0.0426042604260426,0.0,0.0166016601660166,0.0,0.0,0.0,0.0,0.0,0.0,0.0,0.0,0.0,0.0,1413.15
14046,0.6394000000000002,0.0799,0.0899,0.0,0.0999,0.0,0.0,0.0,0.0,0.0,0.0899,0.0,0.0,0.0,0.0,0.0,0.0,0.0,0.0,0.0,1423.15
14047,0.6,0.0,0.0,0.0,0.0,0.0,0.0,0.15,0.0,0.0,0.0,0.0,0.0,0.0,0.0,0.25,0.0,0.0,0.0,0.0,1458.15
14048,0.9786,0.0,0.0,0.0,0.0214,0.0,0.0,0.0,0.0,0.0,0.0,0.0,0.0,0.0,0.0,0.0,0.0,0.0,0.0,0.0,1983.15
