Repository: ychyn/algo_genetique

# algo_genetique
Ce code fait partie de notre mini-projet du MIG Verre 2024. L'objectif du mini-projet est l'obtention d'une composition de verre avec des qualités avantageuses pour une application potentiellement industrielle. 

On utilise l'outil de prediction des propriétés du verre à travers des réseaux de neuronnes codé par Franck Pigeonneau (qui constitue la plus grande partie de ce repo). On a codé l'algorithme génetique qui va, en utilisant ce réseau de neuronnes tenter d'obtenir une composition optimale dont on essaiera la fabrication dans le four situé à l'Ecole des Mines à Sophia Antipolis

File: DataBase/Tliqclean.csv (part 45 of 63)
,SiO2,B2O3,Al2O3,MgO,CaO,BaO,Li2O,Na2O,K2O,ZnO,SrO,PbO,Fe2O3,Y2O3,La2O3,TiO2,GeO2,ZrO2,P2O5,V2O5,Tliq
14049,0.569,0.0,0.084,0.0,0.0,0.0,0.0,0.0,0.0,0.347,0.0,0.0,0.0,0.0,0.0,0.0,0.0,0.0,0.0,0.0,1653.15
14050,0.6669333066693331,0.0,0.1448855114488551,0.0213978602139786,0.0,0.0,0.0,0.1645835416458354,0.0,0.0,0.0,0.0,0.0,0.0,0.0,0.0,0.0,0.0,0.0,0.0,1323.15
14051,0.6880000000000001,0.028,0.1,0.048,0.0,0.0,0.0,0.127,0.008,0.0,0.0,0.0,0.0,0.0,0.0,0.0,0.0,0.0,0.0,0.0,1344.15
14052,0.5015,0.0,0.0,0.0,0.0,0.1100999999999999,0.3883999999999999,0.0,0.0,0.0,0.0,0.0,0.0,0.0,0.0,0.0,0.0,0.0,0.0,0.0,1322.15
14053,0.7188999999999999,0.0,0.0133999999999999,0.0,0.0,0.0,0.0,0.181,0.0,0.0,0.0850999999999999,0.0,0.0,0.0,0.0,0.0,0.0,0.0,0.0,0.0,1139.15
14054,0.7179000000000001,0.0,0.1288,0.0,0.1533,0.0,0.0,0.0,0.0,0.0,0.0,0.0,0.0,0.0,0.0,0.0,0.0,0.0,0.0,0.0,1683.15
14055,0.7097141942838856,0.000780015600312,0.0247004940098801,0.0222004440088801,0.0298005960119202,0.0,0.0,0.005000100002,0.1462029240584811,0.0,0.0595011900238004,0.0,0.0,0.0,0.0,0.0,0.0,0.0,0.0,0.0,1163.15
14056,0.4444555544445555,0.2222777722227777,0.0,0.0,0.0,0.0,0.3332666733326667,0.0,0.0,0.0,0.0,0.0,0.0,0.0,0.0,0.0,0.0,0.0,0.0,0.0,1131.15
14057,0.6313558050936434,0.0,0.1160918735688501,0.1500894937354385,0.0773945823792334,0.0,0.0,0.0,0.0,0.0,0.0,0.0,0.0,0.0241983061185716,0.0,0.0,0.0,0.0,0.0,0.0,1476.15
14058,0.643,0.0,0.2236,0.0,0.0,0.0,0.0,0.0,0.0,0.0,0.0,0.0,0.0,0.1334,0.0,0.0,0.0,0.0,0.0,0.0,1666.15
14059,0.0,0.0272,0.0432999999999999,0.0625999999999999,0.0,0.2467999999999999,0.0,0.0,0.0,0.1239999999999999,0.0,0.0,0.0,0.0,0.0,0.0,0.0,0.0,0.4887999999999999,0.0,1093.15
14060,0.7103999999999999,0.0,0.0075999999999999,0.052,0.0917999999999999,0.0,0.0,0.1284999999999999,0.0,0.0,0.0,0.0,0.0,0.0,0.0,0.0,0.0,0.0096999999999999,0.0,0.0,1289.15
14061,0.65,0.0,0.0,0.0,0.0,0.0,0.0,0.3,0.0,0.0,0.0,0.0,0.0,0.0,0.0,0.05,0.0,0.0,0.0,0.0,1071.15
14062,0.5407459254074592,0.0291970802919708,0.0597940205979402,0.0,0.0854914508549145,0.1387861213878612,0.0,0.0,0.0,0.0,0.0854914508549145,0.0,0.0,0.0,0.0,0.0406959304069593,0.0,0.0197980201979802,0.0,0.0,1356.15
14063,0.4795999999999999,0.0,0.0576999999999999,0.1166999999999999,0.346,0.0,0.0,0.0,0.0,0.0,0.0,0.0,0.0,0.0,0.0,0.0,0.0,0.0,0.0,0.0,1546.15
14064,0.7542754275427542,0.0,0.0,0.0,0.0215021502150214,0.0,0.0,0.2242224222422242,0.0,0.0,0.0,0.0,0.0,0.0,0.0,0.0,0.0,0.0,0.0,0.0,1113.15
14065,0.6449644964496449,0.0093009300930093,0.0945094509450945,0.0642064206420642,0.0577057705770577,0.0,0.0,0.0522052205220522,0.0755075507550755,0.0,0.0,0.0,0.0,0.0,0.0,0.0,0.0,0.0,0.0,0.0,1513.15
14066,0.5945999999999999,0.0,0.1100999999999999,0.0600999999999999,0.0730999999999999,0.0,0.0,0.1440999999999999,0.018,0.0,0.0,0.0,0.0,0.0,0.0,0.0,0.0,0.0,0.0,0.0,1333.15
14067,0.6180000000000001,0.0,0.086,0.052,0.244,0.0,0.0,0.0,0.0,0.0,0.0,0.0,0.0,0.0,0.0,0.0,0.0,0.0,0.0,0.0,1413.15
14068,0.6446999999999999,0.0,0.1389,0.1989,0.0,0.0,0.0175,0.0,0.0,0.0,0.0,0.0,0.0,0.0,0.0,0.0,0.0,0.0,0.0,0.0,1680.950048828125
14069,0.5487,0.0,0.0,0.0,0.0,0.0,0.0,0.4040999999999999,0.0,0.0,0.0,0.0,0.0472,0.0,0.0,0.0,0.0,0.0,0.0,0.0,1211.15
14070,0.6977,0.0,0.0786,0.0,0.0,0.0064,0.0824,0.0796,0.0196,0.0,0.0,0.0,0.0,0.0,0.0,0.0165,0.0,0.0117,0.0065,0.0,1148.15
14071,0.15,0.4,0.1,0.0,0.05,0.25,0.0,0.0,0.0,0.0,0.05,0.0,0.0,0.0,0.0,0.0,0.0,0.0,0.0,0.0,1123.15
14072,0.477,0.0,0.0915,0.0,0.3479,0.0,0.0,0.0836,0.0,0.0,0.0,0.0,0.0,0.0,0.0,0.0,0.0,0.0,0.0,0.0,1533.15
14073,0.48,0.0,0.0,0.0,0.0,0.0,0.0,0.52,0.0,0.0,0.0,0.0,0.0,0.0,0.0,0.0,0.0,0.0,0.0,0.0,1337.15
14074,0.4397,0.0,0.1439,0.0,0.3123,0.0,0.0,0.0,0.0,0.0,0.0,0.0,0.0,0.0,0.0,0.0,0.0,0.0,0.1041,0.0,1642.15
14075,0.7153,0.0,0.0599,0.0,0.032,0.1028999999999999,0.0,0.0,0.0,0.0,0.0899,0.0,0.0,0.0,0.0,0.0,0.0,0.0,0.0,0.0,1343.15
14076,0.68,0.0204,0.1005,0.0,0.1298,0.0,0.0194,0.0,0.0,0.0499,0.0,0.0,0.0,0.0,0.0,0.0,0.0,0.0,0.0,0.0,1433.15
14077,0.0,0.0,0.0,0.0,0.009,0.0,0.0,0.0,0.0,0.0,0.0,0.0,0.0,0.0,0.0,0.0,0.991,0.0,0.0,0.0,1428.15
14078,0.7140000000000001,0.0,0.06,0.0,0.032,0.104,0.0,0.0,0.0,0.0,0.09,0.0,0.0,0.0,0.0,0.0,0.0,0.0,0.0,0.0,1343.15
14079,0.4100999999999999,0.0,0.1103,0.1193,0.0398,0.0,0.0,0.0,0.0,0.0,0.0,0.0,0.0,0.0,0.0701,0.2504,0.0,0.0,0.0,0.0,1525.15
14080,0.65,0.02,0.0,0.0,0.03,0.0,0.0,0.15,0.03,0.0,0.0,0.0,0.0,0.0,0.0,0.0,0.0,0.12,0.0,0.0,1498.15
14081,0.605,0.055,0.0,0.0,0.0,0.0,0.0,0.175,0.03,0.0,0.0,0.0,0.0,0.0,0.0,0.0,0.0,0.12,0.005,0.0,1465.15
14082,0.6392,0.2306,0.063,0.0319,0.0344,0.0,0.0,0.0,0.0,0.0,0.0,0.0,0.0,0.0,0.0,0.0,0.0,0.0,0.0,0.0,1362.15
14083,0.631,0.0,0.0,0.0,0.0,0.0,0.0,0.2689999999999999,0.0,0.0,0.0,0.1,0.0,0.0,0.0,0.0,0.0,0.0,0.0,0.0,1073.15
14084,0.6900000000000001,0.0,0.1394999999999999,0.1278999999999999,0.0426,0.0,0.0,0.0,0.0,0.0,0.0,0.0,0.0,0.0,0.0,0.0,0.0,0.0,0.0,0.0,1690.15
14085,0.4222999999999999,0.0,0.1214,0.0921,0.3642,0.0,0.0,0.0,0.0,0.0,0.0,0.0,0.0,0.0,0.0,0.0,0.0,0.0,0.0,0.0,1573.15
14086,0.5999000000000001,0.0,0.1599,0.0574,0.0239,0.0,0.0,0.1386,0.0187,0.0,0.0,0.0,0.0,0.0,0.0,0.0,0.0,0.0,0.0,0.0,1458.15
14087,0.6006060060600606,0.01910019100191,0.0947009470094701,0.04960049600496,0.01190011900119,0.0,0.0,0.1611016110161101,0.03530035300353,0.0,0.0,0.0,0.0,0.0,0.0,0.0,0.0,0.0270002700027,0.0,0.0,1203.15
14088,0.78,0.12,0.0,0.0,0.0,0.0,0.0,0.0,0.0,0.0,0.0,0.0,0.0,0.0,0.0,0.0,0.08,0.0,0.02,0.0,1279.15
14089,0.6220626762394256,0.0,0.1157930524168549,0.1496910185388876,0.0925944443333399,0.0,0.0,0.0,0.0,0.0,0.0,0.0,0.0,0.0189988600683958,0.0,0.0,0.0,0.0,0.0,0.0,1451.15
14090,0.0,0.0,0.043,0.0,0.095,0.0,0.238,0.072,0.047,0.131,0.0,0.0,0.0,0.0,0.0,0.033,0.0,0.0,0.331,0.0,933.15
14091,0.0,0.77,0.0,0.0,0.0,0.23,0.0,0.0,0.0,0.0,0.0,0.0,0.0,0.0,0.0,0.0,0.0,0.0,0.0,0.0,1181.15
14092,0.5597559755975597,0.0264026402640264,0.006000600060006,0.0685068506850685,0.1567156715671567,0.016001600160016,0.0,0.1418141814181418,0.013001300130013,0.0,0.0118011801180118,0.0,0.0,0.0,0.0,0.0,0.0,0.0,0.0,0.0,1383.15
14093,0.6,0.0,0.02,0.04,0.04,0.0,0.16,0.05,0.0,0.0,0.0,0.0,0.0,0.03,0.0,0.05,0.0,0.01,0.0,0.0,1263.15
14094,0.0,0.0,0.0,0.0,0.0,0.45,0.0,0.0,0.0,0.0,0.05,0.0,0.0,0.0,0.0,0.0,0.0,0.0,0.0,0.5,967.15
14095,0.1007,0.5115,0.0,0.0,0.1277,0.0105,0.0,0.0,0.0,0.0843,0.0,0.0,0.0,0.0402,0.0938,0.0,0.0,0.0302999999999999,0.0,0.0,1183.15
14096,0.5488,0.0,0.0,0.0,0.0,0.0,0.0,0.3641999999999999,0.0,0.0,0.0,0.0,0.0869999999999999,0.0,0.0,0.0,0.0,0.0,0.0,0.0,1114.15
14097,0.6787000000000001,0.0,0.0,0.0729,0.0596999999999999,0.0,0.0,0.1886,0.0,0.0,0.0,0.0,0.0,0.0,0.0,0.0,0.0,0.0,0.0,0.0,1178.15
14098,0.6435,0.0,0.0,0.0731,0.0399,0.0,0.0,0.2435,0.0,0.0,0.0,0.0,0.0,0.0,0.0,0.0,0.0,0.0,0.0,0.0,1135.15
14099,0.7030703070307031,0.0,0.0555055505550555,0.0,0.1109110911091109,0.0,0.0,0.1305130513051305,0.0,0.0,0.0,0.0,0.0,0.0,0.0,0.0,0.0,0.0,0.0,0.0,1429.15
14100,0.6615661566156615,0.0,0.0806080608060806,0.034003400340034,0.0611061106110611,0.0268026802680268,0.0,0.0498049804980498,0.0618061806180618,0.0,0.0132013201320132,0.0,0.0,0.0,0.0,0.0,0.0,0.0111011101110111,0.0,0.0,1343.15
14101,0.6990000000000001,0.0,0.11,0.02,0.02,0.0,0.0,0.14,0.0,0.0,0.01,0.0,0.0,0.0,0.0,0.0,0.0,0.0,0.0,0.0,1303.15
14102,0.0761923807619238,0.53004699530047,0.0,0.0,0.0,0.0,0.0,0.0,0.0,0.0,0.0,0.0,0.0,0.0755924407559244,0.197980201979802,0.0121987801219878,0.0,0.097990200979902,0.0,0.0,1418.15
14103,0.6533346665333467,0.0795920407959204,0.1018898110188981,0.0,0.0987901209879012,0.0315968403159684,0.0,0.0,0.0,0.0,0.0333966603339666,0.0,0.0,0.0,0.0,0.0,0.0,0.0,0.0,0.0,1333.15
14104,0.8711,0.0,0.0381,0.0,0.0,0.0,0.0,0.0,0.0908,0.0,0.0,0.0,0.0,0.0,0.0,0.0,0.0,0.0,0.0,0.0,1383.15
14105,0.7464746474647466,0.0,0.0,0.062006200620062,0.0641064106410641,0.0,0.0,0.1091109110911091,0.0,0.0,0.0,0.0,0.0183018301830183,0.0,0.0,0.0,0.0,0.0,0.0,0.0,1400.15
14106,0.7097,0.0,0.0,0.0,0.0432,0.0,0.0392,0.0793,0.0392,0.0,0.0,0.0,0.0,0.0,0.0,0.0,0.0,0.0894,0.0,0.0,1423.15
14107,0.6595000000000001,0.0,0.123,0.0385,0.0204999999999999,0.0,0.0,0.1475,0.0,0.0,0.01,0.0,0.0,0.0,0.0,0.0,0.0,0.0,0.0,0.0,1333.15
14108,0.6880206406192186,0.0885026550796524,0.0146004380131403,0.0,0.0,0.0,0.0,0.076402292068762,0.0468014040421212,0.0570017100513015,0.0,0.0,0.0,0.0,0.0,0.0166004980149404,0.0,0.0,0.0,0.0,1157.15
14109,0.6681999999999999,0.0196,0.0148,0.0281,0.0472,0.0099,0.0,0.0732,0.0642,0.0,0.0,0.0745,0.0,0.0,0.0,0.0,0.0,0.0,0.0,0.0,1103.15
14110,0.0,0.0,0.0,0.0,0.0,0.0,0.0,0.0,0.0,0.0,0.0,0.7,0.0,0.0,0.0,0.0,0.3,0.0,0.0,0.0,985.15
14111,0.5,0.0,0.0,0.0,0.0,0.2,0.0,0.0,0.0,0.3,0.0,0.0,0.0,0.0,0.0,0.0,0.0,0.0,0.0,0.0,1547.15
14112,0.6264,0.0,0.0608,0.0,0.0,0.3128,0.0,0.0,0.0,0.0,0.0,0.0,0.0,0.0,0.0,0.0,0.0,0.0,0.0,0.0,1542.15
14113,0.6799679967996799,0.0,0.1619161916191619,0.0601060106010601,0.0,0.0,0.0,0.0,0.0,0.0,0.0,0.0,0.0,0.0,0.098009800980098,0.0,0.0,0.0,0.0,0.0,1488.15
14114,0.4110000000000001,0.0,0.0584,0.0605,0.4701000000000001,0.0,0.0,0.0,0.0,0.0,0.0,0.0,0.0,0.0,0.0,0.0,0.0,0.0,0.0,0.0,1595.15
14115,0.5188,0.0224,0.0255,0.0,0.0,0.0,0.0,0.0,0.0069,0.0,0.0,0.4173,0.0,0.0,0.0,0.0,0.0,0.0,0.0,0.0,963.15
14116,0.6292370762923708,0.0190980901909809,0.1365863413658634,0.0328967103289671,0.0,0.0,0.0,0.1658834116588341,0.0140985901409859,0.0,0.0,0.0,0.0,0.0,0.0,0.0,0.0,0.0,0.0,0.0,1269.15
14117,0.6416,0.0,0.1076,0.0,0.0,0.0,0.0,0.0,0.2507999999999999,0.0,0.0,0.0,0.0,0.0,0.0,0.0,0.0,0.0,0.0,0.0,1578.15
14118,0.0,0.0,0.0,0.0,0.0,0.0,0.0,0.0,0.0,0.0,0.0,0.6920000000000001,0.0,0.0,0.0,0.0,0.0,0.0,0.0,0.308,1155.15
14119,0.6153000000000001,0.0,0.0341,0.0431,0.0741,0.0,0.1632999999999999,0.015,0.0,0.0,0.0431,0.0,0.0,0.0,0.0,0.0,0.0,0.012,0.0,0.0,1234.15
14120,0.0,0.906,0.0,0.0,0.0,0.0,0.0,0.0,0.094,0.0,0.0,0.0,0.0,0.0,0.0,0.0,0.0,0.0,0.0,0.0,956.15
14121,0.5743425657434257,0.0,0.0546945305469453,0.1843815618438156,0.0,0.0,0.1865813418658134,0.0,0.0,0.0,0.0,0.0,0.0,0.0,0.0,0.0,0.0,0.0,0.0,0.0,1434.15
14122,0.6456000000000001,0.0,0.0756,0.0648,0.0,0.0,0.0,0.1819,0.021,0.0,0.0,0.0,0.0,0.0,0.0,0.0,0.0,0.0103,0.0,0.0,1113.15
14123,0.4705,0.0,0.0,0.0,0.0,0.0,0.4706,0.0,0.0,0.0,0.0,0.0,0.0,0.0,0.0,0.0588999999999999,0.0,0.0,0.0,0.0,1449.15
14124,0.7722227777222278,0.0,0.0,0.0,0.0,0.0,0.0,0.1288871112888711,0.0,0.0,0.0,0.0,0.0988901109889011,0.0,0.0,0.0,0.0,0.0,0.0,0.0,1245.15
14125,0.1257836481257436,0.3820503334566507,0.0,0.0,0.1276834011578494,0.0,0.1129853119094517,0.0,0.0,0.0856888604481417,0.0488936438263025,0.0,0.0,0.0298961135052443,0.0388949436573245,0.0,0.0,0.0376950996370471,0.0,0.0,1188.15
14126,0.7576,0.0,0.0,0.0454,0.0227999999999999,0.0,0.0,0.1495,0.0,0.0,0.0,0.0,0.0,0.0,0.0,0.0,0.0,0.0247,0.0,0.0,1485.15
14127,0.6711,0.0,0.0499,0.0415,0.0621,0.0,0.0,0.0519,0.0,0.0,0.1034,0.0,0.0,0.0,0.0,0.0,0.0,0.0201,0.0,0.0,1342.15
14128,0.6290629062906291,0.1592159215921592,0.0873087308730873,0.0,0.0,0.0,0.045004500450045,0.062006200620062,0.0102010201020102,0.0,0.0,0.0,0.0,0.0,0.0,0.0,0.0,0.0,0.0,0.0,1139.15
14129,0.0,0.0,0.0,0.0,0.0,0.0,0.0,0.0,0.133,0.0,0.0,0.0,0.0,0.0,0.0,0.0,0.867,0.0,0.0,0.0,1253.15
14130,0.0,0.0,0.0,0.0,0.0,0.0,0.0,0.0,0.0,0.3192,0.0,0.0,0.0,0.0,0.0,0.6808,0.0,0.0,0.0,0.0,1700.15
14131,0.5523,0.0894,0.1932,0.0,0.0,0.0,0.0,0.0,0.0,0.0,0.0,0.0,0.0,0.0919,0.0732,0.0,0.0,0.0,0.0,0.0,1519.15
14132,0.7599,0.0,0.0452,0.0,0.0,0.0,0.1949,0.0,0.0,0.0,0.0,0.0,0.0,0.0,0.0,0.0,0.0,0.0,0.0,0.0,1383.15
14133,0.6698330166983302,0.0,0.0693930606939306,0.0,0.0,0.2607739226077392,0.0,0.0,0.0,0.0,0.0,0.0,0.0,0.0,0.0,0.0,0.0,0.0,0.0,0.0,1408.15
14134,0.6498,0.0,0.0,0.1424,0.0409,0.0,0.0,0.1668,0.0,0.0,0.0,0.0,0.0,0.0,0.0,0.0,0.0,0.0,0.0,0.0,1333.15
14135,0.61,0.0,0.085,0.086,0.004,0.0,0.0,0.209,0.006,0.0,0.0,0.0,0.0,0.0,0.0,0.0,0.0,0.0,0.0,0.0,1272.15
14136,0.7021,0.0,0.1931,0.0,0.0,0.0,0.0,0.1048,0.0,0.0,0.0,0.0,0.0,0.0,0.0,0.0,0.0,0.0,0.0,0.0,1873.15
14137,0.6068,0.0472,0.0902,0.0489,0.0,0.0,0.0,0.1908,0.0139,0.0,0.0,0.0,0.0,0.0,0.0,0.0,0.0,0.0,0.0,0.0,1173.15
14138,0.75,0.0,0.0,0.0,0.0,0.0,0.0,0.25,0.0,0.0,0.0,0.0,0.0,0.0,0.0,0.0,0.0,0.0,0.0,0.0,1083.15
14139,0.45,0.0,0.0,0.0,0.0,0.0,0.55,0.0,0.0,0.0,0.0,0.0,0.0,0.0,0.0,0.0,0.0,0.0,0.0,0.0,1445.15
14140,0.6833,0.0,0.1567,0.0975,0.0,0.0,0.0,0.0,0.0625,0.0,0.0,0.0,0.0,0.0,0.0,0.0,0.0,0.0,0.0,0.0,1688.15
14141,0.5996,0.0319,0.0329,0.0,0.0,0.1656,0.0,0.0,0.0,0.0,0.1653,0.0,0.0,0.0,0.0,0.0,0.0,0.0,0.0,0.0,1383.15
14142,0.0,0.0,0.0,0.0,0.2264773522647735,0.0,0.0,0.3332666733326667,0.0,0.0,0.0,0.0,0.0,0.0,0.0,0.0,0.0,0.0,0.4402559744025598,0.0,905.15
14143,0.4474000000000001,0.0,0.0573,0.1305,0.3648,0.0,0.0,0.0,0.0,0.0,0.0,0.0,0.0,0.0,0.0,0.0,0.0,0.0,0.0,0.0,1591.15
14144,0.6244,0.0,0.0866,0.0,0.0,0.0,0.0,0.0,0.289,0.0,0.0,0.0,0.0,0.0,0.0,0.0,0.0,0.0,0.0,0.0,1468.15
14145,0.0,0.0,0.0,0.0,0.0,0.0,0.0,0.21,0.4,0.0,0.0,0.0,0.0,0.0,0.0,0.0,0.0,0.0,0.39,0.0,948.15
14146,0.0,0.5529999999999999,0.0,0.0,0.0,0.3718,0.0,0.0,0.0,0.0,0.0,0.0,0.0,0.0,0.0,0.0,0.0,0.0,0.0,0.0752,1108.15
14147,0.7158,0.004,0.0472,0.0566,0.0344,0.0,0.0,0.0392,0.0784,0.0,0.0237,0.0,0.0,0.0,0.0,0.0,0.0,0.0,0.0,0.0,1178.15
14148,0.0,0.0,0.0,0.0,0.0,0.4418999999999999,0.0,0.0,0.0,0.0,0.0,0.0,0.0,0.0,0.0465,0.5115999999999999,0.0,0.0,0.0,0.0,1855.15
14149,0.4717,0.0,0.0,0.1517,0.3766,0.0,0.0,0.0,0.0,0.0,0.0,0.0,0.0,0.0,0.0,0.0,0.0,0.0,0.0,0.0,1643.15
14150,0.6,0.0,0.15,0.0,0.0,0.0,0.0,0.0,0.0,0.25,0.0,0.0,0.0,0.0,0.0,0.0,0.0,0.0,0.0,0.0,1712.15
14151,0.1043,0.3572,0.0,0.0,0.0,0.0,0.0,0.0,0.0,0.3979999999999999,0.0,0.0,0.0,0.0481,0.0924,0.0,0.0,0.0,0.0,0.0,1254.15
14152,0.7853,0.0,0.0,0.0,0.0,0.0,0.0,0.0,0.2147,0.0,0.0,0.0,0.0,0.0,0.0,0.0,0.0,0.0,0.0,0.0,1033.15
14153,0.5122,0.1463,0.0,0.0,0.0,0.0,0.0,0.3414999999999999,0.0,0.0,0.0,0.0,0.0,0.0,0.0,0.0,0.0,0.0,0.0,0.0,1006.15
14154,0.6180000000000001,0.0173,0.026,0.0533,0.0574,0.037,0.0,0.1849,0.0061,0.0,0.0,0.0,0.0,0.0,0.0,0.0,0.0,0.0,0.0,0.0,1094.15
14155,0.59,0.04,0.005,0.0,0.03,0.0,0.0,0.155,0.06,0.0,0.0,0.0,0.0,0.0,0.0,0.0,0.0,0.12,0.0,0.0,1528.15
14156,0.6559999999999999,0.0,0.092,0.1009999999999999,0.0,0.0,0.0,0.141,0.0,0.01,0.0,0.0,0.0,0.0,0.0,0.0,0.0,0.0,0.0,0.0,1344.15
14157,0.6114,0.01,0.1507,0.0275,0.0,0.0,0.0,0.149,0.0,0.0,0.0,0.0,0.0,0.0,0.0,0.0,0.0,0.0,0.0514,0.0,1193.15
14158,0.0,0.98,0.0,0.0,0.0,0.0,0.0,0.02,0.0,0.0,0.0,0.0,0.0,0.0,0.0,0.0,0.0,0.0,0.0,0.0,871.1500000000001
14159,0.6481,0.0857,0.1067,0.0,0.1001,0.0503,0.0,0.0,0.0,0.0,0.0068,0.0,0.0,0.0,0.0,0.0,0.0,0.0,0.0,0.0,1303.15
14160,0.0,0.0,0.0,0.0,0.0,0.3007,0.1993,0.0,0.0,0.0,0.0,0.0,0.0,0.0,0.0,0.0,0.0,0.0,0.5,0.0,1022.15
14161,0.0,0.6863,0.0,0.0,0.0,0.0,0.2451,0.0,0.0,0.0,0.0,0.049,0.0,0.0,0.0,0.0,0.0,0.0,0.0,0.0,1086.15
14162,0.63,0.0,0.1,0.07,0.035,0.0,0.0,0.075,0.055,0.0,0.0,0.0,0.0,0.0,0.0,0.02,0.0,0.015,0.0,0.0,1523.15
14163,0.2171999999999999,0.4495,0.0,0.0,0.0,0.0,0.3333,0.0,0.0,0.0,0.0,0.0,0.0,0.0,0.0,0.0,0.0,0.0,0.0,0.0,1111.15
14164,0.6736,0.0,0.1867,0.0,0.1132,0.0,0.0,0.0,0.0,0.0,0.0265,0.0,0.0,0.0,0.0,0.0,0.0,0.0,0.0,0.0,1778.15
14165,0.62,0.05,0.05,0.0,0.055,0.135,0.0,0.0,0.0,0.0,0.09,0.0,0.0,0.0,0.0,0.0,0.0,0.0,0.0,0.0,1323.15
14166,0.6222377762223777,0.0404959504049595,0.0160983901609839,0.0,0.0900909909009099,0.0256974302569743,0.0921907809219078,0.0338966103389661,0.006999300069993,0.0,0.0550944905509449,0.0,0.0,0.0,0.0102989701029897,0.0,0.0,0.0068993100689931,0.0,0.0,1233.15
14167,0.6652,0.0,0.0,0.0,0.0,0.0,0.0,0.2534,0.0814,0.0,0.0,0.0,0.0,0.0,0.0,0.0,0.0,0.0,0.0,0.0,1012.15
14168,0.7025,0.01,0.048,0.0626,0.0455999999999999,0.0,0.0,0.0361,0.0724,0.0,0.0218,0.0,0.0,0.0,0.0,0.0,0.0,0.0,0.0,0.0,1368.15
14169,0.57,0.14,0.145,0.0,0.0,0.0,0.0,0.145,0.0,0.0,0.0,0.0,0.0,0.0,0.0,0.0,0.0,0.0,0.0,0.0,1008.15
14170,0.8029999999999999,0.0,0.025,0.0,0.172,0.0,0.0,0.0,0.0,0.0,0.0,0.0,0.0,0.0,0.0,0.0,0.0,0.0,0.0,0.0,1615.15
14171,0.5495549554955496,0.0591059105910591,0.04000400040004,0.0,0.015001500150015,0.1461146114611461,0.0,0.0,0.0,0.03000300030003,0.0891089108910891,0.0,0.0,0.0,0.0,0.0581058105810581,0.0,0.013001300130013,0.0,0.0,1267.15
14172,0.7658,0.0246,0.0393,0.0301,0.0302999999999999,0.0199,0.0,0.0096,0.0484,0.0,0.0308,0.0,0.0,0.0,0.0,0.0,0.0,0.0,0.0,0.0,1278.15
14173,0.58,0.02,0.2,0.0,0.0,0.0,0.0,0.14,0.02,0.0,0.0,0.0,0.0,0.0,0.0,0.0,0.0,0.0,0.04,0.0,1048.15
14174,0.5903,0.0581,0.0033,0.0,0.0363,0.0,0.0112,0.0658,0.0997,0.0,0.0,0.0,0.0,0.0,0.0,0.1289,0.0,0.0054,0.0,0.0,1184.15
14175,0.0,0.085,0.024,0.0,0.0,0.3404999999999999,0.1119,0.0,0.0,0.0,0.0,0.0,0.0,0.0,0.0,0.0,0.0,0.0,0.4193,0.0,1163.15
14176,0.6347365263473652,0.0,0.0750924907509249,0.0,0.0,0.0,0.0,0.2901709829017098,0.0,0.0,0.0,0.0,0.0,0.0,0.0,0.0,0.0,0.0,0.0,0.0,1028.15
14177,0.0,0.0,0.0,0.0,0.0,0.0,0.0,0.4971,0.0,0.0,0.0,0.0,0.0,0.0,0.0,0.0,0.0,0.0,0.4971,0.0,887.1500000000001
14178,0.6735,0.0,0.0846,0.0,0.0,0.0,0.0,0.0,0.2419,0.0,0.0,0.0,0.0,0.0,0.0,0.0,0.0,0.0,0.0,0.0,1538.15
14179,0.6738000000000001,0.0,0.0132,0.2678,0.0,0.0,0.0452,0.0,0.0,0.0,0.0,0.0,0.0,0.0,0.0,0.0,0.0,0.0,0.0,0.0,1873.15
14180,0.0,0.0,0.0,0.0,0.0,0.0,0.0,0.0,0.0,0.0,0.0,0.89,0.0,0.0,0.0,0.0,0.0,0.0,0.11,0.0,1127.15
14181,0.5611438856114389,0.0,0.1423857614238576,0.0594940505949405,0.0,0.0,0.0,0.1098890110988901,0.0181981801819818,0.0866913308669133,0.0,0.0,0.0,0.0,0.0,0.0110988901109889,0.0,0.0110988901109889,0.0,0.0,1543.15
14182,0.6031,0.0,0.0449,0.1377,0.1973,0.0,0.0,0.017,0.0,0.0,0.0,0.0,0.0,0.0,0.0,0.0,0.0,0.0,0.0,0.0,1515.349951171875
14183,0.0,0.9546,0.0,0.0,0.0,0.0,0.0454,0.0,0.0,0.0,0.0,0.0,0.0,0.0,0.0,0.0,0.0,0.0,0.0,0.0,953.15
14184,0.0,0.9835,0.0,0.0,0.0,0.0,0.0,0.0,0.0,0.0,0.0,0.0165,0.0,0.0,0.0,0.0,0.0,0.0,0.0,0.0,973.15
14185,0.6305,0.0473,0.1092,0.0712,0.0711,0.0707,0.0,0.0,0.0,0.0,0.0,0.0,0.0,0.0,0.0,0.0,0.0,0.0,0.0,0.0,1456.15
14186,0.539,0.058,0.04,0.0,0.043,0.138,0.0,0.0,0.0,0.03,0.061,0.0,0.0,0.0,0.0,0.071,0.0,0.02,0.0,0.0,1283.15
14187,0.5487,0.0,0.1755999999999999,0.0,0.0,0.0,0.0,0.2027,0.0096,0.0,0.0,0.0,0.0,0.0,0.0,0.0634,0.0,0.0,0.0,0.0,1494.15
14188,0.6454,0.0,0.0749,0.0805999999999999,0.0,0.0,0.0,0.1561999999999999,0.0317999999999999,0.0,0.0,0.0,0.0,0.0,0.0,0.0,0.0,0.0102999999999999,0.0,0.0,1113.15
14189,0.0,0.0,0.0,0.0,0.0,0.0,0.0,0.0,0.0,0.0,0.0,0.67,0.0,0.0,0.0,0.0,0.0,0.0,0.33,0.0,1093.15
14190,0.7576,0.0,0.0,0.0,0.0,0.0,0.0,0.2423999999999999,0.0,0.0,0.0,0.0,0.0,0.0,0.0,0.0,0.0,0.0,0.0,0.0,1114.15
14191,0.7317,0.0,0.0,0.0,0.0,0.0,0.0,0.2030999999999999,0.0652,0.0,0.0,0.0,0.0,0.0,0.0,0.0,0.0,0.0,0.0,0.0,1008.15
14192,0.4104,0.0,0.1209,0.1510999999999999,0.3176,0.0,0.0,0.0,0.0,0.0,0.0,0.0,0.0,0.0,0.0,0.0,0.0,0.0,0.0,0.0,1577.15
14193,0.6687000000000001,0.0,0.0896,0.0199,0.0196,0.0,0.0,0.1631,0.0289999999999999,0.0,0.0,0.0,0.0,0.0,0.0,0.0,0.0,0.0,0.0091,0.0,1343.15
14194,0.6643,0.0629,0.1278999999999999,0.0469999999999999,0.0629,0.0269999999999999,0.0,0.0,0.0,0.0,0.0069999999999999,0.0,0.0,0.0,0.0,0.0,0.0,0.0,0.0,0.0,1393.15
14195,0.0,0.0,0.0116999999999999,0.0,0.0,0.0,0.0,0.0,0.0,0.54,0.0,0.0,0.0,0.0,0.0,0.0,0.0,0.0,0.4483,0.0,1163.15
14196,0.5647435256474352,0.0,0.0,0.0,0.0,0.0,0.0,0.3226677332266773,0.0,0.0,0.0,0.0,0.1125887411258874,0.0,0.0,0.0,0.0,0.0,0.0,0.0,1103.15
14197,0.3157,0.5855,0.0,0.0,0.0,0.0,0.0,0.0988,0.0,0.0,0.0,0.0,0.0,0.0,0.0,0.0,0.0,0.0,0.0,0.0,949.15
14198,0.6335999999999999,0.0,0.0,0.0,0.0,0.0,0.0,0.1049,0.0,0.0,0.0,0.2615,0.0,0.0,0.0,0.0,0.0,0.0,0.0,0.0,993.15
14199,0.3589,0.1052999999999999,0.0423,0.0,0.0385,0.1969,0.0375,0.0139,0.0,0.053,0.0208,0.0,0.0,0.0,0.0,0.0972,0.0,0.035,0.0,0.0,1293.15
14200,0.648,0.113,0.13,0.021,0.018,0.0,0.0,0.0,0.0,0.0,0.07,0.0,0.0,0.0,0.0,0.0,0.0,0.0,0.0,0.0,1593.15
14201,0.7020000000000002,0.02,0.111,0.0,0.113,0.04,0.0,0.0,0.0,0.0,0.013,0.0,0.0,0.0,0.0,0.0,0.0,0.0,0.0,0.0,1469.15
14202,0.3308,0.0,0.1181,0.1644,0.3867,0.0,0.0,0.0,0.0,0.0,0.0,0.0,0.0,0.0,0.0,0.0,0.0,0.0,0.0,0.0,1728.15
14203,0.2,0.45,0.07,0.0,0.0,0.2,0.0,0.0,0.0,0.08,0.0,0.0,0.0,0.0,0.0,0.0,0.0,0.0,0.0,0.0,1063.15
14204,0.7426,0.0,0.0544,0.0,0.0,0.0,0.0,0.0,0.203,0.0,0.0,0.0,0.0,0.0,0.0,0.0,0.0,0.0,0.0,0.0,1253.15
14205,0.6654000000000001,0.1532,0.1026,0.0,0.0594,0.0,0.0,0.0,0.0,0.0,0.0167,0.0,0.0,0.0,0.0,0.0,0.0,0.0,0.0,0.0,1373.15
14206,0.6331,0.1614,0.0801,0.0,0.0,0.1253999999999999,0.0,0.0,0.0,0.0,0.0,0.0,0.0,0.0,0.0,0.0,0.0,0.0,0.0,0.0,1205.15
14207,0.5504834854954351,0.0,0.0,0.0,0.0,0.0,0.0,0.1600951971440856,0.0,0.2844914652560423,0.0,0.0,0.0,0.0,0.0,0.0,0.0,0.0,0.0,0.0,1366.15
14208,0.6868313168683132,0.0117988201179882,0.0,0.0,0.0531946805319468,0.0,0.0,0.2481751824817518,0.0,0.0,0.0,0.0,0.0,0.0,0.0,0.0,0.0,0.0,0.0,0.0,1027.15
14209,0.6807,0.0,0.0346,0.035,0.088,0.0184,0.0,0.0113999999999999,0.0524,0.0,0.0,0.0,0.0,0.0125,0.0,0.0,0.0,0.0658,0.0,0.0,1613.15
14210,0.6938653067346633,0.1847907604619769,0.0630968451577421,0.0,0.0573971301434928,0.0,0.0,0.0,0.0,0.0,0.0,0.0,0.0,0.0,0.0,0.0,0.0,0.0,0.0,0.0,1333.15
14211,0.6905,0.0259,0.0761,0.1541,0.0144,0.0,0.0,0.0,0.0,0.0,0.039,0.0,0.0,0.0,0.0,0.0,0.0,0.0,0.0,0.0,1560.15
14212,0.6253000000000001,0.0,0.0929,0.034,0.2478,0.0,0.0,0.0,0.0,0.0,0.0,0.0,0.0,0.0,0.0,0.0,0.0,0.0,0.0,0.0,1420.15
14213,0.6589,0.0,0.1826,0.06,0.0984999999999999,0.0,0.0,0.0,0.0,0.0,0.0,0.0,0.0,0.0,0.0,0.0,0.0,0.0,0.0,0.0,1744.2499755859376
14214,0.654,0.032,0.123,0.048,0.012,0.0,0.0,0.108,0.022,0.0,0.0,0.0,0.0,0.0,0.0,0.0,0.0,0.0,0.0,0.0,1430.15
14215,0.4978,0.0,0.0,0.0,0.0,0.0987,0.0,0.4035,0.0,0.0,0.0,0.0,0.0,0.0,0.0,0.0,0.0,0.0,0.0,0.0,1220.15
14216,0.5966596659665967,0.0,0.036003600360036,0.042004200420042,0.0721072107210721,0.0,0.1862186218621862,0.019001900190019,0.0,0.0,0.0,0.0,0.0,0.0,0.0,0.048004800480048,0.0,0.0,0.0,0.0,1276.15
14217,0.69,0.0,0.0,0.0,0.0,0.0,0.0,0.31,0.0,0.0,0.0,0.0,0.0,0.0,0.0,0.0,0.0,0.0,0.0,0.0,1132.15
14218,0.6886,0.0446,0.0099,0.0298,0.0,0.0643,0.0,0.128,0.0,0.0,0.0,0.0,0.0,0.0,0.0,0.0,0.0,0.0,0.0347,0.0,1038.15
14219,0.7,0.0,0.0,0.0,0.0,0.28,0.0,0.0,0.0,0.0,0.0,0.0,0.0,0.0,0.0,0.0,0.0,0.0,0.0,0.0,1621.15
14220,0.4772477247724773,0.1613161316131613,0.0398039803980398,0.0,0.0426042604260426,0.1138113811381138,0.0,0.0,0.0,0.0303030303030303,0.0861086108610861,0.0,0.0,0.0,0.0,0.0359035903590359,0.0,0.0129012901290129,0.0,0.0,1198.15
14221,0.7499,0.0,0.0799,0.0,0.0,0.0,0.0,0.0,0.0,0.0,0.1702,0.0,0.0,0.0,0.0,0.0,0.0,0.0,0.0,0.0,1574.15
14222,0.7232723272327233,0.0,0.0,0.0,0.0,0.0,0.2514251425142514,0.0253025302530253,0.0,0.0,0.0,0.0,0.0,0.0,0.0,0.0,0.0,0.0,0.0,0.0,1363.15
14223,0.549390121975605,0.129874025194961,0.149870025994801,0.0,0.01999600079984,0.0,0.0,0.119876024795041,0.02999400119976,0.0,0.0,0.0,0.0,0.0,0.0,0.0,0.0,0.0,0.0,0.0,1033.15
14224,0.6912999999999999,0.0163,0.0593,0.0344,0.0101,0.0,0.0,0.1706,0.018,0.0,0.0,0.0,0.0,0.0,0.0,0.0,0.0,0.0,0.0,0.0,1193.15
14225,0.6795679567956795,0.0,0.1748174817481748,0.0,0.0,0.0,0.0,0.0,0.0,0.0,0.0,0.0,0.0,0.0,0.1165116511651165,0.0291029102910291,0.0,0.0,0.0,0.0,1523.15
14226,0.495,0.0,0.1586,0.0812,0.2652,0.0,0.0,0.0,0.0,0.0,0.0,0.0,0.0,0.0,0.0,0.0,0.0,0.0,0.0,0.0,1797.15
14227,0.63,0.04,0.0,0.0,0.03,0.0,0.0,0.15,0.03,0.0,0.0,0.0,0.0,0.0,0.0,0.0,0.0,0.12,0.0,0.0,1489.15
14228,0.6709999999999999,0.045,0.1159999999999999,0.016,0.0,0.0,0.0,0.144,0.0069999999999999,0.0,0.0,0.0,0.0,0.0,0.0,0.0,0.0,0.0,0.0,0.0,1226.15
14229,0.6127,0.0,0.1939,0.0,0.1934,0.0,0.0,0.0,0.0,0.0,0.0,0.0,0.0,0.0,0.0,0.0,0.0,0.0,0.0,0.0,1763.15
14230,0.5,0.0,0.083,0.0729,0.3440999999999999,0.0,0.0,0.0,0.0,0.0,0.0,0.0,0.0,0.0,0.0,0.0,0.0,0.0,0.0,0.0,1523.15
14231,0.73,0.0,0.0,0.0,0.0,0.0,0.0,0.27,0.0,0.0,0.0,0.0,0.0,0.0,0.0,0.0,0.0,0.0,0.0,0.0,1063.15
14232,0.4051405140514051,0.0,0.0,0.0,0.1622162216221622,0.0,0.0,0.4326432643264326,0.0,0.0,0.0,0.0,0.0,0.0,0.0,0.0,0.0,0.0,0.0,0.0,1409.15
14233,0.0,0.2042408481696339,0.028005601120224,0.0,0.1111222244448889,0.041008201640328,0.0511102220444088,0.038007601520304,0.038007601520304,0.3463692738547709,0.01000200040008,0.0,0.0,0.0,0.0,0.0,0.0,0.0,0.132126425285057,0.0,1063.15
14234,0.5783,0.0337,0.0,0.0,0.0,0.0,0.0,0.0,0.0499,0.0,0.0,0.3381,0.0,0.0,0.0,0.0,0.0,0.0,0.0,0.0,1013.15
14235,0.0,0.0,0.0,0.0,0.0,0.0,0.0,0.02,0.0,0.0,0.0,0.0,0.0,0.0,0.0,0.0,0.0,0.0,0.0,0.98,941.15
14236,0.5009,0.0,0.0,0.0,0.2609,0.0,0.0,0.0,0.0,0.0,0.2382,0.0,0.0,0.0,0.0,0.0,0.0,0.0,0.0,0.0,1750.15
14237,0.6598999999999999,0.0,0.0353,0.0,0.0,0.0,0.0,0.0,0.3048,0.0,0.0,0.0,0.0,0.0,0.0,0.0,0.0,0.0,0.0,0.0,1253.15
14238,0.6662666266626662,0.0,0.1671167116711671,0.0,0.1666166616661666,0.0,0.0,0.0,0.0,0.0,0.0,0.0,0.0,0.0,0.0,0.0,0.0,0.0,0.0,0.0,1718.15
14239,0.6879000000000001,0.0992,0.1041,0.0197,0.0781,0.0,0.0,0.0,0.0,0.0,0.0103,0.0,0.0,0.0,0.0,0.0,0.0,0.0,0.0,0.0,1483.15
14240,0.6425,0.0774,0.113,0.0836,0.024,0.0144999999999999,0.0,0.0,0.0,0.0,0.039,0.0,0.0,0.0,0.0,0.0,0.0,0.0,0.0,0.0,1423.15
14241,0.6892689268926893,0.0023002300230023,0.024002400240024,0.0065006500650065,0.0895089508950894,0.0,0.0,0.005000500050005,0.1485148514851485,0.0,0.0335033503350335,0.0,0.0,0.0,0.0,0.0,0.0,0.0,0.0,0.0,1303.15
14242,0.6981,0.0,0.1454,0.1565,0.0,0.0,0.0,0.0,0.0,0.0,0.0,0.0,0.0,0.0,0.0,0.0,0.0,0.0,0.0,0.0,1698.15
14243,0.4659,0.0,0.0,0.0,0.0,0.0,0.0872,0.1366,0.0207,0.0,0.0364,0.0,0.0,0.0,0.0,0.2527,0.0,0.0,0.0,0.0,1323.15
14244,0.0793,0.4882,0.0,0.0,0.0,0.0,0.0341,0.0,0.0,0.1545,0.0,0.0,0.0,0.0475,0.1510999999999999,0.0,0.0,0.0374,0.0,0.0,1343.15
14245,0.2346,0.0,0.1442,0.1518,0.4694,0.0,0.0,0.0,0.0,0.0,0.0,0.0,0.0,0.0,0.0,0.0,0.0,0.0,0.0,0.0,1693.15
14246,0.0,0.539,0.0,0.0,0.0,0.2798,0.0,0.0,0.0,0.1318,0.0,0.0,0.0,0.0,0.0494,0.0,0.0,0.0,0.0,0.0,1125.15
14247,0.0,0.1389930503474826,0.0270986450677466,0.0,0.0,0.351582420878956,0.0,0.0,0.0,0.0,0.0,0.0,0.0,0.0,0.0254987250637468,0.0,0.0,0.0,0.447877606119694,0.0,1231.15
14248,0.6178382161783821,0.0,0.0,0.0,0.03999600039996,0.0500949905009499,0.0,0.0,0.0,0.0405959404059593,0.0,0.24997500249975,0.0,0.0,0.0,0.0,0.0,0.0,0.0,0.0,1220.15
14249,0.6900000000000001,0.07,0.13,0.02,0.0,0.0,0.0,0.0,0.0,0.0,0.09,0.0,0.0,0.0,0.0,0.0,0.0,0.0,0.0,0.0,1573.15
14250,0.0,0.6402,0.0,0.0,0.0,0.0,0.0,0.0,0.3597999999999999,0.0,0.0,0.0,0.0,0.0,0.0,0.0,0.0,0.0,0.0,0.0,1083.15
14251,0.5053,0.0,0.0,0.0,0.0,0.0,0.0741,0.1888,0.0255,0.0,0.0,0.0,0.0,0.0,0.0,0.2059,0.0,0.0,0.0,0.0,1293.15
14252,0.5789,0.0212,0.0436,0.0,0.0,0.1762,0.0,0.0,0.0,0.0,0.1766,0.0,0.0,0.0,0.0,0.0,0.0,0.0,0.0,0.0,1418.15
14253,0.0,0.6409999999999999,0.0,0.0,0.0,0.0,0.0,0.0,0.359,0.0,0.0,0.0,0.0,0.0,0.0,0.0,0.0,0.0,0.0,0.0,1059.15
14254,0.6953,0.0,0.1344999999999999,0.1702,0.0,0.0,0.0,0.0,0.0,0.0,0.0,0.0,0.0,0.0,0.0,0.0,0.0,0.0,0.0,0.0,1707.5500244140626
14255,0.6256,0.0455,0.1017,0.114,0.1041,0.0,0.0,0.009,0.0,0.0,0.0,0.0,0.0,0.0,0.0,0.0,0.0,0.0,0.0,0.0,1406.15
14256,0.5,0.0,0.0639,0.1094999999999999,0.3265999999999999,0.0,0.0,0.0,0.0,0.0,0.0,0.0,0.0,0.0,0.0,0.0,0.0,0.0,0.0,0.0,1548.15
14257,0.0,0.908,0.0,0.0,0.0,0.0,0.092,0.0,0.0,0.0,0.0,0.0,0.0,0.0,0.0,0.0,0.0,0.0,0.0,0.0,929.15
14258,0.5141,0.0,0.1485,0.278,0.0594,0.0,0.0,0.0,0.0,0.0,0.0,0.0,0.0,0.0,0.0,0.0,0.0,0.0,0.0,0.0,1627.15
14259,0.203,0.0,0.1726,0.2182,0.4061999999999999,0.0,0.0,0.0,0.0,0.0,0.0,0.0,0.0,0.0,0.0,0.0,0.0,0.0,0.0,0.0,1811.15
14260,0.0,0.0,0.0,0.0,0.0,0.16,0.0,0.0,0.0,0.0,0.0,0.0,0.0,0.0,0.0,0.0,0.84,0.0,0.0,0.0,1673.15
14261,0.0,0.6863,0.0,0.0,0.0,0.0,0.2255,0.0,0.0,0.0,0.0,0.0686,0.0,0.0,0.0,0.0,0.0,0.0,0.0,0.0,1082.15
14262,0.6990000000000001,0.0,0.15,0.035,0.035,0.065,0.0,0.0,0.0,0.0,0.015,0.0,0.0,0.0,0.0,0.0,0.0,0.0,0.0,0.0,1579.15
14263,0.714028597140286,0.0,0.090990900909909,0.0613938606139386,0.0330966903309669,0.0,0.0330966903309669,0.0298970102989701,0.0,0.0,0.0,0.0,0.0,0.0,0.0,0.030996900309969,0.0,0.0,0.0,0.0,1430.349951171875
14264,0.2218,0.383,0.0,0.0,0.0,0.0,0.0297,0.0,0.0,0.2184,0.0,0.0,0.0,0.0,0.0573,0.0,0.0,0.0865,0.0,0.0,1354.15
14265,0.496,0.0,0.0,0.0,0.057,0.114,0.027,0.044,0.008,0.0,0.057,0.0,0.0,0.0,0.0,0.128,0.0,0.069,0.0,0.0,1353.15
14266,0.1008899110088991,0.4003599640035996,0.0,0.01999800019998,0.1296870312968703,0.0,0.1081891810818918,0.0,0.0,0.1538846115388461,0.0,0.0,0.0,0.0,0.0607939206079392,0.0,0.0,0.0261973802619738,0.0,0.0,1233.15
14267,0.0,0.0,0.0,0.0,0.0,0.0,0.255,0.0,0.0,0.0,0.0,0.0,0.0,0.0,0.0,0.745,0.0,0.0,0.0,0.0,1570.15
14268,0.6145614561456145,0.0,0.1132113211321132,0.0851085108510851,0.0853085308530852,0.0,0.0,0.0385038503850385,0.0156015601560156,0.0,0.0,0.0,0.0349034903490349,0.0,0.0,0.0101010101010101,0.0,0.0,0.0013001300130013,0.0,1543.15
14269,0.6961,0.0,0.1208,0.1473,0.0,0.0,0.0358,0.0,0.0,0.0,0.0,0.0,0.0,0.0,0.0,0.0,0.0,0.0,0.0,0.0,1614.15
14270,0.643,0.0,0.1578999999999999,0.0958,0.1033,0.0,0.0,0.0,0.0,0.0,0.0,0.0,0.0,0.0,0.0,0.0,0.0,0.0,0.0,0.0,1603.15
14271,0.4989,0.0,0.1176,0.2231,0.1604,0.0,0.0,0.0,0.0,0.0,0.0,0.0,0.0,0.0,0.0,0.0,0.0,0.0,0.0,0.0,1552.15
14272,0.4149792510374481,0.0981950902454877,0.015799210039498,0.07979601019949,0.0931953402329883,0.1783910804459776,0.0080995950202489,0.0,0.0,0.0,0.0659967001649917,0.0,0.0,0.0,0.0,0.0351982400879955,0.0,0.0097995100244987,0.0,0.0,1258.15
14273,0.6067999999999999,0.0,0.0954999999999999,0.1508999999999999,0.1403999999999999,0.0,0.0,0.0,0.0063999999999999,0.0,0.0,0.0,0.0,0.0,0.0,0.0,0.0,0.0,0.0,0.0,1492.15
14274,0.4619798852298402,0.0483874192709895,0.0105972447163737,0.0,0.0612840661428028,0.0307919940815387,0.1781536800431887,0.0684821946293963,0.0257932937436266,0.0,0.0812788674944514,0.0,0.0,0.0,0.0154959710475276,0.0,0.0,0.0169955811489012,0.0,0.0,1193.15
14275,0.7114711471147114,0.0,0.0,0.0515051505150515,0.0528052805280528,0.0,0.0,0.1625162516251625,0.0,0.0,0.0,0.0217021702170217,0.0,0.0,0.0,0.0,0.0,0.0,0.0,0.0,1094.15
14276,0.7360000000000001,0.0,0.0,0.073,0.02,0.0,0.0,0.171,0.0,0.0,0.0,0.0,0.0,0.0,0.0,0.0,0.0,0.0,0.0,0.0,1196.15
14277,0.645245167161701,0.0184012880901663,0.081805726400848,0.0318022261558309,0.0229016031122178,0.0,0.0,0.1657115998119867,0.0136009520666446,0.0,0.0,0.0,0.0,0.0,0.0,0.0201014070984968,0.0,0.0,0.0,0.0,1173.15
14278,0.6754324567543245,0.00999900009999,0.0,0.0,0.0744925507449255,0.0,0.0,0.2400759924007599,0.0,0.0,0.0,0.0,0.0,0.0,0.0,0.0,0.0,0.0,0.0,0.0,1108.15
14279,0.6934,0.0,0.1524,0.1542,0.0,0.0,0.0,0.0,0.0,0.0,0.0,0.0,0.0,0.0,0.0,0.0,0.0,0.0,0.0,0.0,1733.15
14280,0.0,0.9,0.0,0.0,0.0,0.0,0.1,0.0,0.0,0.0,0.0,0.0,0.0,0.0,0.0,0.0,0.0,0.0,0.0,0.0,958.15
14281,0.665,0.0262,0.0746,0.1810999999999999,0.0412,0.0118999999999999,0.0,0.0,0.0,0.0,0.0,0.0,0.0,0.0,0.0,0.0,0.0,0.0,0.0,0.0,1561.15
14282,0.6688000000000001,0.0713,0.126,0.0372,0.0614,0.0,0.0,0.0,0.0,0.0,0.0353,0.0,0.0,0.0,0.0,0.0,0.0,0.0,0.0,0.0,1433.15
14283,0.7181000000000001,0.0,0.0,0.0583,0.1099,0.0,0.0,0.1137,0.0,0.0,0.0,0.0,0.0,0.0,0.0,0.0,0.0,0.0,0.0,0.0,1405.15
14284,0.631,0.0,0.132,0.005,0.022,0.0,0.085,0.092,0.009,0.0,0.0,0.0,0.0,0.0,0.0,0.0,0.0,0.015,0.0,0.0,1223.15
14285,0.7646,0.0,0.089,0.0804,0.0289,0.0211,0.0,0.0,0.0,0.0,0.0156,0.0,0.0,0.0,0.0,0.0,0.0,0.0,0.0,0.0,1563.15
14286,0.66,0.0,0.092,0.081,0.0,0.0,0.0,0.143,0.0,0.024,0.0,0.0,0.0,0.0,0.0,0.0,0.0,0.0,0.0,0.0,1313.15
14287,0.0,0.0,0.0,0.0,0.0,0.0,0.0,0.33,0.25,0.0,0.0,0.0,0.0,0.0,0.0,0.0,0.0,0.0,0.42,0.0,876.1500000000001
14288,0.7264782056538305,0.0,0.0996970090897273,0.0676979690609281,0.0,0.0,0.0684979450616481,0.0049998500044998,0.0,0.0,0.0,0.0,0.0,0.0,0.0,0.0139995800125996,0.0,0.0069997900062998,0.0065998020059398,0.0,1586.15
14289,0.5700000000000001,0.2399,0.067,0.0297,0.0294,0.0,0.0,0.064,0.0,0.0,0.0,0.0,0.0,0.0,0.0,0.0,0.0,0.0,0.0,0.0,1298.15
14290,0.64,0.04,0.0,0.0,0.0,0.0,0.0,0.185,0.02,0.0,0.0,0.0,0.0,0.0,0.0,0.0,0.0,0.115,0.0,0.0,1447.15
14291,0.5985,0.0,0.147,0.0,0.0,0.0,0.0,0.0,0.2545,0.0,0.0,0.0,0.0,0.0,0.0,0.0,0.0,0.0,0.0,0.0,1803.15
14292,0.68,0.0,0.0,0.0,0.0,0.26,0.0,0.0,0.0,0.0,0.0,0.0,0.0,0.0,0.06,0.0,0.0,0.0,0.0,0.0,1519.15
14293,0.0,0.0,0.1668,0.0,0.0,0.0,0.0,0.0,0.0,0.0668,0.0,0.0,0.0,0.0,0.1668,0.0,0.5996,0.0,0.0,0.0,1552.15
14294,0.6990000000000001,0.0,0.13,0.085,0.085,0.0,0.0,0.0,0.0,0.0,0.0,0.0,0.0,0.0,0.0,0.0,0.0,0.0,0.0,0.0,1569.15
14295,0.0,0.0,0.0230976902309769,0.0,0.0,0.0383961603839616,0.1072892710728927,0.0258974102589741,0.0,0.3283671632836716,0.0618938106189381,0.0,0.0,0.0,0.0,0.0,0.0,0.0,0.4067593240675932,0.0,1058.15
14296,0.6950000000000001,0.0,0.095,0.075,0.0,0.0,0.0,0.135,0.0,0.0,0.0,0.0,0.0,0.0,0.0,0.0,0.0,0.0,0.0,0.0,1465.15
14297,0.6667000000000001,0.0,0.0,0.0,0.0,0.3333,0.0,0.0,0.0,0.0,0.0,0.0,0.0,0.0,0.0,0.0,0.0,0.0,0.0,0.0,1748.15
14298,0.7295,0.0,0.0,0.0,0.0874,0.0,0.0,0.1632,0.0,0.0,0.0,0.0,0.0,0.0,0.0,0.0,0.0,0.0199,0.0,0.0,1197.15
14299,0.4244,0.0,0.0,0.0,0.0237999999999999,0.0681,0.0,0.1857,0.0,0.0,0.0,0.0,0.0,0.0,0.0,0.2978,0.0,0.0,0.0,0.0,1293.15
14300,0.4988,0.0,0.0,0.0,0.4276,0.0,0.0,0.0,0.0,0.0736,0.0,0.0,0.0,0.0,0.0,0.0,0.0,0.0,0.0,0.0,1761.15
14301,0.5694569456945695,0.1099109910991099,0.1598159815981598,0.0,0.0,0.0,0.0,0.1598159815981598,0.0,0.0,0.0,0.0,0.0,0.0,0.0,0.0,0.0,0.0,0.0,0.0,1048.15
14302,0.7224000000000002,0.0064,0.0386,0.0463,0.0499,0.0,0.0,0.0375,0.0643,0.0,0.0338,0.0,0.0,0.0,0.0,0.0,0.0,0.0,0.0,0.0,1323.15
14303,0.7007,0.0,0.0,0.0,0.0,0.0,0.0333,0.1497,0.0139999999999999,0.0,0.0,0.0,0.0,0.0,0.0,0.0,0.0,0.1022,0.0,0.0,1344.15
14304,0.0,0.0,0.0,0.0,0.0,0.3846,0.0,0.0495,0.0,0.0,0.0659,0.0,0.0,0.0,0.0,0.0,0.0,0.0,0.0,0.5,946.15
14305,0.7000000000000001,0.0,0.12,0.18,0.0,0.0,0.0,0.0,0.0,0.0,0.0,0.0,0.0,0.0,0.0,0.0,0.0,0.0,0.0,0.0,1732.15
14306,0.6904,0.0,0.1946999999999999,0.0,0.0,0.0,0.0,0.1149,0.0,0.0,0.0,0.0,0.0,0.0,0.0,0.0,0.0,0.0,0.0,0.0,1849.15
14307,0.633,0.0781,0.0999,0.0,0.1211,0.0,0.0,0.0,0.0,0.0,0.0655999999999999,0.0,0.0,0.0,0.0,0.0,0.0,0.0,0.0,0.0,1378.15
14308,0.6187,0.0,0.0608,0.0512,0.0944999999999999,0.0431,0.0,0.0467,0.0643,0.0,0.0,0.0,0.0,0.0,0.0,0.0,0.0,0.0207,0.0,0.0,1443.15
14309,0.0,0.0,0.0,0.0,0.0,0.0,0.0,0.1778,0.0,0.0,0.0,0.0,0.0,0.0,0.0,0.0,0.8222,0.0,0.0,0.0,1333.15
14310,0.4828,0.0,0.2294,0.0,0.0,0.0,0.0,0.2878,0.0,0.0,0.0,0.0,0.0,0.0,0.0,0.0,0.0,0.0,0.0,0.0,1793.15
14311,0.7025297470252976,0.0,0.0270972902709729,0.0,0.0540945905409459,0.1621837816218378,0.0,0.0,0.0,0.0,0.0,0.0,0.0,0.0,0.0540945905409459,0.0,0.0,0.0,0.0,0.0,1540.15
14312,0.5514,0.0,0.0,0.0,0.0075,0.0,0.0,0.0,0.4411,0.0,0.0,0.0,0.0,0.0,0.0,0.0,0.0,0.0,0.0,0.0,1059.15
14313,0.0,0.0,0.0,0.0,0.0,0.1667,0.0,0.3333,0.0,0.0,0.0,0.0,0.0,0.0,0.0,0.0,0.0,0.0,0.0,0.5,874.1500000000001
14314,0.715,0.0,0.0425,0.0,0.0,0.0,0.2425,0.0,0.0,0.0,0.0,0.0,0.0,0.0,0.0,0.0,0.0,0.0,0.0,0.0,1273.15
14315,0.35,0.0,0.0,0.0,0.0,0.3,0.0,0.0,0.0,0.0,0.0,0.0,0.0,0.0,0.0,0.35,0.0,0.0,0.0,0.0,1620.15
14316,0.6693000000000001,0.0797,0.1101999999999999,0.0475999999999999,0.0,0.0,0.0,0.0,0.0,0.0,0.0932,0.0,0.0,0.0,0.0,0.0,0.0,0.0,0.0,0.0,1593.15
14317,0.6494,0.0,0.0964,0.0,0.0,0.0,0.144,0.0892,0.0,0.0,0.0,0.0,0.0,0.0,0.0,0.0,0.0,0.0199,0.0,0.0,1232.15
14318,0.607,0.0,0.0339999999999999,0.0429999999999999,0.074,0.0,0.1619999999999999,0.0149999999999999,0.0,0.0,0.0429999999999999,0.0,0.0,0.0,0.0,0.0,0.0,0.022,0.0,0.0,1246.15
14319,0.0,0.0,0.0,0.0,0.0,0.0,0.0,0.0,0.0,0.0,0.0,0.0,0.0,0.0,0.0,0.0,0.9812,0.0,0.0,0.0,1330.15
14320,0.3863,0.228,0.0,0.0,0.0,0.3857,0.0,0.0,0.0,0.0,0.0,0.0,0.0,0.0,0.0,0.0,0.0,0.0,0.0,0.0,1315.15
14321,0.8027000000000001,0.0,0.0427,0.056,0.056,0.0,0.0,0.0426,0.0,0.0,0.0,0.0,0.0,0.0,0.0,0.0,0.0,0.0,0.0,0.0,1636.15
14322,0.1093,0.389,0.0,0.0,0.1317,0.0,0.1099,0.0,0.0,0.1563,0.0,0.0,0.0,0.0,0.0605,0.0,0.0,0.0433,0.0,0.0,1203.15
14323,0.71,0.0331,0.031,0.0361,0.0553,0.0,0.0,0.1256,0.0058,0.0,0.0,0.0,0.0,0.0,0.0,0.0,0.0,0.0,0.0,0.0,1163.15
14324,0.4839,0.0951,0.0306999999999999,0.0,0.0463,0.1576,0.0,0.0,0.0,0.0,0.0682,0.0,0.0,0.0,0.0269,0.075,0.0,0.016,0.0,0.0,1225.15
14325,0.533046695330467,0.0570942905709429,0.0390960903909609,0.0,0.0841915808419158,0.1372862713728627,0.0,0.0,0.0,0.0290970902909709,0.0610938906109389,0.0,0.0,0.0,0.0,0.0400959904009599,0.0,0.018998100189981,0.0,0.0,1235.15
14326,0.5352535253525352,0.0592059205920592,0.0404040404040404,0.0,0.0426042604260425,0.1409140914091409,0.0,0.0,0.0,0.0304030403040304,0.0867086708670867,0.0,0.0,0.0,0.0,0.031003100310031,0.0,0.0335033503350335,0.0,0.0,1238.15
14327,0.7387,0.0,0.0,0.0,0.1141,0.0,0.0,0.1472,0.0,0.0,0.0,0.0,0.0,0.0,0.0,0.0,0.0,0.0,0.0,0.0,1273.15
14328,0.5578000000000001,0.0819,0.0883,0.0,0.0792,0.0,0.0,0.1927,0.0,0.0,0.0,0.0,0.0,0.0,0.0,0.0,0.0,0.0,0.0,0.0,1188.15
14329,0.8097,0.0,0.0803,0.0,0.0,0.0,0.0,0.0,0.0,0.0,0.11,0.0,0.0,0.0,0.0,0.0,0.0,0.0,0.0,0.0,1730.15
14330,0.0,0.0,0.0,0.0,0.0,0.0,0.0,0.0,0.0,0.5554,0.0,0.0,0.0,0.0,0.0,0.0,0.0,0.0,0.4446,0.0,1211.15
14331,0.7548999999999999,0.0,0.0,0.0266,0.0754,0.0,0.0,0.1431,0.0,0.0,0.0,0.0,0.0,0.0,0.0,0.0,0.0,0.0,0.0,0.0,1404.15
14332,0.5177465971937475,0.0999089918092628,0.1453130781770359,0.0,0.0908081727355462,0.0,0.0,0.1453130781770359,0.0,0.0,0.0,0.0,0.0,0.0,0.0,0.0,0.0,0.0,0.0,0.0,1208.15
14333,0.6037,0.0428,0.0969,0.0971,0.1595,0.0,0.0,0.0,0.0,0.0,0.0,0.0,0.0,0.0,0.0,0.0,0.0,0.0,0.0,0.0,1398.15
14334,0.7545245475452454,0.0,0.0,0.0,0.0,0.0152984701529847,0.0,0.0630936906309369,0.082991700829917,0.0,0.0,0.0840915908409159,0.0,0.0,0.0,0.0,0.0,0.0,0.0,0.0,1013.15
14335,0.662,0.01,0.092,0.01,0.0,0.0,0.0,0.188,0.012,0.025,0.0,0.0,0.0,0.0,0.0,0.0,0.0,0.0,0.0,0.0,1093.15
14336,0.6209,0.0092,0.0157,0.0747,0.072,0.0125,0.0322,0.0412999999999999,0.068,0.0,0.0526,0.0,0.0,0.0,0.0,0.0,0.0,0.0,0.0,0.0,1228.15
14337,0.632,0.0,0.0,0.0,0.0,0.0,0.0,0.158,0.0,0.0,0.0,0.0,0.0,0.0,0.0,0.21,0.0,0.0,0.0,0.0,1263.15
14338,0.6411,0.0,0.0,0.0728,0.0796,0.0,0.0,0.2065,0.0,0.0,0.0,0.0,0.0,0.0,0.0,0.0,0.0,0.0,0.0,0.0,1233.15
14339,0.6311,0.0,0.0,0.0,0.0,0.0,0.0,0.0,0.0,0.0,0.0,0.0,0.0,0.0,0.0,0.0,0.0,0.0,0.3689,0.0,1440.15
14340,0.1002100210021002,0.3533353335333533,0.0,0.0,0.0,0.0,0.0336033603360336,0.0,0.0,0.3823382338233823,0.0,0.0,0.0,0.0489048904890489,0.0816081608160816,0.0,0.0,0.0,0.0,0.0,1273.15
14341,0.6467,0.0,0.1064,0.0,0.2469,0.0,0.0,0.0,0.0,0.0,0.0,0.0,0.0,0.0,0.0,0.0,0.0,0.0,0.0,0.0,1492.15
14342,0.2887,0.2593,0.0138,0.0,0.0,0.3197,0.0,0.0,0.0,0.0,0.0,0.0,0.0,0.0,0.0,0.0,0.0,0.1146,0.0,0.0,1473.15
14343,0.6119,0.0,0.0,0.1655,0.0,0.2226,0.0,0.0,0.0,0.0,0.0,0.0,0.0,0.0,0.0,0.0,0.0,0.0,0.0,0.0,1408.15
14344,0.649,0.0,0.16,0.0,0.11,0.05,0.0,0.0,0.0,0.0,0.0,0.0,0.0,0.0,0.0,0.0,0.0,0.0,0.03,0.0,1560.15
14345,0.6666,0.0,0.0,0.0,0.0,0.0,0.0776,0.2557999999999999,0.0,0.0,0.0,0.0,0.0,0.0,0.0,0.0,0.0,0.0,0.0,0.0,1033.15
14346,0.6383,0.0801,0.1094,0.0,0.1243,0.0455,0.0,0.0,0.0,0.0,0.0,0.0,0.0,0.0,0.0,0.0,0.0,0.0,0.0,0.0,1333.15
14347,0.6111000000000001,0.0199,0.0549,0.0,0.2444,0.0,0.0,0.0183,0.012,0.0394,0.0,0.0,0.0,0.0,0.0,0.0,0.0,0.0,0.0,0.0,1498.15
14348,0.0,0.0,0.0,0.0,0.4415,0.0,0.0,0.0,0.2221999999999999,0.0,0.0,0.0,0.0,0.0,0.0,0.0,0.0,0.0,0.3363,0.0,1346.15
14349,0.2138213821382138,0.0,0.1639163916391639,0.1945194519451945,0.4277427742774278,0.0,0.0,0.0,0.0,0.0,0.0,0.0,0.0,0.0,0.0,0.0,0.0,0.0,0.0,0.0,1773.15
14350,0.6552,0.0,0.0,0.1394999999999999,0.0,0.0,0.2053,0.0,0.0,0.0,0.0,0.0,0.0,0.0,0.0,0.0,0.0,0.0,0.0,0.0,1329.15
14351,0.396,0.4027,0.0,0.0,0.0,0.0,0.0,0.2012999999999999,0.0,0.0,0.0,0.0,0.0,0.0,0.0,0.0,0.0,0.0,0.0,0.0,1023.15
14352,0.6710999999999999,0.0982,0.1004999999999999,0.0,0.0730999999999999,0.0133999999999999,0.0,0.0,0.0,0.0083999999999999,0.0329999999999999,0.0,0.0,0.0,0.0,0.0,0.0,0.0,0.0,0.0,1333.15
14353,0.6717000000000001,0.0,0.0069999999999999,0.0698,0.0899,0.0,0.0,0.0738,0.0146,0.0,0.0,0.0,0.0569,0.0,0.0,0.0163,0.0,0.0,0.0,0.0,1478.15
14354,0.4852,0.2185,0.0,0.0,0.0,0.2963,0.0,0.0,0.0,0.0,0.0,0.0,0.0,0.0,0.0,0.0,0.0,0.0,0.0,0.0,1305.15
14355,0.4996,0.0,0.0,0.0,0.1311999999999999,0.0,0.0,0.0,0.3692,0.0,0.0,0.0,0.0,0.0,0.0,0.0,0.0,0.0,0.0,0.0,1361.15
14356,0.555,0.03,0.0,0.0,0.06,0.0,0.015,0.195,0.02,0.0,0.0,0.0,0.0,0.0,0.0,0.0,0.0,0.115,0.0,0.0,1533.15
14357,0.6940000000000001,0.0,0.087,0.0,0.0,0.0,0.2189999999999999,0.0,0.0,0.0,0.0,0.0,0.0,0.0,0.0,0.0,0.0,0.0,0.0,0.0,1493.15
14358,0.6,0.0,0.0,0.0,0.0,0.37,0.0,0.0,0.0,0.03,0.0,0.0,0.0,0.0,0.0,0.0,0.0,0.0,0.0,0.0,1668.15
14359,0.78,0.0,0.09,0.0,0.0,0.0,0.0,0.0,0.0,0.0,0.13,0.0,0.0,0.0,0.0,0.0,0.0,0.0,0.0,0.0,1642.15
14360,0.507,0.0,0.0,0.0,0.0,0.0,0.0,0.493,0.0,0.0,0.0,0.0,0.0,0.0,0.0,0.0,0.0,0.0,0.0,0.0,1363.15
14361,0.7220000000000001,0.0,0.011,0.053,0.081,0.0,0.0,0.127,0.006,0.0,0.0,0.0,0.0,0.0,0.0,0.0,0.0,0.0,0.0,0.0,1293.15
14362,0.0,0.0,0.0,0.0,0.0,0.34,0.0,0.0,0.0,0.0,0.0,0.0,0.0,0.0,0.0,0.66,0.0,0.0,0.0,0.0,1588.15
14363,0.6155768846230754,0.0499900019996,0.0859828034393121,0.049490101979604,0.0989802039592081,0.049490101979604,0.0,0.0,0.0,0.0,0.049490101979604,0.0,0.0,0.0,0.0,0.0,0.0,0.0,0.0,0.0,1353.15
