Repository: ychyn/algo_genetique

# algo_genetique
Ce code fait partie de notre mini-projet du MIG Verre 2024. L'objectif du mini-projet est l'obtention d'une composition de verre avec des qualités avantageuses pour une application potentiellement industrielle. 

On utilise l'outil de prediction des propriétés du verre à travers des réseaux de neuronnes codé par Franck Pigeonneau (qui constitue la plus grande partie de ce repo). On a codé l'algorithme génetique qui va, en utilisant ce réseau de neuronnes tenter d'obtenir une composition optimale dont on essaiera la fabrication dans le four situé à l'Ecole des Mines à Sophia Antipolis

File: DataBase/Tliqclean.csv (part 46 of 63)
,SiO2,B2O3,Al2O3,MgO,CaO,BaO,Li2O,Na2O,K2O,ZnO,SrO,PbO,Fe2O3,Y2O3,La2O3,TiO2,GeO2,ZrO2,P2O5,V2O5,Tliq
14364,0.3344,0.0,0.0868999999999999,0.1466,0.4321,0.0,0.0,0.0,0.0,0.0,0.0,0.0,0.0,0.0,0.0,0.0,0.0,0.0,0.0,0.0,1710.15
14365,0.0501,0.1153,0.0,0.0,0.0,0.0,0.3356,0.0,0.0,0.3081,0.0,0.0,0.0,0.0,0.1539,0.0250999999999999,0.0,0.0081,0.0,0.0,1242.15
14366,0.7201440288057611,0.0,0.0381076215243048,0.0497099419883976,0.0498099619923984,0.0,0.0,0.1392278455691138,0.0,0.0,0.0,0.0,0.0,0.0,0.0,0.0,0.0,0.0,0.0,0.0,1252.15
14367,0.635,0.0,0.1668,0.0,0.0,0.0,0.0999,0.0732,0.0,0.0,0.0,0.0,0.0,0.0,0.0,0.0,0.0,0.0,0.0245,0.0,1353.15
14368,0.5452999999999999,0.0,0.2045999999999999,0.2428,0.0,0.0,0.0,0.0,0.0072999999999999,0.0,0.0,0.0,0.0,0.0,0.0,0.0,0.0,0.0,0.0,0.0,1738.15
14369,0.664,0.072,0.123,0.037,0.071,0.02,0.0,0.0,0.0,0.0,0.012,0.0,0.0,0.0,0.0,0.0,0.0,0.0,0.0,0.0,1383.15
14370,0.0185981401859814,0.5683431656834318,0.0,0.0,0.0,0.0,0.0082991700829917,0.0,0.0,0.1264873512648735,0.0,0.0,0.0,0.04999500049995,0.1587841215878412,0.0,0.0,0.0623937606239376,0.0,0.0,1293.15
14371,0.0,0.733,0.0,0.0,0.0,0.0,0.267,0.0,0.0,0.0,0.0,0.0,0.0,0.0,0.0,0.0,0.0,0.0,0.0,0.0,1170.15
14372,0.6667000000000001,0.0,0.0,0.0,0.0,0.0,0.2332999999999999,0.1,0.0,0.0,0.0,0.0,0.0,0.0,0.0,0.0,0.0,0.0,0.0,0.0,1208.15
14373,0.6980999999999999,0.0399999999999999,0.1188999999999999,0.0269999999999999,0.0580999999999999,0.0489999999999999,0.0,0.0,0.0,0.0,0.0088999999999999,0.0,0.0,0.0,0.0,0.0,0.0,0.0,0.0,0.0,1408.15
14374,0.5926407359264073,0.0,0.0,0.0,0.1100889911008899,0.0,0.0,0.0,0.2972702729727027,0.0,0.0,0.0,0.0,0.0,0.0,0.0,0.0,0.0,0.0,0.0,1186.15
14375,0.6489,0.0,0.1497,0.0,0.1997,0.0,0.0,0.0,0.0,0.0,0.0,0.0,0.0,0.0,0.0,0.0,0.0,0.0,0.0,0.0,1681.15
14376,0.7428,0.0,0.0,0.0,0.1388,0.0,0.0,0.1184,0.0,0.0,0.0,0.0,0.0,0.0,0.0,0.0,0.0,0.0,0.0,0.0,1413.15
14377,0.5292793919087864,0.0858128719307896,0.0195029254388158,0.0,0.0838125718857829,0.1362204330649597,0.0,0.0,0.0,0.0,0.0838125718857829,0.0,0.0,0.0,0.0,0.0399059858978846,0.0,0.0194029104365654,0.0,0.0,1252.15
14378,0.6795,0.0,0.0134,0.0676,0.0668,0.0445,0.0,0.044,0.047,0.0,0.0,0.0,0.0,0.0,0.0,0.0,0.0,0.0332,0.0014,0.0,1342.15
14379,0.4432556744325567,0.1605839416058394,0.0396960303969603,0.0,0.0423957604239576,0.0976902309769023,0.0,0.0,0.0,0.0301969803019698,0.0856914308569143,0.0,0.0,0.0,0.0,0.0853914608539146,0.0,0.0128987101289871,0.0021997800219978,0.0,1208.15
14380,0.4728,0.0,0.0871,0.1762,0.2639,0.0,0.0,0.0,0.0,0.0,0.0,0.0,0.0,0.0,0.0,0.0,0.0,0.0,0.0,0.0,1548.15
14381,0.7153,0.0134,0.0,0.0,0.0719,0.0,0.0,0.0971,0.0478,0.047,0.0,0.0,0.0,0.0,0.0,0.0,0.0,0.0068,0.0,0.0,1167.15
14382,0.6744,0.0,0.0187,0.0703,0.0858,0.0,0.0,0.0626999999999999,0.0147,0.0,0.0,0.0,0.0569,0.0,0.0,0.0165,0.0,0.0,0.0,0.0,1485.349951171875
14383,0.6,0.0,0.0,0.0,0.0,0.0,0.12,0.28,0.0,0.0,0.0,0.0,0.0,0.0,0.0,0.0,0.0,0.0,0.0,0.0,1295.15
14384,0.8029999999999999,0.0,0.0,0.0,0.0,0.0,0.0,0.1969999999999999,0.0,0.0,0.0,0.0,0.0,0.0,0.0,0.0,0.0,0.0,0.0,0.0,1373.15
14385,0.7648,0.0,0.0,0.1425,0.0,0.0,0.0,0.0926999999999999,0.0,0.0,0.0,0.0,0.0,0.0,0.0,0.0,0.0,0.0,0.0,0.0,1555.15
14386,0.54,0.0,0.0,0.0,0.0,0.4,0.0,0.0,0.0,0.06,0.0,0.0,0.0,0.0,0.0,0.0,0.0,0.0,0.0,0.0,1618.15
14387,0.0,0.6441,0.0,0.0,0.0,0.0,0.0,0.1356,0.2034,0.0,0.0,0.0,0.0,0.0,0.0,0.0,0.0,0.0,0.0,0.0,973.15
14388,0.5931000000000001,0.135,0.0543,0.0,0.0,0.0893,0.0,0.0,0.0,0.0217,0.0631,0.0,0.0,0.0,0.0,0.026,0.0,0.0094,0.0081,0.0,1326.15
14389,0.7801,0.0,0.02,0.0,0.0333,0.0333,0.0,0.0,0.05,0.0,0.0333,0.0,0.0,0.0,0.0,0.0,0.0,0.05,0.0,0.0,1303.15
14390,0.6086,0.0,0.1278,0.0,0.1164,0.0,0.0,0.1472,0.0,0.0,0.0,0.0,0.0,0.0,0.0,0.0,0.0,0.0,0.0,0.0,1439.15
14391,0.0,0.0,0.0,0.0,0.0,0.0,0.0,0.0,0.0,0.0,0.0,0.5,0.0,0.0,0.0,0.0,0.5,0.0,0.0,0.0,1068.15
14392,0.6970000000000001,0.0,0.1032,0.095,0.0,0.0302,0.0683,0.0,0.0,0.0,0.0,0.0,0.0,0.0,0.0,0.0,0.0,0.0,0.0,0.0,1580.349951171875
14393,0.7070292970702929,0.0,0.0852914708529147,0.0,0.0,0.0,0.0415958404159584,0.0864913508649135,0.0374962503749625,0.0168983101689831,0.0,0.0,0.0,0.0,0.0,0.0171982801719828,0.0,0.0,0.0068993100689931,0.0,1188.15
14394,0.0,0.0,0.0569056905690569,0.0,0.0,0.4828482848284828,0.0,0.0,0.0,0.0,0.0,0.0,0.0,0.0,0.0,0.0,0.0,0.0,0.4602460246024602,0.0,1163.15
14395,0.0,0.2178,0.03,0.0,0.0529,0.0538999999999999,0.0549,0.0409999999999999,0.0409999999999999,0.3676,0.0,0.0,0.0,0.0,0.0,0.0,0.0,0.0,0.1409,0.0,1043.15
14396,0.2242,0.0,0.2138,0.0816,0.4804,0.0,0.0,0.0,0.0,0.0,0.0,0.0,0.0,0.0,0.0,0.0,0.0,0.0,0.0,0.0,1798.15
14397,0.4127793610319484,0.1885905704714764,0.0214989250537473,0.0,0.1040947952602369,0.0427978601069946,0.1634918254087295,0.023498825058747,0.0,0.0,0.0,0.0,0.0,0.0,0.0429978501074946,0.0,0.0,0.0,0.0,0.0,1118.15
14398,0.0,0.905,0.0,0.0,0.0,0.0,0.0,0.0,0.095,0.0,0.0,0.0,0.0,0.0,0.0,0.0,0.0,0.0,0.0,0.0,955.15
14399,0.68,0.0,0.0,0.0,0.0,0.0,0.0,0.0,0.17,0.0,0.0,0.0,0.0,0.0,0.0,0.0,0.0,0.0,0.15,0.0,1523.15
14400,0.667,0.0,0.0,0.0,0.0,0.2,0.133,0.0,0.0,0.0,0.0,0.0,0.0,0.0,0.0,0.0,0.0,0.0,0.0,0.0,1421.15
14401,0.6091,0.0,0.0098,0.0,0.0,0.0492,0.0295,0.0689,0.0554,0.0885,0.0689,0.0,0.0,0.0,0.0,0.0,0.0,0.0197,0.0,0.0,1145.15
14402,0.6276372362763724,0.0,0.0574942505749425,0.0,0.0,0.0,0.0,0.0,0.3148685131486851,0.0,0.0,0.0,0.0,0.0,0.0,0.0,0.0,0.0,0.0,0.0,1213.15
14403,0.4499,0.0,0.0,0.0,0.0,0.0453,0.0122,0.0943,0.0776,0.0,0.0,0.0,0.0,0.0,0.0,0.3202,0.0,0.0,0.0,0.0,1143.15
14404,0.6666,0.0,0.0,0.0,0.0,0.0,0.1667,0.1667,0.0,0.0,0.0,0.0,0.0,0.0,0.0,0.0,0.0,0.0,0.0,0.0,1083.15
14405,0.3333333333333333,0.0,0.0,0.0,0.0,0.0,0.0,0.3333333333333333,0.0,0.0,0.0,0.0,0.0,0.0,0.0,0.3333333333333333,0.0,0.0,0.0,0.0,1243.15
14406,0.0,0.5376,0.0,0.0,0.0,0.0,0.4624,0.0,0.0,0.0,0.0,0.0,0.0,0.0,0.0,0.0,0.0,0.0,0.0,0.0,1105.15
14407,0.6779999999999999,0.0,0.027,0.021,0.128,0.0,0.0,0.045,0.052,0.0,0.0,0.0,0.0,0.0,0.0,0.0,0.0,0.049,0.0,0.0,1473.15
14408,0.662,0.032,0.115,0.048,0.012,0.0,0.0,0.108,0.022,0.0,0.0,0.0,0.0,0.0,0.0,0.0,0.0,0.0,0.0,0.0,1407.15
14409,0.35,0.0,0.0,0.0,0.0,0.35,0.0,0.0,0.0,0.0,0.0,0.0,0.0,0.0,0.0,0.3,0.0,0.0,0.0,0.0,1695.15
14410,0.3,0.0,0.0,0.0,0.0,0.0,0.0,0.35,0.0,0.0,0.0,0.0,0.0,0.0,0.0,0.35,0.0,0.0,0.0,0.0,1225.15
14411,0.6425164728585283,0.0,0.0958875346204993,0.1850759401277833,0.0614920060392149,0.0,0.0,0.0,0.0,0.0,0.0,0.0,0.0,0.0141981542399488,0.0,0.0,0.0,0.0,0.0,0.0,1557.15
14412,0.7085,0.0,0.0557,0.1408,0.0,0.0,0.095,0.0,0.0,0.0,0.0,0.0,0.0,0.0,0.0,0.0,0.0,0.0,0.0,0.0,1555.15
14413,0.6016060160601606,0.01920019200192,0.0850008500085,0.04960049600496,0.01190011900119,0.0,0.0,0.1614016140161401,0.03540035400354,0.0,0.0,0.0,0.0,0.0,0.0,0.0,0.0,0.03520035200352,0.0,0.0,1203.15
14414,0.0,0.735,0.0,0.0,0.0,0.0,0.0,0.0,0.265,0.0,0.0,0.0,0.0,0.0,0.0,0.0,0.0,0.0,0.0,0.0,1018.15
14415,0.6584,0.0,0.0129,0.1963,0.0,0.0,0.1324,0.0,0.0,0.0,0.0,0.0,0.0,0.0,0.0,0.0,0.0,0.0,0.0,0.0,1478.15
14416,0.6504650465046505,0.1227122712271227,0.1043104310431043,0.0243024302430243,0.0491049104910491,0.0491049104910491,0.0,0.0,0.0,0.0,0.0,0.0,0.0,0.0,0.0,0.0,0.0,0.0,0.0,0.0,1289.15
14417,0.6416000000000001,0.0,0.1194,0.0513,0.0,0.0,0.0,0.168,0.0,0.0,0.0,0.0,0.0,0.0,0.0,0.0,0.0,0.0,0.0192,0.0,1248.15
14418,0.0,0.0,0.0,0.0,0.0,0.0,0.0,0.205,0.4,0.0,0.0,0.0,0.0,0.0,0.0,0.0,0.0,0.0,0.395,0.0,910.15
14419,0.0,0.703,0.0,0.0,0.0,0.0,0.0,0.0,0.297,0.0,0.0,0.0,0.0,0.0,0.0,0.0,0.0,0.0,0.0,0.0,1043.15
14420,0.0,0.0154,0.0168,0.0,0.0,0.1108,0.0,0.1689999999999999,0.0,0.3533,0.0,0.0,0.0,0.0,0.0,0.0,0.0,0.0,0.3336,0.0,1173.15
14421,0.6324000000000001,0.0,0.0,0.0,0.0,0.0,0.0,0.2805999999999999,0.0,0.0,0.087,0.0,0.0,0.0,0.0,0.0,0.0,0.0,0.0,0.0,1209.15
14422,0.5202,0.0,0.0283999999999999,0.1005,0.3509,0.0,0.0,0.0,0.0,0.0,0.0,0.0,0.0,0.0,0.0,0.0,0.0,0.0,0.0,0.0,1600.15
14423,0.8316000000000001,0.0,0.0302,0.0,0.0,0.0,0.0,0.1382,0.0,0.0,0.0,0.0,0.0,0.0,0.0,0.0,0.0,0.0,0.0,0.0,1473.15
14424,0.635,0.0,0.108,0.064,0.0,0.0,0.0,0.157,0.035,0.0,0.0,0.0,0.0,0.0,0.0,0.0,0.0,0.0,0.0,0.0,1273.15
14425,0.75,0.0,0.0,0.0,0.125,0.0,0.0,0.125,0.0,0.0,0.0,0.0,0.0,0.0,0.0,0.0,0.0,0.0,0.0,0.0,1440.15
14426,0.6415000000000001,0.0,0.1723,0.0,0.1259,0.0603,0.0,0.0,0.0,0.0,0.0,0.0,0.0,0.0,0.0,0.0,0.0,0.0,0.0,0.0,1682.15
14427,0.5872,0.0629,0.0033,0.0,0.0375,0.0,0.0112,0.0636,0.0997,0.0,0.0,0.0,0.0,0.0,0.0,0.1281,0.0,0.0054,0.0,0.0,1185.15
14428,0.2142,0.3614,0.0,0.0,0.0,0.0,0.0,0.0,0.0,0.0088,0.0,0.0,0.0,0.1159,0.1939999999999999,0.0,0.0,0.0928,0.0,0.0,1523.15
14429,0.7177,0.0,0.0,0.0728,0.0732,0.0,0.0,0.1363,0.0,0.0,0.0,0.0,0.0,0.0,0.0,0.0,0.0,0.0,0.0,0.0,1233.15
14430,0.6491649164916492,0.0,0.0908090809080908,0.0269026902690269,0.206020602060206,0.0,0.0,0.0,0.0,0.0,0.0271027102710271,0.0,0.0,0.0,0.0,0.0,0.0,0.0,0.0,0.0,1442.15
14431,0.5801,0.2398999999999999,0.067,0.0366999999999999,0.0043,0.0,0.0,0.072,0.0,0.0,0.0,0.0,0.0,0.0,0.0,0.0,0.0,0.0,0.0,0.0,1348.15
14432,0.5487,0.0,0.1166,0.0,0.2793,0.0,0.0,0.0,0.0,0.0,0.0,0.0,0.0,0.0,0.0,0.0,0.0,0.0,0.0554,0.0,1687.15
14433,0.5992801439712058,0.0,0.03999200159968,0.0,0.1008798240351929,0.139872025594881,0.0,0.0,0.0,0.0,0.046990601879624,0.0,0.0,0.0,0.0,0.030993801239752,0.0,0.026994601079784,0.0,0.0,1332.15
14434,0.7889,0.0,0.0,0.0,0.0526,0.0,0.0,0.1585,0.0,0.0,0.0,0.0,0.0,0.0,0.0,0.0,0.0,0.0,0.0,0.0,1503.15
14435,0.6508219013718355,0.0,0.0801903771547414,0.0795904491461024,0.0,0.0,0.0199976002879654,0.1490821101467824,0.0,0.0,0.0,0.0,0.0,0.0,0.0,0.0,0.0,0.0198976122865256,0.0,0.0,1344.15
14436,0.684,0.0,0.135,0.076,0.071,0.0,0.0,0.0,0.0,0.0,0.034,0.0,0.0,0.0,0.0,0.0,0.0,0.0,0.0,0.0,1548.15
14437,0.478,0.0,0.063,0.195,0.063,0.0,0.021,0.0,0.0,0.074,0.0,0.0,0.0,0.042,0.0,0.032,0.0,0.032,0.0,0.0,1543.15
14438,0.6616,0.0553,0.1016,0.0587,0.0605999999999999,0.0,0.0,0.0,0.0364,0.0,0.0250999999999999,0.0,0.0,0.0,0.0,0.0,0.0,0.0,0.0,0.0,1338.15
14439,0.2796,0.2799,0.0395,0.0,0.0,0.0,0.1798999999999999,0.0,0.0,0.2064,0.0,0.0,0.0,0.0,0.0,0.0,0.0,0.0,0.0,0.0,1173.15
14440,0.37,0.0,0.0,0.0,0.0,0.21,0.0,0.0,0.0,0.0,0.0,0.0,0.0,0.0,0.07,0.3,0.0,0.03,0.0,0.0,1533.15
14441,0.534046595340466,0.0590940905909409,0.0400959904009599,0.0,0.0420957904209579,0.1402859714028597,0.0,0.0,0.0,0.0300969903009699,0.0861913808619138,0.0,0.0,0.0,0.0,0.012998700129987,0.0,0.0510948905109489,0.0,0.0,1263.15
14442,0.0,0.25,0.0,0.0,0.0,0.0,0.0,0.0,0.0,0.0,0.0,0.5,0.0,0.0,0.0,0.0,0.0,0.0,0.25,0.0,1039.15
14443,0.5289528952895289,0.0,0.2226222622262226,0.2253225322532253,0.0231023102310231,0.0,0.0,0.0,0.0,0.0,0.0,0.0,0.0,0.0,0.0,0.0,0.0,0.0,0.0,0.0,1759.15
14444,0.6655,0.0,0.0973,0.0199,0.0267,0.0,0.0,0.1609,0.0287,0.0,0.0,0.0,0.0,0.0,0.0,0.0,0.0,0.0,0.0,0.0,1133.15
14445,0.6444,0.0,0.0199,0.0252,0.1026,0.0088,0.0,0.0524,0.0575,0.0,0.0392,0.0,0.0,0.0,0.0,0.0,0.0,0.0495,0.0,0.0,1433.15
14446,0.3702629737026297,0.2465753424657534,0.0131986801319868,0.0,0.0,0.303969603039696,0.0,0.0,0.0,0.0,0.0,0.0,0.0,0.0,0.0,0.0,0.0,0.0622937706229377,0.0,0.0,1343.15
14447,0.0,0.65,0.0,0.0,0.0,0.0,0.0,0.0,0.0,0.0,0.35,0.0,0.0,0.0,0.0,0.0,0.0,0.0,0.0,0.0,1283.15
14448,0.5726,0.0,0.0286,0.0868,0.312,0.0,0.0,0.0,0.0,0.0,0.0,0.0,0.0,0.0,0.0,0.0,0.0,0.0,0.0,0.0,1574.15
14449,0.7156999999999999,0.0,0.0,0.0,0.0,0.0,0.1493,0.135,0.0,0.0,0.0,0.0,0.0,0.0,0.0,0.0,0.0,0.0,0.0,0.0,1076.15
14450,0.263,0.105,0.157,0.095,0.285,0.0,0.0,0.0,0.0,0.0,0.095,0.0,0.0,0.0,0.0,0.0,0.0,0.0,0.0,0.0,1443.15
14451,0.7066,0.0562,0.0392,0.0,0.0,0.0,0.0,0.022,0.0,0.0,0.0,0.176,0.0,0.0,0.0,0.0,0.0,0.0,0.0,0.0,1323.15
14452,0.7517999999999999,0.0,0.0,0.0,0.0,0.0,0.0588999999999999,0.1892999999999999,0.0,0.0,0.0,0.0,0.0,0.0,0.0,0.0,0.0,0.0,0.0,0.0,1146.15
14453,0.5094,0.0,0.0,0.0,0.3603,0.0,0.0,0.0,0.0,0.0,0.0,0.0,0.0,0.0,0.0,0.1303,0.0,0.0,0.0,0.0,1623.15
14454,0.5991,0.0,0.1599,0.0576,0.024,0.0,0.0,0.1578999999999999,0.0,0.0,0.0,0.0,0.0,0.0,0.0,0.0,0.0,0.0,0.0,0.0,1433.15
14455,0.6552344765523448,0.0,0.0,0.0,0.0314968503149685,0.0561943805619438,0.0,0.1151884811518848,0.0265973402659734,0.0,0.0,0.0,0.0,0.0,0.0,0.0,0.0,0.1152884711528847,0.0,0.0,1493.15
14456,0.7303999999999999,0.0,0.0500999999999999,0.0494999999999999,0.0799999999999999,0.0,0.0,0.0503,0.0397,0.0,0.0,0.0,0.0,0.0,0.0,0.0,0.0,0.0,0.0,0.0,1458.15
14457,0.5902819436112778,0.0,0.03999200159968,0.0,0.113877224555089,0.137872425514897,0.0,0.0,0.0,0.0,0.045990801839632,0.0,0.0,0.0,0.0,0.03999200159968,0.0,0.01999600079984,0.0,0.0,1325.15
14458,0.5876,0.0102,0.0255,0.0,0.1830999999999999,0.1222,0.0,0.0,0.0,0.0,0.0713,0.0,0.0,0.0,0.0,0.0,0.0,0.0,0.0,0.0,1296.15
14459,0.7108000000000001,0.0197,0.1,0.0,0.1147,0.0402,0.0,0.0,0.0,0.0,0.0132,0.0,0.0,0.0,0.0,0.0,0.0,0.0,0.0,0.0,1458.15
14460,0.0,0.0543,0.0213,0.0,0.0,0.3061,0.2337,0.0,0.0,0.0,0.0,0.0,0.0,0.0,0.0,0.0,0.0,0.0,0.3846,0.0,1013.15
14461,0.5532553255325533,0.0,0.135013501350135,0.0884088408840884,0.0885088508850885,0.0,0.0,0.1348134813481348,0.0,0.0,0.0,0.0,0.0,0.0,0.0,0.0,0.0,0.0,0.0,0.0,1433.15
14462,0.3563356335633564,0.0,0.2099209920992099,0.0,0.3253325332533253,0.0,0.0,0.0,0.0,0.0,0.0,0.0,0.0,0.0,0.0,0.0,0.0,0.0,0.1084108410841084,0.0,1665.15
14463,0.0,0.065,0.035,0.1501,0.1499,0.15,0.13,0.0,0.0,0.02,0.0,0.0,0.0,0.0,0.0,0.0,0.0,0.0,0.3,0.0,1143.15
14464,0.0,0.0,0.0,0.0,0.0,0.0,0.0,0.0,0.0,0.0,0.0,0.6108,0.0,0.0,0.0,0.0,0.3892,0.0,0.0,0.0,1022.15
14465,0.0,0.0,0.0,0.0,0.0,0.0,0.0,0.0,0.0,0.5158,0.0,0.0,0.0,0.0,0.0,0.0,0.0,0.0,0.4842,0.0,1113.15
14466,0.32,0.355,0.0,0.0,0.0,0.325,0.0,0.0,0.0,0.0,0.0,0.0,0.0,0.0,0.0,0.0,0.0,0.0,0.0,0.0,1265.15
14467,0.1124,0.3893999999999999,0.0,0.0,0.0999,0.0,0.1654,0.0,0.0,0.08,0.0476999999999999,0.0,0.0,0.0292,0.0329,0.0,0.0,0.0260999999999999,0.0,0.0,1223.15
14468,0.0,0.5,0.0,0.0,0.0,0.0,0.5,0.0,0.0,0.0,0.0,0.0,0.0,0.0,0.0,0.0,0.0,0.0,0.0,0.0,1077.15
14469,0.655,0.0,0.09,0.075,0.03,0.01,0.0,0.065,0.05,0.0,0.01,0.0,0.0,0.0,0.0,0.0,0.0,0.015,0.0,0.0,1505.15
14470,0.6327999999999999,0.0923999999999999,0.1139999999999999,0.0392999999999999,0.0465999999999999,0.0,0.0,0.0419999999999999,0.0,0.0,0.032,0.0,0.0,0.0,0.0,0.0,0.0,0.0,0.0,0.0,1293.15
14471,0.6770000000000002,0.036,0.1,0.048,0.0,0.0,0.0,0.131,0.007,0.0,0.0,0.0,0.0,0.0,0.0,0.0,0.0,0.0,0.0,0.0,1311.15
14472,0.6615338466153384,0.0201979802019798,0.0,0.0,0.0201979802019798,0.0,0.0,0.1464853514648535,0.0353964603539646,0.0,0.0,0.0,0.0,0.0,0.0,0.0,0.0,0.1161883811618837,0.0,0.0,1473.15
14473,0.6516348365163485,0.0046995300469953,0.1207879212078792,0.0468953104689531,0.0,0.0,0.0,0.1691830816918308,0.0,0.0,0.0,0.0,0.0,0.0,0.0,0.0,0.0,0.0,0.0045995400459954,0.0,1371.15
14474,0.0,0.0,0.0,0.0,0.2753,0.0,0.0,0.0,0.4834,0.0,0.0,0.0,0.0,0.0,0.0,0.0,0.0,0.0,0.2413,0.0,1913.15
14475,0.6181,0.0,0.2276999999999999,0.0,0.0,0.0,0.0,0.0,0.1542,0.0,0.0,0.0,0.0,0.0,0.0,0.0,0.0,0.0,0.0,0.0,1885.15
14476,0.0,0.0,0.0,0.0,0.115,0.0,0.0,0.0,0.0,0.0,0.0,0.0,0.0,0.0,0.0,0.0,0.885,0.0,0.0,0.0,1518.15
14477,0.8195999999999999,0.0834999999999999,0.0154,0.0,0.0062,0.0,0.0,0.0358,0.0086,0.0308999999999999,0.0,0.0,0.0,0.0,0.0,0.0,0.0,0.0,0.0,0.0,1410.15
14478,0.7663,0.0,0.0379,0.0274,0.0283999999999999,0.0,0.0,0.1384999999999999,0.0,0.0,0.0,0.0,0.0,0.0,0.0,0.0,0.0,0.0,0.0,0.0,1214.15
14479,0.6945,0.0,0.0,0.0,0.0323,0.0,0.0,0.2732,0.0,0.0,0.0,0.0,0.0,0.0,0.0,0.0,0.0,0.0,0.0,0.0,1105.15
14480,0.5873,0.0,0.0416,0.075,0.2178,0.0,0.0,0.0587,0.0196,0.0,0.0,0.0,0.0,0.0,0.0,0.0,0.0,0.0,0.0,0.0,1548.15
14481,0.5503,0.1257,0.0922,0.1045,0.104,0.0232,0.0,0.0,0.0,0.0,0.0,0.0,0.0,0.0,0.0,0.0,0.0,0.0,0.0,0.0,1333.15
14482,0.7476999999999998,0.0,0.0844999999999999,0.0,0.0,0.0,0.0408999999999999,0.0849999999999999,0.0368,0.0,0.0,0.0,0.0,0.0,0.0,0.0,0.0,0.0,0.0,0.0,1173.15
14483,0.5796,0.0,0.0963,0.0,0.0796,0.0,0.0,0.018,0.0828999999999999,0.0,0.1436,0.0,0.0,0.0,0.0,0.0,0.0,0.0,0.0,0.0,1628.15
14484,0.7083,0.0,0.0,0.0,0.1176,0.0,0.0,0.1741,0.0,0.0,0.0,0.0,0.0,0.0,0.0,0.0,0.0,0.0,0.0,0.0,1250.15
14485,0.63,0.0,0.0,0.0,0.0,0.25,0.12,0.0,0.0,0.0,0.0,0.0,0.0,0.0,0.0,0.0,0.0,0.0,0.0,0.0,1458.15
14486,0.6297629762976298,0.0,0.0791079107910791,0.0,0.0,0.0,0.0,0.0,0.2911291129112911,0.0,0.0,0.0,0.0,0.0,0.0,0.0,0.0,0.0,0.0,0.0,1418.15
14487,0.5829,0.0,0.045,0.171,0.1946,0.0,0.0,0.0065,0.0,0.0,0.0,0.0,0.0,0.0,0.0,0.0,0.0,0.0,0.0,0.0,1536.15
14488,0.6940305969403059,0.0,0.0,0.0,0.0691930806919308,0.0,0.0200979902009799,0.0882911708829117,0.0390960903909609,0.0,0.0,0.0,0.0,0.0,0.0,0.0,0.0,0.0892910708929107,0.0,0.0,1423.15
14489,0.6711999999999999,0.0,0.018,0.0605999999999999,0.0816999999999999,0.0,0.0,0.1478999999999999,0.0065,0.0,0.0,0.0,0.0125999999999999,0.0,0.0,0.0,0.0,0.0,0.0,0.0,1297.15
14490,0.268937651271178,0.3426479707159002,0.022603164443022,0.0,0.0686096053447482,0.0351049146880563,0.1725241533814734,0.0,0.0,0.0378052927409837,0.0,0.0,0.0,0.0,0.043006020842918,0.0,0.0,0.0,0.0,0.0,1178.15
14491,0.0,0.0,0.0,0.0,0.0,0.0462,0.0,0.0,0.0,0.087,0.0,0.4600999999999999,0.0,0.0,0.0,0.0,0.0,0.0,0.3867,0.0,913.15
14492,0.607,0.0,0.0,0.0,0.0,0.0,0.0,0.0,0.3929999999999999,0.0,0.0,0.0,0.0,0.0,0.0,0.0,0.0,0.0,0.0,0.0,1215.15
14493,0.7753,0.0,0.0,0.0,0.0,0.0,0.0,0.0344,0.1903,0.0,0.0,0.0,0.0,0.0,0.0,0.0,0.0,0.0,0.0,0.0,973.15
14494,0.8,0.0,0.0,0.0,0.0,0.0,0.2,0.0,0.0,0.0,0.0,0.0,0.0,0.0,0.0,0.0,0.0,0.0,0.0,0.0,1703.15
14495,0.6999,0.0098,0.1401,0.0742,0.0097,0.0102,0.0,0.0,0.0,0.0,0.0552,0.0,0.0,0.0,0.0,0.0,0.0,0.0,0.0,0.0,1595.15
14496,0.67,0.0,0.135,0.0969999999999999,0.054,0.0,0.0,0.0,0.0,0.0,0.044,0.0,0.0,0.0,0.0,0.0,0.0,0.0,0.0,0.0,1563.15
14497,0.59,0.0,0.0855,0.1506,0.1628,0.0,0.0,0.0,0.0,0.0111,0.0,0.0,0.0,0.0,0.0,0.0,0.0,0.0,0.0,0.0,1481.15
14498,0.45,0.0,0.0,0.0,0.0,0.3,0.0,0.0,0.0,0.0,0.0,0.0,0.0,0.0,0.0,0.25,0.0,0.0,0.0,0.0,1616.15
14499,0.5820000000000001,0.019,0.126,0.033,0.024,0.0,0.0,0.174,0.0139999999999999,0.0,0.0,0.0,0.0,0.0,0.0,0.0,0.0,0.027,0.0,0.0,1473.15
14500,0.6667000000000001,0.0,0.0,0.0,0.0,0.0,0.0,0.3333,0.0,0.0,0.0,0.0,0.0,0.0,0.0,0.0,0.0,0.0,0.0,0.0,1146.15
14501,0.727127287271273,0.0,0.0,0.1818818118188181,0.0,0.0,0.0,0.0,0.090990900909909,0.0,0.0,0.0,0.0,0.0,0.0,0.0,0.0,0.0,0.0,0.0,1538.15
14502,0.8488848884888488,0.0,0.0515051505150515,0.0,0.0,0.0,0.0,0.0,0.0996099609960996,0.0,0.0,0.0,0.0,0.0,0.0,0.0,0.0,0.0,0.0,0.0,1213.15
14503,0.6084391560843916,0.0,0.0232976702329767,0.1498850114988501,0.2118788121187881,0.0,0.0,0.0064993500649935,0.0,0.0,0.0,0.0,0.0,0.0,0.0,0.0,0.0,0.0,0.0,0.0,1643.15
14504,0.705,0.021,0.06,0.0,0.0,0.065,0.0,0.0279999999999999,0.032,0.0,0.066,0.0,0.0,0.0,0.0,0.0,0.0,0.021,0.0,0.0,1253.15
14505,0.3728999999999999,0.0,0.0882999999999999,0.0778999999999999,0.4609,0.0,0.0,0.0,0.0,0.0,0.0,0.0,0.0,0.0,0.0,0.0,0.0,0.0,0.0,0.0,1698.15
14506,0.5916,0.0902999999999999,0.0,0.0,0.0,0.3181,0.0,0.0,0.0,0.0,0.0,0.0,0.0,0.0,0.0,0.0,0.0,0.0,0.0,0.0,1516.15
14507,0.6291,0.0,0.1338,0.0,0.0,0.0,0.0,0.1574,0.0,0.0782,0.0,0.0,0.0,0.0,0.0,0.0,0.0,0.0,0.0,0.0,1343.15
14508,0.6817,0.0,0.0,0.0,0.1159999999999999,0.0,0.0,0.2023,0.0,0.0,0.0,0.0,0.0,0.0,0.0,0.0,0.0,0.0,0.0,0.0,1256.15
14509,0.0,0.0,0.0,0.0,0.0,0.0,0.0,0.14,0.45,0.0,0.0,0.0,0.0,0.0,0.0,0.0,0.0,0.0,0.41,0.0,885.1499999999999
14510,0.52,0.0,0.0,0.0,0.32,0.0,0.0,0.16,0.0,0.0,0.0,0.0,0.0,0.0,0.0,0.0,0.0,0.0,0.0,0.0,1570.15
14511,0.0,0.0,0.0,0.0,0.0,0.0,0.506,0.0,0.0,0.0,0.0,0.0,0.0,0.0,0.0,0.0,0.0,0.0,0.494,0.0,935.15
14512,0.0,0.51,0.0,0.0,0.0,0.0,0.49,0.0,0.0,0.0,0.0,0.0,0.0,0.0,0.0,0.0,0.0,0.0,0.0,0.0,1106.15
14513,0.6623324664932986,0.0,0.0824164832966593,0.034006801360272,0.0612122424484897,0.0268053610722144,0.0,0.047009401880376,0.0619123824764953,0.0,0.0132026405281056,0.0,0.0,0.0,0.0,0.0,0.0,0.0111022204440888,0.0,0.0,1357.15
14514,0.0,0.4444444444444444,0.1111111111111111,0.0,0.0,0.4444444444444444,0.0,0.0,0.0,0.0,0.0,0.0,0.0,0.0,0.0,0.0,0.0,0.0,0.0,0.0,1253.15
14515,0.7020000000000001,0.0,0.1728,0.0,0.0,0.1252,0.0,0.0,0.0,0.0,0.0,0.0,0.0,0.0,0.0,0.0,0.0,0.0,0.0,0.0,1745.15
14516,0.0,0.3846,0.0,0.0,0.0,0.3846,0.0,0.2307999999999999,0.0,0.0,0.0,0.0,0.0,0.0,0.0,0.0,0.0,0.0,0.0,0.0,1126.15
14517,0.6646,0.071,0.1274,0.0305,0.0512,0.0428,0.0,0.0,0.0,0.0,0.0125,0.0,0.0,0.0,0.0,0.0,0.0,0.0,0.0,0.0,1373.15
14518,0.5294,0.1499,0.1498,0.0,0.02,0.0,0.0,0.1199,0.03,0.0,0.0,0.0,0.0,0.0,0.0,0.0,0.0,0.0,0.0,0.0,1043.15
14519,0.0,0.0,0.0,0.0,0.0,0.26,0.0,0.0,0.0,0.0,0.0,0.0,0.0,0.0,0.0,0.0,0.74,0.0,0.0,0.0,1663.15
14520,0.535,0.0,0.0559999999999999,0.0,0.0,0.0,0.0,0.0,0.0,0.409,0.0,0.0,0.0,0.0,0.0,0.0,0.0,0.0,0.0,0.0,1643.15
14521,0.75,0.0,0.0,0.0,0.125,0.0,0.0,0.125,0.0,0.0,0.0,0.0,0.0,0.0,0.0,0.0,0.0,0.0,0.0,0.0,1403.15
14522,0.5532,0.0,0.1745,0.1462,0.0,0.0,0.0,0.0,0.1261,0.0,0.0,0.0,0.0,0.0,0.0,0.0,0.0,0.0,0.0,0.0,1813.15
14523,0.745,0.0,0.065,0.055,0.0,0.0,0.0,0.135,0.0,0.0,0.0,0.0,0.0,0.0,0.0,0.0,0.0,0.0,0.0,0.0,1222.15
14524,0.6648,0.0599999999999999,0.1281,0.0423,0.0680999999999999,0.0,0.0,0.0,0.0,0.0,0.0366999999999999,0.0,0.0,0.0,0.0,0.0,0.0,0.0,0.0,0.0,1438.15
14525,0.6620000000000001,0.048,0.116,0.017,0.0,0.0,0.0,0.156,0.0,0.0,0.0,0.0,0.0,0.0,0.0,0.0,0.0,0.0,0.0,0.0,1283.15
14526,0.6654000000000001,0.0,0.0767,0.1895,0.0504,0.0,0.0,0.0,0.0,0.0,0.018,0.0,0.0,0.0,0.0,0.0,0.0,0.0,0.0,0.0,1585.15
14527,0.4564,0.4052,0.0387,0.0,0.0,0.0,0.0,0.0997,0.0,0.0,0.0,0.0,0.0,0.0,0.0,0.0,0.0,0.0,0.0,0.0,971.15
14528,0.4353435343534353,0.0,0.0122012201220122,0.1042104210421042,0.4482448244824483,0.0,0.0,0.0,0.0,0.0,0.0,0.0,0.0,0.0,0.0,0.0,0.0,0.0,0.0,0.0,1658.15
14529,0.0,0.0,0.0,0.0,0.0,0.0,0.0,0.0,0.0,0.0,0.0,0.8340000000000001,0.0,0.0,0.0,0.0,0.0,0.0,0.0,0.166,1055.15
14530,0.7178999999999999,0.0,0.0642999999999999,0.0278999999999999,0.0266999999999999,0.0,0.0,0.1600999999999999,0.0,0.0,0.0,0.0,0.0,0.0,0.0,0.0,0.0,0.0,0.0,0.0,1189.15
14531,0.642,0.0,0.0128,0.0,0.0,0.0,0.0,0.1656,0.0,0.1796,0.0,0.0,0.0,0.0,0.0,0.0,0.0,0.0,0.0,0.0,1128.15
14532,0.5903409659034097,0.0,0.044995500449955,0.041995800419958,0.0708929107089291,0.0,0.1847815218478152,0.018998100189981,0.0,0.0,0.0,0.0,0.0,0.0,0.0,0.047995200479952,0.0,0.0,0.0,0.0,1274.15
14533,0.6100610061006101,0.0,0.067006700670067,0.0478047804780478,0.2471247124712471,0.0,0.0,0.016001600160016,0.0,0.0,0.0,0.0,0.0,0.0,0.0,0.012001200120012,0.0,0.0,0.0,0.0,1487.15
14534,0.9668,0.0,0.0332,0.0,0.0,0.0,0.0,0.0,0.0,0.0,0.0,0.0,0.0,0.0,0.0,0.0,0.0,0.0,0.0,0.0,1818.15
14535,0.4014999999999999,0.0,0.0,0.0,0.3006,0.0,0.0,0.0,0.0,0.0,0.0,0.0,0.0,0.0,0.0,0.2979,0.0,0.0,0.0,0.0,1684.15
14536,0.667,0.0,0.1643,0.0216,0.0,0.0,0.0,0.1449,0.0,0.0,0.0,0.0,0.0,0.0,0.0,0.0,0.0,0.0,0.0,0.0,1536.15
14537,0.7159000000000001,0.0,0.0173,0.0702,0.0707,0.0127,0.0,0.0497,0.0527,0.0,0.0,0.0,0.0,0.0,0.0,0.0,0.0,0.0107,0.0,0.0,1393.15
14538,0.502050205020502,0.0,0.0,0.0,0.0,0.0,0.3979397939793979,0.0,0.1000100010001,0.0,0.0,0.0,0.0,0.0,0.0,0.0,0.0,0.0,0.0,0.0,1367.15
14539,0.6,0.0,0.04,0.017,0.02,0.19,0.0,0.0,0.0,0.0,0.133,0.0,0.0,0.0,0.0,0.0,0.0,0.0,0.0,0.0,1423.15
14540,0.7459,0.0,0.0047,0.0,0.0,0.0,0.0,0.1605,0.0109,0.0,0.0,0.0,0.0,0.0,0.0,0.0,0.0,0.0668,0.0,0.0,1493.15
14541,0.7504000000000001,0.0,0.0,0.0,0.0,0.0,0.0,0.0121,0.2375,0.0,0.0,0.0,0.0,0.0,0.0,0.0,0.0,0.0,0.0,0.0,1134.15
14542,0.6970999999999999,0.0,0.0294,0.0,0.0,0.0,0.2735,0.0,0.0,0.0,0.0,0.0,0.0,0.0,0.0,0.0,0.0,0.0,0.0,0.0,1260.15
14543,0.6356,0.0,0.1673,0.0,0.0,0.0,0.0742,0.0785,0.0,0.0,0.0,0.0,0.0,0.0,0.0,0.0,0.0,0.0,0.0392,0.0,1368.15
14544,0.0,0.0,0.0,0.0,0.0,0.0,0.2143,0.0,0.0,0.0,0.2857,0.0,0.0,0.0,0.0,0.0,0.0,0.0,0.5,0.0,1032.15
14545,0.7236999999999999,0.0,0.0,0.0718999999999999,0.0749,0.0,0.0,0.104,0.0,0.0239999999999999,0.0,0.0,0.0,0.0,0.0,0.0,0.0,0.0,0.0,0.0,1422.15
14546,0.62,0.1,0.1,0.06,0.07,0.05,0.0,0.0,0.0,0.0,0.0,0.0,0.0,0.0,0.0,0.0,0.0,0.0,0.0,0.0,1378.15
14547,0.6196,0.0,0.0761,0.0,0.3043,0.0,0.0,0.0,0.0,0.0,0.0,0.0,0.0,0.0,0.0,0.0,0.0,0.0,0.0,0.0,1539.15
14548,0.6995699569956996,0.0,0.0,0.1673167316731673,0.0,0.0,0.0,0.0,0.1331133113311331,0.0,0.0,0.0,0.0,0.0,0.0,0.0,0.0,0.0,0.0,0.0,1338.15
14549,0.681,0.036,0.095,0.048,0.0,0.0,0.0,0.129,0.01,0.0,0.0,0.0,0.0,0.0,0.0,0.0,0.0,0.0,0.0,0.0,1239.15
14550,0.6722000000000001,0.0576,0.0514,0.048,0.0389,0.0,0.0,0.0307,0.0877,0.0,0.0127,0.0,0.0,0.0,0.0,0.0,0.0,0.0,0.0,0.0,1293.15
14551,0.684,0.0,0.106,0.035,0.093,0.0,0.0,0.072,0.0,0.0,0.0,0.0,0.0,0.0,0.0,0.0,0.0,0.01,0.0,0.0,1458.15
14552,0.7672,0.0969,0.0412999999999999,0.0,0.0062,0.0,0.0,0.074,0.0067,0.0,0.0,0.0,0.0,0.0,0.0,0.0,0.0,0.0,0.0,0.0,1438.15
14553,0.4991,0.0,0.0,0.0,0.0,0.0,0.0,0.3804,0.0,0.0,0.1205,0.0,0.0,0.0,0.0,0.0,0.0,0.0,0.0,0.0,1184.15
14554,0.5843,0.0682,0.0135,0.0,0.0405,0.0121,0.1497,0.0222,0.011,0.0,0.0698,0.0,0.0,0.0,0.0287,0.0,0.0,0.0,0.0,0.0,1114.15
14555,0.64,0.0,0.1,0.0,0.0,0.26,0.0,0.0,0.0,0.0,0.0,0.0,0.0,0.0,0.0,0.0,0.0,0.0,0.0,0.0,1605.15
14556,0.5997199439887978,0.0500100020004,0.02000400080016,0.0501100220044008,0.0499099819963992,0.0999199839967993,0.0,0.02000400080016,0.0599119823964792,0.0,0.0,0.0,0.0,0.0,0.0,0.0204040808161632,0.0,0.03000600120024,0.0,0.0,1073.15
14557,0.1144,0.3277,0.0,0.0,0.0,0.0246,0.0,0.0,0.0,0.2201,0.0,0.0,0.0,0.0267,0.1255,0.1262,0.0,0.0347,0.0,0.0,1243.15
14558,0.675,0.0,0.025,0.09,0.06,0.0,0.0,0.144,0.006,0.0,0.0,0.0,0.0,0.0,0.0,0.0,0.0,0.0,0.0,0.0,1332.15
14559,0.6265999999999999,0.0,0.1199,0.0394,0.0395,0.0,0.0,0.113,0.0409,0.0,0.0197,0.0,0.0,0.0,0.0,0.0,0.0,0.0,0.0,0.0,1313.15
14560,0.5763423657634237,0.0,0.093990600939906,0.1001899810018998,0.1122887711228877,0.0,0.0,0.0264973502649735,0.0057994200579942,0.0,0.0,0.0,0.0608939106089391,0.0,0.0,0.023997600239976,0.0,0.0,0.0,0.0,1540.950048828125
14561,0.6870999999999999,0.0217,0.0681,0.0,0.0,0.066,0.0,0.0279999999999999,0.0329,0.0,0.0663,0.0,0.0,0.0,0.0,0.0,0.0,0.0276,0.0,0.0,1273.15
14562,0.6452,0.0,0.0,0.0,0.3303999999999999,0.0,0.0,0.0,0.0243999999999999,0.0,0.0,0.0,0.0,0.0,0.0,0.0,0.0,0.0,0.0,0.0,1696.15
14563,0.7948999999999999,0.0,0.073,0.0,0.0,0.0,0.0,0.0,0.1321,0.0,0.0,0.0,0.0,0.0,0.0,0.0,0.0,0.0,0.0,0.0,1293.15
14564,0.739,0.0,0.0,0.2370999999999999,0.0,0.0,0.0,0.0,0.0238999999999999,0.0,0.0,0.0,0.0,0.0,0.0,0.0,0.0,0.0,0.0,0.0,1808.15
14565,0.55,0.0,0.07,0.18,0.0,0.0,0.1,0.0,0.0,0.0,0.0,0.0,0.0,0.03,0.0,0.07,0.0,0.0,0.0,0.0,1477.15
14566,0.6911,0.0,0.0298,0.0409999999999999,0.0625,0.0,0.0,0.0523,0.0,0.0,0.1033999999999999,0.0,0.0,0.0,0.0,0.0,0.0,0.0199,0.0,0.0,1417.15
14567,0.4065593440655934,0.0,0.0393960603939606,0.0851914808519148,0.4688531146885312,0.0,0.0,0.0,0.0,0.0,0.0,0.0,0.0,0.0,0.0,0.0,0.0,0.0,0.0,0.0,1633.15
14568,0.593376264949402,0.0,0.0862965481380744,0.0545978160873565,0.1639934402623895,0.0,0.0,0.0332986680532778,0.0190992360305587,0.0,0.0,0.0,0.0358985640574377,0.0,0.0,0.0099996000159993,0.0,0.0,0.0009399624015039,0.0,1468.15
14569,0.73,0.0,0.0,0.0,0.0,0.0,0.0,0.27,0.0,0.0,0.0,0.0,0.0,0.0,0.0,0.0,0.0,0.0,0.0,0.0,1116.15
14570,0.513,0.0553,0.0378,0.0573,0.0398,0.1015,0.0,0.0,0.0,0.0567999999999999,0.0810999999999999,0.0,0.0,0.0,0.0,0.0386,0.0,0.0188,0.0,0.0,1252.15
14571,0.0,0.0,0.0,0.0,0.0,0.107,0.0,0.379,0.0,0.0,0.0,0.0,0.0,0.0,0.0,0.0,0.0,0.0,0.514,0.0,940.15
14572,0.6365,0.0,0.1299,0.0313,0.0315,0.0,0.0,0.123,0.0311,0.0,0.0157,0.0,0.0,0.0,0.0,0.0,0.0,0.0,0.0,0.0,1298.15
14573,0.1478,0.3189,0.0,0.0,0.1583999999999999,0.1158,0.0,0.0,0.0,0.2182,0.0,0.0,0.0,0.0,0.0409,0.0,0.0,0.0,0.0,0.0,1162.15
14574,0.63,0.115,0.095,0.06,0.06,0.04,0.0,0.0,0.0,0.0,0.0,0.0,0.0,0.0,0.0,0.0,0.0,0.0,0.0,0.0,1383.15
14575,0.5,0.0,0.0,0.0,0.0,0.1,0.0,0.0,0.0,0.0,0.4,0.0,0.0,0.0,0.0,0.0,0.0,0.0,0.0,0.0,1756.15
14576,0.6992300769923009,0.00999900009999,0.0898910108989101,0.034996500349965,0.034996500349965,0.0,0.0,0.1298870112988701,0.0,0.0,0.0,0.0,0.0,0.0,0.0,0.0,0.0,0.0,0.0,0.0,1323.15
14577,0.1987,0.3823,0.0,0.0,0.0,0.0,0.0,0.0,0.0,0.0,0.0,0.0,0.0,0.1293,0.1872,0.0,0.0,0.0852,0.0,0.0,1523.15
14578,0.8585,0.0,0.0696,0.0113,0.0,0.0,0.0,0.0,0.0606,0.0,0.0,0.0,0.0,0.0,0.0,0.0,0.0,0.0,0.0,0.0,1463.15
14579,0.3878999999999999,0.0,0.0,0.0,0.3299,0.0,0.0,0.2822,0.0,0.0,0.0,0.0,0.0,0.0,0.0,0.0,0.0,0.0,0.0,0.0,1621.15
14580,0.5,0.0,0.0,0.0,0.0,0.2,0.0,0.0,0.0,0.0,0.3,0.0,0.0,0.0,0.0,0.0,0.0,0.0,0.0,0.0,1616.15
14581,0.7164283571642834,0.0,0.105889411058894,0.0336966303369663,0.0895910408959104,0.0398960103989601,0.0,0.0,0.0,0.0,0.0130986901309869,0.0,0.0,0.0,0.0,0.0,0.0,0.0,0.0,0.0,1493.15
14582,0.625,0.0,0.0,0.0,0.0,0.0,0.05,0.0,0.325,0.0,0.0,0.0,0.0,0.0,0.0,0.0,0.0,0.0,0.0,0.0,1203.15
14583,0.6376000000000001,0.0,0.1713,0.0,0.1252,0.06,0.0,0.0,0.0,0.0,0.0,0.0,0.0,0.0,0.0,0.0,0.0,0.0059,0.0,0.0,1713.15
14584,0.0,0.1,0.0,0.0,0.45,0.0,0.0,0.0,0.0,0.0,0.0,0.0,0.0,0.0,0.0,0.0,0.0,0.0,0.45,0.0,1257.15
14585,0.6774,0.0974,0.1297,0.0,0.0605,0.0,0.0,0.0,0.0,0.0,0.0327,0.0,0.0,0.0,0.0,0.0,0.0,0.0,0.0,0.0,1443.15
14586,0.653,0.224,0.0,0.0,0.0,0.0,0.0,0.021,0.066,0.0,0.0,0.0,0.0,0.0,0.0,0.017,0.0,0.0,0.0,0.0,1263.15
14587,0.465,0.0,0.0,0.0,0.0,0.225,0.0,0.0,0.0,0.0,0.0,0.0,0.0,0.0,0.0,0.31,0.0,0.0,0.0,0.0,1515.15
14588,0.7000000000000001,0.0,0.025,0.123,0.0139999999999999,0.0,0.0,0.132,0.006,0.0,0.0,0.0,0.0,0.0,0.0,0.0,0.0,0.0,0.0,0.0,1269.15
14589,0.0,0.773,0.0,0.0,0.0,0.0,0.0,0.0,0.0,0.0,0.2269999999999999,0.0,0.0,0.0,0.0,0.0,0.0,0.0,0.0,0.0,1206.15
14590,0.7473252674732526,0.0,0.0364963503649635,0.0,0.0,0.0,0.0,0.2161783821617838,0.0,0.0,0.0,0.0,0.0,0.0,0.0,0.0,0.0,0.0,0.0,0.0,1058.15
14591,0.6960000000000001,0.038,0.087,0.04,0.0,0.0,0.0,0.125,0.013,0.0,0.0,0.0,0.0,0.0,0.0,0.0,0.0,0.0,0.0,0.0,1177.15
14592,0.7325,0.0,0.0188,0.066,0.0554,0.0,0.0,0.0299,0.0716,0.0,0.0248,0.0,0.0,0.0,0.0,0.0,0.0,0.0,0.0,0.0,1293.15
14593,0.6515000000000001,0.0,0.1216,0.0338,0.0316,0.0,0.0,0.1105,0.0344,0.0,0.0156,0.0,0.0,0.0,0.0,0.0,0.0,0.0,0.0,0.0,1313.15
14594,0.5843,0.0,0.1043999999999999,0.0783,0.233,0.0,0.0,0.0,0.0,0.0,0.0,0.0,0.0,0.0,0.0,0.0,0.0,0.0,0.0,0.0,1469.15
14595,0.7256,0.0,0.0395999999999999,0.0,0.0,0.0,0.0,0.2348,0.0,0.0,0.0,0.0,0.0,0.0,0.0,0.0,0.0,0.0,0.0,0.0,1058.15
14596,0.7309584766781344,0.0,0.1007080566445315,0.0660052804224338,0.0,0.0,0.072405792463397,0.006000480038403,0.0,0.0,0.0,0.0,0.0,0.0,0.0,0.0139011120889671,0.0,0.0070005600448035,0.0026002080166413,0.0,1575.15
14597,0.6604000000000002,0.0047,0.1085,0.0484,0.0,0.0,0.0,0.1574,0.0138,0.0,0.0,0.0,0.0,0.0,0.0,0.0,0.0,0.0,0.0046,0.0,1296.15
14598,0.6919,0.0,0.0254,0.0,0.0,0.0,0.2827,0.0,0.0,0.0,0.0,0.0,0.0,0.0,0.0,0.0,0.0,0.0,0.0,0.0,1273.15
14599,0.0,0.0,0.0,0.0,0.0,0.0,0.0,0.37,0.25,0.0,0.0,0.0,0.0,0.0,0.0,0.0,0.0,0.0,0.38,0.0,1023.15
14600,0.6664,0.0,0.0,0.0,0.0,0.0,0.3336,0.0,0.0,0.0,0.0,0.0,0.0,0.0,0.0,0.0,0.0,0.0,0.0,0.0,1307.15
14601,0.622,0.0,0.1915,0.0525,0.0628,0.0092,0.0,0.0,0.0,0.0259,0.0204,0.0,0.0,0.0,0.0,0.0,0.0,0.0,0.0149,0.0,1491.15
14602,0.6306,0.0,0.0751,0.0671,0.0,0.0,0.0591,0.1131,0.0,0.0,0.0,0.0,0.0,0.0,0.0,0.04,0.0,0.015,0.0,0.0,1273.15
14603,0.0823,0.4813000000000001,0.0,0.0,0.0,0.0322,0.0,0.0,0.0,0.1552,0.0,0.0,0.0,0.0,0.1349,0.0963,0.0,0.0178,0.0,0.0,1213.15
14604,0.4121,0.0,0.1921999999999999,0.2748,0.1209,0.0,0.0,0.0,0.0,0.0,0.0,0.0,0.0,0.0,0.0,0.0,0.0,0.0,0.0,0.0,1853.15
14605,0.5491,0.071,0.0188,0.0,0.1018,0.0,0.0,0.1657,0.0068,0.0204,0.0,0.0,0.0,0.0,0.0,0.0506,0.0,0.0156,0.0,0.0,1237.15
14606,0.4665999999999999,0.2011,0.1621999999999999,0.0254,0.1133,0.0,0.0,0.0,0.0,0.0,0.0306999999999999,0.0,0.0,0.0,0.0,0.0,0.0,0.0,0.0,0.0,1363.15
14607,0.0,0.15,0.0,0.0,0.0,0.0,0.0,0.0,0.0,0.0,0.0,0.5,0.0,0.0,0.0,0.0,0.0,0.0,0.35,0.0,1013.15
14608,0.5801,0.0,0.0446,0.0576,0.2337,0.0,0.0,0.063,0.021,0.0,0.0,0.0,0.0,0.0,0.0,0.0,0.0,0.0,0.0,0.0,1569.15
14609,0.543365203824459,0.1067128055366644,0.1552186262351482,0.0,0.038804656558787,0.0,0.0,0.1552186262351482,0.0,0.0,0.0,0.0,0.0,0.0,0.0,0.0,0.0,0.0,0.0,0.0,1183.15
14610,0.6494,0.0,0.0902999999999999,0.0,0.1596,0.0,0.0,0.0509,0.0,0.0498,0.0,0.0,0.0,0.0,0.0,0.0,0.0,0.0,0.0,0.0,1413.15
14611,0.5588000000000001,0.0,0.0,0.0,0.3265999999999999,0.0,0.0,0.0,0.0,0.0,0.0,0.0,0.0,0.0,0.0,0.1146,0.0,0.0,0.0,0.0,1768.15
14612,0.6589,0.0,0.1826,0.0,0.0985,0.06,0.0,0.0,0.0,0.0,0.0,0.0,0.0,0.0,0.0,0.0,0.0,0.0,0.0,0.0,1667.15
14613,0.1276,0.4236,0.0,0.0,0.0,0.0,0.0836,0.0,0.0,0.3028,0.0,0.0,0.0,0.0,0.0202,0.0,0.0,0.0248,0.0,0.0,1273.15
14614,0.4246999999999999,0.0,0.025,0.1407,0.4096,0.0,0.0,0.0,0.0,0.0,0.0,0.0,0.0,0.0,0.0,0.0,0.0,0.0,0.0,0.0,1669.15
14615,0.2563,0.2458,0.0,0.0,0.0,0.0,0.0,0.4979,0.0,0.0,0.0,0.0,0.0,0.0,0.0,0.0,0.0,0.0,0.0,0.0,1135.15
14616,0.6951,0.0,0.0,0.0,0.0,0.0,0.0,0.1878,0.0,0.0,0.0,0.0,0.0171,0.0,0.0,0.0,0.0,0.1,0.0,0.0,1573.15
14617,0.0,0.73,0.0,0.0,0.0,0.0,0.0,0.27,0.0,0.0,0.0,0.0,0.0,0.0,0.0,0.0,0.0,0.0,0.0,0.0,1039.15
14618,0.69,0.08,0.11,0.0,0.04,0.0,0.0,0.0,0.0,0.0,0.08,0.0,0.0,0.0,0.0,0.0,0.0,0.0,0.0,0.0,1603.15
14619,0.7151000000000001,0.0,0.0141,0.0,0.0,0.0,0.2708,0.0,0.0,0.0,0.0,0.0,0.0,0.0,0.0,0.0,0.0,0.0,0.0,0.0,1323.15
14620,0.0,0.7559999999999999,0.0,0.0,0.0,0.0,0.0,0.0,0.244,0.0,0.0,0.0,0.0,0.0,0.0,0.0,0.0,0.0,0.0,0.0,1121.15
14621,0.609,0.276,0.03,0.0,0.0,0.0,0.085,0.0,0.0,0.0,0.0,0.0,0.0,0.0,0.0,0.0,0.0,0.0,0.0,0.0,993.15
14622,0.653,0.035,0.114,0.053,0.037,0.0,0.0,0.062,0.008,0.037,0.0,0.0,0.0,0.0,0.0,0.0,0.0,0.0,0.0,0.0,1458.15
14623,0.6569656965696569,0.0095009500950095,0.1451145114511451,0.0214021402140214,0.0,0.0,0.0,0.1648164816481648,0.0,0.0,0.0,0.0,0.0,0.0,0.0,0.0,0.0,0.0,0.0,0.0,1340.15
14624,0.6323,0.0666,0.1510999999999999,0.0103,0.015,0.0,0.0793,0.0348,0.0,0.0,0.0103,0.0,0.0,0.0,0.0,0.0,0.0,0.0,0.0,0.0,1373.15
14625,0.6342,0.0213,0.0881,0.0,0.1951,0.0,0.0,0.0,0.0,0.0,0.0613,0.0,0.0,0.0,0.0,0.0,0.0,0.0,0.0,0.0,1373.15
14626,0.9272,0.0,0.0494,0.0,0.0,0.0,0.0,0.0,0.0233999999999999,0.0,0.0,0.0,0.0,0.0,0.0,0.0,0.0,0.0,0.0,0.0,1713.15
14627,0.4429999999999999,0.0,0.0,0.0,0.2135999999999999,0.0,0.0,0.0,0.0,0.3434,0.0,0.0,0.0,0.0,0.0,0.0,0.0,0.0,0.0,0.0,1540.15
14628,0.645,0.0,0.12,0.08,0.0,0.0,0.0,0.15,0.0,0.0,0.0,0.0,0.0,0.0,0.0,0.0,0.0,0.005,0.0,0.0,1528.15
14629,0.7387999999999999,0.0,0.0997,0.0308999999999999,0.0308999999999999,0.0,0.0,0.0,0.0997,0.0,0.0,0.0,0.0,0.0,0.0,0.0,0.0,0.0,0.0,0.0,1588.15
14630,0.0,0.0,0.0,0.0,0.0,0.0,0.512,0.0,0.0,0.0,0.0,0.0,0.0,0.0,0.0,0.0,0.0,0.0,0.488,0.0,929.15
14631,0.6423000000000001,0.0,0.019,0.0801,0.0805,0.0421,0.0,0.0469,0.0466,0.0,0.0,0.0,0.0,0.0,0.0,0.0,0.0,0.0419,0.0,0.0,1354.15
14632,0.5579,0.0,0.0207,0.0419,0.0326,0.0716,0.0471,0.0716,0.0269,0.0822,0.0367,0.0,0.0,0.0,0.0,0.0,0.0,0.0085,0.001,0.0,1153.15
14633,0.7084999999999999,0.0052,0.0124,0.0405,0.0625,0.0,0.0,0.159,0.0102,0.0,0.0,0.0,0.0,0.0,0.0,0.0,0.0,0.0,0.0013,0.0,1105.15
14634,0.0,0.4,0.0,0.0,0.0,0.4,0.0,0.2,0.0,0.0,0.0,0.0,0.0,0.0,0.0,0.0,0.0,0.0,0.0,0.0,1089.15
14635,0.8018000000000001,0.0,0.0649,0.0,0.0,0.0,0.0,0.1333,0.0,0.0,0.0,0.0,0.0,0.0,0.0,0.0,0.0,0.0,0.0,0.0,1203.15
14636,0.0,0.432,0.0,0.0,0.0,0.0,0.432,0.0,0.0,0.0,0.0,0.0,0.0,0.0,0.136,0.0,0.0,0.0,0.0,0.0,1056.15
14637,0.803919608039196,0.0,0.1262873712628737,0.0,0.0,0.0,0.0,0.0,0.0697930206979302,0.0,0.0,0.0,0.0,0.0,0.0,0.0,0.0,0.0,0.0,0.0,1818.15
14638,0.7184,0.0,0.0,0.0,0.171,0.0,0.0,0.1064,0.0,0.0,0.0,0.0,0.0,0.0,0.0,0.0,0.0,0.0,0.0042,0.0,1473.15
14639,0.6849000000000001,0.0,0.0,0.0,0.0,0.0,0.0444,0.1446,0.0211,0.0,0.0,0.0,0.0,0.0,0.0,0.0,0.0,0.105,0.0,0.0,1413.15
14640,0.6,0.0,0.06,0.0,0.0,0.34,0.0,0.0,0.0,0.0,0.0,0.0,0.0,0.0,0.0,0.0,0.0,0.0,0.0,0.0,1559.15
14641,0.6987,0.0,0.1575999999999999,0.0,0.0,0.0,0.0,0.1436999999999999,0.0,0.0,0.0,0.0,0.0,0.0,0.0,0.0,0.0,0.0,0.0,0.0,1478.15
14642,0.0,0.597,0.0,0.0,0.0,0.0,0.0,0.0,0.0,0.0,0.4029999999999999,0.0,0.0,0.0,0.0,0.0,0.0,0.0,0.0,0.0,1315.15
14643,0.3875,0.2366,0.049,0.0,0.0,0.0267,0.172,0.0,0.0,0.0,0.118,0.0,0.0,0.0,0.0102,0.0,0.0,0.0,0.0,0.0,993.15
14644,0.6199619961996199,0.03000300030003,0.1092109210921092,0.0345034503450345,0.0,0.0,0.0,0.0562056205620562,0.1478147814781478,0.0,0.0,0.0,0.0,0.0,0.0,0.0,0.0,0.0,0.0,0.0,1188.15
14645,0.65,0.02,0.0,0.0,0.03,0.0,0.0,0.145,0.035,0.0,0.0,0.0,0.0,0.0,0.0,0.0,0.0,0.12,0.0,0.0,1493.15
14646,0.6503,0.0,0.1644,0.0,0.0953,0.09,0.0,0.0,0.0,0.0,0.0,0.0,0.0,0.0,0.0,0.0,0.0,0.0,0.0,0.0,1714.849951171875
14647,0.595,0.02,0.0,0.0,0.0,0.0,0.0,0.215,0.0,0.0,0.0,0.0,0.0,0.0,0.0,0.02,0.0,0.12,0.03,0.0,1498.15
14648,0.0,0.502,0.0,0.0,0.0,0.0,0.432,0.0,0.0,0.0,0.0,0.0,0.0,0.0,0.066,0.0,0.0,0.0,0.0,0.0,1113.15
14649,0.67,0.0,0.0,0.0,0.1038,0.0,0.0,0.1698,0.0,0.0564,0.0,0.0,0.0,0.0,0.0,0.0,0.0,0.0,0.0,0.0,1262.15
14650,0.0,0.0,0.0,0.0,0.4140999999999999,0.0,0.0,0.0,0.3909,0.0,0.0,0.0,0.0,0.0,0.0,0.0,0.0,0.0,0.195,0.0,1862.15
14651,0.0,0.0,0.0,0.0,0.2578,0.0,0.0,0.4028,0.0,0.0,0.0,0.0,0.0,0.0,0.0,0.0,0.0,0.0,0.3394,0.0,1135.15
14652,0.0,0.6508,0.0,0.0,0.0,0.0,0.0,0.0,0.339,0.0,0.0,0.0,0.0,0.0,0.0,0.0,0.0,0.0,0.0,0.0,1041.15
14653,0.4620537946205379,0.0,0.1328867113288671,0.0,0.0,0.0,0.0,0.4050594940505949,0.0,0.0,0.0,0.0,0.0,0.0,0.0,0.0,0.0,0.0,0.0,0.0,1243.15
14654,0.7004,0.0,0.1498,0.0,0.0496,0.0,0.0,0.0171,0.0831,0.0,0.0,0.0,0.0,0.0,0.0,0.0,0.0,0.0,0.0,0.0,1588.15
14655,0.7382,0.0,0.0059,0.0,0.1083,0.0,0.0,0.1476,0.0,0.0,0.0,0.0,0.0,0.0,0.0,0.0,0.0,0.0,0.0,0.0,1241.15
14656,0.6673,0.0693,0.1253,0.0403,0.0621,0.0,0.0,0.0,0.0,0.0,0.0356999999999999,0.0,0.0,0.0,0.0,0.0,0.0,0.0,0.0,0.0,1418.15
14657,0.7395999999999999,0.1299,0.065,0.0,0.06,0.0,0.0,0.0,0.0,0.0,0.0,0.0,0.0,0.0,0.0,0.0,0.0,0.0,0.0,0.0,1278.15
14658,0.0,0.0,0.0,0.0,0.0,0.0,0.0,0.5,0.1,0.0,0.0,0.0,0.0,0.0,0.0,0.0,0.0,0.0,0.4,0.0,930.15
14659,0.573,0.0,0.0921,0.0,0.3349,0.0,0.0,0.0,0.0,0.0,0.0,0.0,0.0,0.0,0.0,0.0,0.0,0.0,0.0,0.0,1573.15
14660,0.5050494950504949,0.0,0.0,0.0403959604039596,0.0656934306569343,0.1312868713128687,0.0,0.0,0.0,0.0,0.0656934306569343,0.0,0.0,0.0,0.0,0.14998500149985,0.0,0.0317968203179682,0.0,0.0,1368.15
14661,0.506,0.0,0.0,0.0,0.3293,0.0,0.0,0.1646999999999999,0.0,0.0,0.0,0.0,0.0,0.0,0.0,0.0,0.0,0.0,0.0,0.0,1568.15
14662,0.6,0.04,0.0,0.0,0.03,0.0,0.0,0.21,0.0,0.0,0.0,0.0,0.0,0.0,0.0,0.0,0.0,0.12,0.0,0.0,1565.15
14663,0.5781000000000001,0.0705,0.0891,0.131,0.1313,0.0,0.0,0.0,0.0,0.0,0.0,0.0,0.0,0.0,0.0,0.0,0.0,0.0,0.0,0.0,1399.15
14664,0.533953395339534,0.0,0.0572057205720572,0.1592159215921592,0.2496249624962496,0.0,0.0,0.0,0.0,0.0,0.0,0.0,0.0,0.0,0.0,0.0,0.0,0.0,0.0,0.0,1584.15
14665,0.6827,0.0,0.1532,0.0,0.1641,0.0,0.0,0.0,0.0,0.0,0.0,0.0,0.0,0.0,0.0,0.0,0.0,0.0,0.0,0.0,1496.15
14666,0.742,0.0,0.0,0.0,0.0891,0.0,0.0,0.0,0.1689,0.0,0.0,0.0,0.0,0.0,0.0,0.0,0.0,0.0,0.0,0.0,1193.15
14667,0.6596,0.0,0.0519,0.0525,0.079,0.0,0.0,0.0246,0.0926999999999999,0.0,0.0236,0.0,0.0,0.0,0.0,0.0,0.0,0.0161,0.0,0.0,1393.15
14668,0.7384999999999999,0.0998,0.0798,0.02,0.0599,0.0,0.0,0.0,0.0,0.0,0.0,0.0,0.0,0.0,0.0,0.0,0.0,0.0,0.0,0.0,1438.15
14669,0.7318000000000001,0.0,0.173,0.0,0.0,0.0,0.0,0.0,0.0951999999999999,0.0,0.0,0.0,0.0,0.0,0.0,0.0,0.0,0.0,0.0,0.0,1874.15
14670,0.0,0.0,0.0,0.0,0.0,0.0,0.0,0.2158,0.0,0.0,0.0,0.0,0.0,0.1439,0.0,0.0,0.0,0.0,0.6403,0.0,1493.15
14671,0.7233493655444119,0.0,0.1023928325017248,0.078494505384623,0.0,0.0102992790504664,0.0571959962802603,0.0050996430249882,0.0,0.0,0.0,0.0,0.0,0.0,0.0,0.0118991670583059,0.0,0.0061995660303778,0.0,0.0,1591.15
14672,0.6322367763223677,0.0,0.0430956904309569,0.0,0.218978102189781,0.0,0.0,0.0174982501749825,0.0107989201079892,0.0773922607739226,0.0,0.0,0.0,0.0,0.0,0.0,0.0,0.0,0.0,0.0,1468.15
14673,0.6711,0.0,0.1168,0.0953,0.0,0.0,0.0,0.0,0.1168,0.0,0.0,0.0,0.0,0.0,0.0,0.0,0.0,0.0,0.0,0.0,1768.15
14674,0.5856000000000001,0.0,0.0541,0.041,0.0711,0.0,0.1832,0.019,0.0,0.0,0.009,0.0,0.0,0.0,0.0,0.028,0.0,0.009,0.0,0.0,1263.15
14675,0.0,0.0169,0.0184,0.0,0.0,0.2466,0.0,0.1857,0.0,0.1804,0.0,0.0,0.0,0.0,0.0,0.0,0.0,0.0,0.3507,0.0,1173.15
14676,0.685031496850315,0.0,0.1245875412458754,0.0,0.1732826717328267,0.0,0.0,0.0,0.0,0.0,0.0,0.0,0.0,0.0,0.0,0.0,0.0,0.0,0.0170982901709829,0.0,1602.15
14677,0.0,0.0,0.0,0.0,0.4351,0.0,0.0,0.0,0.3768,0.0,0.0,0.0,0.0,0.0,0.0,0.0,0.0,0.0,0.1881,0.0,1862.15
14678,0.7848999999999999,0.0877999999999999,0.0432,0.0,0.0112,0.0,0.0,0.0661,0.0067,0.0,0.0,0.0,0.0,0.0,0.0,0.0,0.0,0.0,0.0,0.0,1223.15
14679,0.6687000000000002,0.031,0.1181,0.016,0.0,0.0,0.0,0.1522,0.013,0.0,0.0,0.0,0.0,0.0,0.0,0.0,0.0,0.0,0.0,0.0,1166.15
14680,0.642,0.0,0.0,0.0,0.0,0.0,0.0,0.358,0.0,0.0,0.0,0.0,0.0,0.0,0.0,0.0,0.0,0.0,0.0,0.0,1139.15
14681,0.0,0.4725,0.0,0.0,0.0,0.0,0.4725,0.0,0.0,0.0,0.0,0.0,0.0,0.0,0.055,0.0,0.0,0.0,0.0,0.0,1093.15
14682,0.64,0.02,0.0,0.0,0.04,0.0,0.0,0.13,0.05,0.0,0.0,0.0,0.0,0.0,0.0,0.0,0.0,0.12,0.0,0.0,1480.15
14683,0.0,0.779,0.0,0.0,0.0,0.0,0.221,0.0,0.0,0.0,0.0,0.0,0.0,0.0,0.0,0.0,0.0,0.0,0.0,0.0,1126.15
14684,0.6335000000000001,0.092,0.114,0.0655,0.0695,0.0,0.0,0.0,0.025,0.0,0.0,0.0,0.0,0.0,0.0,0.0,0.0,0.0,0.0,0.0,1333.15
