Repository: ychyn/algo_genetique

# algo_genetique
Ce code fait partie de notre mini-projet du MIG Verre 2024. L'objectif du mini-projet est l'obtention d'une composition de verre avec des qualités avantageuses pour une application potentiellement industrielle. 

On utilise l'outil de prediction des propriétés du verre à travers des réseaux de neuronnes codé par Franck Pigeonneau (qui constitue la plus grande partie de ce repo). On a codé l'algorithme génetique qui va, en utilisant ce réseau de neuronnes tenter d'obtenir une composition optimale dont on essaiera la fabrication dans le four situé à l'Ecole des Mines à Sophia Antipolis

File: DataBase/Tliqclean.csv (part 47 of 63)
,SiO2,B2O3,Al2O3,MgO,CaO,BaO,Li2O,Na2O,K2O,ZnO,SrO,PbO,Fe2O3,Y2O3,La2O3,TiO2,GeO2,ZrO2,P2O5,V2O5,Tliq
14685,0.0,0.56,0.0,0.0,0.0,0.0,0.0,0.44,0.0,0.0,0.0,0.0,0.0,0.0,0.0,0.0,0.0,0.0,0.0,0.0,1220.15
14686,0.6668999999999999,0.0288,0.1291,0.0795,0.0619,0.0260999999999999,0.0,0.0,0.0,0.0,0.0064,0.0,0.0,0.0,0.0,0.0,0.0,0.0,0.0,0.0,1458.15
14687,0.0,0.918,0.0,0.0,0.0,0.0,0.0819999999999999,0.0,0.0,0.0,0.0,0.0,0.0,0.0,0.0,0.0,0.0,0.0,0.0,0.0,897.1499999999999
14688,0.3,0.0,0.0,0.0,0.0,0.0,0.0,0.0,0.0,0.0,0.0,0.7,0.0,0.0,0.0,0.0,0.0,0.0,0.0,0.0,1015.15
14689,0.0,0.0,0.0,0.0,0.0,0.0,0.0,0.1578999999999999,0.0,0.3421,0.0,0.0,0.0,0.0,0.0,0.0,0.0,0.0,0.5,0.0,997.15
14690,0.418,0.2056,0.0486,0.0,0.0,0.0265,0.1728,0.0,0.0,0.0161,0.1023,0.0,0.0,0.0,0.0101,0.0,0.0,0.0,0.0,0.0,1013.15
14691,0.7451000000000001,0.0,0.0,0.0274,0.0,0.0,0.0,0.1476,0.0,0.0,0.0,0.0,0.0,0.0,0.0,0.0799,0.0,0.0,0.0,0.0,1492.15
14692,0.7496,0.0,0.1251,0.0,0.0,0.0,0.0824,0.0418,0.0,0.0,0.0,0.0,0.0,0.0,0.0,0.0,0.0,0.0,0.0,0.0,1559.15
14693,0.0,0.2236223622362236,0.0249024902490249,0.1247124712471247,0.1247124712471247,0.0249024902490249,0.0989098909890989,0.0,0.0748074807480748,0.0,0.0499049904990499,0.0,0.0,0.0,0.0,0.0,0.0,0.0,0.2485248524852485,0.0,1193.15
14694,0.0,0.0,0.0,0.0,0.0,0.0,0.14,0.0,0.0,0.0,0.0,0.0,0.0,0.0,0.0,0.0,0.0,0.0,0.0,0.86,918.15
14695,0.6161383861613839,0.0,0.1614838516148385,0.1212878712128787,0.0,0.0,0.0,0.0,0.1010898910108989,0.0,0.0,0.0,0.0,0.0,0.0,0.0,0.0,0.0,0.0,0.0,1743.15
14696,0.0,0.0,0.0,0.0,0.0,0.0,0.0,0.4,0.0,0.0,0.0,0.0,0.0,0.0,0.0,0.6,0.0,0.0,0.0,0.0,1304.15
14697,0.6783,0.0,0.0908,0.0383,0.022,0.0,0.0723,0.0897,0.0,0.0,0.0,0.0,0.0,0.0,0.0,0.0,0.0,0.0075,0.0,0.0,1203.15
14698,0.5694,0.1005,0.1014,0.0,0.0911999999999999,0.0,0.0,0.1375,0.0,0.0,0.0,0.0,0.0,0.0,0.0,0.0,0.0,0.0,0.0,0.0,1257.15
14699,0.7040000000000001,0.02,0.107,0.0,0.115,0.04,0.0,0.0,0.0,0.0,0.013,0.0,0.0,0.0,0.0,0.0,0.0,0.0,0.0,0.0,1443.15
14700,0.6631,0.0,0.0382,0.0892,0.0855,0.0,0.0069999999999999,0.1169999999999999,0.0,0.0,0.0,0.0,0.0,0.0,0.0,0.0,0.0,0.0,0.0,0.0,1369.15
14701,0.5773,0.0,0.0959,0.0626,0.2193,0.0,0.0,0.0274,0.0087,0.0,0.0,0.0,0.0,0.0,0.0,0.0,0.0,0.0,0.0088,0.0,1448.15
14702,0.46,0.0,0.0,0.0,0.0,0.26,0.0,0.0,0.0,0.28,0.0,0.0,0.0,0.0,0.0,0.0,0.0,0.0,0.0,0.0,1598.15
14703,0.6711,0.0542999999999999,0.1259,0.0474,0.0643,0.0,0.0,0.0,0.0,0.0,0.037,0.0,0.0,0.0,0.0,0.0,0.0,0.0,0.0,0.0,1433.15
14704,0.0,0.825,0.0,0.0,0.0,0.0,0.0,0.0,0.175,0.0,0.0,0.0,0.0,0.0,0.0,0.0,0.0,0.0,0.0,0.0,1087.15
14705,0.0,0.6406999999999999,0.0,0.0,0.0,0.2909,0.0,0.0,0.0,0.0,0.0,0.0,0.0,0.0,0.0684,0.0,0.0,0.0,0.0,0.0,1146.15
14706,0.6257374262573743,0.0046995300469953,0.1207879212078792,0.0642935706429357,0.0115988401159884,0.0,0.0,0.1568843115688431,0.0137986201379862,0.0,0.0,0.0,0.0,0.0,0.0,0.0,0.0,0.0,0.0,0.0,1341.15
14707,0.0,0.43,0.14,0.0,0.0,0.0,0.0,0.43,0.0,0.0,0.0,0.0,0.0,0.0,0.0,0.0,0.0,0.0,0.0,0.0,1157.15
14708,0.5803419658034197,0.0,0.1545845415458454,0.0,0.0,0.0,0.0,0.265073492650735,0.0,0.0,0.0,0.0,0.0,0.0,0.0,0.0,0.0,0.0,0.0,0.0,1458.15
14709,0.8207000000000001,0.1594,0.0,0.0,0.0,0.0,0.0,0.0199,0.0,0.0,0.0,0.0,0.0,0.0,0.0,0.0,0.0,0.0,0.0,0.0,1180.15
14710,0.0,0.0,0.1226,0.0,0.0,0.0,0.0,0.0,0.0,0.0,0.0,0.8774,0.0,0.0,0.0,0.0,0.0,0.0,0.0,0.0,1138.15
14711,0.6990000000000001,0.0,0.15,0.1,0.05,0.0,0.0,0.0,0.0,0.0,0.0,0.0,0.0,0.0,0.0,0.0,0.0,0.0,0.0,0.0,1680.7499755859376
14712,0.3461999999999999,0.0,0.0,0.262,0.3918,0.0,0.0,0.0,0.0,0.0,0.0,0.0,0.0,0.0,0.0,0.0,0.0,0.0,0.0,0.0,1893.15
14713,0.6152000000000001,0.0462,0.0883,0.0479,0.0,0.0,0.0,0.1867,0.0136,0.0,0.0,0.0,0.0,0.0,0.0,0.0,0.0,0.0,0.0,0.0,1173.15
14714,0.0,0.5,0.0,0.0,0.0,0.0,0.0,0.0,0.0,0.5,0.0,0.0,0.0,0.0,0.0,0.0,0.0,0.0,0.0,0.0,1281.15
14715,0.0,0.3969,0.0,0.0,0.0,0.0,0.0,0.0,0.0,0.5092,0.0,0.0,0.0,0.0,0.0565,0.0,0.0,0.0374,0.0,0.0,1116.15
14716,0.7066,0.0199,0.1079,0.0,0.1036,0.0406,0.0,0.0,0.0,0.0,0.02,0.0,0.0,0.0,0.0,0.0,0.0,0.0,0.0,0.0,1443.15
14717,0.0,0.0,0.0,0.0,0.2718,0.0,0.0,0.0,0.3842,0.0,0.0,0.0,0.0,0.0,0.0,0.0,0.0,0.0,0.344,0.0,1406.15
14718,0.6918000000000001,0.0,0.1205,0.1469,0.0,0.0,0.0408,0.0,0.0,0.0,0.0,0.0,0.0,0.0,0.0,0.0,0.0,0.0,0.0,0.0,1606.15
14719,0.7273000000000001,0.0,0.1075,0.0,0.1033,0.0405,0.0,0.0,0.0,0.0,0.02,0.0,0.0,0.0,0.0,0.0,0.0,0.0,0.0,0.0,1488.15
14720,0.618,0.0,0.0224,0.1559,0.2037,0.0,0.0,0.0,0.0,0.0,0.0,0.0,0.0,0.0,0.0,0.0,0.0,0.0,0.0,0.0,1637.0500244140626
14721,0.0,0.0,0.0,0.0,0.0,0.0,0.0,0.45,0.05,0.0,0.0,0.0,0.0,0.0,0.0,0.0,0.0,0.0,0.0,0.5,877.1499999999999
14722,0.7877000000000001,0.0,0.0,0.0,0.0,0.0145,0.0,0.0597,0.0785,0.0,0.0,0.0596,0.0,0.0,0.0,0.0,0.0,0.0,0.0,0.0,1235.15
14723,0.0,0.3,0.0,0.0,0.0,0.1,0.0,0.0,0.0,0.0,0.0,0.3,0.0,0.0,0.0,0.3,0.0,0.0,0.0,0.0,1168.15
14724,0.5064,0.0,0.032,0.1479,0.0,0.0,0.1987,0.021,0.0,0.0,0.026,0.0,0.0,0.0,0.0,0.048,0.0,0.02,0.0,0.0,1380.15
14725,0.62,0.0,0.067,0.0482,0.2488,0.0,0.016,0.0,0.0,0.0,0.0,0.0,0.0,0.0,0.0,0.0,0.0,0.0,0.0,0.0,1480.15
14726,0.5,0.0,0.0642,0.0962,0.3396,0.0,0.0,0.0,0.0,0.0,0.0,0.0,0.0,0.0,0.0,0.0,0.0,0.0,0.0,0.0,1548.15
14727,0.3289999999999999,0.0,0.0855,0.2019,0.3836,0.0,0.0,0.0,0.0,0.0,0.0,0.0,0.0,0.0,0.0,0.0,0.0,0.0,0.0,0.0,1681.15
14728,0.5325,0.0591,0.0403,0.0,0.0425,0.1405,0.0,0.0,0.0,0.0302999999999999,0.1103,0.0,0.0,0.0,0.0,0.0309,0.0,0.0133,0.0,0.0,1201.15
14729,0.655,0.0,0.0,0.0,0.0,0.125,0.22,0.0,0.0,0.0,0.0,0.0,0.0,0.0,0.0,0.0,0.0,0.0,0.0,0.0,1188.15
14730,0.602,0.0,0.0,0.0,0.336,0.0,0.0,0.062,0.0,0.0,0.0,0.0,0.0,0.0,0.0,0.0,0.0,0.0,0.0,0.0,1653.15
14731,0.813,0.0,0.0,0.0,0.0,0.0,0.0,0.0,0.187,0.0,0.0,0.0,0.0,0.0,0.0,0.0,0.0,0.0,0.0,0.0,1043.15
14732,0.5573,0.0,0.0,0.0,0.0,0.0,0.0219,0.1903,0.0758,0.0,0.0,0.0,0.0,0.0,0.0,0.1542,0.0,0.0,0.0,0.0,1173.15
14733,0.67,0.01,0.13,0.09,0.055,0.0,0.0,0.0,0.0,0.0,0.045,0.0,0.0,0.0,0.0,0.0,0.0,0.0,0.0,0.0,1553.15
14734,0.4592,0.0,0.0825999999999999,0.2695,0.1887,0.0,0.0,0.0,0.0,0.0,0.0,0.0,0.0,0.0,0.0,0.0,0.0,0.0,0.0,0.0,1644.15
14735,0.1686,0.2668,0.0,0.0,0.0,0.0,0.0892,0.0,0.0,0.2332999999999999,0.0,0.0,0.0,0.0945,0.1066,0.0,0.0,0.0242,0.0,0.0,1421.15
14736,0.0,0.6881999999999999,0.0,0.0,0.0,0.0,0.0,0.0,0.3118,0.0,0.0,0.0,0.0,0.0,0.0,0.0,0.0,0.0,0.0,0.0,1049.15
14737,0.6981999999999999,0.0,0.0,0.0,0.0,0.0,0.2153,0.0865,0.0,0.0,0.0,0.0,0.0,0.0,0.0,0.0,0.0,0.0,0.0,0.0,1188.15
14738,0.0,0.2269,0.0288,0.092,0.0,0.1881,0.072,0.0406,0.0,0.0,0.0,0.0,0.0,0.0,0.0,0.0,0.0,0.0,0.3440999999999999,0.0,1193.15
14739,0.0,0.1995199519951995,0.0247024702470247,0.1995199519951995,0.0742074207420742,0.0247024702470247,0.15001500150015,0.0,0.0,0.0,0.0495049504950495,0.0,0.0,0.0,0.0,0.0,0.0,0.0,0.2745274527452745,0.0,1203.15
14740,0.7234,0.0,0.1069,0.0,0.1149,0.0402,0.0,0.0,0.0,0.0,0.0132,0.0,0.0,0.0,0.0,0.0,0.0,0.0,0.0,0.0,1488.15
14741,0.6298629862986299,0.0,0.0608060806080608,0.1231123112311231,0.0,0.0,0.0,0.1401140114011401,0.0461046104610461,0.0,0.0,0.0,0.0,0.0,0.0,0.0,0.0,0.0,0.0,0.0,1303.15
14742,0.6040000000000001,0.0,0.117,0.066,0.0,0.0,0.0,0.161,0.035,0.0,0.0,0.0,0.0,0.0,0.0,0.0,0.0,0.011,0.005,0.0,1353.15
14743,0.65,0.0,0.0,0.0,0.0,0.2,0.0,0.0,0.0,0.0,0.0,0.0,0.0,0.0,0.0,0.15,0.0,0.0,0.0,0.0,1741.15
14744,0.3709370937093709,0.4597459745974597,0.0,0.0,0.0,0.0,0.0,0.1693169316931693,0.0,0.0,0.0,0.0,0.0,0.0,0.0,0.0,0.0,0.0,0.0,0.0,998.15
14745,0.6294000000000001,0.1019,0.1099,0.0549,0.0609,0.0,0.0,0.0,0.024,0.0,0.018,0.0,0.0,0.0,0.0,0.0,0.0,0.0,0.0,0.0,1293.15
14746,0.5150999999999999,0.0,0.1781999999999999,0.0461999999999999,0.1767999999999999,0.0,0.0,0.0773,0.0063999999999999,0.0,0.0,0.0,0.0,0.0,0.0,0.0,0.0,0.0,0.0,0.0,1533.15
14747,0.3810999999999999,0.0,0.0,0.0,0.3813,0.0,0.0,0.0,0.0,0.0,0.0,0.0,0.0,0.0,0.0,0.2375999999999999,0.0,0.0,0.0,0.0,1643.15
14748,0.7748999999999999,0.0,0.0133,0.0,0.0,0.0,0.0,0.0,0.2118,0.0,0.0,0.0,0.0,0.0,0.0,0.0,0.0,0.0,0.0,0.0,1018.15
14749,0.424,0.0,0.1562,0.079,0.3408,0.0,0.0,0.0,0.0,0.0,0.0,0.0,0.0,0.0,0.0,0.0,0.0,0.0,0.0,0.0,1593.15
14750,0.705,0.1094999999999999,0.0872,0.063,0.034,0.0,0.0,0.0,0.0,0.0,0.0,0.0,0.0,0.0,0.0,0.0,0.0,0.0,0.0,0.0,1473.15
14751,0.6109,0.0428,0.167,0.0471,0.0,0.0,0.0,0.1309,0.0,0.0,0.0,0.0,0.0,0.0,0.0,0.0,0.0,0.0,0.0,0.0,1332.15
14752,0.7615000000000001,0.0,0.0,0.0,0.0,0.0,0.0,0.1905,0.0,0.0,0.0,0.0,0.048,0.0,0.0,0.0,0.0,0.0,0.0,0.0,1138.15
14753,0.6,0.0,0.0,0.0,0.0,0.0,0.144,0.216,0.04,0.0,0.0,0.0,0.0,0.0,0.0,0.0,0.0,0.0,0.0,0.0,1045.15
14754,0.0,0.747,0.0,0.0,0.0,0.0,0.0,0.0,0.253,0.0,0.0,0.0,0.0,0.0,0.0,0.0,0.0,0.0,0.0,0.0,1063.15
14755,0.5758,0.0,0.0,0.0,0.0,0.0,0.0,0.0,0.4242,0.0,0.0,0.0,0.0,0.0,0.0,0.0,0.0,0.0,0.0,0.0,1101.15
14756,0.6486,0.0,0.0,0.0,0.0,0.0,0.0179,0.3334999999999999,0.0,0.0,0.0,0.0,0.0,0.0,0.0,0.0,0.0,0.0,0.0,0.0,1119.15
14757,0.0,0.0,0.0,0.0,0.0,0.0,0.0,0.0,0.0,0.25,0.25,0.0,0.0,0.0,0.0,0.0,0.0,0.0,0.5,0.0,1249.15
14758,0.4986,0.0,0.0,0.0,0.0,0.0,0.0,0.4232,0.0,0.0,0.0782,0.0,0.0,0.0,0.0,0.0,0.0,0.0,0.0,0.0,1158.15
14759,0.0,0.0,0.0,0.0,0.0,0.0,0.0,0.0,0.0,0.0,0.0,0.55,0.0,0.0,0.0,0.0,0.0,0.0,0.45,0.0,912.15
14760,0.6747650469906019,0.0046990601879624,0.1154769046190762,0.03249350129974,0.0,0.0,0.0,0.1529694061187762,0.0173965206958608,0.0,0.0,0.0,0.0,0.0,0.0,0.0,0.0,0.0,0.0,0.0,1270.15
14761,0.4138,0.0,0.054,0.0646,0.4676,0.0,0.0,0.0,0.0,0.0,0.0,0.0,0.0,0.0,0.0,0.0,0.0,0.0,0.0,0.0,1595.15
14762,0.63,0.0,0.0,0.0,0.0,0.3,0.0,0.0,0.0,0.0,0.0,0.0,0.0,0.0,0.07,0.0,0.0,0.0,0.0,0.0,1608.15
14763,0.5324638956674801,0.0591070928511421,0.0403048365803896,0.0,0.0425051006120734,0.1405168620234428,0.0,0.0,0.0,0.0303036364363723,0.1103132375885106,0.0,0.0,0.0,0.0,0.0309037084450134,0.0,0.0133015961915429,0.0,0.0,1201.15
14764,0.7075,0.0,0.1243,0.0227,0.0,0.0,0.0,0.1433,0.0,0.0,0.0,0.0,0.0,0.0,0.0,0.0,0.0,0.0,0.0,0.0,1307.15
14765,0.0839999999999999,0.3986999999999999,0.0,0.0208999999999999,0.1499999999999999,0.0,0.0843999999999999,0.0,0.0,0.1756999999999999,0.0,0.0,0.0,0.0297999999999999,0.0541999999999999,0.0,0.0,0.0,0.0,0.0,1213.15
14766,0.5958404159584042,0.0,0.0,0.1413858614138586,0.0,0.0,0.0,0.0,0.2627737226277372,0.0,0.0,0.0,0.0,0.0,0.0,0.0,0.0,0.0,0.0,0.0,1328.15
14767,0.7845,0.0,0.0,0.0,0.0,0.0,0.0,0.0,0.2155,0.0,0.0,0.0,0.0,0.0,0.0,0.0,0.0,0.0,0.0,0.0,1040.15
14768,0.5942,0.0461999999999999,0.0882999999999999,0.0478999999999999,0.0,0.0,0.0,0.2075999999999999,0.0136999999999999,0.0,0.0,0.0,0.0,0.0,0.0,0.0,0.0,0.0,0.0,0.0,1173.15
14769,0.4,0.0,0.0,0.0,0.076,0.1159999999999999,0.0,0.0,0.0,0.0,0.208,0.0,0.0,0.0,0.0,0.2,0.0,0.0,0.0,0.0,1803.15
14770,0.6336,0.0,0.0257,0.0325,0.0936,0.0171,0.0,0.0635,0.0278,0.008,0.0,0.0,0.0,0.0,0.0,0.0821,0.0,0.0159,0.0,0.0,1404.15
14771,0.6665000000000001,0.0,0.0,0.0,0.0,0.0,0.0,0.3335,0.0,0.0,0.0,0.0,0.0,0.0,0.0,0.0,0.0,0.0,0.0,0.0,1146.15
14772,0.1311,0.4022,0.0,0.0,0.1404,0.0,0.1172,0.0,0.0,0.0968,0.0,0.0,0.0,0.0349,0.0591,0.0,0.0,0.0070999999999999,0.0,0.0,1213.15
14773,0.6420999999999999,0.0915,0.1076,0.0,0.1009999999999999,0.0554,0.0,0.0,0.0,0.0,0.0,0.0,0.0,0.0,0.0,0.0,0.0,0.0,0.0,0.0,1278.15
14774,0.5394,0.0429,0.0,0.0,0.0,0.0,0.1801,0.0482,0.0,0.1793,0.0,0.0,0.0,0.0,0.0,0.0,0.0,0.0,0.0101,0.0,1210.15
14775,0.634,0.0,0.0,0.0,0.0,0.0,0.366,0.0,0.0,0.0,0.0,0.0,0.0,0.0,0.0,0.0,0.0,0.0,0.0,0.0,1343.15
14776,0.6341,0.0414,0.1248,0.0325,0.0,0.0,0.0,0.165,0.0,0.0,0.0,0.0,0.0,0.0,0.0,0.0,0.0,0.0,0.0,0.0,1194.15
14777,0.75,0.0,0.1375,0.0281,0.0843999999999999,0.0,0.0,0.0,0.0,0.0,0.0,0.0,0.0,0.0,0.0,0.0,0.0,0.0,0.0,0.0,1687.15
14778,0.5638000000000001,0.0692,0.1731,0.0,0.0,0.0,0.0,0.1929,0.0,0.0,0.0,0.0,0.0,0.0,0.0,0.0,0.0,0.0,0.0,0.0,1293.15
14779,0.6066,0.019,0.0975,0.0986,0.0709,0.0259,0.0,0.0,0.0,0.0814,0.0,0.0,0.0,0.0,0.0,0.0,0.0,0.0,0.0,0.0,1441.15
14780,0.6917,0.0,0.1205,0.1469,0.0,0.0,0.0409,0.0,0.0,0.0,0.0,0.0,0.0,0.0,0.0,0.0,0.0,0.0,0.0,0.0,1607.5500244140626
14781,0.3979397939793979,0.0,0.0628062806280628,0.078007800780078,0.4612461246124612,0.0,0.0,0.0,0.0,0.0,0.0,0.0,0.0,0.0,0.0,0.0,0.0,0.0,0.0,0.0,1631.15
14782,0.3000699930006999,0.0,0.0,0.0,0.3428657134286571,0.0,0.0,0.0,0.0,0.0,0.0,0.0,0.0,0.0,0.0,0.3428657134286571,0.0,0.0,0.0,0.0,1654.15
14783,0.65,0.069,0.114,0.048,0.0,0.0,0.0,0.118,0.0,0.0,0.0,0.0,0.0,0.0,0.0,0.0,0.0,0.0,0.0,0.0,1407.15
14784,0.54995499549955,0.0593059305930593,0.0405040504050405,0.0,0.0,0.1412141214121412,0.0,0.0,0.0,0.0304030403040304,0.0861086108610861,0.0,0.0,0.0,0.0,0.0724072407240724,0.0,0.0201020102010201,0.0,0.0,1285.15
14785,0.6629,0.0648,0.1239,0.0244,0.0509,0.0605,0.0,0.0,0.0,0.0,0.0125,0.0,0.0,0.0,0.0,0.0,0.0,0.0,0.0,0.0,1413.15
14786,0.6431643164316432,0.0,0.115011501150115,0.0,0.2094209420942094,0.0,0.0,0.0,0.0,0.0,0.0,0.0,0.0,0.0,0.0,0.0,0.0,0.0,0.0324032403240324,0.0,1645.15
14787,0.5945,0.0463,0.0032,0.0,0.0364,0.0,0.022,0.0792,0.0853999999999999,0.0,0.0,0.0,0.0,0.0,0.0,0.1266,0.0,0.0053,0.0,0.0,1196.15
14788,0.7285,0.0,0.0058,0.0572,0.0749,0.0,0.0,0.1336,0.0,0.0,0.0,0.0,0.0,0.0,0.0,0.0,0.0,0.0,0.0,0.0,1253.15
14789,0.5019,0.0,0.0,0.0,0.0,0.0,0.3581,0.0,0.14,0.0,0.0,0.0,0.0,0.0,0.0,0.0,0.0,0.0,0.0,0.0,1320.15
14790,0.0,0.62,0.0,0.0,0.0,0.0,0.0,0.0,0.38,0.0,0.0,0.0,0.0,0.0,0.0,0.0,0.0,0.0,0.0,0.0,1121.15
14791,0.635,0.02,0.0,0.0,0.04,0.0,0.0,0.135,0.05,0.0,0.0,0.0,0.0,0.0,0.0,0.0,0.0,0.12,0.0,0.0,1491.15
14792,0.5315531553155316,0.0591059105910591,0.04000400040004,0.0,0.042004200420042,0.1401140114011401,0.0,0.0,0.0,0.03000300030003,0.0861086108610861,0.0,0.0,0.0,0.0,0.0511051105110511,0.0,0.02000200020002,0.0,0.0,1265.15
14793,0.5529999999999999,0.0341,0.0388,0.0,0.0832,0.1352,0.0,0.0,0.0,0.0,0.0374,0.0,0.0,0.0,0.0,0.099,0.0,0.0192999999999999,0.0,0.0,1348.15
14794,0.645,0.0,0.08,0.105,0.07,0.02,0.0,0.0,0.0,0.0,0.08,0.0,0.0,0.0,0.0,0.0,0.0,0.0,0.0,0.0,1523.15
14795,0.7495999999999999,0.0,0.1,0.0,0.0,0.0,0.0,0.0,0.0,0.0,0.1503999999999999,0.0,0.0,0.0,0.0,0.0,0.0,0.0,0.0,0.0,1586.15
14796,0.6664,0.0712,0.1246,0.0245,0.0513,0.062,0.0,0.0,0.0,0.0,0.0,0.0,0.0,0.0,0.0,0.0,0.0,0.0,0.0,0.0,1353.15
14797,0.7045,0.0478,0.1253,0.0165,0.083,0.0087,0.0,0.0,0.0,0.0,0.0129,0.0,0.0,0.0,0.0,0.0,0.0,0.0,0.0,0.0,1470.15
14798,0.0,0.5,0.0,0.0,0.0,0.0,0.0,0.5,0.0,0.0,0.0,0.0,0.0,0.0,0.0,0.0,0.0,0.0,0.0,0.0,1241.15
14799,0.597,0.0,0.0,0.0,0.0322,0.0,0.0,0.0,0.3707999999999999,0.0,0.0,0.0,0.0,0.0,0.0,0.0,0.0,0.0,0.0,0.0,1170.15
14800,0.7545000000000001,0.0,0.0,0.0,0.081,0.0141,0.0,0.1263,0.0241,0.0,0.0,0.0,0.0,0.0,0.0,0.0,0.0,0.0,0.0,0.0,1252.15
14801,0.6754,0.0819999999999999,0.1177999999999999,0.0301999999999999,0.0700999999999999,0.0,0.0,0.0,0.0,0.0,0.0244999999999999,0.0,0.0,0.0,0.0,0.0,0.0,0.0,0.0,0.0,1408.15
14802,0.7696,0.0,0.1001,0.0,0.0,0.0,0.0,0.0,0.0,0.0,0.1303,0.0,0.0,0.0,0.0,0.0,0.0,0.0,0.0,0.0,1619.15
14803,0.6041,0.0757,0.0295,0.0745,0.0437,0.0,0.0,0.1656,0.0069,0.0,0.0,0.0,0.0,0.0,0.0,0.0,0.0,0.0,0.0,0.0,1118.15
14804,0.6659999999999999,0.0,0.0,0.0,0.0,0.1669999999999999,0.0,0.1669999999999999,0.0,0.0,0.0,0.0,0.0,0.0,0.0,0.0,0.0,0.0,0.0,0.0,1313.15
14805,0.79,0.0,0.1,0.0,0.0,0.0,0.0,0.0,0.0,0.0,0.11,0.0,0.0,0.0,0.0,0.0,0.0,0.0,0.0,0.0,1638.15
14806,0.697169716971697,0.0256025602560256,0.0,0.062006200620062,0.0626062606260626,0.0,0.0,0.1526152615261526,0.0,0.0,0.0,0.0,0.0,0.0,0.0,0.0,0.0,0.0,0.0,0.0,1139.15
14807,0.0,0.0,0.0,0.0,0.0,0.0,0.0,0.28,0.29,0.0,0.0,0.0,0.0,0.0,0.0,0.0,0.0,0.0,0.43,0.0,857.1499999999999
14808,0.68,0.0,0.0,0.0,0.0,0.0,0.0,0.0,0.0,0.0,0.0,0.32,0.0,0.0,0.0,0.0,0.0,0.0,0.0,0.0,1469.15
14809,0.6651,0.0,0.0,0.0,0.2225,0.0,0.0,0.0,0.1124,0.0,0.0,0.0,0.0,0.0,0.0,0.0,0.0,0.0,0.0,0.0,1523.15
14810,0.0,0.6667000000000001,0.0,0.0,0.0,0.0,0.0,0.3333,0.0,0.0,0.0,0.0,0.0,0.0,0.0,0.0,0.0,0.0,0.0,0.0,1017.15
14811,0.7039070390703908,0.0,0.06730067300673,0.0,0.01330013300133,0.06030060300603,0.0,0.02770027700277,0.03250032500325,0.0,0.06550065500655,0.0,0.0,0.0,0.0,0.0,0.0,0.02720027200272,0.0,0.0,1383.15
14812,0.71,0.0,0.089,0.0,0.179,0.021,0.0,0.0,0.0,0.0,0.0,0.0,0.0,0.0,0.0,0.0,0.0,0.0,0.0,0.0,1588.15
14813,0.5844,0.0,0.1728,0.0,0.0,0.0,0.0,0.2428,0.0,0.0,0.0,0.0,0.0,0.0,0.0,0.0,0.0,0.0,0.0,0.0,1538.15
14814,0.645,0.0,0.0,0.0,0.0,0.0,0.355,0.0,0.0,0.0,0.0,0.0,0.0,0.0,0.0,0.0,0.0,0.0,0.0,0.0,1309.15
14815,0.6439356064393561,0.0460953904609539,0.0936906309369063,0.090990900909909,0.0910908909109089,0.0341965803419658,0.0,0.0,0.0,0.0,0.0,0.0,0.0,0.0,0.0,0.0,0.0,0.0,0.0,0.0,1445.15
14816,0.6212,0.0883999999999999,0.1042,0.037,0.0452,0.0,0.0,0.072,0.0,0.0,0.0311,0.0,0.0,0.0,0.0,0.0,0.0,0.0,0.0,0.0,1293.15
14817,0.674967496749675,0.0,0.0,0.0,0.0417041704170417,0.0121012101210121,0.0,0.1541154115411541,0.0,0.0,0.0,0.0,0.0,0.0,0.0,0.0,0.0,0.1171117111711171,0.0,0.0,1503.15
14818,0.47,0.0,0.0,0.1967,0.0,0.0,0.3333,0.0,0.0,0.0,0.0,0.0,0.0,0.0,0.0,0.0,0.0,0.0,0.0,0.0,1465.15
14819,0.5489999999999999,0.0,0.0,0.0,0.0,0.0,0.0,0.1916,0.0,0.2594,0.0,0.0,0.0,0.0,0.0,0.0,0.0,0.0,0.0,0.0,1250.15
14820,0.6531346865313469,0.0074992500749925,0.1218878112188781,0.0486951304869513,0.0,0.0,0.0,0.1582841715828417,0.0,0.0,0.0,0.0,0.0,0.0,0.0,0.0,0.0,0.0,0.0082991700829917,0.0,1264.15
14821,0.5970597059705971,0.0088008800880088,0.1086108610861086,0.1374137413741374,0.1481148114811481,0.0,0.0,0.0,0.0,0.0,0.0,0.0,0.0,0.0,0.0,0.0,0.0,0.0,0.0,0.0,1493.15
14822,0.0,0.0,0.0,0.0,0.0,0.04,0.0,0.0,0.0,0.0,0.0,0.0,0.0,0.0,0.0,0.0,0.96,0.0,0.0,0.0,1593.15
14823,0.7044295570442954,0.0,0.0,0.0,0.102889711028897,0.0,0.0,0.1581841815818417,0.0,0.0,0.0,0.0,0.0344965503449655,0.0,0.0,0.0,0.0,0.0,0.0,0.0,1281.15
14824,0.7436999999999999,0.0383999999999999,0.1067999999999999,0.0,0.0416999999999999,0.0065,0.0,0.0,0.0,0.0615999999999999,0.0,0.0,0.0,0.0,0.0,0.0,0.0,0.0,0.0,0.0,1673.15
14825,0.0,0.0148,0.0,0.0199,0.0,0.2299,0.1039,0.1037,0.0403,0.1199,0.0,0.0,0.0,0.0,0.0,0.0,0.0,0.0,0.3607,0.0,1023.15
14826,0.5179585633149347,0.0558955283577313,0.0381969442444604,0.1157907367410607,0.0,0.1329893608511319,0.0,0.0,0.0,0.0,0.0810935125189984,0.0,0.0,0.0,0.0,0.03899688024958,0.0,0.0188984881209503,0.0,0.0,1246.15
14827,0.7,0.275,0.0,0.0,0.0,0.0,0.0,0.025,0.0,0.0,0.0,0.0,0.0,0.0,0.0,0.0,0.0,0.0,0.0,0.0,1181.15
14828,0.0,0.507,0.0,0.0,0.0,0.0,0.382,0.0,0.0,0.0,0.0,0.0,0.0,0.0,0.111,0.0,0.0,0.0,0.0,0.0,1019.15
14829,0.6,0.0,0.0,0.0,0.0,0.0,0.05,0.0,0.35,0.0,0.0,0.0,0.0,0.0,0.0,0.0,0.0,0.0,0.0,0.0,1213.15
14830,0.6334000000000001,0.092,0.114,0.0655999999999999,0.0645,0.0,0.0,0.0,0.03,0.0,0.0,0.0,0.0,0.0,0.0,0.0,0.0,0.0,0.0,0.0,1343.15
14831,0.7576,0.1056,0.0415,0.0033,0.0048,0.0,0.0,0.0674,0.0167,0.0,0.0,0.0,0.0,0.0,0.0,0.0,0.0,0.0,0.0,0.0,1222.15
14832,0.6965,0.0,0.0,0.0,0.1500999999999999,0.0,0.0,0.1533999999999999,0.0,0.0,0.0,0.0,0.0,0.0,0.0,0.0,0.0,0.0,0.0,0.0,1324.15
14833,0.4893,0.0652,0.0509,0.0096,0.0,0.0,0.1323,0.1602,0.0,0.0,0.0,0.0,0.0467,0.0,0.0,0.0,0.0,0.0316,0.0,0.0,1315.15
14834,0.6192000000000001,0.0,0.1518,0.0546,0.0228,0.0,0.0,0.15,0.0,0.0,0.0,0.0,0.0,0.0,0.0,0.0,0.0,0.0,0.0,0.0,1438.15
14835,0.65,0.0,0.0,0.0,0.35,0.0,0.0,0.0,0.0,0.0,0.0,0.0,0.0,0.0,0.0,0.0,0.0,0.0,0.0,0.0,1837.15
14836,0.8903109689031097,0.0,0.0551944805519448,0.0,0.0,0.0,0.0,0.0544945505449455,0.0,0.0,0.0,0.0,0.0,0.0,0.0,0.0,0.0,0.0,0.0,0.0,1603.15
14837,0.5658,0.0,0.0,0.0,0.0,0.0,0.0,0.1562,0.0,0.0,0.0,0.278,0.0,0.0,0.0,0.0,0.0,0.0,0.0,0.0,898.1500000000001
14838,0.5192,0.0559999999999999,0.0383,0.0581,0.0403,0.1028,0.0,0.0,0.0,0.0,0.1272,0.0,0.0,0.0,0.0,0.0391,0.0,0.019,0.0,0.0,1233.15
14839,0.625,0.1,0.1,0.065,0.06,0.05,0.0,0.0,0.0,0.0,0.0,0.0,0.0,0.0,0.0,0.0,0.0,0.0,0.0,0.0,1393.15
14840,0.4525,0.0,0.0137,0.0346,0.0,0.0136,0.0233,0.1687,0.037,0.0428,0.0,0.0,0.0,0.0,0.0,0.2007,0.0,0.0,0.0,0.0,1213.15
14841,0.36,0.0,0.0,0.0,0.076,0.1159999999999999,0.0,0.0,0.0,0.0,0.208,0.0,0.0,0.0,0.0,0.2,0.0,0.0,0.04,0.0,1753.15
14842,0.0,0.6666333366663334,0.0,0.0,0.0,0.0,0.0,0.1666833316668333,0.1666833316668333,0.0,0.0,0.0,0.0,0.0,0.0,0.0,0.0,0.0,0.0,0.0,961.15
14843,0.6211378862113788,0.0201979802019798,0.0,0.0,0.0605939406059394,0.0,0.0,0.1464853514648535,0.0353964603539646,0.0,0.0,0.0,0.0,0.0,0.0,0.0,0.0,0.1161883811618837,0.0,0.0,1525.15
14844,0.7891789178917892,0.0,0.0,0.0,0.0,0.0,0.0,0.112011201120112,0.0,0.0,0.0,0.0,0.0988098809880988,0.0,0.0,0.0,0.0,0.0,0.0,0.0,1352.15
14845,0.6426000000000001,0.0416,0.1252,0.0227999999999999,0.0,0.0,0.0,0.1656,0.0,0.0,0.0,0.0,0.0,0.0,0.0,0.0,0.0,0.0,0.0,0.0,1161.15
14846,0.6513999999999999,0.0,0.1214999999999999,0.0339,0.0314999999999999,0.0,0.0,0.1106999999999999,0.0343999999999999,0.0,0.0155999999999999,0.0,0.0,0.0,0.0,0.0,0.0,0.0,0.0,0.0,1313.15
14847,0.0,0.4755475547554755,0.0,0.0,0.0,0.0,0.3586358635863586,0.0,0.0,0.0,0.0,0.0,0.0,0.0,0.1658165816581658,0.0,0.0,0.0,0.0,0.0,1100.15
14848,0.64,0.0,0.075,0.075,0.04,0.0,0.03,0.07,0.025,0.0,0.0,0.0,0.0,0.0,0.0,0.03,0.0,0.015,0.0,0.0,1418.15
14849,0.0,0.4117588241175883,0.1764823517648235,0.0,0.0,0.4117588241175883,0.0,0.0,0.0,0.0,0.0,0.0,0.0,0.0,0.0,0.0,0.0,0.0,0.0,0.0,1123.15
14850,0.4125999999999999,0.2542,0.0,0.0,0.0,0.3332,0.0,0.0,0.0,0.0,0.0,0.0,0.0,0.0,0.0,0.0,0.0,0.0,0.0,0.0,1275.15
14851,0.0,0.12,0.0,0.19,0.14,0.0,0.0,0.01,0.0,0.0,0.0,0.0,0.06,0.0,0.0,0.0,0.0,0.0,0.48,0.0,1195.15
14852,0.7018000000000001,0.0501,0.0482,0.0384,0.0358,0.0,0.0,0.0,0.1177,0.0,0.0069999999999999,0.0,0.0,0.0,0.0,0.0,0.0,0.0,0.0,0.0,1233.15
14853,0.5364,0.0431,0.0,0.0,0.0,0.0,0.1784,0.0525,0.0,0.1773,0.0,0.0,0.0,0.0,0.0,0.0,0.0,0.0,0.0123,0.0,1210.15
14854,0.0,0.0,0.0,0.0,0.0,0.15,0.0,0.0,0.0,0.0,0.0,0.0,0.0,0.0,0.0,0.0,0.85,0.0,0.0,0.0,1608.15
14855,0.657,0.071,0.123,0.0,0.0,0.0,0.07,0.066,0.013,0.0,0.0,0.0,0.0,0.0,0.0,0.0,0.0,0.0,0.0,0.0,1228.15
14856,0.0,0.0,0.0,0.0,0.0,0.0,0.0,0.0,0.0,0.0,0.0,0.71,0.0,0.0,0.0,0.0,0.0,0.0,0.29,0.0,1224.15
14857,0.0,0.0,0.1521847815218478,0.0,0.1951804819518048,0.0,0.0,0.0,0.0,0.0,0.0,0.0,0.0,0.0,0.0,0.0,0.0,0.0,0.6526347365263474,0.0,1526.15
14858,0.0,0.0,0.0,0.0,0.0,0.0,0.0,0.2941,0.2941,0.0,0.0,0.0,0.0,0.0,0.0,0.0,0.0,0.0,0.4118,0.0,878.1499999999999
14859,0.6474000000000001,0.1548,0.0999,0.0,0.0969,0.0,0.0,0.0,0.0,0.0,0.0,0.0,0.0,0.0,0.0,0.0,0.0,0.0,0.0,0.0,1328.15
14860,0.7168716871687169,0.1515151515151515,0.1316131613161316,0.0,0.0,0.0,0.0,0.0,0.0,0.0,0.0,0.0,0.0,0.0,0.0,0.0,0.0,0.0,0.0,0.0,1878.15
14861,0.777,0.0,0.136,0.0144999999999999,0.0,0.0,0.0,0.0,0.0,0.0,0.0,0.0,0.0,0.0,0.0579999999999999,0.0,0.0,0.0144999999999999,0.0,0.0,1733.15
14862,0.892,0.0,0.0,0.0,0.0,0.0,0.0,0.0,0.108,0.0,0.0,0.0,0.0,0.0,0.0,0.0,0.0,0.0,0.0,0.0,1633.15
14863,0.6729999999999999,0.0,0.107,0.064,0.0,0.0,0.0,0.135,0.02,0.0,0.0,0.0,0.0,0.0,0.0,0.0,0.0,0.0,0.0,0.0,1373.15
14864,0.6864,0.0,0.0786,0.0,0.0,0.0,0.235,0.0,0.0,0.0,0.0,0.0,0.0,0.0,0.0,0.0,0.0,0.0,0.0,0.0,1378.15
14865,0.415,0.0,0.1359,0.1527,0.2964,0.0,0.0,0.0,0.0,0.0,0.0,0.0,0.0,0.0,0.0,0.0,0.0,0.0,0.0,0.0,1635.15
14866,0.617,0.0,0.0,0.021,0.0208,0.0499,0.0,0.0,0.0,0.0403,0.0,0.2498999999999999,0.0,0.0,0.0,0.0,0.0,0.0,0.0,0.0,1074.15
14867,0.8081,0.0,0.1009999999999999,0.0,0.0,0.0,0.0,0.0,0.0,0.0,0.0808,0.0,0.0,0.0,0.0101,0.0,0.0,0.0,0.0,0.0,1691.15
14868,0.6595000000000001,0.0,0.0957,0.0,0.0,0.0,0.1428,0.0885,0.0,0.0,0.0,0.0,0.0,0.0,0.0,0.0,0.0,0.0124,0.0,0.0,1226.15
14869,0.6498350164983502,0.0,0.0,0.0497950204979502,0.0,0.0,0.3003699630036996,0.0,0.0,0.0,0.0,0.0,0.0,0.0,0.0,0.0,0.0,0.0,0.0,0.0,1275.15
14870,0.6445644564456444,0.0265026502650264,0.0844084408440843,0.0915091509150914,0.0548054805480548,0.0,0.041104110411041,0.0198019801980198,0.0065006500650064,0.0,0.0,0.0,0.0,0.0,0.0,0.0308030803080307,0.0,0.0,0.0,0.0,1441.450048828125
14871,0.5607,0.0055,0.0,0.0,0.0,0.0,0.0,0.0,0.0216,0.0,0.0,0.4121,0.0,0.0,0.0,0.0,0.0,0.0,0.0,0.0,958.15
14872,0.622937706229377,0.0,0.0,0.0,0.0,0.0,0.0,0.3606639336066394,0.0,0.0,0.0,0.0,0.0,0.0,0.0,0.0,0.0,0.0,0.0163983601639836,0.0,1116.15
14873,0.6457,0.0,0.1119,0.1308,0.1116,0.0,0.0,0.0,0.0,0.0,0.0,0.0,0.0,0.0,0.0,0.0,0.0,0.0,0.0,0.0,1522.15
14874,0.482,0.0,0.0,0.0,0.2582,0.0,0.0,0.2337,0.0,0.0,0.0,0.0,0.0,0.0,0.0,0.0,0.0,0.0,0.0260999999999999,0.0,1253.15
14875,0.6492,0.0,0.0817,0.0827,0.0,0.0,0.0,0.1323,0.0537,0.0,0.0,0.0,0.0,0.0,0.0,0.0,0.0,0.0,0.0,0.0,1073.15
14876,0.644,0.0,0.064,0.061,0.0,0.0,0.063,0.008,0.0,0.02,0.1009999999999999,0.0,0.0,0.0,0.0,0.033,0.0,0.006,0.0,0.0,1351.15
14877,0.7404999999999999,0.0,0.1026,0.0,0.0,0.0,0.0,0.0,0.1568999999999999,0.0,0.0,0.0,0.0,0.0,0.0,0.0,0.0,0.0,0.0,0.0,1683.15
14878,0.6895,0.0,0.0,0.0,0.0652,0.0,0.0,0.1556,0.0,0.0,0.0,0.0,0.0,0.0,0.0,0.0,0.0,0.0847,0.0,0.0,1493.15
14879,0.6413,0.0677,0.0144999999999999,0.0,0.036,0.0198,0.1015,0.0359,0.0,0.0083,0.0514,0.0,0.0,0.0,0.0168,0.0,0.0,0.0066,0.0,0.0,1203.15
14880,0.0,0.0167,0.0183,0.0,0.0291,0.1884,0.0,0.1823,0.0,0.1288,0.0574,0.0,0.0,0.0,0.0,0.0,0.0,0.0,0.375,0.0,1173.15
14881,0.144,0.0,0.0,0.0,0.0,0.0,0.0,0.0,0.0,0.0,0.0,0.856,0.0,0.0,0.0,0.0,0.0,0.0,0.0,0.0,1080.15
14882,0.0,0.5820000000000001,0.0,0.0,0.0,0.418,0.0,0.0,0.0,0.0,0.0,0.0,0.0,0.0,0.0,0.0,0.0,0.0,0.0,0.0,1312.15
14883,0.2464,0.4206,0.0,0.0,0.0,0.3329999999999999,0.0,0.0,0.0,0.0,0.0,0.0,0.0,0.0,0.0,0.0,0.0,0.0,0.0,0.0,1276.15
14884,0.0,0.56,0.0,0.0,0.0,0.0,0.44,0.0,0.0,0.0,0.0,0.0,0.0,0.0,0.0,0.0,0.0,0.0,0.0,0.0,1148.15
14885,0.4440999999999999,0.1837,0.0397,0.0,0.0425,0.1031,0.0,0.0,0.0,0.0302999999999999,0.0858,0.0,0.0,0.0,0.0,0.0557,0.0,0.0129,0.0022,0.0,1196.15
14886,0.631,0.0,0.078,0.027,0.264,0.0,0.0,0.0,0.0,0.0,0.0,0.0,0.0,0.0,0.0,0.0,0.0,0.0,0.0,0.0,1428.15
14887,0.7345,0.0379,0.1055,0.0573,0.0,0.0108,0.0,0.0,0.0,0.0527,0.0,0.0,0.0,0.0,0.0,0.0,0.0,0.0,0.0,0.0,1648.15
14888,0.661,0.07,0.116,0.0,0.0,0.0,0.0,0.152,0.0,0.0,0.0,0.0,0.0,0.0,0.0,0.0,0.0,0.0,0.0,0.0,1166.15
14889,0.0,0.0,0.0,0.0,0.0,0.26,0.0,0.0,0.0,0.0,0.0,0.0,0.0,0.0,0.0,0.74,0.0,0.0,0.0,0.0,1673.15
14890,0.7531,0.0,0.1031,0.057,0.0586,0.0278,0.0,0.0,0.0,0.0,0.0,0.0,0.0,0.0,0.0,0.0,0.0,0.0,0.0,0.0,1644.15
14891,0.0,0.5379,0.0,0.0,0.0,0.3663,0.0,0.0,0.0,0.0,0.0,0.0,0.0,0.0,0.0958,0.0,0.0,0.0,0.0,0.0,1296.4499877929688
14892,0.6753000000000001,0.0164,0.0313,0.1102,0.0313,0.0,0.0,0.0,0.1247,0.0,0.0101,0.0,0.0,0.0,0.0,0.0,0.0,0.0,0.0,0.0,1348.15
14893,0.3177,0.1858,0.0,0.0,0.0,0.0,0.0,0.4965,0.0,0.0,0.0,0.0,0.0,0.0,0.0,0.0,0.0,0.0,0.0,0.0,1130.15
14894,0.7136,0.0,0.0943,0.0,0.0,0.0,0.0857,0.0825999999999999,0.0066,0.0161,0.0,0.0,0.0,0.0,0.0,0.0,0.0,0.0,0.0,0.0,1198.15
14895,0.6648999999999999,0.0,0.1619,0.1657999999999999,0.0,0.0,0.0074,0.0,0.0,0.0,0.0,0.0,0.0,0.0,0.0,0.0,0.0,0.0,0.0,0.0,1712.15
14896,0.677,0.0,0.0,0.0,0.02,0.0,0.027,0.14,0.02,0.0,0.0,0.0,0.0,0.0,0.0,0.0,0.0,0.1159999999999999,0.0,0.0,1571.15
14897,0.635,0.025,0.0,0.0,0.0,0.0,0.0,0.19,0.03,0.0,0.0,0.0,0.0,0.0,0.0,0.0,0.0,0.12,0.0,0.0,1520.15
14898,0.2649576067829148,0.293952967525196,0.0148976163813789,0.0,0.0675891857302831,0.0345944648856183,0.1953687410014398,0.0244960806270996,0.016097424412094,0.0372940329547272,0.0,0.0,0.0,0.0,0.0399936010238361,0.0,0.0,0.0,0.0,0.0,1159.15
14899,0.6649933500664992,0.1019989800101998,0.1321986780132198,0.0377996220037799,0.0188998110018899,0.0125998740012599,0.0,0.0,0.0,0.0,0.0314996850031499,0.0,0.0,0.0,0.0,0.0,0.0,0.0,0.0,0.0,1591.15
14900,0.5919,0.0193,0.1253,0.0167,0.024,0.0,0.0,0.1735,0.0143,0.0,0.0,0.0,0.0,0.0,0.0,0.021,0.0,0.0136,0.0,0.0,1278.15
14901,0.6,0.0,0.0,0.0,0.0,0.2,0.0,0.0,0.0,0.0,0.0,0.0,0.0,0.0,0.0,0.2,0.0,0.0,0.0,0.0,1757.15
14902,0.6096999999999999,0.0,0.2261999999999999,0.0673,0.0967999999999999,0.0,0.0,0.0,0.0,0.0,0.0,0.0,0.0,0.0,0.0,0.0,0.0,0.0,0.0,0.0,1670.15
14903,0.653,0.072,0.114,0.062,0.0279999999999999,0.0,0.0,0.062,0.008,0.0,0.0,0.0,0.0,0.0,0.0,0.0,0.0,0.0,0.0,0.0,1323.15
14904,0.6185,0.0,0.0,0.0395,0.0,0.0499,0.0,0.0,0.0,0.0404,0.0,0.2502,0.0,0.0,0.0,0.0,0.0,0.0,0.0,0.0,1273.15
14905,0.0,0.4543545645435456,0.0,0.1307869213078692,0.0,0.0205979402059794,0.0,0.0,0.0,0.1295870412958704,0.0,0.0,0.0,0.0,0.1294870512948705,0.0923907609239076,0.0,0.0427957204279572,0.0,0.0,1253.15
14906,0.6667000000000001,0.0,0.0,0.0,0.0,0.0,0.1,0.2332999999999999,0.0,0.0,0.0,0.0,0.0,0.0,0.0,0.0,0.0,0.0,0.0,0.0,1038.15
14907,0.7232999999999999,0.0,0.1069,0.0,0.1149,0.0402,0.0,0.0,0.0,0.0,0.0132,0.0,0.0,0.0,0.0,0.0,0.0,0.0,0.0,0.0,1488.15
14908,0.2238223822382238,0.7436743674367438,0.0,0.0,0.0,0.0,0.0,0.0325032503250325,0.0,0.0,0.0,0.0,0.0,0.0,0.0,0.0,0.0,0.0,0.0,0.0,929.15
14909,0.6183,0.0,0.0391,0.0431,0.0741,0.0,0.1523,0.015,0.0,0.0,0.0431,0.0,0.0,0.0,0.0,0.0,0.0,0.015,0.0,0.0,1266.15
14910,0.0,0.77,0.0,0.0,0.0,0.0,0.23,0.0,0.0,0.0,0.0,0.0,0.0,0.0,0.0,0.0,0.0,0.0,0.0,0.0,1151.15
14911,0.0,0.209,0.0289999999999999,0.0,0.113,0.031,0.052,0.039,0.039,0.353,0.0,0.0,0.0,0.0,0.0,0.0,0.0,0.0,0.135,0.0,1073.15
14912,0.6990000000000001,0.0,0.15,0.025,0.05,0.025,0.0,0.0,0.0,0.0,0.05,0.0,0.0,0.0,0.0,0.0,0.0,0.0,0.0,0.0,1617.15
14913,0.2140021400214002,0.2215022150221502,0.0,0.0,0.0,0.0,0.1204012040120401,0.0,0.0,0.2248022480224802,0.0,0.0,0.0,0.07740077400774,0.1138011380113801,0.0,0.0,0.02330023300233,0.0,0.0,1381.15
14914,0.4,0.0,0.0,0.0,0.0,0.3,0.0,0.0,0.0,0.0,0.0,0.0,0.0,0.0,0.0,0.3,0.0,0.0,0.0,0.0,1623.15
14915,0.6148999999999999,0.0,0.0,0.0,0.0,0.0,0.1551,0.2299999999999999,0.0,0.0,0.0,0.0,0.0,0.0,0.0,0.0,0.0,0.0,0.0,0.0,1068.15
14916,0.6657000000000001,0.0,0.1188,0.0,0.0,0.0,0.0,0.2155,0.0,0.0,0.0,0.0,0.0,0.0,0.0,0.0,0.0,0.0,0.0,0.0,1173.15
14917,0.544,0.22,0.096,0.13,0.01,0.0,0.0,0.0,0.0,0.0,0.0,0.0,0.0,0.0,0.0,0.0,0.0,0.0,0.0,0.0,1273.15
14918,0.0955,0.3944,0.0,0.0,0.1388,0.0,0.1097,0.0,0.0,0.1561,0.0,0.0,0.0,0.0,0.0591,0.0,0.0,0.0432,0.0,0.0,1233.15
14919,0.3973,0.1732,0.0,0.0,0.0,0.0,0.0,0.4295,0.0,0.0,0.0,0.0,0.0,0.0,0.0,0.0,0.0,0.0,0.0,0.0,1045.15
14920,0.5031,0.0,0.0,0.0,0.0,0.0,0.0,0.0,0.0,0.0,0.0,0.0,0.0,0.0,0.0,0.0,0.0,0.0,0.4968999999999999,0.0,1532.15
14921,0.6973999999999999,0.0,0.0,0.0,0.1597,0.0,0.0,0.1429,0.0,0.0,0.0,0.0,0.0,0.0,0.0,0.0,0.0,0.0,0.0,0.0,1357.15
14922,0.5387000000000001,0.0,0.2267,0.1639,0.0707,0.0,0.0,0.0,0.0,0.0,0.0,0.0,0.0,0.0,0.0,0.0,0.0,0.0,0.0,0.0,1766.15
14923,0.7497749774977497,0.0,0.0,0.0,0.0,0.0,0.0,0.1876187618761876,0.0,0.0,0.0,0.0,0.0626062606260626,0.0,0.0,0.0,0.0,0.0,0.0,0.0,1162.15
14924,0.5719,0.0,0.1629,0.0269,0.0,0.0,0.0,0.1712,0.0,0.0,0.0,0.0,0.0,0.0,0.0,0.0,0.0,0.0,0.0666,0.0,1245.15
14925,0.7099000000000001,0.0,0.145,0.0363,0.1088,0.0,0.0,0.0,0.0,0.0,0.0,0.0,0.0,0.0,0.0,0.0,0.0,0.0,0.0,0.0,1642.15
14926,0.5311,0.0859,0.0196,0.0,0.0839,0.1363,0.0,0.0,0.0,0.0,0.0839,0.0,0.0,0.0,0.0,0.0399,0.0,0.0194,0.0,0.0,1252.15
14927,0.5719,0.0,0.0726,0.0458999999999999,0.0,0.0,0.3096,0.0,0.0,0.0,0.0,0.0,0.0,0.0,0.0,0.0,0.0,0.0,0.0,0.0,1308.15
14928,0.0,0.76,0.0,0.0,0.0,0.0,0.0,0.0,0.0,0.0,0.0,0.24,0.0,0.0,0.0,0.0,0.0,0.0,0.0,0.0,1038.15
14929,0.3299999999999999,0.2847999999999999,0.0360999999999999,0.0,0.0,0.2825999999999999,0.0,0.0,0.0,0.0,0.0,0.0,0.0,0.0,0.0664999999999999,0.0,0.0,0.0,0.0,0.0,1336.15
14930,0.7000000000000001,0.0,0.06,0.03,0.0,0.0,0.16,0.03,0.0,0.0,0.0,0.0,0.0,0.0,0.0,0.0,0.0,0.02,0.0,0.0,1311.15
14931,0.0,0.0,0.0,0.0,0.0197999999999999,0.0,0.0,0.0,0.491,0.0,0.0,0.0,0.0,0.0,0.0,0.0,0.0,0.0,0.4892,0.0,1072.15
14932,0.7986201379862014,0.0,0.0,0.0,0.0333966603339666,0.0,0.0,0.0,0.167983201679832,0.0,0.0,0.0,0.0,0.0,0.0,0.0,0.0,0.0,0.0,0.0,1009.15
14933,0.6504000000000001,0.0,0.0034999999999999,0.0,0.0632,0.0628,0.0,0.1202999999999999,0.0,0.0,0.0,0.0,0.0,0.0,0.0,0.0,0.0,0.0998,0.0,0.0,1493.15
14934,0.7237,0.0,0.0,0.0,0.0,0.0,0.0,0.1835,0.0,0.0,0.0,0.0,0.0168,0.0,0.0,0.0,0.0,0.076,0.0,0.0,1573.15
14935,0.5221477852214778,0.0,0.1870812918708129,0.2289771022897709,0.0,0.0,0.0617938206179381,0.0,0.0,0.0,0.0,0.0,0.0,0.0,0.0,0.0,0.0,0.0,0.0,0.0,1732.15
14936,0.5,0.0,0.0,0.0,0.0,0.0,0.225,0.0,0.275,0.0,0.0,0.0,0.0,0.0,0.0,0.0,0.0,0.0,0.0,0.0,1083.15
14937,0.6786,0.0,0.0,0.0,0.0,0.0,0.3214,0.0,0.0,0.0,0.0,0.0,0.0,0.0,0.0,0.0,0.0,0.0,0.0,0.0,1305.15
14938,0.6667000000000001,0.0,0.0,0.0,0.0,0.3333,0.0,0.0,0.0,0.0,0.0,0.0,0.0,0.0,0.0,0.0,0.0,0.0,0.0,0.0,1693.15
14939,0.6594,0.0,0.0,0.0,0.0,0.0,0.0,0.2130999999999999,0.0,0.0,0.1275,0.0,0.0,0.0,0.0,0.0,0.0,0.0,0.0,0.0,1300.15
14940,0.5296000000000001,0.1499,0.1599,0.0,0.0,0.0,0.0,0.1599,0.0,0.0,0.0,0.0,0.0,0.0,0.0,0.0,0.0,0.0,0.0,0.0,1073.15
14941,0.5196480351964804,0.0,0.0928907109289071,0.0,0.3217678232176783,0.0,0.0,0.0,0.0,0.0,0.0,0.0,0.0,0.0,0.0,0.0656934306569343,0.0,0.0,0.0,0.0,1543.15
14942,0.7378,0.0,0.0,0.0,0.0233999999999999,0.0,0.0,0.2387999999999999,0.0,0.0,0.0,0.0,0.0,0.0,0.0,0.0,0.0,0.0,0.0,0.0,1053.15
14943,0.6255,0.0813,0.0972,0.0115,0.1316,0.0392,0.0,0.0,0.0,0.0,0.0115,0.0,0.0,0.0,0.0,0.0,0.0,0.0,0.0,0.0,1353.15
14944,0.4999999999999999,0.0,0.0,0.0397999999999999,0.4601999999999999,0.0,0.0,0.0,0.0,0.0,0.0,0.0,0.0,0.0,0.0,0.0,0.0,0.0,0.0,0.0,1778.15
14945,0.6106,0.0,0.0513999999999999,0.1445,0.1869,0.0,0.0,0.0066,0.0,0.0,0.0,0.0,0.0,0.0,0.0,0.0,0.0,0.0,0.0,0.0,1518.15
14946,0.6382,0.0,0.0,0.2055,0.0,0.0,0.0,0.0,0.1563,0.0,0.0,0.0,0.0,0.0,0.0,0.0,0.0,0.0,0.0,0.0,1398.15
14947,0.5,0.0,0.0,0.0,0.0,0.23,0.0,0.0,0.0,0.0,0.0,0.0,0.0,0.0,0.07,0.2,0.0,0.0,0.0,0.0,1508.15
14948,0.4122,0.0,0.0608999999999999,0.0533,0.4736,0.0,0.0,0.0,0.0,0.0,0.0,0.0,0.0,0.0,0.0,0.0,0.0,0.0,0.0,0.0,1587.15
14949,0.0,0.0,0.0,0.0,0.0,0.0,0.125,0.0,0.0,0.0,0.375,0.0,0.0,0.0,0.0,0.0,0.0,0.0,0.5,0.0,1083.15
14950,0.6874312568743125,0.0,0.1447855214478552,0.0213978602139786,0.0,0.0,0.0,0.1441855814418558,0.0,0.0,0.0,0.0,0.0,0.0,0.0,0.0,0.0,0.0,0.0,0.0,1503.15
14951,0.3148999999999999,0.0,0.1484,0.0,0.4025,0.0,0.0,0.0,0.0,0.0,0.0,0.0,0.0,0.0,0.0,0.0,0.0,0.0,0.1341999999999999,0.0,1665.15
14952,0.625,0.045,0.005,0.0,0.0,0.0,0.0,0.17,0.035,0.0,0.0,0.0,0.0,0.0,0.0,0.0,0.0,0.115,0.005,0.0,1503.15
14953,0.0,0.0,0.0,0.0,0.0,0.22,0.0,0.0,0.0,0.1,0.0,0.0,0.0,0.0,0.07,0.1,0.45,0.05,0.0,0.0,1381.15
14954,0.7974202579742026,0.0,0.0,0.0,0.0,0.0,0.0,0.0308969103089691,0.1716828317168283,0.0,0.0,0.0,0.0,0.0,0.0,0.0,0.0,0.0,0.0,0.0,1071.15
14955,0.7186,0.0,0.0031,0.0,0.0,0.0,0.0316,0.0915,0.0335,0.031,0.0,0.0,0.0,0.0,0.0,0.0907,0.0,0.0,0.0,0.0,1273.15
14956,0.8603860386038603,0.0,0.052005200520052,0.0,0.0,0.0,0.0,0.0876087608760876,0.0,0.0,0.0,0.0,0.0,0.0,0.0,0.0,0.0,0.0,0.0,0.0,1493.15
14957,0.6516,0.0,0.0,0.0,0.0,0.0,0.0,0.3484,0.0,0.0,0.0,0.0,0.0,0.0,0.0,0.0,0.0,0.0,0.0,0.0,1141.15
14958,0.0,0.0,0.0,0.0,0.0,0.0,0.0,0.445,0.222,0.0,0.0,0.0,0.0,0.0,0.0,0.0,0.0,0.0,0.3329999999999999,0.0,1163.15
14959,0.6316747330106797,0.0,0.1059957601695932,0.1498940042398304,0.0974961001559937,0.0,0.0,0.0,0.0,0.0,0.0,0.0,0.0,0.014099436022559,0.0,0.0,0.0,0.0,0.0,0.0,1464.15
14960,0.4954,0.0,0.0,0.142,0.1225,0.0,0.0,0.2401,0.0,0.0,0.0,0.0,0.0,0.0,0.0,0.0,0.0,0.0,0.0,0.0,1393.15
14961,0.0,0.0,0.1501,0.0,0.0,0.0,0.0,0.4814,0.0,0.0,0.0,0.0,0.0,0.0,0.0,0.0,0.0,0.0,0.3685,0.0,1031.15
14962,0.668,0.0236,0.1226,0.0245,0.0,0.0,0.0,0.1486,0.0105,0.0,0.0,0.0,0.0,0.0,0.0,0.0,0.0,0.0,0.0,0.0,1342.15
14963,0.0,0.075,0.025,0.0875,0.0876,0.25,0.125,0.0,0.0,0.05,0.0,0.0,0.0,0.0,0.0,0.0,0.0,0.0,0.2999,0.0,1173.15
14964,0.0,0.17,0.0,0.0,0.0,0.0,0.0,0.08,0.0,0.0,0.0,0.0,0.0,0.0,0.0,0.0,0.0,0.0,0.0,0.75,874.1500000000001
14965,0.0538,0.6662,0.0,0.0,0.28,0.0,0.0,0.0,0.0,0.0,0.0,0.0,0.0,0.0,0.0,0.0,0.0,0.0,0.0,0.0,1244.15
14966,0.675,0.0,0.163,0.0,0.075,0.0,0.0,0.0,0.087,0.0,0.0,0.0,0.0,0.0,0.0,0.0,0.0,0.0,0.0,0.0,1651.15
14967,0.7512000000000001,0.0,0.0127,0.0,0.0,0.0,0.0,0.1475,0.0,0.0,0.087,0.0,0.0,0.0,0.0,0.0,0.0,0.0,0.0,0.0,1300.15
14968,0.4,0.0,0.0,0.0,0.0,0.24,0.0,0.0,0.0,0.0,0.0,0.0,0.0,0.0,0.06,0.3,0.0,0.0,0.0,0.0,1539.15
14969,0.48,0.0,0.0,0.0,0.0,0.2,0.0,0.0,0.0,0.32,0.0,0.0,0.0,0.0,0.0,0.0,0.0,0.0,0.0,0.0,1556.15
14970,0.1632999999999999,0.2423,0.0,0.0,0.0,0.0,0.0,0.0,0.0,0.0797,0.0,0.0,0.0,0.0584,0.2113,0.1712999999999999,0.0,0.0736,0.0,0.0,1483.15
14971,0.0,0.0,0.0144,0.0,0.0,0.4589,0.0,0.0,0.0,0.0,0.0,0.0,0.0,0.0,0.0,0.0,0.0,0.0,0.5267000000000001,0.0,1133.15
14972,0.5234000000000001,0.1985,0.1309,0.0296,0.0361,0.0505,0.0,0.0,0.0,0.0,0.031,0.0,0.0,0.0,0.0,0.0,0.0,0.0,0.0,0.0,1363.15
14973,0.6933,0.0,0.1066,0.0526,0.0,0.0,0.0,0.1465,0.0,0.0,0.0,0.0,0.0,0.0,0.0,0.0,0.0,0.0,0.0,0.0,1348.15
14974,0.7633,0.0,0.0377,0.0394,0.0381,0.0,0.0,0.1192,0.0,0.0,0.0,0.0,0.0,0.0,0.0,0.0,0.0,0.0,0.0,0.0,1252.15
14975,0.0,0.0,0.0,0.28,0.0,0.0,0.0,0.3867,0.0,0.0,0.0,0.0,0.0,0.0,0.0,0.0,0.0,0.0,0.3333,0.0,1065.15
14976,0.6716,0.0,0.0499,0.0576,0.0862,0.0,0.0108,0.0198,0.0876,0.0,0.0,0.0,0.0,0.0,0.0,0.0,0.0,0.0099,0.005,0.0,1408.15
14977,0.4898,0.1289,0.0404,0.0,0.0433,0.1208,0.0,0.0,0.0,0.0308,0.0874,0.0,0.0,0.0,0.0,0.0364,0.0,0.0131,0.0091,0.0,1220.15
14978,0.7306999999999999,0.0,0.1292,0.1401,0.0,0.0,0.0,0.0,0.0,0.0,0.0,0.0,0.0,0.0,0.0,0.0,0.0,0.0,0.0,0.0,1700.15
14979,0.14,0.2417,0.0,0.0,0.0,0.0,0.2253,0.0,0.0,0.2584,0.0,0.0,0.0,0.0,0.0723,0.0169,0.0,0.0409999999999999,0.0,0.0,1241.15
14980,0.664,0.063,0.128,0.047,0.063,0.027,0.0,0.0,0.0,0.0,0.0069999999999999,0.0,0.0,0.0,0.0,0.0,0.0,0.0,0.0,0.0,1383.15
14981,0.6974302569743025,0.0,0.0417958204179582,0.1094890510948905,0.1095890410958904,0.0,0.0,0.0416958304169583,0.0,0.0,0.0,0.0,0.0,0.0,0.0,0.0,0.0,0.0,0.0,0.0,1556.15
14982,0.597,0.0,0.0,0.0,0.0,0.0,0.0,0.0,0.4029999999999999,0.0,0.0,0.0,0.0,0.0,0.0,0.0,0.0,0.0,0.0,0.0,1155.15
14983,0.8,0.0,0.1,0.0,0.0,0.0,0.0,0.0,0.0,0.0,0.1,0.0,0.0,0.0,0.0,0.0,0.0,0.0,0.0,0.0,1636.15
14984,0.6491,0.0,0.0899,0.0,0.261,0.0,0.0,0.0,0.0,0.0,0.0,0.0,0.0,0.0,0.0,0.0,0.0,0.0,0.0,0.0,1412.15
14985,0.6213621362136215,0.0,0.122012201220122,0.1235123512351235,0.1331133113311331,0.0,0.0,0.0,0.0,0.0,0.0,0.0,0.0,0.0,0.0,0.0,0.0,0.0,0.0,0.0,1591.15
14986,0.611,0.047,0.126,0.088,0.02,0.0,0.072,0.0,0.035,0.0,0.0,0.0,0.0,0.0,0.0,0.0,0.0,0.0,0.0,0.0,1423.15
14987,0.6,0.0,0.0,0.0,0.0,0.0,0.075,0.0,0.325,0.0,0.0,0.0,0.0,0.0,0.0,0.0,0.0,0.0,0.0,0.0,1143.15
14988,0.7418000000000001,0.0906,0.0619,0.0,0.1012,0.0,0.0,0.0,0.0,0.0,0.0,0.0,0.0,0.0,0.0,0.0,0.0,0.0,0.0,0.0,1423.15
14989,0.6784864302713945,0.0,0.0846983060338793,0.0593988120237595,0.0,0.0,0.0400991980160396,0.0853982920341593,0.0367992640147197,0.0146997060058798,0.0,0.0,0.0,0.0,0.0,0.0,0.0,0.0,0.0,0.0,1281.15
14990,0.6,0.0,0.0,0.0,0.0,0.0,0.016,0.024,0.36,0.0,0.0,0.0,0.0,0.0,0.0,0.0,0.0,0.0,0.0,0.0,1228.15
14991,0.6313631363136314,0.0,0.0534053405340534,0.0,0.0,0.3152315231523152,0.0,0.0,0.0,0.0,0.0,0.0,0.0,0.0,0.0,0.0,0.0,0.0,0.0,0.0,1566.15
14992,0.0,0.0,0.0,0.0,0.0,0.0,0.0,0.49,0.0,0.0,0.0,0.0,0.0,0.0,0.0,0.0,0.0,0.0,0.0,0.49,901.1500000000001
14993,0.54,0.0,0.0,0.0,0.0,0.16,0.0,0.0,0.0,0.3,0.0,0.0,0.0,0.0,0.0,0.0,0.0,0.0,0.0,0.0,1478.15
14994,0.8626,0.0,0.0964,0.0,0.0,0.0,0.0,0.0,0.0409999999999999,0.0,0.0,0.0,0.0,0.0,0.0,0.0,0.0,0.0,0.0,0.0,1838.15
14995,0.6818000000000001,0.1003999999999999,0.1069,0.0149,0.0884,0.0,0.0,0.0,0.0,0.0,0.0069,0.0,0.0,0.0,0.0,0.0,0.0,0.0,0.0,0.0,1398.15
14996,0.559044095590441,0.0,0.1016898310168983,0.0,0.0,0.3392660733926607,0.0,0.0,0.0,0.0,0.0,0.0,0.0,0.0,0.0,0.0,0.0,0.0,0.0,0.0,1744.15
14997,0.0179,0.5244,0.0,0.0,0.0,0.0,0.0,0.0,0.0,0.2995,0.0,0.0,0.0,0.0237999999999999,0.1153,0.0,0.0,0.0183,0.0,0.0,1283.15
14998,0.3801,0.0,0.028,0.1133,0.4786000000000001,0.0,0.0,0.0,0.0,0.0,0.0,0.0,0.0,0.0,0.0,0.0,0.0,0.0,0.0,0.0,1746.15
14999,0.2356,0.3407,0.0,0.0,0.2376,0.0,0.0836,0.0,0.0,0.0092,0.0,0.0,0.0,0.0258,0.0537,0.0,0.0,0.0,0.0,0.0,1243.15
15000,0.6,0.145,0.135,0.057,0.01,0.0,0.0,0.0,0.0,0.0,0.053,0.0,0.0,0.0,0.0,0.0,0.0,0.0,0.0,0.0,1588.15
15001,0.5753424657534246,0.0,0.1001899810018998,0.0077992200779922,0.3166683331666833,0.0,0.0,0.0,0.0,0.0,0.0,0.0,0.0,0.0,0.0,0.0,0.0,0.0,0.0,0.0,1544.15
15002,0.2542999999999999,0.0,0.1175,0.1635,0.4647,0.0,0.0,0.0,0.0,0.0,0.0,0.0,0.0,0.0,0.0,0.0,0.0,0.0,0.0,0.0,1749.15
15003,0.6443355664433557,0.0,0.1470852914708529,0.0,0.0,0.0,0.0,0.2085791420857914,0.0,0.0,0.0,0.0,0.0,0.0,0.0,0.0,0.0,0.0,0.0,0.0,1363.15
15004,0.79,0.0,0.11,0.0,0.0,0.0,0.0,0.0,0.0,0.0,0.1,0.0,0.0,0.0,0.0,0.0,0.0,0.0,0.0,0.0,1660.15
15005,0.0,0.0,0.0,0.0,0.0,0.0,0.0,0.175,0.4,0.0,0.0,0.0,0.0,0.0,0.0,0.0,0.0,0.0,0.425,0.0,867.1500000000001
15006,0.6726,0.0,0.0,0.0,0.0,0.0,0.3082,0.0,0.0,0.0,0.0,0.0,0.0,0.0,0.0,0.0191999999999999,0.0,0.0,0.0,0.0,1319.15
15007,0.0,0.73,0.0,0.0,0.0,0.27,0.0,0.0,0.0,0.0,0.0,0.0,0.0,0.0,0.0,0.0,0.0,0.0,0.0,0.0,1167.15
15008,0.4167,0.0,0.0,0.0,0.3153,0.0,0.0,0.268,0.0,0.0,0.0,0.0,0.0,0.0,0.0,0.0,0.0,0.0,0.0,0.0,1543.15
15009,0.6672332766723327,0.0235976402359763,0.1224877512248774,0.0325967403259674,0.0,0.0,0.0,0.1378862113788621,0.0139986001399859,0.0,0.0,0.0,0.0,0.0,0.0,0.0,0.0,0.0,0.0,0.0,1263.15
15010,0.498,0.0,0.0,0.0,0.0,0.4202,0.0,0.0818,0.0,0.0,0.0,0.0,0.0,0.0,0.0,0.0,0.0,0.0,0.0,0.0,1648.15
