Repository: ychyn/algo_genetique

# algo_genetique
Ce code fait partie de notre mini-projet du MIG Verre 2024. L'objectif du mini-projet est l'obtention d'une composition de verre avec des qualités avantageuses pour une application potentiellement industrielle. 

On utilise l'outil de prediction des propriétés du verre à travers des réseaux de neuronnes codé par Franck Pigeonneau (qui constitue la plus grande partie de ce repo). On a codé l'algorithme génetique qui va, en utilisant ce réseau de neuronnes tenter d'obtenir une composition optimale dont on essaiera la fabrication dans le four situé à l'Ecole des Mines à Sophia Antipolis

File: DataBase/Tliqclean.csv (part 48 of 63)
,SiO2,B2O3,Al2O3,MgO,CaO,BaO,Li2O,Na2O,K2O,ZnO,SrO,PbO,Fe2O3,Y2O3,La2O3,TiO2,GeO2,ZrO2,P2O5,V2O5,Tliq
15011,0.1616161616161616,0.6085608560856085,0.0,0.0,0.0,0.2298229822982298,0.0,0.0,0.0,0.0,0.0,0.0,0.0,0.0,0.0,0.0,0.0,0.0,0.0,0.0,1111.15
15012,0.6796,0.0,0.0134,0.0676,0.0668,0.0445,0.0,0.044,0.047,0.0,0.0,0.0,0.0,0.0,0.0,0.0,0.0,0.0332,0.0014,0.0,1342.15
15013,0.0,0.7143,0.0,0.0,0.0,0.0,0.2857,0.0,0.0,0.0,0.0,0.0,0.0,0.0,0.0,0.0,0.0,0.0,0.0,0.0,1183.15
15014,0.6477,0.0,0.0893,0.0,0.263,0.0,0.0,0.0,0.0,0.0,0.0,0.0,0.0,0.0,0.0,0.0,0.0,0.0,0.0,0.0,1469.2499755859376
15015,0.6692669266926692,0.0,0.0,0.0,0.0,0.0,0.0379037903790379,0.1721172117211721,0.0071007100710071,0.0,0.0,0.0,0.0,0.0,0.0,0.0,0.0,0.1136113611361136,0.0,0.0,1453.15
15016,0.0,0.7426999999999999,0.0,0.0,0.0,0.0,0.0,0.2573,0.0,0.0,0.0,0.0,0.0,0.0,0.0,0.0,0.0,0.0,0.0,0.0,994.15
15017,0.7071,0.0,0.06,0.0,0.0,0.0,0.0,0.2329,0.0,0.0,0.0,0.0,0.0,0.0,0.0,0.0,0.0,0.0,0.0,0.0,1113.15
15018,0.4943,0.0,0.0291,0.0,0.4765999999999999,0.0,0.0,0.0,0.0,0.0,0.0,0.0,0.0,0.0,0.0,0.0,0.0,0.0,0.0,0.0,1768.15
15019,0.6667000000000001,0.0,0.0,0.0,0.0,0.0333,0.3,0.0,0.0,0.0,0.0,0.0,0.0,0.0,0.0,0.0,0.0,0.0,0.0,0.0,1303.15
15020,0.6236,0.0412,0.1131,0.1213,0.0697,0.0298,0.0,0.0,0.0,0.0,0.0,0.0,0.0,0.0,0.0,0.0,0.0,0.0,0.0,0.0,1417.15
15021,0.0,0.0,0.0,0.0,0.4499,0.0,0.0,0.2775,0.0,0.0,0.0,0.0,0.0,0.0,0.0,0.0,0.0,0.0,0.2726,0.0,1670.15
15022,0.5838,0.0,0.0791,0.1481,0.1889999999999999,0.0,0.0,0.0,0.0,0.0,0.0,0.0,0.0,0.0,0.0,0.0,0.0,0.0,0.0,0.0,1541.15
15023,0.66,0.0,0.085,0.0298,0.0448,0.0,0.08,0.0853999999999999,0.0,0.0,0.0,0.0,0.0,0.0,0.0,0.015,0.0,0.0,0.0,0.0,1276.15
15024,0.5792,0.0,0.0594,0.0594,0.0791999999999999,0.0,0.1139,0.0,0.0,0.0,0.0,0.0,0.0,0.0197999999999999,0.0,0.0791999999999999,0.0,0.0,0.0,0.0,1338.15
15025,0.6638336166383362,0.054994500549945,0.1248875112488751,0.0521947805219478,0.0616938306169383,0.0,0.0,0.0,0.0,0.0,0.0423957604239576,0.0,0.0,0.0,0.0,0.0,0.0,0.0,0.0,0.0,1443.15
15026,0.065,0.0,0.0,0.0,0.0,0.0,0.0,0.0,0.0,0.0,0.0,0.0,0.0,0.0,0.17,0.649,0.0,0.1159999999999999,0.0,0.0,1637.15
15027,0.6217,0.0,0.1887,0.0,0.0,0.0,0.1896,0.0,0.0,0.0,0.0,0.0,0.0,0.0,0.0,0.0,0.0,0.0,0.0,0.0,1691.15
15028,0.0,0.0,0.1522,0.0,0.0,0.0,0.0,0.0,0.0,0.3423,0.0,0.0,0.0,0.0,0.0,0.0,0.0,0.0,0.5055,0.0,1513.15
15029,0.6288503080246419,0.0,0.0074005920473637,0.0226018081446515,0.0311024881990559,0.0604048323865909,0.0,0.0502040163213056,0.0515041203296263,0.0,0.1215097207776622,0.0,0.0,0.0,0.0,0.0,0.0,0.0259020721657732,0.0,0.0,1373.15
15030,0.6000000000000001,0.0,0.156,0.025,0.0,0.0,0.0,0.163,0.0,0.0,0.0,0.0,0.0,0.0,0.0,0.0,0.0,0.0,0.055,0.0,1258.15
15031,0.0,0.5,0.0,0.0,0.0,0.0,0.0,0.0,0.0,0.5,0.0,0.0,0.0,0.0,0.0,0.0,0.0,0.0,0.0,0.0,1313.15
15032,0.6972,0.0,0.0,0.1515,0.0,0.0,0.0,0.0,0.1513,0.0,0.0,0.0,0.0,0.0,0.0,0.0,0.0,0.0,0.0,0.0,1353.15
15033,0.6032,0.0087,0.0951,0.1578999999999999,0.1351,0.0,0.0,0.0,0.0,0.0,0.0,0.0,0.0,0.0,0.0,0.0,0.0,0.0,0.0,0.0,1499.15
15034,0.6419999999999999,0.0,0.0,0.0,0.0989999999999999,0.0,0.0,0.1599999999999999,0.0,0.0,0.0,0.0,0.0,0.0,0.0,0.0989999999999999,0.0,0.0,0.0,0.0,1363.15
15035,0.664,0.0861,0.1031,0.0121999999999999,0.081,0.0415,0.0,0.0,0.0,0.0,0.0121,0.0,0.0,0.0,0.0,0.0,0.0,0.0,0.0,0.0,1323.15
15036,0.4012,0.0,0.1636,0.0235,0.4117,0.0,0.0,0.0,0.0,0.0,0.0,0.0,0.0,0.0,0.0,0.0,0.0,0.0,0.0,0.0,1649.15
15037,0.671,0.045,0.116,0.016,0.0,0.0,0.0,0.144,0.007,0.0,0.0,0.0,0.0,0.0,0.0,0.0,0.0,0.0,0.0,0.0,1226.15
15038,0.7696,0.0,0.02,0.0,0.0,0.0,0.0,0.0,0.2104,0.0,0.0,0.0,0.0,0.0,0.0,0.0,0.0,0.0,0.0,0.0,993.15
15039,0.7764223577642235,0.0,0.0,0.0,0.0,0.0,0.0,0.1720827917208278,0.0,0.0,0.0514948505149484,0.0,0.0,0.0,0.0,0.0,0.0,0.0,0.0,0.0,1402.15
15040,0.4831,0.0,0.0,0.0,0.0,0.0,0.0,0.0,0.0,0.0,0.0,0.5169,0.0,0.0,0.0,0.0,0.0,0.0,0.0,0.0,1028.15
15041,0.745,0.0,0.0126,0.0,0.0,0.0321,0.0,0.0691,0.0628,0.0,0.0762,0.0,0.0,0.0,0.0,0.0,0.0,0.0,0.0,0.0,1146.15
15042,0.0,0.0,0.0823917608239176,0.0,0.0,0.0,0.0,0.1956804319568043,0.1621837816218378,0.0,0.0810918908109189,0.0,0.0,0.0,0.0,0.137986201379862,0.0,0.0,0.3247675232476752,0.0,1241.15
15043,0.5374,0.1402999999999999,0.1652999999999999,0.0,0.0,0.0,0.0,0.0,0.0,0.0,0.0,0.0,0.0,0.1239999999999999,0.0329999999999999,0.0,0.0,0.0,0.0,0.0,1467.15
15044,0.78,0.0,0.099,0.0,0.0,0.0,0.0,0.0,0.0,0.0,0.121,0.0,0.0,0.0,0.0,0.0,0.0,0.0,0.0,0.0,1705.15
15045,0.3168683131686832,0.2734726527347265,0.0346965303469653,0.0,0.0,0.3392660733926607,0.0,0.0,0.0,0.0,0.0,0.0,0.0,0.0,0.015998400159984,0.0,0.0,0.0,0.0,0.0,1219.15
15046,0.7143,0.0,0.0,0.0,0.0,0.0,0.0,0.1432,0.0,0.1425,0.0,0.0,0.0,0.0,0.0,0.0,0.0,0.0,0.0,0.0,1347.15
15047,0.0,0.0,0.0,0.0,0.0,0.0,0.4667,0.0,0.0,0.2,0.0,0.0,0.0,0.0,0.0,0.0,0.0,0.0,0.3333,0.0,1051.15
15048,0.6265999999999999,0.0,0.1273,0.1847,0.0613999999999999,0.0,0.0,0.0,0.0,0.0,0.0,0.0,0.0,0.0,0.0,0.0,0.0,0.0,0.0,0.0,1598.15
15049,0.032,0.726,0.0,0.0,0.0,0.174,0.019,0.0,0.0,0.0,0.0,0.049,0.0,0.0,0.0,0.0,0.0,0.0,0.0,0.0,1170.15
15050,0.6833,0.026,0.1222,0.0537,0.0584999999999999,0.0368,0.0,0.0,0.0,0.0,0.0195,0.0,0.0,0.0,0.0,0.0,0.0,0.0,0.0,0.0,1443.15
15051,0.6597000000000001,0.0,0.0741,0.0641,0.04,0.0,0.015,0.0701,0.038,0.0,0.0,0.0,0.0,0.0,0.0,0.023,0.0,0.016,0.0,0.0,1395.15
15052,0.6335000000000001,0.092,0.114,0.0572,0.0512,0.0,0.0,0.0,0.0516,0.0,0.0,0.0,0.0,0.0,0.0,0.0,0.0,0.0,0.0,0.0,1253.15
15053,0.04,0.594,0.0,0.0,0.0,0.366,0.0,0.0,0.0,0.0,0.0,0.0,0.0,0.0,0.0,0.0,0.0,0.0,0.0,0.0,1163.15
15054,0.758075807580758,0.0,0.1251125112511251,0.0741074107410741,0.0184018401840184,0.0,0.0243024302430243,0.0,0.0,0.0,0.0,0.0,0.0,0.0,0.0,0.0,0.0,0.0,0.0,0.0,1853.15
15055,0.7479,0.0,0.0,0.0,0.1066999999999999,0.0,0.0,0.1453999999999999,0.0,0.0,0.0,0.0,0.0,0.0,0.0,0.0,0.0,0.0,0.0,0.0,1340.15
15056,0.0603,0.5121,0.0,0.0,0.0,0.0,0.0081,0.0,0.0,0.1529,0.0,0.0,0.0,0.0508,0.1484,0.0,0.0,0.0637,0.0,0.0,1303.15
15057,0.6792679267926793,0.0,0.0,0.0,0.0,0.0,0.0385038503850385,0.131013101310131,0.0359035903590359,0.0,0.0,0.0,0.0,0.0,0.0,0.0,0.0,0.1153115311531153,0.0,0.0,1476.15
15058,0.6784,0.0616,0.0771,0.0355,0.0255,0.0699,0.0,0.0,0.0,0.0175,0.0345,0.0,0.0,0.0,0.0,0.0,0.0,0.0,0.0,0.0,1428.15
15059,0.5011498850114988,0.0,0.15998400159984,0.0034996500349965,0.1960803919608039,0.0,0.0,0.0813918608139186,0.0363963603639636,0.0,0.0,0.0,0.0214978502149785,0.0,0.0,0.0,0.0,0.0,0.0,0.0,1413.15
15060,0.6783000000000001,0.0,0.0749,0.0649,0.04,0.0,0.018,0.031,0.0599,0.0,0.0,0.0,0.0,0.0,0.0,0.015,0.0,0.018,0.0,0.0,1442.15
15061,0.73,0.0,0.12,0.0,0.0,0.0,0.0,0.0,0.0,0.0,0.15,0.0,0.0,0.0,0.0,0.0,0.0,0.0,0.0,0.0,1706.15
15062,0.672,0.0279999999999999,0.123,0.0819999999999999,0.063,0.022,0.0,0.0,0.0,0.0,0.006,0.0,0.0,0.0,0.0,0.0,0.0,0.0,0.003,0.0,1492.15
15063,0.6981,0.0,0.074,0.0,0.0185,0.0483,0.0,0.0275,0.0322,0.0,0.0721,0.0,0.0,0.0,0.0,0.0,0.0,0.027,0.0,0.0,1360.15
15064,0.0,0.0,0.2255225522552255,0.0,0.0,0.0,0.0,0.0,0.0,0.0808080808080808,0.0,0.0,0.0,0.0,0.0,0.0,0.0,0.0,0.6936693669366937,0.0,1653.15
15065,0.0,0.0,0.0,0.0,0.0,0.0,0.0,0.0,0.0,0.0,0.0,0.6520999999999999,0.0,0.0,0.0,0.0,0.3479,0.0,0.0,0.0,1017.15
15066,0.0,0.0296970302969703,0.0316968303169683,0.0,0.0575942405759424,0.3345665433456655,0.1123887611238876,0.0,0.0,0.0,0.0,0.0,0.0,0.0,0.0158984101589841,0.0,0.0,0.0,0.4059594040595941,0.0,1098.15
15067,0.0581,0.4176,0.0,0.0,0.0,0.0303,0.0,0.0,0.0,0.2001,0.0,0.0,0.0,0.0,0.1499,0.0874,0.0,0.0566,0.0,0.0,1303.15
15068,0.6970000000000001,0.0,0.0,0.0,0.0,0.0,0.0,0.0,0.303,0.0,0.0,0.0,0.0,0.0,0.0,0.0,0.0,0.0,0.0,0.0,1278.15
15069,0.7511000000000001,0.0527,0.0,0.0,0.0,0.0527,0.0,0.0,0.1325,0.0,0.0,0.0,0.0,0.0,0.0,0.01,0.0,0.0,0.0,0.0,1313.15
15070,0.5972999999999999,0.0,0.16,0.0513999999999999,0.0323,0.0,0.0,0.1575,0.0,0.0,0.0,0.0,0.0,0.0,0.0,0.0,0.0,0.0,0.0,0.0,1423.15
15071,0.0,0.0,0.0,0.0,0.1723,0.0,0.0,0.0,0.0,0.0,0.0,0.3897,0.0,0.0,0.0,0.0,0.0,0.0,0.4197999999999999,0.0,903.1500000000001
15072,0.6563656365636563,0.0,0.0,0.0,0.006000600060006,0.0,0.0451045104510451,0.1283128312831283,0.0215021502150215,0.0,0.0,0.0,0.0,0.0,0.0,0.0295029502950295,0.0,0.1132113211321132,0.0,0.0,1378.15
15073,0.4,0.0,0.0,0.0,0.0,0.4,0.0,0.0,0.0,0.0,0.0,0.0,0.0,0.0,0.0,0.2,0.0,0.0,0.0,0.0,1735.15
15074,0.0,0.0,0.0,0.0,0.1,0.0,0.0,0.4,0.0,0.0,0.0,0.0,0.0,0.0,0.0,0.0,0.0,0.0,0.5,0.0,1008.15
15075,0.6187999999999999,0.0,0.0982,0.149,0.0,0.0,0.1339999999999999,0.0,0.0,0.0,0.0,0.0,0.0,0.0,0.0,0.0,0.0,0.0,0.0,0.0,1552.15
15076,0.0,0.2759275927592759,0.0274027402740274,0.0878087808780878,0.0,0.1021102110211021,0.0685068506850685,0.0386038603860386,0.0,0.0,0.0774077407740774,0.0,0.0,0.0,0.0,0.0,0.0,0.0,0.3222322232223222,0.0,1193.15
15077,0.653,0.072,0.114,0.081,0.0,0.0,0.0,0.062,0.008,0.009,0.0,0.0,0.0,0.0,0.0,0.0,0.0,0.0,0.0,0.0,1433.15
15078,0.0,0.4038,0.0,0.0,0.2507,0.0,0.0,0.0,0.0,0.3455,0.0,0.0,0.0,0.0,0.0,0.0,0.0,0.0,0.0,0.0,1093.15
15079,0.0,0.0,0.0,0.0,0.0,0.0,0.0,0.0,0.0,0.0,0.0,0.738,0.0,0.0,0.0,0.0,0.0,0.0,0.262,0.0,1271.15
15080,0.0,0.0,0.0,0.0,0.0,0.25,0.0,0.0,0.0,0.0,0.0,0.0,0.0,0.0,0.0,0.75,0.0,0.0,0.0,0.0,1682.15
15081,0.6974,0.0,0.006,0.0,0.0,0.0205,0.0,0.0351,0.0842,0.0107,0.0252,0.1194,0.0,0.0,0.0,0.0,0.0,0.0,0.0,0.0,1003.15
15082,0.7396999999999999,0.0,0.0569999999999999,0.0598,0.0,0.0,0.0351999999999999,0.0717999999999999,0.0353999999999999,0.0,0.0,0.0,0.0,0.0,0.0,0.0,0.0,0.0,0.0,0.0,1073.15
15083,0.6174000000000001,0.0,0.0138,0.106,0.1117,0.0,0.0,0.1482,0.0,0.0,0.0,0.0,0.0,0.0,0.0,0.0,0.0,0.0,0.0,0.0,1389.15
15084,0.525,0.0,0.0,0.0,0.0,0.0,0.0,0.225,0.0,0.0,0.0,0.0,0.0,0.0,0.0,0.25,0.0,0.0,0.0,0.0,1263.15
15085,0.6696669666966696,0.0,0.0343034303430343,0.1207120712071207,0.0212021202120212,0.0,0.0,0.1541154115411541,0.0,0.0,0.0,0.0,0.0,0.0,0.0,0.0,0.0,0.0,0.0,0.0,1313.15
15086,0.5785999999999999,0.0653,0.0891999999999999,0.0483999999999999,0.0,0.0,0.0,0.1886999999999999,0.0275999999999999,0.0,0.0,0.0,0.0,0.0,0.0,0.0,0.0,0.0,0.0,0.0,1133.15
15087,0.65,0.0,0.14,0.0,0.02,0.0,0.0,0.149,0.0,0.04,0.0,0.0,0.0,0.0,0.0,0.0,0.0,0.0,0.0,0.0,1308.15
15088,0.0,0.0,0.0,0.0,0.0,0.0,0.1733173317331733,0.0,0.0,0.4933493349334933,0.0,0.0,0.0,0.0,0.0,0.0,0.0,0.0,0.3333333333333333,0.0,1075.15
15089,0.4782,0.0,0.1323,0.1722,0.2173,0.0,0.0,0.0,0.0,0.0,0.0,0.0,0.0,0.0,0.0,0.0,0.0,0.0,0.0,0.0,1628.15
15090,0.6956695669566957,0.0254025402540254,0.0,0.0718071807180718,0.0747074707470747,0.0,0.0,0.1324132413241324,0.0,0.0,0.0,0.0,0.0,0.0,0.0,0.0,0.0,0.0,0.0,0.0,1236.15
15091,0.6839,0.0299,0.1203999999999999,0.0610999999999999,0.0408999999999999,0.0408999999999999,0.0,0.0,0.0,0.0,0.0203999999999999,0.0,0.0,0.0,0.0,0.0,0.0,0.0,0.0,0.0,1463.15
15092,0.0,0.0,0.0,0.0,0.0,0.0,0.0,0.3514,0.0,0.3243,0.0,0.0,0.0,0.0,0.0,0.0,0.0,0.0,0.3243,0.0,1049.15
15093,0.7,0.0,0.025,0.109,0.0279999999999999,0.0,0.0,0.132,0.006,0.0,0.0,0.0,0.0,0.0,0.0,0.0,0.0,0.0,0.0,0.0,1315.15
15094,0.0,0.0,0.0,0.0,0.0,0.0,0.0,0.0,0.0,0.0,0.0,0.789,0.0,0.0,0.0,0.0,0.0,0.0,0.211,0.0,1227.15
15095,0.6409999999999999,0.0,0.004,0.065,0.125,0.0,0.0,0.033,0.062,0.0,0.0,0.0,0.0,0.0,0.0,0.022,0.0,0.048,0.0,0.0,1453.15
15096,0.5633436656334366,0.0,0.0,0.0,0.0066993300669933,0.0,0.0,0.0,0.42995700429957,0.0,0.0,0.0,0.0,0.0,0.0,0.0,0.0,0.0,0.0,0.0,1053.15
15097,0.435,0.0,0.0,0.0,0.0,0.0,0.0,0.0,0.0,0.0,0.0,0.565,0.0,0.0,0.0,0.0,0.0,0.0,0.0,0.0,1014.15
15098,0.664866486648665,0.065006500650065,0.1274127412741274,0.0244024402440244,0.063006300630063,0.0428042804280428,0.0,0.0,0.0,0.0,0.0125012501250125,0.0,0.0,0.0,0.0,0.0,0.0,0.0,0.0,0.0,1393.15
15099,0.5501449855014499,0.0,0.0348965103489651,0.1766823317668233,0.0,0.0,0.2382761723827617,0.0,0.0,0.0,0.0,0.0,0.0,0.0,0.0,0.0,0.0,0.0,0.0,0.0,1352.15
15100,0.7238276172382764,0.0760923907609239,0.0770922907709229,0.0140985901409859,0.0120987901209879,0.0,0.0,0.0812918708129187,0.0,0.0,0.0146985301469853,0.0,0.0,0.0,0.0,0.0,0.0,0.0,0.0,0.0,1203.15
15101,0.1027,0.4054,0.0,0.0,0.173,0.0,0.1181,0.0,0.0,0.0975,0.0,0.0,0.0,0.0352,0.0567999999999999,0.0,0.0,0.0,0.0,0.0,1213.15
15102,0.6476,0.0,0.0065,0.1696999999999999,0.1696999999999999,0.0,0.0,0.0,0.0065,0.0,0.0,0.0,0.0,0.0,0.0,0.0,0.0,0.0,0.0,0.0,1788.15
15103,0.501,0.0,0.0,0.0,0.366,0.133,0.0,0.0,0.0,0.0,0.0,0.0,0.0,0.0,0.0,0.0,0.0,0.0,0.0,0.0,1667.15
15104,0.7141714171417142,0.0,0.0,0.0,0.0323032303230323,0.0,0.0,0.2535253525352535,0.0,0.0,0.0,0.0,0.0,0.0,0.0,0.0,0.0,0.0,0.0,0.0,1083.15
15105,0.7863000000000001,0.0,0.1182,0.0,0.0,0.0955,0.0,0.0,0.0,0.0,0.0,0.0,0.0,0.0,0.0,0.0,0.0,0.0,0.0,0.0,1624.15
15106,0.0,0.0,0.0,0.0,0.0,0.0,0.0,0.3333,0.0,0.0,0.1667,0.0,0.0,0.0,0.0,0.0,0.0,0.0,0.0,0.5,866.1499999999999
15107,0.564,0.0,0.0,0.0,0.0,0.0,0.0,0.436,0.0,0.0,0.0,0.0,0.0,0.0,0.0,0.0,0.0,0.0,0.0,0.0,1314.15
15108,0.6563343665633437,0.0,0.1351864813518648,0.0325967403259674,0.0,0.0,0.0,0.1736826317368263,0.0,0.0,0.0,0.0,0.0,0.0,0.0,0.0,0.0,0.0,0.0,0.0,1336.15
15109,0.665,0.0,0.0,0.0,0.0,0.0,0.265,0.0,0.0,0.0,0.0,0.0,0.0,0.0,0.0,0.0,0.0,0.07,0.0,0.0,1473.15
15110,0.0993900609939006,0.4043595640435956,0.0,0.0,0.1520847915208479,0.0,0.0856914308569143,0.0137986201379862,0.0,0.1362863713628637,0.0,0.0,0.0,0.0301969803019698,0.054994500549945,0.0,0.0,0.0207979202079792,0.0,0.0,1203.15
15111,0.636963696369637,0.0,0.0905090509050905,0.0821082108210821,0.0,0.0,0.0,0.1572157215721572,0.0324032403240324,0.0,0.0,0.0,0.0,0.0,0.0,0.0,0.0,0.0,0.0,0.0,1226.15
15112,0.9699,0.0,0.0301,0.0,0.0,0.0,0.0,0.0,0.0,0.0,0.0,0.0,0.0,0.0,0.0,0.0,0.0,0.0,0.0,0.0,1888.15
15113,0.7037,0.0,0.0,0.1427,0.0051,0.0,0.0,0.1485,0.0,0.0,0.0,0.0,0.0,0.0,0.0,0.0,0.0,0.0,0.0,0.0,1277.15
15114,0.5931000000000001,0.0,0.0948,0.1693,0.1346,0.0,0.0,0.0,0.0,0.0081999999999999,0.0,0.0,0.0,0.0,0.0,0.0,0.0,0.0,0.0,0.0,1503.15
15115,0.6389,0.0475999999999999,0.1431,0.0,0.0,0.0,0.0583,0.075,0.0,0.0118999999999999,0.0,0.0,0.0,0.0,0.0,0.0,0.0,0.0,0.0247,0.0,1268.15
15116,0.7040000000000001,0.037,0.081,0.047,0.0,0.0,0.0,0.123,0.0069999999999999,0.0,0.0,0.0,0.0,0.0,0.0,0.0,0.0,0.0,0.0,0.0,1216.15
15117,0.5027,0.0,0.0,0.0,0.4349,0.0,0.0624,0.0,0.0,0.0,0.0,0.0,0.0,0.0,0.0,0.0,0.0,0.0,0.0,0.0,1601.15
15118,0.0,0.4526,0.0,0.0,0.0,0.0,0.0,0.0,0.0,0.0,0.0,0.5474,0.0,0.0,0.0,0.0,0.0,0.0,0.0,0.0,942.15
15119,0.9068906890689068,0.0,0.0499049904990499,0.0,0.0,0.0,0.0,0.0,0.0432043204320432,0.0,0.0,0.0,0.0,0.0,0.0,0.0,0.0,0.0,0.0,0.0,1555.15
15120,0.58,0.0,0.0,0.0,0.057,0.115,0.0,0.07,0.0,0.0,0.0579999999999999,0.0,0.0,0.0,0.0,0.07,0.0,0.05,0.0,0.0,1343.15
15121,0.7140000000000001,0.0,0.0527,0.1805999999999999,0.0,0.0,0.0,0.0,0.0527,0.0,0.0,0.0,0.0,0.0,0.0,0.0,0.0,0.0,0.0,0.0,1753.15
15122,0.0,0.0,0.0,0.0,0.0,0.0,0.0,0.0,0.0,0.0,0.0,0.75,0.0,0.0,0.0,0.0,0.25,0.0,0.0,0.0,1018.15
15123,0.0,0.0,0.0,0.0,0.0,0.0,0.2692,0.0,0.0,0.0,0.2307999999999999,0.0,0.0,0.0,0.0,0.0,0.0,0.0,0.5,0.0,1007.15
15124,0.653,0.0047,0.1248,0.0163999999999999,0.0235,0.0,0.0,0.1607,0.0147,0.0,0.0,0.0,0.0,0.0,0.0,0.0,0.0,0.0,0.0,0.0,1247.15
15125,0.6164000000000001,0.0,0.0,0.0,0.0,0.0,0.0,0.3836,0.0,0.0,0.0,0.0,0.0,0.0,0.0,0.0,0.0,0.0,0.0,0.0,1146.15
15126,0.26,0.0,0.04,0.0,0.0575,0.115,0.0,0.07,0.0,0.0,0.0575,0.0,0.0,0.0,0.0,0.4,0.0,0.0,0.0,0.0,1459.15
15127,0.1618,0.3682,0.0087,0.0,0.2444,0.0173,0.0592,0.0,0.0,0.0109,0.0341,0.0,0.0,0.0196,0.0596999999999999,0.0,0.0,0.0,0.0,0.0,1258.15
15128,0.6731,0.0,0.1732,0.0384,0.0,0.0,0.0,0.0,0.0,0.0,0.0,0.0,0.0,0.0,0.1153,0.0,0.0,0.0,0.0,0.0,1483.15
15129,0.708,0.008,0.05,0.06,0.023,0.021,0.0,0.0419,0.0621,0.0,0.016,0.0,0.0,0.0,0.0,0.01,0.0,0.0,0.0,0.0,1273.15
15130,0.6422,0.0,0.0,0.073,0.0598,0.0,0.0,0.225,0.0,0.0,0.0,0.0,0.0,0.0,0.0,0.0,0.0,0.0,0.0,0.0,1190.15
15131,0.6614338566143386,0.0,0.0,0.2225777422257774,0.0,0.0,0.115988401159884,0.0,0.0,0.0,0.0,0.0,0.0,0.0,0.0,0.0,0.0,0.0,0.0,0.0,1621.15
15132,0.6595659565956595,0.0903090309030903,0.1101110111011101,0.0101010101010101,0.0699069906990699,0.0,0.0,0.0,0.0,0.0,0.06000600060006,0.0,0.0,0.0,0.0,0.0,0.0,0.0,0.0,0.0,1523.15
15133,0.4127,0.0,0.0276,0.1678,0.3918999999999999,0.0,0.0,0.0,0.0,0.0,0.0,0.0,0.0,0.0,0.0,0.0,0.0,0.0,0.0,0.0,1670.15
15134,0.51,0.0,0.06,0.1,0.28,0.0,0.0,0.025,0.025,0.0,0.0,0.0,0.0,0.0,0.0,0.0,0.0,0.0,0.0,0.0,1550.15
15135,0.6818000000000001,0.0,0.071,0.1762,0.0,0.0,0.0,0.0,0.071,0.0,0.0,0.0,0.0,0.0,0.0,0.0,0.0,0.0,0.0,0.0,1748.15
15136,0.5565,0.0,0.053,0.0892999999999999,0.0,0.0,0.3012,0.0,0.0,0.0,0.0,0.0,0.0,0.0,0.0,0.0,0.0,0.0,0.0,0.0,1297.15
15137,0.555,0.0,0.0,0.0,0.062,0.07,0.0,0.07,0.0,0.0,0.063,0.0,0.0,0.0,0.0,0.15,0.0,0.03,0.0,0.0,1283.15
15138,0.0,0.0,0.0,0.0,0.0,0.0,0.0,0.0,0.1289,0.3711,0.0,0.0,0.0,0.0,0.0,0.0,0.0,0.0,0.5,0.0,908.15
15139,0.6543345665433457,0.0121987801219878,0.1208879112088791,0.0468953104689531,0.0,0.0,0.0,0.1588841115888411,0.0,0.0,0.0,0.0,0.0,0.0,0.0,0.0,0.0,0.0,0.0045995400459954,0.0,1312.15
15140,0.0,0.0,0.0,0.0,0.0,0.0,0.0,0.2,0.35,0.0,0.0,0.0,0.0,0.0,0.0,0.0,0.0,0.0,0.45,0.0,893.1499999999999
15141,0.7245999999999999,0.0,0.0,0.1421,0.0408,0.0,0.0,0.0924,0.0,0.0,0.0,0.0,0.0,0.0,0.0,0.0,0.0,0.0,0.0,0.0,1433.15
15142,0.1679,0.3653,0.0043,0.0,0.2737,0.0172,0.0587,0.0,0.0,0.0108,0.0,0.0,0.0,0.0194,0.0673,0.0,0.0,0.0,0.0,0.0,1258.15
15143,0.575,0.0,0.0,0.0,0.0,0.0,0.0,0.3509,0.0,0.0,0.0741,0.0,0.0,0.0,0.0,0.0,0.0,0.0,0.0,0.0,1248.15
15144,0.6518,0.0,0.05,0.0,0.0,0.0,0.2982,0.0,0.0,0.0,0.0,0.0,0.0,0.0,0.0,0.0,0.0,0.0,0.0,0.0,1285.15
15145,0.5755,0.0,0.0939,0.1032,0.143,0.0,0.0,0.0237,0.0073,0.0,0.0,0.0,0.0359,0.0,0.0,0.0149,0.0,0.0,0.0014,0.0,1503.15
15146,0.7099,0.0,0.0679,0.0,0.0,0.0657,0.0,0.0279,0.0327,0.0,0.0661,0.0,0.0,0.0,0.0,0.0,0.0,0.0275,0.0,0.0,1303.15
15147,0.635,0.02,0.0,0.0,0.04,0.0,0.0,0.13,0.05,0.0,0.0,0.0,0.0,0.0,0.0,0.0,0.0,0.125,0.0,0.0,1493.15
15148,0.7402,0.0,0.0,0.0,0.0,0.2598,0.0,0.0,0.0,0.0,0.0,0.0,0.0,0.0,0.0,0.0,0.0,0.0,0.0,0.0,1671.15
15149,0.0,0.0046,0.0263,0.0,0.138,0.157,0.1007,0.0832,0.0422,0.0726,0.0,0.0,0.0,0.0,0.0,0.0,0.0,0.0,0.371,0.0,1073.15
15150,0.66,0.025,0.0,0.0,0.0,0.0,0.0,0.17,0.025,0.0,0.0,0.0,0.0,0.0,0.0,0.0,0.0,0.12,0.0,0.0,1478.15
15151,0.7140000000000001,0.0,0.0481,0.0,0.0,0.009,0.1765,0.018,0.0250999999999999,0.008,0.0,0.0,0.0,0.0,0.0,0.0,0.0,0.0,0.0,0.0,1158.15
15152,0.4465,0.0,0.0,0.2219,0.0,0.0,0.0,0.1442999999999999,0.0,0.1830999999999999,0.0,0.0,0.0,0.0,0.0,0.0,0.0,0.0,0.0,0.0,1638.7499755859376
15153,0.6228622862286229,0.0339033903390339,0.1085108510851085,0.1172117211721172,0.1175117511751175,0.0,0.0,0.0,0.0,0.0,0.0,0.0,0.0,0.0,0.0,0.0,0.0,0.0,0.0,0.0,1493.15
15154,0.69,0.0,0.025,0.085,0.057,0.0,0.0,0.1369999999999999,0.006,0.0,0.0,0.0,0.0,0.0,0.0,0.0,0.0,0.0,0.0,0.0,1327.15
15155,0.7127000000000001,0.0,0.0,0.0,0.108,0.0,0.0,0.1793,0.0,0.0,0.0,0.0,0.0,0.0,0.0,0.0,0.0,0.0,0.0,0.0,1241.15
15156,0.7165,0.02,0.1307,0.03,0.0,0.0,0.0698,0.0141,0.0,0.018,0.0,0.0,0.0,0.0,0.0,0.0,0.0,0.0,0.0,0.0,1553.15
15157,0.2603104124164966,0.2996119844793792,0.0219008760350414,0.0185007400296011,0.0531021240849634,0.0291011640465618,0.2169086763470539,0.0,0.015800632025281,0.0275011000440017,0.0072002880115204,0.0,0.0,0.0,0.0416016640665626,0.0,0.0,0.0,0.0,0.0,1186.15
15158,0.0,0.6319,0.0,0.0,0.0,0.0,0.3681,0.0,0.0,0.0,0.0,0.0,0.0,0.0,0.0,0.0,0.0,0.0,0.0,0.0,1181.15
15159,0.0,0.421,0.0,0.0,0.0,0.0,0.421,0.0,0.0,0.0,0.0,0.0,0.0,0.0,0.158,0.0,0.0,0.0,0.0,0.0,1037.15
15160,0.5023050230502305,0.04860048600486,0.0170001700017,0.0,0.1169011690116901,0.07990079900799,0.1229012290122901,0.03720037200372,0.0,0.0,0.05630056300563,0.0,0.0,0.0,0.01840018400184,0.0,0.0,0.0,0.0,0.0,1189.15
15161,0.8085,0.0,0.0858,0.0,0.0,0.0,0.0,0.0,0.1057,0.0,0.0,0.0,0.0,0.0,0.0,0.0,0.0,0.0,0.0,0.0,1433.15
15162,0.0471,0.7071999999999999,0.0,0.0,0.0,0.0,0.2357999999999999,0.0,0.0,0.0098999999999999,0.0,0.0,0.0,0.0,0.0,0.0,0.0,0.0,0.0,0.0,1137.15
15163,0.3374999999999999,0.3097999999999999,0.0,0.0,0.0,0.0,0.3526999999999999,0.0,0.0,0.0,0.0,0.0,0.0,0.0,0.0,0.0,0.0,0.0,0.0,0.0,1053.15
15164,0.6808,0.0,0.0,0.0,0.006,0.0,0.0337,0.1331,0.0185,0.0,0.0,0.0,0.0,0.0,0.0,0.0218,0.0,0.1061,0.0,0.0,1394.15
15165,0.0,0.0,0.0,0.0,0.0,0.0,0.0,0.0,0.0989098909890989,0.4505450545054505,0.0,0.0,0.0,0.0,0.0,0.0,0.0,0.0,0.4505450545054505,0.0,898.1500000000001
15166,0.63003699630037,0.10998900109989,0.1202879712028797,0.0298970102989701,0.0302969703029697,0.0397960203979602,0.0,0.0,0.0,0.0,0.0396960303969603,0.0,0.0,0.0,0.0,0.0,0.0,0.0,0.0,0.0,1523.15
15167,0.528,0.0,0.072,0.063,0.056,0.08,0.0,0.0,0.0,0.0,0.111,0.0,0.0,0.0,0.0,0.078,0.0,0.012,0.0,0.0,1358.15
15168,0.6597999999999999,0.0,0.0157999999999999,0.1542999999999999,0.1542999999999999,0.0,0.0,0.0,0.0157999999999999,0.0,0.0,0.0,0.0,0.0,0.0,0.0,0.0,0.0,0.0,0.0,1643.15
15169,0.7397704091836327,0.0,0.0866965321387144,0.0,0.0,0.0,0.0,0.0863965441382344,0.0866965321387144,0.0,0.0,0.0,0.0,0.0,0.0,0.0,0.0,0.0,0.0,0.0,1240.15
15170,0.0,0.0,0.0,0.24,0.1639999999999999,0.0,0.0,0.0559999999999999,0.0,0.0,0.0,0.0,0.0,0.0,0.0,0.0,0.0,0.0,0.54,0.0,1247.15
15171,0.6097,0.0402,0.0998,0.1709,0.0793,0.0,0.0,0.0,0.0,0.0,0.0,0.0,0.0,0.0,0.0,0.0,0.0,0.0,0.0,0.0,1476.15
15172,0.5903,0.0,0.1702,0.0596999999999999,0.0,0.0,0.11,0.0462,0.0236,0.0,0.0,0.0,0.0,0.0,0.0,0.0,0.0,0.0,0.0,0.0,1452.5500244140626
15173,0.59,0.15,0.11,0.06,0.03,0.04,0.0,0.0,0.0,0.0,0.0,0.0,0.0,0.0,0.0,0.01,0.0,0.01,0.0,0.0,1357.15
15174,0.6703,0.0,0.0077,0.0,0.2473,0.0,0.0,0.0232,0.0,0.0515,0.0,0.0,0.0,0.0,0.0,0.0,0.0,0.0,0.0,0.0,1683.15
15175,0.4155999999999999,0.0,0.0896,0.0603999999999999,0.4343999999999999,0.0,0.0,0.0,0.0,0.0,0.0,0.0,0.0,0.0,0.0,0.0,0.0,0.0,0.0,0.0,1607.15
15176,0.067,0.534,0.0,0.0,0.0,0.0,0.0,0.0,0.0,0.0239,0.0,0.0,0.0,0.0725,0.1942,0.0,0.0,0.0901,0.0,0.0,1423.15
15177,0.6537000000000001,0.0141,0.122,0.0487,0.0,0.0,0.0,0.151,0.0,0.0,0.0,0.0,0.0,0.0,0.0,0.0,0.0,0.0,0.0083,0.0,1278.15
15178,0.84,0.0,0.08,0.0,0.012,0.0,0.0,0.0,0.068,0.0,0.0,0.0,0.0,0.0,0.0,0.0,0.0,0.0,0.0,0.0,1378.15
15179,0.667,0.0,0.0,0.0,0.0,0.0,0.233,0.1,0.0,0.0,0.0,0.0,0.0,0.0,0.0,0.0,0.0,0.0,0.0,0.0,1196.15
15180,0.0,0.6,0.05,0.0,0.1,0.15,0.0,0.0,0.0,0.0,0.1,0.0,0.0,0.0,0.0,0.0,0.0,0.0,0.0,0.0,1123.15
15181,0.59,0.0,0.103,0.093,0.004,0.0,0.0,0.21,0.0,0.0,0.0,0.0,0.0,0.0,0.0,0.0,0.0,0.0,0.0,0.0,1290.15
15182,0.4625999999999999,0.0,0.1363,0.1533,0.2478,0.0,0.0,0.0,0.0,0.0,0.0,0.0,0.0,0.0,0.0,0.0,0.0,0.0,0.0,0.0,1619.15
15183,0.5899,0.0,0.2045,0.1069,0.0619,0.0113,0.0,0.0,0.0,0.0,0.0,0.0,0.0,0.0,0.0,0.0,0.0,0.0,0.0245,0.0,1443.15
15184,0.1274923504589724,0.3788772673639582,0.0,0.0,0.0910945343279403,0.0332980021198728,0.1651900885946843,0.0,0.0,0.0835949843009419,0.0,0.0,0.0,0.0301981881087134,0.0548967061976281,0.0,0.0,0.0344979301241925,0.0,0.0,1213.15
15185,0.3732,0.0,0.0526,0.1487,0.4255,0.0,0.0,0.0,0.0,0.0,0.0,0.0,0.0,0.0,0.0,0.0,0.0,0.0,0.0,0.0,1663.15
15186,0.0,0.0,0.0,0.0,0.03,0.0,0.0,0.0,0.0,0.0,0.0,0.0,0.0,0.0,0.0,0.0,0.97,0.0,0.0,0.0,1498.15
15187,0.7075,0.0,0.0529,0.0084,0.0722,0.0308,0.0,0.0653,0.0287,0.0,0.026,0.0,0.0,0.0,0.0,0.0,0.0,0.0081999999999999,0.0,0.0,1393.15
15188,0.6931000000000002,0.0,0.1782,0.0,0.0,0.0,0.0,0.0,0.0,0.0,0.0,0.0,0.0,0.0,0.1188,0.0,0.0,0.0,0.0,0.0,1613.15
15189,0.6728000000000001,0.019,0.078,0.0,0.1418,0.0,0.0,0.0,0.0,0.0243999999999999,0.064,0.0,0.0,0.0,0.0,0.0,0.0,0.0,0.0,0.0,1501.15
15190,0.5893410658934107,0.0432956704329567,0.0415958404159584,0.0,0.0107989201079892,0.1652834716528347,0.0,0.0,0.0,0.0,0.144985501449855,0.0,0.0,0.0,0.0,0.0,0.0,0.0,0.0,0.0,1308.15
15191,0.8678,0.0,0.0652,0.0222,0.0,0.0,0.0,0.0,0.0448,0.0,0.0,0.0,0.0,0.0,0.0,0.0,0.0,0.0,0.0,0.0,1543.15
15192,0.4976,0.0,0.0,0.0,0.0,0.0,0.0,0.4722999999999999,0.0,0.0,0.0301,0.0,0.0,0.0,0.0,0.0,0.0,0.0,0.0,0.0,1353.15
15193,0.7398,0.0,0.0218,0.0211,0.0221,0.0371,0.0263,0.078,0.0347,0.0,0.0183,0.0,0.0,0.0,0.0,0.0,0.0,0.0,0.0,0.0,1113.15
15194,0.6,0.0044,0.006,0.0755,0.0911999999999999,0.006,0.0,0.1808,0.0097,0.0,0.0264,0.0,0.0,0.0,0.0,0.0,0.0,0.0,0.0,0.0,1270.15
15195,0.5188481151884812,0.0223977602239776,0.0254974502549744,0.0,0.0,0.0,0.0,0.0,0.0068993100689931,0.0,0.0,0.4172582741725827,0.0,0.0,0.0,0.0,0.0,0.0,0.0,0.0,903.1500000000001
15196,0.6755,0.0,0.0,0.0,0.166,0.0,0.0,0.1585,0.0,0.0,0.0,0.0,0.0,0.0,0.0,0.0,0.0,0.0,0.0,0.0,1359.15
15197,0.6243,0.0,0.1125,0.1461,0.1106,0.0,0.0,0.0,0.0,0.0,0.0,0.0,0.0,0.0,0.0,0.0,0.0,0.0,0.0065,0.0,1483.15
15198,0.0,0.2501,0.0375,0.1499,0.15,0.0,0.0999,0.0,0.025,0.0,0.025,0.0,0.0,0.0,0.0,0.0,0.0,0.0,0.2626,0.0,1223.15
15199,0.6333,0.0,0.1311,0.0317,0.0317,0.0,0.0,0.124,0.0314,0.0,0.0158,0.0,0.0,0.0,0.0,0.0,0.0,0.0,0.0,0.0,1313.15
15200,0.4,0.0,0.0,0.0,0.0,0.35,0.0,0.0,0.0,0.0,0.0,0.0,0.0,0.0,0.0,0.25,0.0,0.0,0.0,0.0,1693.15
15201,0.6827,0.0,0.1532,0.0,0.1641,0.0,0.0,0.0,0.0,0.0,0.0,0.0,0.0,0.0,0.0,0.0,0.0,0.0,0.0,0.0,1486.450048828125
15202,0.45,0.0,0.02,0.15,0.1,0.0,0.1,0.02,0.0,0.0,0.0,0.0,0.0,0.0,0.0,0.14,0.0,0.02,0.0,0.0,1373.15
15203,0.6753000000000001,0.0389,0.1177,0.0549,0.0549,0.0249,0.0,0.0,0.0,0.0,0.0309,0.0,0.0,0.0,0.0,0.0,0.0,0.0,0.0,0.0,1433.15
15204,0.4013401340134013,0.0,0.0563056305630563,0.1809180918091809,0.3614361436143614,0.0,0.0,0.0,0.0,0.0,0.0,0.0,0.0,0.0,0.0,0.0,0.0,0.0,0.0,0.0,1555.950048828125
15205,0.7128,0.0,0.1442,0.1031,0.0399,0.0,0.0,0.0,0.0,0.0,0.0,0.0,0.0,0.0,0.0,0.0,0.0,0.0,0.0,0.0,1683.15
15206,0.0,0.0,0.0204999999999999,0.0,0.093,0.0224,0.0349,0.0421,0.0,0.3843999999999999,0.0101,0.0,0.0,0.0,0.0,0.0,0.0,0.0,0.3821,0.0,1103.15
15207,0.67,0.0,0.0,0.0,0.0,0.28,0.0,0.0,0.0,0.0,0.0,0.0,0.0,0.0,0.05,0.0,0.0,0.0,0.0,0.0,1534.15
15208,0.5,0.0,0.0877,0.0704,0.3419,0.0,0.0,0.0,0.0,0.0,0.0,0.0,0.0,0.0,0.0,0.0,0.0,0.0,0.0,0.0,1520.15
15209,0.7599,0.1398,0.0399,0.0,0.0449,0.0,0.0,0.0,0.0,0.0,0.0,0.0,0.0,0.0,0.0,0.0,0.0,0.0,0.0,0.0,1353.15
15210,0.0,0.0,0.0,0.0,0.0,0.0,0.078,0.0,0.0,0.0,0.422,0.0,0.0,0.0,0.0,0.0,0.0,0.0,0.5,0.0,1138.15
15211,0.5258474152584741,0.0,0.0333966603339666,0.0421957804219578,0.0,0.0,0.3985601439856014,0.0,0.0,0.0,0.0,0.0,0.0,0.0,0.0,0.0,0.0,0.0,0.0,0.0,1412.15
15212,0.676,0.047,0.108,0.016,0.0,0.0,0.0,0.152,0.0,0.0,0.0,0.0,0.0,0.0,0.0,0.0,0.0,0.0,0.0,0.0,1213.15
15213,0.2731726827317268,0.5488451154884512,0.0,0.0,0.0,0.0,0.0,0.177982201779822,0.0,0.0,0.0,0.0,0.0,0.0,0.0,0.0,0.0,0.0,0.0,0.0,955.15
15214,0.0,0.0,0.1718,0.0,0.0,0.0,0.0,0.3606,0.0,0.0,0.0,0.0,0.0593,0.0,0.0,0.0,0.0,0.0,0.4083,0.0,1039.15
15215,0.6207,0.0,0.0767,0.0189,0.1283,0.0483,0.0,0.0525,0.0198,0.0,0.0347,0.0,0.0,0.0,0.0,0.0,0.0,0.0,0.0,0.0,1453.15
15216,0.5945,0.02,0.1601,0.0,0.0759,0.0,0.0,0.109,0.0395,0.0,0.0,0.0,0.0,0.0,0.0,0.0,0.0,0.0,0.0,0.0,1298.15
15217,0.6146614661466147,0.0,0.039003900390039,0.043004300430043,0.0741074107410741,0.0,0.1522152215221522,0.015001500150015,0.0,0.0,0.043004300430043,0.0,0.0,0.0,0.0,0.0,0.0,0.019001900190019,0.0,0.0,1277.15
15218,0.7184999999999999,0.0,0.187,0.0,0.0,0.0,0.0,0.0944999999999999,0.0,0.0,0.0,0.0,0.0,0.0,0.0,0.0,0.0,0.0,0.0,0.0,1880.15
15219,0.693,0.0,0.0,0.0,0.0,0.307,0.0,0.0,0.0,0.0,0.0,0.0,0.0,0.0,0.0,0.0,0.0,0.0,0.0,0.0,1693.15
15220,0.8513,0.0,0.0,0.0,0.0,0.0,0.0,0.0,0.1487,0.0,0.0,0.0,0.0,0.0,0.0,0.0,0.0,0.0,0.0,0.0,1262.15
15221,0.598,0.0,0.0409999999999999,0.0,0.088,0.148,0.0,0.0,0.0,0.0,0.048,0.0,0.0,0.0,0.015,0.042,0.0,0.02,0.0,0.0,1318.15
15222,0.6463000000000001,0.0207,0.1244,0.0324,0.0,0.0,0.0,0.174,0.0,0.0,0.0,0.0,0.0,0.0,0.0,0.0,0.0,0.0,0.0,0.0,1173.15
15223,0.0,0.0,0.0,0.0,0.0,0.0,0.0,0.0,0.0,0.0,0.0,0.7929999999999999,0.0,0.0,0.0,0.0,0.0,0.0,0.0,0.207,1181.15
15224,0.0,0.5687568756875687,0.0,0.0,0.0,0.0,0.0,0.0,0.0,0.0973097309730973,0.0491049104910491,0.0,0.0,0.0,0.1406140614061406,0.0708070807080708,0.0,0.0734073407340734,0.0,0.0,1303.15
15225,0.7595000000000001,0.0,0.0960999999999999,0.081,0.0,0.0,0.0,0.0,0.0,0.0,0.063,0.0,0.0,0.0,0.0,0.0,0.0,0.0,0.0,0.0,1636.1
15226,0.6091,0.0,0.1501,0.0454,0.0455,0.0,0.0,0.1499,0.0,0.0,0.0,0.0,0.0,0.0,0.0,0.0,0.0,0.0,0.0,0.0,1391.15
15227,0.3535,0.0,0.0,0.0,0.2959,0.0,0.0,0.0,0.0,0.3506,0.0,0.0,0.0,0.0,0.0,0.0,0.0,0.0,0.0,0.0,1645.15
15228,0.6859314068593141,0.0,0.0,0.0,0.0,0.0,0.0,0.2512748725127487,0.0,0.0,0.0,0.0,0.0627937206279372,0.0,0.0,0.0,0.0,0.0,0.0,0.0,1148.15
15229,0.359,0.238,0.0,0.0,0.0,0.4029999999999999,0.0,0.0,0.0,0.0,0.0,0.0,0.0,0.0,0.0,0.0,0.0,0.0,0.0,0.0,1296.15
15230,0.0,0.0,0.0,0.0,0.0,0.0,0.0,0.0,0.0,0.0,0.0,0.0,0.0,0.0,0.0,0.0,0.9906,0.0,0.0,0.0,1359.15
15231,0.5479999999999999,0.019,0.095,0.066,0.024,0.0,0.0,0.14,0.0139999999999999,0.033,0.0,0.0,0.0,0.0,0.0,0.033,0.0,0.027,0.0,0.0,1473.15
15232,0.0,0.6,0.0,0.0,0.0,0.0,0.0,0.3,0.0,0.0,0.0,0.0,0.0,0.0,0.0,0.0,0.0,0.0,0.0,0.1,1041.15
15233,0.6576000000000001,0.0,0.0,0.0,0.0,0.0,0.0,0.2125,0.0,0.0,0.0,0.0,0.0174,0.0,0.0,0.0,0.0,0.1125,0.0,0.0,1573.15
15234,0.8417,0.0,0.0,0.0,0.0,0.0,0.0,0.0,0.0,0.0,0.0,0.0,0.0,0.0,0.0,0.1583,0.0,0.0,0.0,0.0,1998.15
15235,0.04,0.0,0.0,0.0,0.076,0.1159999999999999,0.0,0.0,0.0,0.0,0.208,0.0,0.0,0.0,0.0,0.2,0.0,0.0,0.36,0.0,1753.15
15236,0.1242,0.5901,0.0,0.0,0.0,0.2857,0.0,0.0,0.0,0.0,0.0,0.0,0.0,0.0,0.0,0.0,0.0,0.0,0.0,0.0,1177.15
15237,0.6286,0.1368,0.0621,0.0793,0.0463,0.0469,0.0,0.0,0.0,0.0,0.0,0.0,0.0,0.0,0.0,0.0,0.0,0.0,0.0,0.0,1307.15
15238,0.7114711471147115,0.0,0.0058005800580058,0.0427042704270427,0.0963096309630963,0.0,0.0,0.1437143714371437,0.0,0.0,0.0,0.0,0.0,0.0,0.0,0.0,0.0,0.0,0.0,0.0,1257.15
15239,0.7382,0.0302999999999999,0.057,0.0,0.0,0.0,0.0364,0.0712,0.036,0.0298,0.0,0.0,0.0,0.0,0.0,0.0,0.0,0.0,0.0,0.0,1073.15
15240,0.3542,0.0,0.0348,0.0,0.0,0.0,0.0,0.0,0.0,0.0,0.0,0.611,0.0,0.0,0.0,0.0,0.0,0.0,0.0,0.0,977.15
15241,0.129707782466948,0.5006300378022681,0.0196011760705642,0.0,0.0,0.2500150009000539,0.0,0.0,0.0,0.0,0.0,0.1000060003600216,0.0,0.0,0.0,0.0,0.0,0.0,0.0,0.0,1038.15
15242,0.6667333266673332,0.0550944905509448,0.1264873512648734,0.0504949505049494,0.0777922207779222,0.0,0.0,0.0,0.0,0.0,0.0233976602339765,0.0,0.0,0.0,0.0,0.0,0.0,0.0,0.0,0.0,1448.15
15243,0.0,0.0,0.0,0.0,0.0,0.0,0.0,0.0,0.0,0.0,0.0,0.5920000000000001,0.0,0.0,0.0,0.0,0.0,0.0,0.408,0.0,986.15
15244,0.599040095990401,0.0,0.1521847815218478,0.2155784421557844,0.0331966803319668,0.0,0.0,0.0,0.0,0.0,0.0,0.0,0.0,0.0,0.0,0.0,0.0,0.0,0.0,0.0,1673.15
15245,0.7322,0.0,0.0594,0.0,0.0276,0.0,0.0,0.0435,0.1358,0.0,0.0,0.0,0.0,0.0,0.0,0.0,0.0,0.0,0.0,0.0,1293.15
15246,0.6306,0.0,0.0751,0.0871,0.0,0.0,0.0591,0.1131,0.0,0.0,0.0,0.0,0.0,0.0,0.0,0.02,0.0,0.015,0.0,0.0,1355.15
15247,0.6612,0.0805,0.1031,0.0,0.0812,0.0388,0.0,0.0,0.0,0.0,0.0338,0.0,0.0,0.0,0.0,0.0,0.0,0.0,0.0,0.0,1328.15
15248,0.6918484293900571,0.0559039132739291,0.0129009030632144,0.0,0.011800826057824,0.0262018341283889,0.1192083445841208,0.0245017151200583,0.0,0.0081005670396927,0.0331023171622013,0.0,0.0,0.0,0.0162011340793855,0.0,0.0,0.0,0.0,0.0,1368.15
15249,0.7497,0.0,0.0,0.0,0.0,0.0,0.0,0.1607,0.0896,0.0,0.0,0.0,0.0,0.0,0.0,0.0,0.0,0.0,0.0,0.0,961.15
15250,0.907,0.0,0.0,0.0,0.0,0.0,0.0,0.093,0.0,0.0,0.0,0.0,0.0,0.0,0.0,0.0,0.0,0.0,0.0,0.0,1811.15
15251,0.3314999999999999,0.2861,0.0141999999999999,0.0,0.0,0.3364999999999999,0.0,0.0,0.0,0.0,0.0,0.0,0.0,0.0,0.0317,0.0,0.0,0.0,0.0,0.0,1237.15
15252,0.0,0.0,0.0,0.0,0.0,0.25,0.0,0.0,0.0,0.0,0.0,0.0,0.0,0.0,0.0,0.75,0.0,0.0,0.0,0.0,1667.15
15253,0.54,0.0,0.0,0.0,0.057,0.115,0.0,0.09,0.0,0.0,0.0579999999999999,0.0,0.0,0.0,0.0,0.07,0.0,0.07,0.0,0.0,1353.15
15254,0.4573,0.0,0.0746,0.0,0.4681,0.0,0.0,0.0,0.0,0.0,0.0,0.0,0.0,0.0,0.0,0.0,0.0,0.0,0.0,0.0,1728.15
15255,0.6666,0.0,0.0,0.0,0.0,0.0,0.0667,0.2667,0.0,0.0,0.0,0.0,0.0,0.0,0.0,0.0,0.0,0.0,0.0,0.0,1043.15
15256,0.6164999999999999,0.0,0.0,0.149,0.0,0.0,0.2345,0.0,0.0,0.0,0.0,0.0,0.0,0.0,0.0,0.0,0.0,0.0,0.0,0.0,1248.15
15257,0.7395999999999999,0.0382,0.1061999999999999,0.033,0.0118,0.0087,0.0,0.0,0.0,0.0612,0.0,0.0,0.0,0.0,0.0,0.0,0.0,0.0,0.0,0.0,1673.15
15258,0.6504000000000001,0.1349,0.092,0.049,0.0,0.0736,0.0,0.0,0.0,0.0,0.0,0.0,0.0,0.0,0.0,0.0,0.0,0.0,0.0,0.0,1256.15
15259,0.6627,0.0,0.0366,0.0046,0.1278,0.0,0.0,0.166,0.0,0.0,0.0,0.0,0.0,0.0,0.0,0.0,0.0,0.0,0.0,0.0,1358.15
15260,0.841,0.0,0.079,0.0,0.0579999999999999,0.0,0.0,0.0,0.022,0.0,0.0,0.0,0.0,0.0,0.0,0.0,0.0,0.0,0.0,0.0,1598.15
15261,0.0,0.0,0.0,0.0,0.0,0.0,0.4333433343334333,0.0,0.0,0.2333233323332333,0.0,0.0,0.0,0.0,0.0,0.0,0.0,0.0,0.3333333333333333,0.0,1044.15
15262,0.87,0.0,0.13,0.0,0.0,0.0,0.0,0.0,0.0,0.0,0.0,0.0,0.0,0.0,0.0,0.0,0.0,0.0,0.0,0.0,1983.15
15263,0.5,0.0,0.0,0.0,0.0,0.26,0.0,0.0,0.0,0.0,0.0,0.0,0.0,0.0,0.04,0.2,0.0,0.0,0.0,0.0,1548.15
15264,0.4442,0.0,0.0872,0.1619,0.3067,0.0,0.0,0.0,0.0,0.0,0.0,0.0,0.0,0.0,0.0,0.0,0.0,0.0,0.0,0.0,1534.15
15265,0.4943,0.0,0.2185,0.0,0.2153999999999999,0.0,0.0,0.0,0.0,0.0,0.0,0.0,0.0,0.0,0.0,0.0,0.0,0.0,0.0718,0.0,1629.15
15266,0.7642,0.0,0.0,0.0,0.0562,0.0139999999999999,0.0,0.1252,0.0404,0.0,0.0,0.0,0.0,0.0,0.0,0.0,0.0,0.0,0.0,0.0,1157.15
15267,0.4097999999999999,0.2963,0.0,0.0,0.0,0.0,0.0,0.2939,0.0,0.0,0.0,0.0,0.0,0.0,0.0,0.0,0.0,0.0,0.0,0.0,866.1499999999999
15268,0.6932693269326933,0.0184018401840184,0.1508150815081508,0.1272127212721272,0.0,0.0,0.0,0.0103010301030103,0.0,0.0,0.0,0.0,0.0,0.0,0.0,0.0,0.0,0.0,0.0,0.0,1707.5500244140626
15269,0.1702170217021702,0.2690269026902691,0.0,0.0,0.0,0.0,0.0902090209020902,0.0,0.0,0.2354235423542354,0.0,0.0,0.0,0.0953095309530953,0.1077107710771077,0.0,0.0,0.0245024502450245,0.0,0.0,1422.15
15270,0.0,0.5682,0.0,0.0,0.0,0.0,0.0,0.0,0.4318,0.0,0.0,0.0,0.0,0.0,0.0,0.0,0.0,0.0,0.0,0.0,1140.15
15271,0.634,0.0,0.2052,0.0,0.1608,0.0,0.0,0.0,0.0,0.0,0.0,0.0,0.0,0.0,0.0,0.0,0.0,0.0,0.0,0.0,1764.15
15272,0.5916,0.0,0.0928,0.1732999999999999,0.1343,0.0,0.0,0.0,0.0,0.008,0.0,0.0,0.0,0.0,0.0,0.0,0.0,0.0,0.0,0.0,1503.15
15273,0.6783796486105417,0.0187994360169194,0.0832975010749677,0.0,0.0232993010209693,0.0,0.0,0.1685949421517354,0.0138995830125096,0.0,0.0,0.0,0.0,0.0,0.0,0.0,0.0,0.0132996010119696,0.0,0.0,1173.15
15274,0.0,0.0,0.0,0.0,0.0,0.28,0.0,0.0,0.0,0.0,0.0,0.0,0.0,0.0,0.0,0.72,0.0,0.0,0.0,0.0,1617.15
15275,0.5716,0.0,0.2142,0.0,0.1784,0.0,0.0,0.0358,0.0,0.0,0.0,0.0,0.0,0.0,0.0,0.0,0.0,0.0,0.0,0.0,1794.15
15276,0.668,0.025,0.126,0.084,0.052,0.0,0.0,0.0,0.0,0.0,0.045,0.0,0.0,0.0,0.0,0.0,0.0,0.0,0.0,0.0,1548.15
15277,0.0,0.0,0.0,0.0,0.0,0.0,0.0,0.0928907109289071,0.0,0.4535546445355465,0.0,0.0,0.0,0.0,0.0,0.0,0.0,0.0,0.4535546445355465,0.0,940.15
15278,0.7021,0.0072,0.0434,0.0709,0.0327,0.0,0.0,0.0315,0.1007,0.0,0.0105,0.0,0.0,0.0,0.0,0.0,0.0,0.0,0.0,0.0,1308.15
15279,0.0,0.0,0.0,0.24,0.0,0.0,0.0,0.0,0.0,0.0,0.0,0.0,0.0,0.0,0.0,0.0,0.76,0.0,0.0,0.0,1759.15
15280,0.3888,0.3038,0.0,0.0,0.0,0.3074,0.0,0.0,0.0,0.0,0.0,0.0,0.0,0.0,0.0,0.0,0.0,0.0,0.0,0.0,1273.15
15281,0.0,0.0,0.0,0.0,0.0,0.0,0.5413,0.0,0.0,0.0,0.0,0.0,0.0,0.0,0.0,0.0,0.0,0.0,0.4587,0.0,898.1500000000001
15282,0.645,0.115,0.1,0.04,0.05,0.05,0.0,0.0,0.0,0.0,0.0,0.0,0.0,0.0,0.0,0.0,0.0,0.0,0.0,0.0,1358.15
15283,0.7234999999999999,0.0084,0.0,0.0713999999999999,0.0744,0.0,0.0,0.1223,0.0,0.0,0.0,0.0,0.0,0.0,0.0,0.0,0.0,0.0,0.0,0.0,1339.15
15284,0.0,0.0,0.0,0.0,0.0,0.0,0.0,0.2,0.0,0.0,0.0,0.0,0.0,0.0,0.0,0.0,0.8,0.0,0.0,0.0,1353.15
15285,0.8867,0.0,0.0504999999999999,0.0,0.0,0.0,0.0,0.0,0.0628,0.0,0.0,0.0,0.0,0.0,0.0,0.0,0.0,0.0,0.0,0.0,1433.15
15286,0.5398000000000001,0.0721,0.1474,0.0,0.0,0.0,0.0,0.1756,0.0,0.0402,0.0,0.0,0.0,0.0,0.0,0.0,0.0,0.0,0.0249,0.0,1363.15
15287,0.662,0.0,0.0,0.0,0.1755,0.0,0.0,0.1625,0.0,0.0,0.0,0.0,0.0,0.0,0.0,0.0,0.0,0.0,0.0,0.0,1375.15
15288,0.7003,0.0,0.1524,0.1285,0.0,0.0084,0.0,0.0104,0.0,0.0,0.0,0.0,0.0,0.0,0.0,0.0,0.0,0.0,0.0,0.0,1708.15
15289,0.5296000000000001,0.1099,0.1798999999999999,0.0,0.0,0.0,0.0,0.1798999999999999,0.0,0.0,0.0,0.0,0.0,0.0,0.0,0.0,0.0,0.0,0.0,0.0,1113.15
15290,0.0,0.0,0.0,0.0,0.0,0.3125,0.0,0.0208,0.0,0.0,0.1667,0.0,0.0,0.0,0.0,0.0,0.0,0.0,0.0,0.5,961.15
15291,0.7423000000000001,0.0,0.012,0.0,0.1089,0.0,0.0,0.0986,0.0,0.0,0.0,0.0,0.0,0.0,0.0,0.0382,0.0,0.0,0.0,0.0,1488.15
15292,0.0,0.0,0.02,0.0,0.0,0.0,0.06,0.068,0.068,0.44,0.0,0.0,0.0,0.0,0.0,0.0,0.0,0.0,0.325,0.0,953.15
15293,0.0,0.0,0.0,0.0,0.1754,0.0,0.0,0.0,0.4891,0.0,0.0,0.0,0.0,0.0,0.0,0.0,0.0,0.0,0.3354999999999999,0.0,1325.15
15294,0.0,0.2,0.025,0.175,0.125,0.025,0.1001,0.025,0.025,0.0,0.025,0.0,0.0,0.0,0.0,0.0,0.0,0.0,0.2749,0.0,1173.15
15295,0.655,0.0,0.063,0.06,0.0,0.0,0.062,0.013,0.0,0.02,0.1,0.0,0.0,0.0,0.0,0.016,0.0,0.011,0.0,0.0,1373.15
15296,0.5344000000000001,0.1113,0.0296,0.0748,0.0768,0.0,0.0,0.1662,0.0069,0.0,0.0,0.0,0.0,0.0,0.0,0.0,0.0,0.0,0.0,0.0,1157.15
15297,0.6128,0.0189,0.084,0.049,0.0117,0.0,0.0,0.1594,0.0245,0.0,0.0,0.0,0.0,0.0,0.0,0.0124,0.0,0.0267,0.0,0.0,1178.15
15298,0.6666333366663334,0.0548945105489451,0.125987401259874,0.0568943105689431,0.0565943405659434,0.0,0.0,0.0,0.0,0.0,0.038996100389961,0.0,0.0,0.0,0.0,0.0,0.0,0.0,0.0,0.0,1443.15
15299,0.62,0.11,0.1,0.06,0.0,0.11,0.0,0.0,0.0,0.0,0.0,0.0,0.0,0.0,0.0,0.0,0.0,0.0,0.0,0.0,1393.15
15300,0.5945,0.0,0.0379,0.1437,0.2239,0.0,0.0,0.0,0.0,0.0,0.0,0.0,0.0,0.0,0.0,0.0,0.0,0.0,0.0,0.0,1595.15
15301,0.6742,0.0,0.0,0.0,0.0,0.0,0.0382,0.1517,0.0214,0.0,0.0,0.0,0.0,0.0,0.0,0.0,0.0,0.1144999999999999,0.0,0.0,1428.15
15302,0.6308999999999999,0.0,0.0,0.0,0.1764999999999999,0.0,0.0,0.0,0.1926,0.0,0.0,0.0,0.0,0.0,0.0,0.0,0.0,0.0,0.0,0.0,1318.15
15303,0.6496,0.0,0.1236999999999999,0.1564,0.0,0.0,0.0703,0.0,0.0,0.0,0.0,0.0,0.0,0.0,0.0,0.0,0.0,0.0,0.0,0.0,1570.15
15304,0.7341,0.0,0.0047,0.1018,0.0,0.0,0.0,0.1081,0.0397,0.0,0.0116,0.0,0.0,0.0,0.0,0.0,0.0,0.0,0.0,0.0,1064.15
15305,0.1678832116788321,0.3653634636536346,0.0042995700429957,0.0,0.2736726327367263,0.0171982801719828,0.0586941305869413,0.0,0.0,0.0107989201079892,0.0,0.0,0.0,0.0193980601939806,0.0672932706729327,0.0,0.0,0.0,0.0,0.0,1258.15
15306,0.0,0.0,0.0,0.0,0.0,0.0,0.0,0.0,0.0,0.0,0.0,0.716,0.0,0.0,0.0,0.0,0.0,0.0,0.0,0.284,1213.15
15307,0.0,0.0,0.0,0.0,0.0,0.0,0.0,0.1993,0.0,0.3007,0.0,0.0,0.0,0.0,0.0,0.0,0.0,0.0,0.5,0.0,991.15
15308,0.6556000000000001,0.078,0.0999,0.0,0.1332,0.031,0.0,0.0,0.0,0.0,0.0,0.0,0.0,0.0,0.0,0.0,0.0,0.0,0.0,0.0,1343.15
15309,0.72,0.0,0.17,0.0,0.0,0.0,0.0,0.0,0.0,0.0,0.0,0.0,0.0,0.0,0.11,0.0,0.0,0.0,0.0,0.0,1563.15
15310,0.0,0.0,0.0,0.0,0.0,0.0,0.0,0.0,0.0,0.0,0.0,0.93,0.0,0.0,0.0,0.0,0.0,0.0,0.07,0.0,1093.15
15311,0.0,0.55,0.06,0.0,0.09,0.2,0.0,0.0,0.0,0.05,0.05,0.0,0.0,0.0,0.0,0.0,0.0,0.0,0.0,0.0,1118.15
15312,0.7098709870987099,0.0,0.0116011601160115,0.0587058705870587,0.0833083308330833,0.0,0.0,0.1279127912791278,0.0069006900690068,0.0,0.0,0.0,0.0,0.0,0.0,0.0,0.0,0.0,0.0,0.0,1311.15
15313,0.6687000000000001,0.0,0.0738,0.1533,0.0275,0.0,0.0719,0.0048,0.0,0.0,0.0,0.0,0.0,0.0,0.0,0.0,0.0,0.0,0.0,0.0,1546.15
15314,0.6313368663133686,0.0896910308969103,0.1019898010198979,0.0,0.1236876312368763,0.0451954804519547,0.0,0.0,0.0,0.0,0.0066993300669933,0.0,0.0,0.0,0.0,0.0,0.0,0.0,0.0,0.0,1293.15
15315,0.8539,0.0,0.0,0.0,0.0,0.0,0.0,0.1461,0.0,0.0,0.0,0.0,0.0,0.0,0.0,0.0,0.0,0.0,0.0,0.0,1623.15
15316,0.648935106489351,0.0,0.1274872512748725,0.0483951604839516,0.0,0.0,0.0,0.172982701729827,0.0,0.0,0.0,0.0,0.0,0.0,0.0,0.0,0.0,0.0,0.0,0.0,1313.15
15317,0.5452,0.0588,0.0402,0.0,0.0424,0.156,0.0,0.0,0.0,0.0302,0.0862,0.0,0.0,0.0,0.0,0.0409999999999999,0.0,0.0,0.0,0.0,1260.15
15318,0.6747,0.0631,0.1091,0.008,0.0,0.0,0.0,0.1341,0.01,0.0,0.0,0.0,0.0,0.0,0.0,0.0,0.0,0.0,0.0,0.0,1259.15
15319,0.0,0.0,0.0,0.0,0.0,0.0,0.0,0.0,0.0,0.0,0.0,0.94,0.0,0.0,0.0,0.0,0.0,0.0,0.0,0.06,1054.15
15320,0.632081037568873,0.0,0.0961971140865774,0.1921942341729748,0.0645980620581382,0.0,0.0,0.0,0.0,0.0,0.0,0.0,0.0,0.0140995770126896,0.0,0.0,0.0,0.0,0.0,0.0,1478.15
15321,0.6181,0.0138,0.1159999999999999,0.1499,0.0871,0.0,0.0,0.0,0.0,0.0,0.0,0.0,0.0,0.0141999999999999,0.0,0.0,0.0,0.0,0.0,0.0,1538.15
15322,0.6487999999999999,0.0,0.1846999999999999,0.0,0.1048,0.0599,0.0,0.0,0.0,0.0,0.0,0.0,0.0,0.0,0.0,0.0,0.0,0.0,0.0,0.0,1689.15
15323,0.64,0.03,0.12,0.08,0.0,0.0,0.0,0.13,0.0,0.0,0.0,0.0,0.0,0.0,0.0,0.0,0.0,0.0,0.0,0.0,1517.15
15324,0.7311,0.0,0.0509,0.0,0.0,0.0,0.084,0.0843,0.024,0.0125,0.0,0.0,0.0,0.0,0.0,0.013,0.0,0.0,0.0,0.0,1183.15
15325,0.6503,0.135,0.092,0.0,0.0491,0.0491,0.0,0.0,0.0,0.0245,0.0,0.0,0.0,0.0,0.0,0.0,0.0,0.0,0.0,0.0,1316.15
15326,0.635,0.095,0.11,0.0,0.141,0.0,0.0,0.0,0.0,0.0,0.0189,0.0,0.0,0.0,0.0,0.0,0.0,0.0,0.0,0.0,1383.15
15327,0.6739,0.08,0.0491,0.0497,0.0,0.0,0.0,0.1323,0.0,0.0138,0.0,0.0,0.0,0.0,0.0,0.0,0.0,0.0,0.0,0.0,1248.15
15328,0.6868000000000001,0.0,0.1557,0.1575,0.0,0.0,0.0,0.0,0.0,0.0,0.0,0.0,0.0,0.0,0.0,0.0,0.0,0.0,0.0,0.0,1747.15
15329,0.4548,0.1656,0.0739,0.0,0.0,0.0,0.0,0.3057,0.0,0.0,0.0,0.0,0.0,0.0,0.0,0.0,0.0,0.0,0.0,0.0,991.15
15330,0.328,0.0,0.1172,0.1927,0.3621,0.0,0.0,0.0,0.0,0.0,0.0,0.0,0.0,0.0,0.0,0.0,0.0,0.0,0.0,0.0,1761.15
