Repository: ychyn/algo_genetique

# algo_genetique
Ce code fait partie de notre mini-projet du MIG Verre 2024. L'objectif du mini-projet est l'obtention d'une composition de verre avec des qualités avantageuses pour une application potentiellement industrielle. 

On utilise l'outil de prediction des propriétés du verre à travers des réseaux de neuronnes codé par Franck Pigeonneau (qui constitue la plus grande partie de ce repo). On a codé l'algorithme génetique qui va, en utilisant ce réseau de neuronnes tenter d'obtenir une composition optimale dont on essaiera la fabrication dans le four situé à l'Ecole des Mines à Sophia Antipolis

File: DataBase/Tliqclean.csv (part 49 of 63)
,SiO2,B2O3,Al2O3,MgO,CaO,BaO,Li2O,Na2O,K2O,ZnO,SrO,PbO,Fe2O3,Y2O3,La2O3,TiO2,GeO2,ZrO2,P2O5,V2O5,Tliq
15331,0.6567000000000001,0.0774,0.1162,0.0366,0.0514,0.0431,0.0,0.0,0.0,0.0,0.0126,0.0,0.0,0.0,0.0,0.0,0.0,0.0,0.0,0.0,1343.15
15332,0.0,0.0,0.0,0.0,0.0,0.0,0.0,0.0,0.0,0.4,0.0,0.0,0.0,0.0,0.0,0.0,0.6,0.0,0.0,0.0,1566.15
15333,0.669,0.019,0.084,0.033,0.023,0.0,0.0,0.1159999999999999,0.042,0.0,0.0,0.0,0.0,0.0,0.0,0.0,0.0,0.013,0.0,0.0,1218.15
15334,0.4503999999999999,0.0,0.0,0.0,0.3882,0.0,0.0,0.1614,0.0,0.0,0.0,0.0,0.0,0.0,0.0,0.0,0.0,0.0,0.0,0.0,1583.15
15335,0.5795057950579506,0.0,0.1127011270112701,0.1244012440124401,0.00970009700097,0.0,0.0,0.1196011960119601,0.01630016300163,0.0,0.0,0.0,0.0,0.0,0.0,0.03760037600376,0.0,0.0,0.0,0.0,1543.15
15336,0.0,0.0,0.0,0.0,0.0,0.0,0.0,0.19,0.4,0.0,0.0,0.0,0.0,0.0,0.0,0.0,0.0,0.0,0.41,0.0,886.1499999999999
15337,0.6152000000000001,0.0,0.0,0.1928,0.192,0.0,0.0,0.0,0.0,0.0,0.0,0.0,0.0,0.0,0.0,0.0,0.0,0.0,0.0,0.0,1856.15
15338,0.4684468446844684,0.1583158315831583,0.0391039103910391,0.0,0.0418041804180418,0.0913091309130913,0.0,0.0,0.0,0.049004900490049,0.0845084508450844,0.0,0.0,0.0,0.0,0.0548054805480548,0.0,0.0127012701270127,0.0,0.0,1217.15
15339,0.6188000000000001,0.1038,0.1078,0.0439,0.0549,0.0369,0.0,0.0,0.0,0.0,0.0329,0.0,0.0,0.0,0.0,0.0,0.0,0.0,0.0,0.0,1283.15
15340,0.5614,0.0,0.0,0.0,0.0,0.0,0.1578999999999999,0.2807,0.0,0.0,0.0,0.0,0.0,0.0,0.0,0.0,0.0,0.0,0.0,0.0,1063.15
15341,0.2067,0.0,0.1489,0.1522,0.4921999999999999,0.0,0.0,0.0,0.0,0.0,0.0,0.0,0.0,0.0,0.0,0.0,0.0,0.0,0.0,0.0,1751.15
15342,0.7497,0.0,0.1026,0.0810999999999999,0.0291,0.0213,0.0,0.0,0.0,0.0,0.0158,0.0,0.0,0.0,0.0,0.0,0.0,0.0,0.0,0.0,1646.15
15343,0.6705,0.0,0.0,0.0,0.05,0.0,0.0,0.2232,0.0244,0.0,0.0,0.0,0.0,0.0,0.0,0.0,0.0,0.0,0.0319,0.0,1288.15
15344,0.8082000000000001,0.0,0.0163,0.0796,0.0796,0.0,0.0,0.0,0.0163,0.0,0.0,0.0,0.0,0.0,0.0,0.0,0.0,0.0,0.0,0.0,1818.15
15345,0.7062999999999999,0.0,0.0,0.1027,0.0,0.0,0.0,0.0,0.191,0.0,0.0,0.0,0.0,0.0,0.0,0.0,0.0,0.0,0.0,0.0,1253.15
15346,0.7789,0.0,0.0,0.0,0.0,0.0,0.0,0.0,0.2211,0.0,0.0,0.0,0.0,0.0,0.0,0.0,0.0,0.0,0.0,0.0,1021.15
15347,0.6563,0.0629,0.1249,0.047,0.0749,0.026,0.0,0.0,0.0,0.0,0.007,0.0,0.0,0.0,0.0,0.0,0.0,0.0,0.0,0.0,1408.15
15348,0.5115,0.0682,0.0532,0.0,0.0,0.0,0.1031,0.1674,0.0,0.0,0.0,0.0,0.0488,0.0,0.0,0.0,0.0,0.033,0.0,0.0,1335.15
15349,0.6392,0.0,0.0,0.0,0.0,0.0,0.0,0.3608,0.0,0.0,0.0,0.0,0.0,0.0,0.0,0.0,0.0,0.0,0.0,0.0,1116.15
15350,0.6048,0.0,0.0951,0.1503999999999999,0.1399,0.0,0.0,0.0098,0.0,0.0,0.0,0.0,0.0,0.0,0.0,0.0,0.0,0.0,0.0,0.0,1472.15
15351,0.6881999999999999,0.0366,0.1651,0.0,0.0,0.0,0.0,0.0,0.0,0.0,0.0,0.0,0.0,0.0,0.1101,0.0,0.0,0.0,0.0,0.0,1543.15
15352,0.78,0.0,0.12,0.0,0.0,0.0,0.0,0.0,0.0,0.0,0.1,0.0,0.0,0.0,0.0,0.0,0.0,0.0,0.0,0.0,1663.15
15353,0.0,0.0,0.0,0.0,0.2109,0.0,0.0,0.0,0.3423,0.0,0.0,0.0,0.0,0.0,0.0,0.0,0.0,0.0,0.4468,0.0,1168.15
15354,0.6638,0.0,0.0,0.0,0.0,0.0,0.0,0.1191,0.2171,0.0,0.0,0.0,0.0,0.0,0.0,0.0,0.0,0.0,0.0,0.0,1104.15
15355,0.0,0.0,0.0,0.0,0.22,0.0,0.0,0.0,0.0,0.0,0.0,0.0,0.0,0.0,0.0,0.0,0.78,0.0,0.0,0.0,1541.15
15356,0.6905000000000001,0.0,0.0075,0.0125,0.0132,0.0279,0.0208,0.1007,0.0534,0.0,0.0399,0.0,0.0,0.0,0.0,0.0,0.0,0.0336,0.0,0.0,1220.15
15357,0.2307,0.2655,0.0,0.0,0.0,0.1206,0.0,0.0,0.0,0.3407,0.0,0.0,0.0,0.0,0.0425,0.0,0.0,0.0,0.0,0.0,1216.15
15358,0.5700000000000001,0.0,0.0,0.0,0.281,0.0,0.0,0.1369999999999999,0.0,0.0,0.0,0.0,0.0,0.0,0.0,0.0,0.0,0.0,0.012,0.0,1503.15
15359,0.6852685268526851,0.0,0.0258025802580258,0.0726072607260726,0.0767076707670767,0.0,0.0,0.1359135913591359,0.0,0.0,0.0,0.0,0.0,0.0,0.0,0.0,0.0,0.0,0.0,0.0,1325.15
15360,0.6909000000000001,0.0028,0.127,0.0471,0.0,0.0,0.0,0.1309,0.0,0.0,0.0,0.0,0.0,0.0,0.0,0.0,0.0,0.0,0.0,0.0,1436.15
15361,0.6055605560556055,0.0,0.0855085508550855,0.0698069806980698,0.0379037903790379,0.0,0.0,0.0399039903990399,0.0452045204520452,0.0,0.0709070907090709,0.0,0.0,0.0,0.0,0.0352035203520352,0.0,0.01000100010001,0.0,0.0,1413.15
15362,0.1043999999999999,0.4376,0.0,0.0,0.1198,0.0,0.1049,0.0,0.0,0.0991,0.0,0.0,0.0,0.0317,0.066,0.0,0.0,0.0291,0.0,0.0,1213.15
15363,0.5718,0.0,0.0,0.0,0.0,0.0,0.0,0.0,0.4282,0.0,0.0,0.0,0.0,0.0,0.0,0.0,0.0,0.0,0.0,0.0,1093.15
15364,0.6335,0.0919999999999999,0.1139999999999999,0.0635999999999999,0.0563999999999999,0.0,0.0,0.0279999999999999,0.0119999999999999,0.0,0.0,0.0,0.0,0.0,0.0,0.0,0.0,0.0,0.0,0.0,1313.15
15365,0.7356999999999999,0.0,0.0262,0.0,0.0,0.0,0.0,0.1492,0.0,0.0,0.0873,0.0,0.0,0.0,0.0,0.0,0.0,0.0,0.0,0.0,1155.15
15366,0.5919408059194081,0.0283971602839716,0.0193980601939806,0.0,0.0831916808319168,0.1350864913508649,0.0,0.0,0.0,0.0,0.0831916808319168,0.0,0.0,0.0,0.0,0.0395960403959604,0.0,0.0191980801919808,0.0,0.0,1281.15
15367,0.665,0.025,0.0,0.0,0.0,0.0,0.0,0.17,0.02,0.0,0.0,0.0,0.0,0.0,0.0,0.0,0.0,0.12,0.0,0.0,1474.15
15368,0.5920000000000001,0.0458,0.1033,0.1346,0.1024,0.0208,0.0,0.0,0.0,0.0,0.0,0.0,0.0,0.0,0.0,0.0,0.0,0.0,0.0,0.0,1423.15
15369,0.0,0.6269,0.0,0.0,0.0,0.0,0.0,0.0,0.3731,0.0,0.0,0.0,0.0,0.0,0.0,0.0,0.0,0.0,0.0,0.0,1051.15
15370,0.688031196880312,0.1001899810018998,0.091990800919908,0.02999700029997,0.0798920107989201,0.0,0.0,0.0,0.0,0.0,0.0,0.0,0.0,0.0,0.0,0.0,0.0,0.0,0.0,0.0,1512.15
15371,0.2482751724827517,0.6641335866413358,0.0,0.0,0.0,0.0875912408759124,0.0,0.0,0.0,0.0,0.0,0.0,0.0,0.0,0.0,0.0,0.0,0.0,0.0,0.0,1147.15
15372,0.6358,0.0,0.1673,0.0,0.0,0.0,0.0741,0.0828,0.0,0.0,0.0,0.0,0.0,0.0,0.0,0.0,0.0,0.0,0.0395,0.0,1368.15
15373,0.0,0.0,0.0,0.0,0.0,0.0,0.0,0.17,0.4,0.0,0.0,0.0,0.0,0.0,0.0,0.0,0.0,0.0,0.43,0.0,869.1499999999999
15374,0.7258000000000001,0.0,0.0,0.0638,0.0671,0.0,0.0,0.1205,0.0,0.0,0.0,0.0228,0.0,0.0,0.0,0.0,0.0,0.0,0.0,0.0,1261.15
15375,0.8007,0.0,0.0801,0.0,0.0,0.0,0.0,0.0,0.0,0.0,0.1192,0.0,0.0,0.0,0.0,0.0,0.0,0.0,0.0,0.0,1681.15
15376,0.0,0.0,0.0598,0.0,0.0,0.0,0.1165,0.0,0.0,0.1494,0.0,0.0,0.0,0.0199,0.01,0.0,0.0,0.0,0.6245,0.0,1278.15
15377,0.3713,0.0,0.0,0.1858,0.4429,0.0,0.0,0.0,0.0,0.0,0.0,0.0,0.0,0.0,0.0,0.0,0.0,0.0,0.0,0.0,1823.15
15378,0.7117,0.0,0.0,0.0,0.0,0.0,0.0,0.23,0.0,0.0,0.0,0.0,0.0162,0.0,0.0,0.0,0.0,0.0421,0.0,0.0,1473.15
15379,0.6438643864386439,0.0061006100610061,0.0878087808780878,0.0,0.0,0.1856185618561856,0.0,0.0,0.0,0.0,0.0766076607660766,0.0,0.0,0.0,0.0,0.0,0.0,0.0,0.0,0.0,1473.15
15380,0.5849415058494151,0.0677932206779322,0.0918908109189081,0.0047995200479952,0.2442755724427557,0.0,0.0,0.0062993700629937,0.0,0.0,0.0,0.0,0.0,0.0,0.0,0.0,0.0,0.0,0.0,0.0,1353.15
15381,0.0,0.0,0.0,0.0,0.0,0.2857,0.2143,0.0,0.0,0.0,0.0,0.0,0.0,0.0,0.0,0.0,0.0,0.0,0.5,0.0,1016.15
15382,0.7456999999999999,0.0,0.0,0.0,0.0,0.0,0.0,0.1934,0.0,0.0,0.0608999999999999,0.0,0.0,0.0,0.0,0.0,0.0,0.0,0.0,0.0,1208.15
15383,0.6284000000000001,0.046,0.1065,0.0925,0.098,0.0285,0.0,0.0,0.0,0.0,0.0,0.0,0.0,0.0,0.0,0.0,0.0,0.0,0.0,0.0,1377.15
15384,0.6668,0.0093999999999999,0.1352999999999999,0.0325999999999999,0.0,0.0,0.0,0.1536999999999999,0.0,0.0,0.0,0.0,0.0,0.0,0.0,0.0,0.0,0.0,0.0,0.0,1349.15
15385,0.6,0.0,0.0,0.0,0.0,0.0,0.048,0.072,0.28,0.0,0.0,0.0,0.0,0.0,0.0,0.0,0.0,0.0,0.0,0.0,1139.15
15386,0.4518548145185481,0.0,0.0210978902109789,0.0532946705329467,0.4737526247375263,0.0,0.0,0.0,0.0,0.0,0.0,0.0,0.0,0.0,0.0,0.0,0.0,0.0,0.0,0.0,1703.15
15387,0.7086,0.0,0.15,0.0424,0.0,0.0,0.0,0.0,0.099,0.0,0.0,0.0,0.0,0.0,0.0,0.0,0.0,0.0,0.0,0.0,1663.15
15388,0.6,0.0,0.083,0.108,0.004,0.0,0.0,0.195,0.01,0.0,0.0,0.0,0.0,0.0,0.0,0.0,0.0,0.0,0.0,0.0,1337.15
15389,0.0,0.0,0.0,0.0,0.0,0.0,0.0,0.05,0.0,0.0,0.0,0.0,0.0,0.0,0.0,0.0,0.0,0.0,0.0,0.95,963.15
15390,0.59,0.03,0.0,0.0,0.0,0.0,0.0,0.21,0.0,0.0,0.0,0.0,0.0,0.0,0.0,0.02,0.0,0.12,0.03,0.0,1573.15
15391,0.689131086891311,0.017998200179982,0.0091990800919908,0.0387961203879612,0.0606939306069393,0.0121987801219878,0.0,0.1345865413458654,0.0132986701329867,0.0,0.0240975902409759,0.0,0.0,0.0,0.0,0.0,0.0,0.0,0.0,0.0,1178.15
15392,0.5975,0.1295,0.0644,0.0,0.0,0.0792,0.0,0.0,0.0,0.0225,0.0626999999999999,0.0,0.0,0.0,0.0,0.0268,0.0,0.0093,0.0081,0.0,1330.15
15393,0.5578,0.0,0.0,0.0,0.0,0.0,0.0,0.4422,0.0,0.0,0.0,0.0,0.0,0.0,0.0,0.0,0.0,0.0,0.0,0.0,1274.15
15394,0.1867,0.0,0.1833,0.1855,0.4445,0.0,0.0,0.0,0.0,0.0,0.0,0.0,0.0,0.0,0.0,0.0,0.0,0.0,0.0,0.0,1769.15
15395,0.0,0.5076999999999999,0.0,0.0,0.0,0.1976,0.0,0.0,0.0,0.2481999999999999,0.0,0.0,0.0,0.0,0.0465,0.0,0.0,0.0,0.0,0.0,1075.15
15396,0.351864813518648,0.3036696330366963,0.0,0.0,0.0,0.2757724227577242,0.0,0.0,0.0,0.0,0.0,0.0,0.0,0.0,0.0486951304869513,0.0,0.0,0.0,0.0,0.0,1315.15
15397,0.72,0.02,0.107,0.0,0.104,0.036,0.0,0.0,0.0,0.0,0.012,0.0,0.0,0.0,0.0,0.0,0.0,0.0,0.0,0.0,1502.15
15398,0.98,0.0,0.0,0.0,0.0,0.0,0.0,0.0,0.0,0.0,0.0,0.0,0.0,0.0,0.0,0.0,0.0,0.0,0.02,0.0,1791.15
15399,0.0,0.0,0.0,0.0,0.0,0.0,0.0,0.0,0.0,0.0,0.0,0.0,0.0,0.0,0.0,0.0,0.0,0.0,0.0,1.0,938.15
15400,0.8200000000000001,0.0,0.07,0.0,0.0,0.0,0.0,0.0,0.0,0.0,0.11,0.0,0.0,0.0,0.0,0.0,0.0,0.0,0.0,0.0,1759.15
15401,0.0,0.0,0.0,0.0,0.0,0.0,0.2755,0.0,0.0,0.0,0.0,0.0,0.0,0.0,0.0,0.0,0.7245,0.0,0.0,0.0,1229.15
15402,0.72,0.0139999999999999,0.0822,0.0,0.0,0.0,0.0391,0.0838,0.0359,0.016,0.0,0.0,0.0,0.0,0.0,0.0,0.0,0.0079,0.0,0.0,1223.15
15403,0.6968000000000001,0.0,0.0069,0.0,0.0,0.0,0.0,0.0,0.2963,0.0,0.0,0.0,0.0,0.0,0.0,0.0,0.0,0.0,0.0,0.0,1278.15
15404,0.7073999999999999,0.0,0.0724,0.0,0.0,0.0506,0.0,0.0277,0.0325,0.0,0.0799,0.0,0.0,0.0,0.0,0.0,0.0,0.0272,0.0,0.0,1383.15
15405,0.688,0.005,0.122,0.089,0.09,0.0,0.0,0.0,0.0,0.0,0.006,0.0,0.0,0.0,0.0,0.0,0.0,0.0,0.0,0.0,1548.15
15406,0.6839000000000001,0.0,0.1406,0.1474,0.0,0.0,0.0281,0.0,0.0,0.0,0.0,0.0,0.0,0.0,0.0,0.0,0.0,0.0,0.0,0.0,1677.15
15407,0.0,0.0,0.1927,0.0,0.0,0.0,0.0,0.3853,0.0,0.0,0.0,0.0,0.0602,0.0,0.0,0.0,0.0,0.0,0.3618,0.0,1133.15
15408,0.7276,0.0,0.0094,0.008,0.0655999999999999,0.0,0.0,0.1451,0.0443,0.0,0.0,0.0,0.0,0.0,0.0,0.0,0.0,0.0,0.0,0.0,1125.15
15409,0.7245999999999999,0.0,0.0375999999999999,0.0,0.0,0.0,0.0,0.0,0.2378,0.0,0.0,0.0,0.0,0.0,0.0,0.0,0.0,0.0,0.0,0.0,1108.15
15410,0.7111000000000001,0.0927,0.0,0.0,0.0,0.0264,0.0,0.0,0.1425,0.0,0.0263,0.0,0.0,0.0,0.0,0.0,0.0,0.0,0.0,0.0,1263.15
15411,0.8114811481148114,0.0,0.0823082308230823,0.0,0.0,0.0,0.0,0.0,0.1062106210621061,0.0,0.0,0.0,0.0,0.0,0.0,0.0,0.0,0.0,0.0,0.0,1363.15
15412,0.5194480551944806,0.0,0.171982801719828,0.0,0.2390760923907609,0.0,0.0,0.0,0.0,0.0,0.0,0.0,0.0,0.0,0.0,0.0694930506949305,0.0,0.0,0.0,0.0,1753.15
15413,0.7011,0.0626,0.03,0.0,0.0264,0.0,0.0,0.0,0.1525,0.0,0.0264,0.0,0.0,0.0,0.0,0.0,0.0,0.0,0.0,0.0,1228.15
15414,0.0,0.0,0.0,0.0,0.0,0.2224,0.0,0.0,0.0,0.0,0.0,0.0,0.0,0.0,0.2221,0.5555000000000001,0.0,0.0,0.0,0.0,1964.15
15415,0.74,0.0,0.0867,0.0,0.0,0.0,0.0861,0.0435,0.0433,0.0,0.0,0.0,0.0,0.0,0.0,0.0,0.0,0.0,0.0,0.0,1195.15
15416,0.6437643764376437,0.0,0.0126012601260126,0.1279127912791278,0.0,0.0,0.2157215721572157,0.0,0.0,0.0,0.0,0.0,0.0,0.0,0.0,0.0,0.0,0.0,0.0,0.0,1283.15
15417,0.0,0.0,0.0,0.0,0.0,0.0,0.0,0.0,0.0,0.0,0.0,0.46,0.0,0.0,0.0,0.0,0.54,0.0,0.0,0.0,1063.15
15418,0.669,0.0,0.15,0.0,0.15,0.0,0.0,0.0,0.0,0.0,0.0,0.0,0.0,0.0,0.0,0.0,0.0,0.0,0.03,0.0,1587.15
15419,0.6672,0.0,0.1664999999999999,0.0,0.0,0.0,0.0,0.1663,0.0,0.0,0.0,0.0,0.0,0.0,0.0,0.0,0.0,0.0,0.0,0.0,1413.15
15420,0.7171717171717172,0.04000400040004,0.111011101110111,0.0,0.131013101310131,0.0,0.0,0.0,0.0,0.0,0.0,0.0,0.0,0.0,0.0,0.0,0.0,0.0,0.0,0.0,1555.15
15421,0.7574000000000001,0.0,0.0,0.0,0.0,0.0,0.0,0.1452,0.0,0.0,0.0,0.0,0.0,0.0,0.0,0.0722,0.0,0.0252,0.0,0.0,1347.15
15422,0.575,0.0,0.0,0.0,0.0,0.0,0.05,0.0,0.375,0.0,0.0,0.0,0.0,0.0,0.0,0.0,0.0,0.0,0.0,0.0,1123.15
15423,0.7512751275127513,0.0,0.0846084608460846,0.0,0.0,0.0,0.0406040604060405,0.0856085608560856,0.0366036603660366,0.0,0.0,0.0,0.0,0.0,0.0,0.0,0.0,0.0,0.0,0.0,1183.15
15424,0.0,0.64,0.0,0.0,0.0,0.0,0.0,0.0,0.0,0.0,0.36,0.0,0.0,0.0,0.0,0.0,0.0,0.0,0.0,0.0,1281.15
15425,0.6485351464853514,0.0,0.0615938406159384,0.0641935806419358,0.0636936306369363,0.0,0.0,0.1588841115888411,0.0,0.0,0.0,0.0,0.0,0.0,0.0,0.0,0.0,0.0,0.0,0.0,1347.15
15426,0.6964,0.0,0.0782,0.0,0.0,0.0,0.0,0.2254,0.0,0.0,0.0,0.0,0.0,0.0,0.0,0.0,0.0,0.0,0.0,0.0,1153.15
15427,0.4421,0.0841,0.023,0.0,0.195,0.134,0.0104,0.0,0.0,0.0,0.0527,0.0,0.0,0.0,0.0,0.0293,0.0,0.0285,0.0,0.0,1273.15
15428,0.7090000000000001,0.0,0.0,0.0,0.1531,0.0,0.0,0.1379,0.0,0.0,0.0,0.0,0.0,0.0,0.0,0.0,0.0,0.0,0.0,0.0,1351.15
15429,0.635,0.02,0.0,0.0,0.04,0.0,0.0,0.165,0.02,0.0,0.0,0.0,0.0,0.0,0.0,0.0,0.0,0.12,0.0,0.0,1503.15
15430,0.1573,0.3579,0.0084,0.0,0.2988,0.0168,0.0575,0.0,0.0,0.0106,0.0,0.0,0.0,0.019,0.0579999999999999,0.0,0.0,0.0,0.0,0.0,1258.15
15431,0.0,0.0,0.0,0.0,0.0,0.4639,0.0,0.0155,0.0,0.0,0.0206,0.0,0.0,0.0,0.0,0.0,0.0,0.0,0.0,0.5,960.15
15432,0.2641894324227031,0.3305867765289388,0.0,0.0,0.1839926402943882,0.0,0.0663973441062357,0.0,0.0,0.077996880124795,0.0076996920123195,0.0,0.0,0.0175992960281588,0.0486980520779168,0.0,0.0,0.0,0.0,0.0,1123.15
15433,0.56,0.05,0.03,0.0,0.02,0.0,0.0,0.19,0.03,0.0,0.0,0.0,0.0,0.0,0.0,0.0,0.0,0.105,0.005,0.0,1538.15
15434,0.6740999999999999,0.0,0.0139999999999999,0.0,0.0,0.0,0.0,0.0,0.3119,0.0,0.0,0.0,0.0,0.0,0.0,0.0,0.0,0.0,0.0,0.0,1288.15
15435,0.367,0.021,0.106,0.0,0.256,0.0,0.0,0.0,0.0,0.133,0.0,0.0,0.0,0.0,0.0,0.1169999999999999,0.0,0.0,0.0,0.0,1588.15
15436,0.5349465053494651,0.0576942305769423,0.0393960603939606,0.0597940205979402,0.0415958404159584,0.1687831216878312,0.0,0.0,0.0,0.0,0.037996200379962,0.0,0.0,0.0,0.0,0.0401959804019598,0.0,0.0195980401959804,0.0,0.0,1230.15
15437,0.0,0.0,0.1666833316668333,0.0,0.0,0.0,0.1666833316668333,0.0,0.0,0.0,0.0,0.0,0.0,0.0,0.0,0.0,0.0,0.0,0.6666333366663334,0.0,1445.15
15438,0.5,0.05,0.04,0.075,0.025,0.1,0.0,0.017,0.033,0.03,0.1,0.0,0.0,0.0,0.0,0.0,0.0,0.03,0.0,0.0,1310.15
15439,0.5528,0.0,0.1378,0.0,0.0791,0.0,0.0,0.0179,0.1147,0.0,0.0857,0.0,0.0,0.0,0.0,0.0,0.0,0.012,0.0,0.0,1663.15
15440,0.4640000000000001,0.0,0.0892,0.0902,0.3566,0.0,0.0,0.0,0.0,0.0,0.0,0.0,0.0,0.0,0.0,0.0,0.0,0.0,0.0,0.0,1507.15
15441,0.0,0.0,0.0,0.0,0.0,0.0,0.0,0.0,0.3486651334866513,0.3026697330266973,0.0,0.0,0.0,0.0,0.0,0.0,0.0,0.0,0.3486651334866513,0.0,1202.15
15442,0.9408999999999998,0.0,0.0292999999999999,0.0,0.0,0.0,0.0,0.0,0.0297999999999999,0.0,0.0,0.0,0.0,0.0,0.0,0.0,0.0,0.0,0.0,0.0,1733.15
15443,0.6297,0.0499,0.02,0.05,0.05,0.0999,0.0,0.03,0.05,0.0,0.0,0.0,0.0,0.0,0.0,0.0205,0.0,0.0,0.0,0.0,1073.15
15444,0.6123,0.0,0.0,0.1426,0.0409999999999999,0.0,0.0,0.204,0.0,0.0,0.0,0.0,0.0,0.0,0.0,0.0,0.0,0.0,0.0,0.0,1239.15
15445,0.0,0.0,0.0,0.0,0.0,0.0,0.0,0.417,0.25,0.0,0.0,0.0,0.0,0.0,0.0,0.0,0.0,0.0,0.3329999999999999,0.0,1167.15
15446,0.0,0.0,0.0,0.0,0.256,0.0,0.0,0.0,0.0,0.0,0.0,0.0,0.0,0.0,0.0,0.0,0.7440000000000001,0.0,0.0,0.0,1563.15
15447,0.7254,0.0,0.0389,0.0,0.2357,0.0,0.0,0.0,0.0,0.0,0.0,0.0,0.0,0.0,0.0,0.0,0.0,0.0,0.0,0.0,1503.15
15448,0.0516,0.5739,0.0,0.0,0.0,0.0,0.0,0.0,0.0,0.0696,0.0,0.0,0.0,0.0623,0.1687,0.0,0.0,0.0686,0.0,0.0,1333.15
15449,0.5269421553724297,0.056804544363549,0.0388031042483398,0.0589047123769901,0.0409032722617809,0.1352108168653492,0.0,0.0,0.0,0.0,0.0833066645331626,0.0,0.0,0.0,0.0,0.0396031682534602,0.0,0.0193015441235298,0.0,0.0,1227.15
15450,0.6487999999999999,0.0,0.0658,0.0438999999999999,0.1236999999999999,0.0,0.0412999999999999,0.0712,0.0053,0.0,0.0,0.0,0.0,0.0,0.0,0.0,0.0,0.0,0.0,0.0,1420.15
15451,0.4309,0.0,0.0576999999999999,0.1022,0.4092,0.0,0.0,0.0,0.0,0.0,0.0,0.0,0.0,0.0,0.0,0.0,0.0,0.0,0.0,0.0,1609.15
15452,0.5825582558255825,0.0,0.0,0.0,0.0,0.0,0.0,0.0,0.1115111511151115,0.301030103010301,0.0,0.0,0.0,0.0,0.0,0.0,0.0,0.0,0.0,0.0,1508.15
15453,0.5136486351364863,0.1562843715628437,0.0385961403859614,0.0,0.0412958704129587,0.0900909909009099,0.0,0.0,0.0,0.0293970602939706,0.0833916608339166,0.0,0.0,0.0,0.0,0.0347965203479652,0.0,0.0124987501249875,0.0,0.0,1252.15
15454,0.0,0.58,0.0,0.0,0.0,0.42,0.0,0.0,0.0,0.0,0.0,0.0,0.0,0.0,0.0,0.0,0.0,0.0,0.0,0.0,1320.15
15455,0.63,0.0,0.1,0.07,0.035,0.0,0.0,0.075,0.055,0.0,0.0,0.0,0.0,0.0,0.0,0.02,0.0,0.015,0.0,0.0,1518.15
15456,0.0426,0.5738000000000001,0.0,0.0,0.0,0.0,0.0,0.0,0.0,0.0787,0.0,0.0,0.0,0.0669,0.1641,0.0,0.0,0.0686,0.0,0.0,1333.15
15457,0.0,0.5746574657465746,0.0,0.0,0.0,0.3727372737273727,0.0,0.0,0.0,0.0,0.0,0.0,0.0,0.0,0.0526052605260526,0.0,0.0,0.0,0.0,0.0,1251.15
15458,0.4705,0.0,0.0,0.0,0.3194,0.0,0.0,0.0,0.0,0.0,0.0,0.0,0.0,0.0,0.0,0.2101,0.0,0.0,0.0,0.0,1648.15
15459,0.3741187059352966,0.1781089054452722,0.0128006400320015,0.0252012600630031,0.1099054952747637,0.0397019850992549,0.1480074003700184,0.0211010550527526,0.0,0.0365018250912545,0.0154007700385019,0.0,0.0,0.0,0.0389019450972548,0.0,0.0,0.0,0.0,0.0,1198.15
15460,0.1267,0.1563,0.0309,0.0,0.0969999999999999,0.1773999999999999,0.0,0.0,0.0,0.0,0.0,0.1219,0.0,0.0,0.0166,0.2725,0.0,0.0,0.0,0.0,1273.15
15461,0.7681,0.0,0.0894,0.0565,0.0579999999999999,0.0276,0.0,0.0,0.0,0.0,0.0,0.0,0.0,0.0,0.0,0.0,0.0,0.0,0.0,0.0,1547.15
15462,0.0,0.0,0.0,0.0,0.0,0.1,0.0,0.0,0.0,0.0,0.0,0.0,0.0,0.0,0.0,0.0,0.0,0.0,0.0,0.9,937.15
15463,0.5235000000000001,0.0,0.0,0.0,0.0626,0.0477,0.0,0.0437,0.1242,0.0,0.0,0.0,0.0,0.0,0.0,0.1978,0.0,0.0,0.0,0.0,1198.15
15464,0.4736,0.1619,0.04,0.0,0.0428,0.0933,0.0,0.0,0.0,0.0304,0.0864,0.0,0.0,0.0,0.0,0.02,0.0,0.0493,0.0023,0.0,1262.15
15465,0.6425642564256425,0.1212121212121211,0.0909090909090909,0.0242024202420241,0.0242024202420241,0.0727072707270727,0.0,0.0,0.0,0.0,0.0242024202420241,0.0,0.0,0.0,0.0,0.0,0.0,0.0,0.0,0.0,1286.15
15466,0.1971,0.0,0.0,0.0,0.0,0.0,0.0,0.0,0.0,0.0,0.0,0.8029000000000001,0.0,0.0,0.0,0.0,0.0,0.0,0.0,0.0,1009.15
15467,0.13,0.5,0.0,0.0,0.09,0.0,0.09,0.0,0.0,0.02,0.02,0.0,0.0,0.04,0.09,0.0,0.0,0.0,0.0,0.0,1273.15
15468,0.0,0.0,0.0,0.0,0.0,0.0,0.0,0.0,0.0,0.0,0.0,0.856,0.0,0.0,0.0,0.0,0.0,0.0,0.144,0.0,1160.15
15469,0.5123975204959008,0.0568886222755449,0.038992201559688,0.0,0.124875024995001,0.134873025394921,0.0,0.0,0.0,0.028994201159768,0.036992601479704,0.0,0.0,0.0,0.0,0.03999200159968,0.0,0.025994801039792,0.0,0.0,1277.15
15470,0.6663,0.0,0.0434,0.1186,0.0213,0.0,0.0,0.1504,0.0,0.0,0.0,0.0,0.0,0.0,0.0,0.0,0.0,0.0,0.0,0.0,1323.15
15471,0.687031296870313,0.0725927407259274,0.100989901009899,0.0201979802019798,0.0091990800919908,0.0,0.0,0.1024897510248975,0.0064993500649935,0.0,0.0,0.0,0.0,0.0,0.0,0.0,0.0,0.0,0.0,0.0,1193.15
15472,0.7477,0.0,0.025,0.0,0.0,0.0,0.0,0.1766,0.0,0.0,0.0491,0.0,0.0,0.0,0.0,0.0,0.0,0.0,0.0,0.0,1097.15
15473,0.0,0.25,0.0,0.0,0.0,0.0,0.0,0.0,0.0,0.0,0.0,0.0,0.0,0.0,0.25,0.0,0.5,0.0,0.0,0.0,1473.15
15474,0.6386000000000001,0.0,0.1686,0.0,0.0,0.0,0.0747,0.0926,0.0,0.0,0.0,0.0,0.0,0.0,0.0,0.0,0.0,0.0,0.025,0.0,1368.15
15475,0.6538346165383462,0.1036896310368963,0.1190880911908809,0.0292970702929707,0.0346965303469653,0.0298970102989701,0.0,0.0,0.0,0.0,0.0294970502949705,0.0,0.0,0.0,0.0,0.0,0.0,0.0,0.0,0.0,1523.15
15476,0.0,0.7278,0.0,0.0,0.0,0.0,0.0,0.0,0.2722,0.0,0.0,0.0,0.0,0.0,0.0,0.0,0.0,0.0,0.0,0.0,1097.15
15477,0.0,0.0,0.0,0.0,0.3103,0.0,0.1896999999999999,0.0,0.0,0.0,0.0,0.0,0.0,0.0,0.0,0.0,0.0,0.0,0.5,0.0,1068.15
15478,0.5716,0.0,0.0,0.0,0.0,0.0,0.0,0.3346,0.0,0.0,0.0938,0.0,0.0,0.0,0.0,0.0,0.0,0.0,0.0,0.0,1295.15
15479,0.7271000000000001,0.0,0.0,0.0,0.0,0.0,0.0,0.0761,0.0628,0.0,0.1329,0.0,0.0,0.0,0.0,0.0,0.0,0.0,0.0,0.0,1348.15
15480,0.0,0.918,0.0,0.0,0.0,0.0,0.0819999999999999,0.0,0.0,0.0,0.0,0.0,0.0,0.0,0.0,0.0,0.0,0.0,0.0,0.0,895.1499999999999
15481,0.5,0.0,0.0,0.0,0.0,0.255,0.0,0.0,0.0,0.0,0.0,0.0,0.0,0.0,0.0,0.245,0.0,0.0,0.0,0.0,1530.15
15482,0.5,0.0,0.0644,0.0828,0.3528,0.0,0.0,0.0,0.0,0.0,0.0,0.0,0.0,0.0,0.0,0.0,0.0,0.0,0.0,0.0,1568.15
15483,0.696,0.0,0.0273,0.2767,0.0,0.0,0.0,0.0,0.0,0.0,0.0,0.0,0.0,0.0,0.0,0.0,0.0,0.0,0.0,0.0,1934.15
15484,0.7160000000000001,0.0,0.0173,0.0702,0.0707,0.0127,0.0,0.0497,0.0527,0.0,0.0,0.0,0.0,0.0,0.0,0.0,0.0,0.0107,0.0,0.0,1393.15
15485,0.0,0.725,0.0,0.0,0.0,0.0,0.0,0.0,0.0,0.0,0.275,0.0,0.0,0.0,0.0,0.0,0.0,0.0,0.0,0.0,1246.15
15486,0.2473999999999999,0.4639,0.0308999999999999,0.0,0.0361,0.1856,0.0,0.0,0.0,0.0,0.0361,0.0,0.0,0.0,0.0,0.0,0.0,0.0,0.0,0.0,1108.15
15487,0.636,0.0,0.096,0.031,0.237,0.0,0.0,0.0,0.0,0.0,0.0,0.0,0.0,0.0,0.0,0.0,0.0,0.0,0.0,0.0,1436.15
15488,0.3903390339033903,0.0,0.0,0.1713171317131713,0.4383438343834383,0.0,0.0,0.0,0.0,0.0,0.0,0.0,0.0,0.0,0.0,0.0,0.0,0.0,0.0,0.0,1748.15
15489,0.7195999999999999,0.1399,0.06,0.0,0.075,0.0,0.0,0.0,0.0,0.0,0.0,0.0,0.0,0.0,0.0,0.0,0.0,0.0,0.0,0.0,1258.15
15490,0.5127,0.0,0.0,0.0,0.3618,0.0,0.0,0.0,0.0,0.0,0.0,0.0,0.0,0.0,0.0,0.1255,0.0,0.0,0.0,0.0,1614.15
15491,0.6516,0.1418,0.1097,0.0245,0.0481,0.0,0.0,0.0,0.0,0.0243,0.0,0.0,0.0,0.0,0.0,0.0,0.0,0.0,0.0,0.0,1460.15
15492,0.5982999999999999,0.0,0.1024,0.0,0.0,0.0,0.0,0.0,0.2993,0.0,0.0,0.0,0.0,0.0,0.0,0.0,0.0,0.0,0.0,0.0,1603.15
15493,0.6476647664766476,0.0,0.0907090709070907,0.055005500550055,0.1797179717971797,0.0,0.0,0.0,0.0,0.0,0.0269026902690269,0.0,0.0,0.0,0.0,0.0,0.0,0.0,0.0,0.0,1415.15
15494,0.7831,0.0,0.0,0.0,0.0,0.0,0.0,0.1306,0.0,0.0,0.0,0.0,0.0863,0.0,0.0,0.0,0.0,0.0,0.0,0.0,1216.15
15495,0.6654,0.0673,0.1247999999999999,0.0434999999999999,0.0629,0.0,0.0,0.0,0.0,0.0,0.0360999999999999,0.0,0.0,0.0,0.0,0.0,0.0,0.0,0.0,0.0,1413.15
15496,0.3725627437256275,0.0,0.1463853614638536,0.0,0.3607639236076392,0.0,0.0,0.0,0.0,0.0,0.0,0.0,0.0,0.0,0.0,0.0,0.0,0.0,0.1202879712028797,0.0,1652.15
15497,0.7562000000000001,0.0,0.0488,0.0,0.0444,0.0,0.0,0.1506,0.0,0.0,0.0,0.0,0.0,0.0,0.0,0.0,0.0,0.0,0.0,0.0,1221.15
15498,0.2326232623262326,0.0,0.1645164516451645,0.1541154115411541,0.4487448744874487,0.0,0.0,0.0,0.0,0.0,0.0,0.0,0.0,0.0,0.0,0.0,0.0,0.0,0.0,0.0,1742.15
15499,0.5771000000000001,0.0,0.1334,0.0,0.0,0.0,0.0,0.0,0.2895,0.0,0.0,0.0,0.0,0.0,0.0,0.0,0.0,0.0,0.0,0.0,1783.15
15500,0.0,0.63,0.0,0.0,0.0,0.0,0.0,0.0,0.0,0.0,0.0,0.37,0.0,0.0,0.0,0.0,0.0,0.0,0.0,0.0,1033.15
15501,0.5,0.0,0.0421999999999999,0.0814,0.3764,0.0,0.0,0.0,0.0,0.0,0.0,0.0,0.0,0.0,0.0,0.0,0.0,0.0,0.0,0.0,1633.15
15502,0.3112311231123112,0.0,0.11001100110011,0.0,0.434043404340434,0.0,0.0,0.0,0.0,0.0,0.0,0.0,0.0,0.0,0.0,0.0,0.0,0.0,0.1447144714471447,0.0,1696.15
15503,0.6633663366336633,0.0808080808080808,0.1034103410341034,0.0,0.0815081508150815,0.0458045804580458,0.0,0.0,0.0,0.0,0.0237023702370237,0.0,0.0,0.0,0.0,0.0,0.0,0.0,0.0,0.0,1328.15
15504,0.6293370662933706,0.0657934206579342,0.0592940705929407,0.0,0.0,0.0,0.006999300069993,0.0,0.0,0.0,0.0,0.2193780621937806,0.0,0.0,0.0191980801919808,0.0,0.0,0.0,0.0,0.0,1268.15
15505,0.5177465971937475,0.0817073536618295,0.1544138972507525,0.0,0.0908081727355462,0.0,0.0,0.1544138972507525,0.0,0.0,0.0,0.0,0.0,0.0,0.0,0.0,0.0,0.0,0.0,0.0,1263.15
15506,0.81,0.0,0.08,0.0,0.0,0.0,0.0,0.0,0.0,0.0,0.11,0.0,0.0,0.0,0.0,0.0,0.0,0.0,0.0,0.0,1730.15
15507,0.7334,0.0,0.0,0.0,0.0968,0.0,0.0,0.1655,0.0,0.0,0.0,0.0,0.0,0.0,0.0,0.0,0.0,0.0,0.0042,0.0,1358.15
15508,0.512,0.1336,0.1575,0.0,0.0,0.0,0.0474,0.0,0.0,0.0,0.0,0.0,0.0,0.1181,0.0314,0.0,0.0,0.0,0.0,0.0,1501.15
15509,0.6252562320637555,0.0,0.0,0.0,0.0,0.0,0.0,0.1520893537452378,0.0724949253552251,0.0,0.0,0.0,0.0,0.0,0.0,0.1196916215864889,0.0,0.0,0.0240983131180817,0.0,1143.15
15510,0.7126,0.0067,0.0401,0.0483,0.052,0.0,0.0,0.0374,0.0669,0.0,0.0352,0.0,0.0,0.0,0.0,0.0,0.0,0.0,0.0,0.0,1328.15
15511,0.0,0.065,0.035,0.1501,0.1499,0.15,0.1301,0.0,0.0,0.02,0.0,0.0,0.0,0.0,0.0,0.0,0.0,0.0,0.2999,0.0,1143.15
15512,0.7039296070392962,0.0,0.0138986101389861,0.0704929507049295,0.075992400759924,0.0,0.0,0.1326867313268673,0.0,0.0,0.0,0.0,0.0,0.0,0.0,0.0,0.0,0.0,0.0,0.0,1283.15
15513,0.0,0.0,0.0,0.0,0.0,0.0,0.1061,0.0,0.0,0.0,0.3939,0.0,0.0,0.0,0.0,0.0,0.0,0.0,0.5,0.0,1116.15
15514,0.6897310268973101,0.0,0.0,0.0,0.0,0.0,0.1070892910708928,0.2031796820317968,0.0,0.0,0.0,0.0,0.0,0.0,0.0,0.0,0.0,0.0,0.0,0.0,949.15
15515,0.6466,0.0,0.1938,0.02,0.1396,0.0,0.0,0.0,0.0,0.0,0.0,0.0,0.0,0.0,0.0,0.0,0.0,0.0,0.0,0.0,1758.7499755859376
15516,0.6781,0.0,0.1257,0.0,0.0,0.0,0.0,0.1962,0.0,0.0,0.0,0.0,0.0,0.0,0.0,0.0,0.0,0.0,0.0,0.0,1233.15
15517,0.635,0.02,0.0,0.0,0.0,0.0,0.0,0.215,0.0,0.0,0.0,0.0,0.0,0.0,0.0,0.0,0.0,0.1,0.03,0.0,1280.15
15518,0.2345,0.4515,0.0169,0.0,0.1348,0.0,0.0519,0.0,0.0,0.0,0.0166,0.0,0.0,0.0255,0.068,0.0,0.0,0.0,0.0,0.0,1348.15
15519,0.6215813525594232,0.0,0.0961971140865774,0.1606951791446256,0.1064968050958471,0.0,0.0,0.0,0.0,0.0,0.0,0.0,0.0,0.0141995740127796,0.0,0.0,0.0,0.0,0.0,0.0,1434.15
15520,0.0,0.0,0.06,0.05,0.0,0.0,0.1,0.0,0.0,0.1,0.0,0.0,0.0,0.0,0.02,0.0,0.0,0.0,0.65,0.0,1278.15
15521,0.6640999999999999,0.0,0.0,0.0,0.1116,0.0,0.0,0.0,0.2243,0.0,0.0,0.0,0.0,0.0,0.0,0.0,0.0,0.0,0.0,0.0,1229.15
15522,0.1368,0.2963,0.0,0.0,0.0,0.0,0.0,0.0,0.0,0.3181,0.0,0.0,0.0,0.046,0.1095,0.0682,0.0,0.0250999999999999,0.0,0.0,1233.15
15523,0.6731999999999999,0.0565,0.1263,0.044,0.0635,0.0,0.0,0.0,0.0,0.0,0.0365,0.0,0.0,0.0,0.0,0.0,0.0,0.0,0.0,0.0,1443.15
15524,0.4999500049995,0.0,0.0,0.0,0.0937906209379062,0.4062593740625937,0.0,0.0,0.0,0.0,0.0,0.0,0.0,0.0,0.0,0.0,0.0,0.0,0.0,0.0,1501.15
15525,0.6433000000000001,0.0,0.1012,0.0641,0.0,0.0,0.0,0.1563,0.0341,0.0,0.0,0.0,0.0,0.0,0.0,0.0,0.0,0.0,0.0,0.0,1253.15
15526,0.627,0.0,0.0098,0.0,0.0,0.0897,0.0294,0.0687,0.0563,0.049,0.0491,0.0,0.0,0.0,0.0,0.0,0.0,0.0199,0.0,0.0,1147.15
15527,0.5162000000000001,0.0,0.2249,0.0,0.0,0.0176,0.0,0.1739,0.0,0.0,0.0,0.0,0.0,0.0,0.0,0.0674,0.0,0.0,0.0,0.0,1503.15
15528,0.6124999999999999,0.0,0.0224999999999999,0.0561999999999999,0.2271999999999999,0.0,0.0,0.0611999999999999,0.0203999999999999,0.0,0.0,0.0,0.0,0.0,0.0,0.0,0.0,0.0,0.0,0.0,1577.15
15529,0.6536,0.0,0.1553,0.1572,0.0339,0.0,0.0,0.0,0.0,0.0,0.0,0.0,0.0,0.0,0.0,0.0,0.0,0.0,0.0,0.0,1723.15
15530,0.7113,0.0144,0.0322,0.0611,0.0536,0.0,0.0,0.0,0.109,0.0,0.0174,0.0,0.0,0.0,0.0,0.0,0.0,0.0,0.0,0.0,1293.15
15531,0.0,0.6945999999999999,0.0,0.0,0.0,0.0,0.0,0.0,0.0,0.0,0.0,0.3054,0.0,0.0,0.0,0.0,0.0,0.0,0.0,0.0,1036.15
15532,0.0,0.0,0.0,0.0,0.0,0.0,0.0,0.491,0.0,0.0,0.0,0.0,0.0,0.0,0.0,0.0,0.0,0.0,0.509,0.0,898.1500000000001
15533,0.0,0.0369,0.0403,0.0,0.1375,0.1267,0.0929,0.0929,0.036,0.0821,0.0,0.0,0.0,0.0,0.0,0.0,0.0,0.0,0.3547,0.0,1043.15
15534,0.6029,0.0,0.0,0.0,0.0,0.0111,0.0,0.0971,0.0653,0.0,0.0165,0.0,0.0,0.0,0.0,0.2071,0.0,0.0,0.0,0.0,1181.15
15535,0.5827,0.0,0.0286,0.0868999999999999,0.3018,0.0,0.0,0.0,0.0,0.0,0.0,0.0,0.0,0.0,0.0,0.0,0.0,0.0,0.0,0.0,1553.15
15536,0.8354,0.0,0.0,0.0,0.0,0.0,0.0,0.0,0.1393,0.0,0.0,0.0,0.0253,0.0,0.0,0.0,0.0,0.0,0.0,0.0,1214.15
15537,0.633,0.0,0.1543,0.0,0.0,0.0,0.07,0.0948,0.0,0.0225,0.0,0.0,0.0,0.0,0.0,0.0,0.0,0.0,0.025,0.0,1353.15
15538,0.6801319868013198,0.0698930106989301,0.1100889911008899,0.0900909909009099,0.0196980301969803,0.0,0.0,0.0,0.0,0.0,0.0300969903009699,0.0,0.0,0.0,0.0,0.0,0.0,0.0,0.0,0.0,1563.15
15539,0.5,0.0,0.0,0.0,0.0,0.0,0.1,0.0,0.4,0.0,0.0,0.0,0.0,0.0,0.0,0.0,0.0,0.0,0.0,0.0,1153.15
15540,0.8197,0.0,0.0065,0.0,0.0,0.0,0.0,0.0,0.1737999999999999,0.0,0.0,0.0,0.0,0.0,0.0,0.0,0.0,0.0,0.0,0.0,1063.15
15541,0.7425,0.0,0.0239,0.0,0.0708,0.0,0.0,0.1627,0.0,0.0,0.0,0.0,0.0,0.0,0.0,0.0,0.0,0.0,0.0,0.0,1130.15
15542,0.0,0.6154,0.0769,0.0,0.0,0.0,0.0,0.3077,0.0,0.0,0.0,0.0,0.0,0.0,0.0,0.0,0.0,0.0,0.0,0.0,873.1500000000001
15543,0.505,0.038,0.114,0.108,0.0,0.0,0.176,0.042,0.0,0.0,0.0,0.0,0.0,0.0,0.0,0.0,0.0,0.0,0.01,0.0,1290.15
15544,0.4236,0.0,0.1767,0.0,0.0,0.0,0.0,0.3997,0.0,0.0,0.0,0.0,0.0,0.0,0.0,0.0,0.0,0.0,0.0,0.0,1618.15
15545,0.9882,0.0,0.0,0.0,0.0,0.0,0.0,0.0,0.0,0.0,0.0,0.0,0.0,0.0,0.0,0.0,0.0,0.0,0.0,0.0,1968.15
15546,0.0,0.0,0.0,0.0,0.0,0.475,0.0,0.0,0.0,0.0,0.025,0.0,0.0,0.0,0.0,0.0,0.0,0.0,0.0,0.5,969.15
15547,0.6562656265626562,0.0,0.0489048904890488,0.0354035403540353,0.0254025402540253,0.0395039503950395,0.0,0.0518051805180517,0.0530053005300529,0.0,0.0619061906190619,0.0,0.0,0.0,0.0,0.0,0.0,0.0260026002600259,0.0,0.0,1293.15
15548,0.4208,0.0,0.0997,0.0,0.0,0.0,0.0,0.4795,0.0,0.0,0.0,0.0,0.0,0.0,0.0,0.0,0.0,0.0,0.0,0.0,1243.15
15549,0.0,0.0,0.0,0.0,0.0,0.0,0.0,0.0,0.0,0.0,0.0,0.02,0.0,0.0,0.0,0.0,0.0,0.0,0.0,0.98,945.15
15550,0.7090000000000001,0.0,0.105,0.033,0.113,0.039,0.0,0.0,0.0,0.0,0.0,0.0,0.0,0.0,0.0,0.0,0.0,0.0,0.0,0.0,1490.15
15551,0.6985,0.0,0.0394,0.1866,0.0132,0.0,0.0554,0.0069,0.0,0.0,0.0,0.0,0.0,0.0,0.0,0.0,0.0,0.0,0.0,0.0,1624.15
15552,0.0,0.0,0.0,0.0,0.0,0.0,0.0,0.0,0.0,0.5713,0.0,0.0,0.0,0.0,0.0,0.0,0.0,0.0,0.4286999999999999,0.0,1235.15
15553,0.6876,0.0,0.1414,0.1636999999999999,0.0,0.0,0.0072999999999999,0.0,0.0,0.0,0.0,0.0,0.0,0.0,0.0,0.0,0.0,0.0,0.0,0.0,1685.349951171875
15554,0.675,0.104,0.103,0.026,0.083,0.0,0.0,0.0,0.0,0.0,0.006,0.0,0.0,0.0,0.0,0.0,0.0,0.0,0.0,0.0,1383.15
15555,0.0446,0.6369,0.0,0.0,0.0,0.0,0.3185,0.0,0.0,0.0,0.0,0.0,0.0,0.0,0.0,0.0,0.0,0.0,0.0,0.0,1181.15
15556,0.8248000000000001,0.0,0.0921,0.0,0.0,0.0,0.0,0.0,0.0831,0.0,0.0,0.0,0.0,0.0,0.0,0.0,0.0,0.0,0.0,0.0,1413.15
15557,0.7571999999999999,0.0,0.0,0.0403999999999999,0.0417999999999999,0.0,0.0,0.1271,0.0,0.0,0.0,0.0334999999999999,0.0,0.0,0.0,0.0,0.0,0.0,0.0,0.0,1400.15
15558,0.4884,0.0,0.0,0.1689999999999999,0.3425999999999999,0.0,0.0,0.0,0.0,0.0,0.0,0.0,0.0,0.0,0.0,0.0,0.0,0.0,0.0,0.0,1631.15
15559,0.656,0.0,0.1644,0.0216,0.0,0.0,0.0,0.1558,0.0,0.0,0.0,0.0,0.0,0.0,0.0,0.0,0.0,0.0,0.0,0.0,1501.15
15560,0.5315531553155316,0.0591059105910591,0.04000400040004,0.0,0.042004200420042,0.1401140114011401,0.0,0.0,0.0,0.03000300030003,0.0861086108610861,0.0,0.0,0.0,0.0,0.02000200020002,0.0,0.0511051105110511,0.0,0.0,1266.15
15561,0.66,0.0,0.0,0.0,0.0,0.2,0.0,0.0,0.0,0.14,0.0,0.0,0.0,0.0,0.0,0.0,0.0,0.0,0.0,0.0,1490.15
15562,0.6737000000000001,0.0794,0.1291,0.0,0.1174,0.0,0.0,0.0,0.0,0.0,0.0,0.0,0.0,0.0,0.0,0.0,0.0,0.0,0.0,0.0,1503.15
15563,0.3548,0.0,0.0268,0.2577,0.3607000000000001,0.0,0.0,0.0,0.0,0.0,0.0,0.0,0.0,0.0,0.0,0.0,0.0,0.0,0.0,0.0,1722.15
15564,0.6403359664033597,0.0,0.196980301969803,0.0,0.0,0.0,0.0,0.0,0.0,0.0,0.0,0.0,0.0,0.1477852214778522,0.0148985101489851,0.0,0.0,0.0,0.0,0.0,1691.15
15565,0.6297,0.0,0.0999,0.2022,0.0,0.0,0.0682,0.0,0.0,0.0,0.0,0.0,0.0,0.0,0.0,0.0,0.0,0.0,0.0,0.0,1566.15
15566,0.7214,0.0099,0.1142,0.0256,0.0725,0.0449,0.0,0.0,0.0,0.0,0.01,0.0,0.0,0.0,0.0,0.0,0.0,0.0,0.0,0.0,1460.15
15567,0.6648734050637974,0.0,0.046798128074877,0.0533978640854365,0.062397504099836,0.0157993680252789,0.0,0.0379984800607975,0.0542978280868765,0.0,0.046698132074717,0.0,0.0,0.0,0.0,0.0,0.0,0.0168993240270389,0.0,0.0,1413.15
15568,0.5635999999999999,0.0,0.2181999999999999,0.2062,0.0,0.0,0.0,0.0,0.0119999999999999,0.0,0.0,0.0,0.0,0.0,0.0,0.0,0.0,0.0,0.0,0.0,1788.15
15569,0.6559,0.0,0.0078,0.0,0.2504,0.0,0.0105,0.0233999999999999,0.0,0.052,0.0,0.0,0.0,0.0,0.0,0.0,0.0,0.0,0.0,0.0,1643.15
15570,0.0,0.0,0.0,0.0,0.0,0.0,0.0,0.0,0.0,0.0,0.0,0.0,0.0,0.0,0.0,0.0,1.0,0.0,0.0,0.0,1367.15
15571,0.6547999999999998,0.1228999999999999,0.1028999999999999,0.0239999999999999,0.0479999999999999,0.0233999999999999,0.0,0.0,0.0,0.0,0.0239999999999999,0.0,0.0,0.0,0.0,0.0,0.0,0.0,0.0,0.0,1314.15
15572,0.6251,0.0,0.0,0.0,0.0,0.0,0.0,0.3343,0.0,0.0,0.0,0.0,0.0406,0.0,0.0,0.0,0.0,0.0,0.0,0.0,1091.15
15573,0.5632,0.0,0.0,0.0,0.0,0.0,0.1033,0.3335,0.0,0.0,0.0,0.0,0.0,0.0,0.0,0.0,0.0,0.0,0.0,0.0,1134.15
15574,0.52,0.0,0.0,0.0,0.0,0.0,0.0,0.44,0.0,0.0,0.0,0.0,0.0,0.04,0.0,0.0,0.0,0.0,0.0,0.0,1534.15
15575,0.2871,0.0,0.1692,0.0,0.4078,0.0,0.0,0.0,0.0,0.0,0.0,0.0,0.0,0.0,0.0,0.0,0.0,0.0,0.1359,0.0,1665.15
15576,0.599,0.0,0.078,0.05,0.273,0.0,0.0,0.0,0.0,0.0,0.0,0.0,0.0,0.0,0.0,0.0,0.0,0.0,0.0,0.0,1438.15
15577,0.7221000000000001,0.0211,0.036,0.0387,0.0513,0.0,0.0,0.0,0.1204,0.0,0.0094,0.0,0.0,0.0,0.0,0.0,0.0,0.0,0.0,0.0,1223.15
15578,0.5214521452145214,0.0,0.0387038703870387,0.0,0.0082008200820082,0.0,0.0,0.3101310131013101,0.0,0.0,0.0,0.0,0.0,0.0,0.0,0.103010301030103,0.0,0.0,0.0185018501850185,0.0,1118.15
15579,0.7341265873412659,0.0,0.0118988101189881,0.0,0.1077892210778922,0.0,0.0,0.1461853814618538,0.0,0.0,0.0,0.0,0.0,0.0,0.0,0.0,0.0,0.0,0.0,0.0,1268.15
15580,0.0,0.0,0.0,0.0,0.0172999999999999,0.0,0.0,0.4788999999999999,0.0,0.0,0.0,0.0,0.0,0.0,0.0,0.0,0.0,0.0,0.5037999999999999,0.0,869.1499999999999
15581,0.7733,0.0,0.0,0.0,0.057,0.0355,0.0,0.1089,0.0253,0.0,0.0,0.0,0.0,0.0,0.0,0.0,0.0,0.0,0.0,0.0,1391.15
15582,0.7519248075192481,0.0,0.0,0.0441955804419558,0.045995400459954,0.0,0.0,0.1386861313868613,0.0,0.0,0.0,0.0,0.0191980801919808,0.0,0.0,0.0,0.0,0.0,0.0,0.0,1283.15
15583,0.7145714571457146,0.0,0.0,0.0,0.0,0.0,0.0,0.1901190119011901,0.0953095309530953,0.0,0.0,0.0,0.0,0.0,0.0,0.0,0.0,0.0,0.0,0.0,999.15
15584,0.668,0.019,0.139,0.091,0.067,0.0,0.0,0.0,0.0,0.0,0.016,0.0,0.0,0.0,0.0,0.0,0.0,0.0,0.0,0.0,1568.15
15585,0.0,0.0475952404759524,0.0,0.0,0.0,0.1727827217278272,0.0,0.0,0.0175982401759824,0.0,0.0,0.3188681131886812,0.0,0.0,0.0,0.0,0.0,0.0,0.4431556844315569,0.0,973.15
15586,0.6325999999999999,0.0,0.1803,0.0,0.1265,0.0605999999999999,0.0,0.0,0.0,0.0,0.0,0.0,0.0,0.0,0.0,0.0,0.0,0.0,0.0,0.0,1704.849951171875
15587,0.4097409740974096,0.0,0.0,0.0,0.439043904390439,0.0,0.0,0.0,0.0,0.1512151215121512,0.0,0.0,0.0,0.0,0.0,0.0,0.0,0.0,0.0,0.0,1702.15
15588,0.6367,0.0,0.1077,0.0,0.0,0.0,0.1445,0.0896,0.0,0.0,0.0,0.0,0.0,0.0,0.0,0.0,0.0,0.02,0.0,0.0,1229.15
15589,0.685,0.04,0.1285,0.0448,0.0645,0.0,0.0,0.0,0.0,0.0,0.0372,0.0,0.0,0.0,0.0,0.0,0.0,0.0,0.0,0.0,1468.15
15590,0.674,0.0,0.135,0.1169999999999999,0.042,0.0,0.0,0.0,0.0,0.0,0.032,0.0,0.0,0.0,0.0,0.0,0.0,0.0,0.0,0.0,1593.15
15591,0.748,0.0,0.0,0.0,0.1072,0.0,0.0,0.1448,0.0,0.0,0.0,0.0,0.0,0.0,0.0,0.0,0.0,0.0,0.0,0.0,1340.15
15592,0.4987,0.0,0.1495,0.0,0.1809,0.0,0.0,0.1709,0.0,0.0,0.0,0.0,0.0,0.0,0.0,0.0,0.0,0.0,0.0,0.0,1582.15
15593,0.5,0.0,0.1379,0.0295,0.3326,0.0,0.0,0.0,0.0,0.0,0.0,0.0,0.0,0.0,0.0,0.0,0.0,0.0,0.0,0.0,1673.15
15594,0.7363,0.0,0.1048,0.0,0.0,0.0,0.0,0.1589,0.0,0.0,0.0,0.0,0.0,0.0,0.0,0.0,0.0,0.0,0.0,0.0,1308.15
15595,0.6727,0.0,0.0,0.0345,0.0495,0.0246,0.0,0.1494,0.0,0.0,0.0,0.0,0.0,0.0,0.0,0.0,0.0,0.0693,0.0,0.0,1348.15
15596,0.0,0.0,0.0,0.0,0.0,0.0,0.0,0.0,0.0,0.0,0.0,0.713,0.0,0.0,0.0,0.0,0.0,0.0,0.0,0.287,1203.15
15597,0.005,0.0,0.0,0.0,0.0,0.0,0.0,0.0,0.0,0.0,0.0,0.5,0.0,0.0,0.0,0.495,0.0,0.0,0.0,0.0,1551.15
15598,0.0,0.0,0.1764823517648235,0.0,0.0,0.0,0.0,0.0,0.0,0.0,0.0,0.4117588241175883,0.0,0.0,0.0,0.0,0.4117588241175883,0.0,0.0,0.0,1173.15
15599,0.6667000000000001,0.0,0.0,0.0,0.0,0.2332999999999999,0.0,0.1,0.0,0.0,0.0,0.0,0.0,0.0,0.0,0.0,0.0,0.0,0.0,0.0,1484.15
15600,0.0,0.531,0.0,0.0,0.0,0.0,0.401,0.0,0.0,0.0,0.0,0.0,0.0,0.0,0.068,0.0,0.0,0.0,0.0,0.0,1016.15
15601,0.616,0.0,0.092,0.047,0.245,0.0,0.0,0.0,0.0,0.0,0.0,0.0,0.0,0.0,0.0,0.0,0.0,0.0,0.0,0.0,1420.15
15602,0.6,0.0,0.09,0.093,0.094,0.0,0.0,0.0,0.0,0.093,0.0,0.03,0.0,0.0,0.0,0.0,0.0,0.0,0.0,0.0,1443.15
15603,0.0,0.0,0.0,0.0,0.0,0.0,0.0,0.0,0.0,0.0,0.1,0.0,0.0,0.0,0.2,0.0,0.0,0.0,0.7,0.0,1477.15
15604,0.4238423842384238,0.0,0.1070107010701069,0.0,0.3518351835183518,0.0,0.0,0.0,0.0,0.0,0.0,0.0,0.0,0.0,0.0,0.0,0.0,0.0,0.1173117311731173,0.0,1741.15
15605,0.0,0.0,0.0,0.0,0.0,0.3,0.0,0.0,0.0,0.0,0.0,0.0,0.0,0.0,0.0,0.0,0.7,0.0,0.0,0.0,1410.15
15606,0.4,0.0,0.1,0.12,0.12,0.0,0.02,0.07,0.0,0.0,0.0,0.0,0.0,0.02,0.0,0.15,0.0,0.0,0.0,0.0,1453.15
15607,0.605,0.045,0.005,0.0,0.0,0.0,0.0,0.17,0.035,0.0,0.0,0.0,0.0,0.0,0.0,0.0,0.0,0.115,0.01,0.0,1474.15
15608,0.5922999999999999,0.1443,0.0544,0.0,0.0,0.0794,0.0,0.0,0.0,0.0225,0.0631,0.0,0.0,0.0,0.0,0.0267,0.0,0.0093,0.008,0.0,1323.15
15609,0.6744,0.0,0.0188,0.0703,0.0857,0.0,0.0,0.0626999999999999,0.0147,0.0,0.0,0.0,0.0569,0.0,0.0,0.0165,0.0,0.0,0.0,0.0,1485.15
15610,0.4665999999999999,0.0,0.0281,0.1278,0.3775,0.0,0.0,0.0,0.0,0.0,0.0,0.0,0.0,0.0,0.0,0.0,0.0,0.0,0.0,0.0,1604.15
15611,0.685,0.0,0.0,0.0,0.005,0.0,0.02,0.15,0.025,0.0,0.0,0.0,0.0,0.0,0.0,0.0,0.0,0.115,0.0,0.0,1593.15
15612,0.6376,0.0,0.0391,0.0512,0.0178,0.0529,0.0,0.0115,0.0711,0.0892,0.0296,0.0,0.0,0.0,0.0,0.0,0.0,0.0,0.0,0.0,1265.15
15613,0.1568,0.4047,0.0,0.0,0.0,0.0,0.0825999999999999,0.0,0.0,0.2989,0.0,0.0,0.0,0.0,0.018,0.0,0.0,0.0194,0.0,0.0,1263.15
15614,0.6796,0.0801,0.11,0.02,0.0552,0.0,0.0,0.0,0.0,0.0,0.0550999999999999,0.0,0.0,0.0,0.0,0.0,0.0,0.0,0.0,0.0,1583.15
15615,0.58,0.07,0.05,0.0,0.17,0.05,0.015,0.015,0.0,0.05,0.0,0.0,0.0,0.0,0.0,0.0,0.0,0.0,0.0,0.0,1281.15
15616,0.0,0.7959999999999999,0.0,0.0,0.0,0.0,0.0,0.0,0.0,0.0,0.204,0.0,0.0,0.0,0.0,0.0,0.0,0.0,0.0,0.0,1203.15
15617,0.5441544154415442,0.0,0.127012701270127,0.0238023802380238,0.1662166216621662,0.0,0.0,0.0818081808180818,0.0364036403640364,0.0,0.0,0.0,0.0206020602060206,0.0,0.0,0.0,0.0,0.0,0.0,0.0,1413.15
15618,0.4775999999999999,0.0,0.1583,0.1476,0.2165,0.0,0.0,0.0,0.0,0.0,0.0,0.0,0.0,0.0,0.0,0.0,0.0,0.0,0.0,0.0,1668.15
15619,0.6945,0.09,0.11,0.0,0.1,0.0,0.0,0.0,0.0,0.0,0.0,0.0,0.0,0.0,0.0,0.0,0.0,0.0,0.0,0.0,1423.15
15620,0.6551,0.0,0.1537,0.0264,0.0,0.0,0.0,0.1639,0.0,0.0,0.0,0.0,0.0,0.0,0.0,0.0,0.0,0.0,0.0,0.0,1366.15
15621,0.0,0.0,0.0,0.0,0.0,0.0,0.0,0.445,0.15,0.0,0.0,0.0,0.0,0.0,0.0,0.0,0.0,0.0,0.405,0.0,893.1499999999999
15622,0.6561,0.1705999999999999,0.0,0.0,0.0,0.1732999999999999,0.0,0.0,0.0,0.0,0.0,0.0,0.0,0.0,0.0,0.0,0.0,0.0,0.0,0.0,1623.15
15623,0.0,0.588,0.0,0.0,0.0,0.0,0.412,0.0,0.0,0.0,0.0,0.0,0.0,0.0,0.0,0.0,0.0,0.0,0.0,0.0,1182.15
15624,0.505,0.0,0.063,0.135,0.09,0.0,0.015,0.0,0.0,0.1,0.03,0.0,0.0,0.025,0.0,0.027,0.0,0.01,0.0,0.0,1413.15
15625,0.6537999999999999,0.0,0.1539,0.0264,0.0,0.0,0.0,0.1641,0.0,0.0,0.0,0.0,0.0,0.0,0.0,0.0,0.0,0.0,0.0,0.0,1366.15
15626,0.6335000000000001,0.092,0.114,0.0613999999999999,0.0554,0.0,0.0,0.0,0.0432,0.0,0.0,0.0,0.0,0.0,0.0,0.0,0.0,0.0,0.0,0.0,1288.15
15627,0.3703,0.2771,0.0,0.0,0.0,0.0,0.3525999999999999,0.0,0.0,0.0,0.0,0.0,0.0,0.0,0.0,0.0,0.0,0.0,0.0,0.0,1093.15
15628,0.7509249075092491,0.0,0.0,0.0,0.01999800019998,0.0,0.0,0.0,0.2290770922907709,0.0,0.0,0.0,0.0,0.0,0.0,0.0,0.0,0.0,0.0,0.0,1061.15
15629,0.3845615438456154,0.0686931306869313,0.1474852514748525,0.0,0.0,0.0,0.0,0.0,0.0,0.0,0.0,0.0,0.0,0.0,0.0,0.0,0.0,0.0,0.3992600739926007,0.0,1263.15
15630,0.6012,0.0,0.0,0.0,0.0,0.0,0.0,0.3988,0.0,0.0,0.0,0.0,0.0,0.0,0.0,0.0,0.0,0.0,0.0,0.0,1195.15
15631,0.61,0.0,0.067,0.0493,0.2537999999999999,0.0,0.0079,0.0,0.0,0.0,0.0,0.0,0.0,0.0,0.0,0.012,0.0,0.0,0.0,0.0,1481.15
15632,0.6589,0.0,0.1826,0.0,0.1185,0.0,0.0,0.0,0.0,0.0,0.04,0.0,0.0,0.0,0.0,0.0,0.0,0.0,0.0,0.0,1723.7499755859376
15633,0.4863,0.0,0.0735,0.0,0.3695,0.0,0.0,0.0707,0.0,0.0,0.0,0.0,0.0,0.0,0.0,0.0,0.0,0.0,0.0,0.0,1510.15
15634,0.0,0.0751,0.025,0.1249,0.125,0.2498999999999999,0.1001,0.0,0.0,0.05,0.0,0.0,0.0,0.0,0.0,0.0,0.0,0.0,0.25,0.0,1173.15
15635,0.6437,0.0,0.0,0.0,0.0,0.0,0.0,0.1797,0.0,0.0,0.0,0.1766,0.0,0.0,0.0,0.0,0.0,0.0,0.0,0.0,933.15
15636,0.7452,0.0,0.0,0.0,0.0108,0.0,0.0,0.244,0.0,0.0,0.0,0.0,0.0,0.0,0.0,0.0,0.0,0.0,0.0,0.0,1072.15
15637,0.4557,0.0,0.1823999999999999,0.18,0.1819,0.0,0.0,0.0,0.0,0.0,0.0,0.0,0.0,0.0,0.0,0.0,0.0,0.0,0.0,0.0,1736.15
15638,0.0,0.0,0.0,0.0,0.0,0.0,0.0,0.335,0.275,0.0,0.0,0.0,0.0,0.0,0.0,0.0,0.0,0.0,0.39,0.0,933.15
15639,0.7127287271272873,0.0,0.0,0.0421957804219578,0.041995800419958,0.0,0.0,0.1687831216878312,0.0,0.0,0.0,0.0342965703429657,0.0,0.0,0.0,0.0,0.0,0.0,0.0,0.0,1061.15
15640,0.0226,0.6406999999999999,0.0,0.0,0.0,0.3367,0.0,0.0,0.0,0.0,0.0,0.0,0.0,0.0,0.0,0.0,0.0,0.0,0.0,0.0,1179.15
15641,0.475,0.0,0.0,0.0,0.0,0.0,0.0,0.0,0.0,0.525,0.0,0.0,0.0,0.0,0.0,0.0,0.0,0.0,0.0,0.0,1728.15
15642,0.5912999999999999,0.0216999999999999,0.0662,0.0,0.0,0.1586999999999999,0.0,0.0,0.0,0.0,0.1586999999999999,0.0,0.0,0.0,0.0,0.0,0.0,0.0,0.0,0.0,1383.15
15643,0.32,0.0,0.0,0.0,0.076,0.1159999999999999,0.0,0.0,0.0,0.0,0.208,0.0,0.0,0.0,0.0,0.2,0.0,0.0,0.08,0.0,1723.15
15644,0.0,0.0,0.0,0.0,0.0,0.0,0.1667,0.0,0.0,0.0,0.3333,0.0,0.0,0.0,0.0,0.0,0.0,0.0,0.5,0.0,1054.15
15645,0.7494,0.0,0.0,0.0,0.0504999999999999,0.0,0.0,0.2001,0.0,0.0,0.0,0.0,0.0,0.0,0.0,0.0,0.0,0.0,0.0,0.0,1161.15
15646,0.0,0.6616,0.0,0.0,0.0,0.0,0.3384,0.0,0.0,0.0,0.0,0.0,0.0,0.0,0.0,0.0,0.0,0.0,0.0,0.0,1190.15
15647,0.0,0.0,0.0256,0.0,0.0,0.0,0.0,0.0,0.0,0.0,0.0,0.4871999999999999,0.0,0.0,0.0,0.0,0.4871999999999999,0.0,0.0,0.0,1037.15
15648,0.68,0.052,0.123,0.008,0.0,0.0,0.0,0.125,0.011,0.0,0.0,0.0,0.0,0.0,0.0,0.0,0.0,0.0,0.0,0.0,1433.15
15649,0.0,0.61,0.0,0.0,0.0,0.0,0.0,0.39,0.0,0.0,0.0,0.0,0.0,0.0,0.0,0.0,0.0,0.0,0.0,0.0,1141.15
15650,0.685031496850315,0.0,0.0,0.0442955704429557,0.0458954104589541,0.0,0.0,0.1164883511648835,0.0454954504549545,0.0,0.0,0.0627937206279372,0.0,0.0,0.0,0.0,0.0,0.0,0.0,0.0,1066.15
