Repository: ychyn/algo_genetique

# algo_genetique
Ce code fait partie de notre mini-projet du MIG Verre 2024. L'objectif du mini-projet est l'obtention d'une composition de verre avec des qualités avantageuses pour une application potentiellement industrielle. 

On utilise l'outil de prediction des propriétés du verre à travers des réseaux de neuronnes codé par Franck Pigeonneau (qui constitue la plus grande partie de ce repo). On a codé l'algorithme génetique qui va, en utilisant ce réseau de neuronnes tenter d'obtenir une composition optimale dont on essaiera la fabrication dans le four situé à l'Ecole des Mines à Sophia Antipolis

File: DataBase/Tliqclean.csv (part 50 of 63)
,SiO2,B2O3,Al2O3,MgO,CaO,BaO,Li2O,Na2O,K2O,ZnO,SrO,PbO,Fe2O3,Y2O3,La2O3,TiO2,GeO2,ZrO2,P2O5,V2O5,Tliq
15651,0.67,0.0,0.1485,0.1361,0.0454,0.0,0.0,0.0,0.0,0.0,0.0,0.0,0.0,0.0,0.0,0.0,0.0,0.0,0.0,0.0,1679.15
15652,0.62,0.1,0.1,0.06,0.06,0.06,0.0,0.0,0.0,0.0,0.0,0.0,0.0,0.0,0.0,0.0,0.0,0.0,0.0,0.0,1353.15
15653,0.6327,0.0924,0.114,0.0393,0.0466,0.0,0.0,0.042,0.0,0.0,0.032,0.0,0.0,0.0,0.0,0.0,0.0,0.0,0.0,0.0,1338.15
15654,0.7340000000000001,0.0,0.0497,0.0,0.0,0.0,0.1782,0.0113,0.0143,0.0116,0.0,0.0,0.0,0.0,0.0,0.0,0.0,0.0,0.0,0.0,1213.15
15655,0.0,0.0,0.0,0.0,0.0,0.0,0.0,0.0,0.0882,0.0,0.4118,0.0,0.0,0.0,0.0,0.0,0.0,0.0,0.5,0.0,1195.15
15656,0.7346,0.0,0.1169,0.0158,0.0158,0.0,0.0,0.0,0.1169,0.0,0.0,0.0,0.0,0.0,0.0,0.0,0.0,0.0,0.0,0.0,1743.15
15657,0.52,0.05,0.07,0.0,0.02,0.0,0.0,0.19,0.03,0.0,0.0,0.0,0.0,0.0,0.0,0.0,0.0,0.105,0.005,0.0,1658.15
15658,0.6858,0.0,0.0,0.0,0.0,0.0,0.0,0.0,0.3142,0.0,0.0,0.0,0.0,0.0,0.0,0.0,0.0,0.0,0.0,0.0,1296.15
15659,0.5695,0.1099,0.1598,0.0,0.0,0.0,0.0,0.1598,0.0,0.0,0.0,0.0,0.0,0.0,0.0,0.0,0.0,0.0,0.0,0.0,1048.15
15660,0.6572,0.0,0.1311,0.1507,0.0,0.0,0.061,0.0,0.0,0.0,0.0,0.0,0.0,0.0,0.0,0.0,0.0,0.0,0.0,0.0,1578.7499755859376
15661,0.0,0.0,0.0,0.0,0.0,0.0,0.0,0.0,0.2752,0.2248,0.0,0.0,0.0,0.0,0.0,0.0,0.0,0.0,0.5,0.0,872.1500000000001
15662,0.3213321332133213,0.0,0.027002700270027,0.2189218921892189,0.4327432743274327,0.0,0.0,0.0,0.0,0.0,0.0,0.0,0.0,0.0,0.0,0.0,0.0,0.0,0.0,0.0,1862.15
15663,0.6494649464946496,0.0,0.1429142914291429,0.2004200420042004,0.0,0.0,0.0072007200720072,0.0,0.0,0.0,0.0,0.0,0.0,0.0,0.0,0.0,0.0,0.0,0.0,0.0,1669.2499755859376
15664,0.0,0.43,0.14,0.0,0.0,0.0,0.0,0.43,0.0,0.0,0.0,0.0,0.0,0.0,0.0,0.0,0.0,0.0,0.0,0.0,1153.15
15665,0.1082,0.5439,0.0,0.0,0.3479,0.0,0.0,0.0,0.0,0.0,0.0,0.0,0.0,0.0,0.0,0.0,0.0,0.0,0.0,0.0,1298.15
15666,0.0,0.0,0.0,0.0,0.0,0.0,0.0,0.225,0.275,0.0,0.0,0.0,0.0,0.0,0.0,0.5,0.0,0.0,0.0,0.0,1165.15
15667,0.7568000000000001,0.0,0.0,0.0348,0.087,0.0131,0.0,0.0118999999999999,0.0504,0.0,0.0,0.0,0.0,0.0,0.0,0.0,0.0,0.0326,0.0,0.0,1583.15
15668,0.7744,0.0,0.135,0.0,0.0,0.0,0.0,0.0,0.0906,0.0,0.0,0.0,0.0,0.0,0.0,0.0,0.0,0.0,0.0,0.0,1748.15
15669,0.7487,0.0,0.0902,0.0,0.0,0.0,0.0,0.0,0.0,0.0,0.1611,0.0,0.0,0.0,0.0,0.0,0.0,0.0,0.0,0.0,1523.15
15670,0.6853,0.0,0.006,0.0,0.0,0.0206,0.0,0.0198,0.0999,0.0216,0.0255,0.1198,0.0,0.0,0.0,0.0,0.0,0.0,0.0,0.0,1008.15
15671,0.5935,0.033,0.0,0.0,0.0,0.0,0.0,0.0,0.0487999999999999,0.0,0.0,0.3247,0.0,0.0,0.0,0.0,0.0,0.0,0.0,0.0,968.15
15672,0.4841,0.0,0.1609,0.0,0.0,0.0,0.0,0.355,0.0,0.0,0.0,0.0,0.0,0.0,0.0,0.0,0.0,0.0,0.0,0.0,1418.15
15673,0.6303,0.0,0.0,0.0,0.0,0.0247,0.0,0.0917,0.0603,0.0,0.0,0.0,0.0,0.0,0.0,0.1896999999999999,0.0,0.0,0.0,0.0,1223.15
15674,0.6,0.0,0.05,0.01,0.02,0.25,0.0,0.0,0.0,0.0,0.07,0.0,0.0,0.0,0.0,0.0,0.0,0.0,0.0,0.0,1433.15
15675,0.6154,0.0,0.0,0.0,0.0,0.2307999999999999,0.0,0.0,0.0,0.0,0.1538,0.0,0.0,0.0,0.0,0.0,0.0,0.0,0.0,0.0,1647.15
15676,0.6666,0.0546,0.1239,0.0516999999999999,0.0612,0.0,0.0,0.0,0.0,0.0,0.042,0.0,0.0,0.0,0.0,0.0,0.0,0.0,0.0,0.0,1453.15
15677,0.6,0.0,0.1,0.0,0.0,0.3,0.0,0.0,0.0,0.0,0.0,0.0,0.0,0.0,0.0,0.0,0.0,0.0,0.0,0.0,1650.15
15678,0.0,0.0,0.0,0.0,0.0,0.0,0.125,0.0,0.0,0.0,0.0,0.0,0.0,0.0,0.0,0.0,0.0,0.0,0.0,0.875,917.15
15679,0.8042999999999999,0.0,0.0616999999999999,0.0,0.0,0.0,0.0,0.1339999999999999,0.0,0.0,0.0,0.0,0.0,0.0,0.0,0.0,0.0,0.0,0.0,0.0,1198.15
15680,0.7514,0.0,0.0,0.0,0.0,0.0,0.1594,0.0892,0.0,0.0,0.0,0.0,0.0,0.0,0.0,0.0,0.0,0.0,0.0,0.0,1350.15
15681,0.4286,0.0,0.143,0.0,0.0,0.0,0.0,0.4284,0.0,0.0,0.0,0.0,0.0,0.0,0.0,0.0,0.0,0.0,0.0,0.0,1448.15
15682,0.7173999999999999,0.0,0.0,0.0,0.1281,0.0,0.0,0.1545,0.0,0.0,0.0,0.0,0.0,0.0,0.0,0.0,0.0,0.0,0.0,0.0,1283.15
15683,0.7400703971841127,0.0,0.0865965361385544,0.0,0.0,0.0,0.0,0.0862965481380745,0.0865965361385544,0.0,0.0,0.0,0.0,0.0,0.0,0.0,0.0,0.0,0.0,0.0,1243.15
15684,0.5571557155715572,0.0,0.1639163916391639,0.0,0.0,0.2789278927892789,0.0,0.0,0.0,0.0,0.0,0.0,0.0,0.0,0.0,0.0,0.0,0.0,0.0,0.0,1930.15
15685,0.6024397560243976,0.0,0.1052894710528947,0.1147885211478852,0.1482851714828517,0.0,0.0090990900909909,0.007999200079992,0.0,0.0,0.0,0.0,0.0,0.0,0.0,0.0120987901209879,0.0,0.0,0.0,0.0,1518.15
15686,0.7519,0.0,0.0,0.0,0.0537,0.0,0.0,0.1944,0.0,0.0,0.0,0.0,0.0,0.0,0.0,0.0,0.0,0.0,0.0,0.0,1201.15
15687,0.0,0.0,0.0,0.0,0.0,0.0,0.0,0.0,0.0,0.5,0.0,0.0,0.0,0.0,0.085,0.0,0.0,0.0,0.415,0.0,1501.15
15688,0.3616999999999999,0.0,0.0561,0.1844999999999999,0.3977,0.0,0.0,0.0,0.0,0.0,0.0,0.0,0.0,0.0,0.0,0.0,0.0,0.0,0.0,0.0,1655.15
15689,0.0,0.0185,0.0185,0.0741,0.037,0.3704,0.0556,0.0,0.0,0.037,0.0,0.0,0.0,0.0,0.0,0.0,0.0,0.0,0.3889,0.0,1143.15
15690,0.51,0.0,0.065,0.12,0.11,0.0,0.015,0.0,0.0,0.1,0.03,0.0,0.0,0.0,0.0,0.04,0.0,0.01,0.0,0.0,1403.15
15691,0.696,0.0139999999999999,0.111,0.017,0.104,0.045,0.0,0.0,0.0,0.0,0.0069999999999999,0.0,0.0,0.0,0.0,0.0,0.0,0.0,0.005,0.0,1455.15
15692,0.5157,0.0,0.0917999999999999,0.0,0.2742,0.0,0.0,0.1183,0.0,0.0,0.0,0.0,0.0,0.0,0.0,0.0,0.0,0.0,0.0,0.0,1456.15
15693,0.6,0.0,0.075,0.048,0.053,0.0,0.034,0.03,0.05,0.0,0.06,0.0,0.0,0.013,0.0,0.025,0.0,0.012,0.0,0.0,1393.15
15694,0.1547,0.2671,0.0,0.0,0.0,0.0,0.0,0.12,0.0,0.2856,0.0,0.0,0.0,0.1153,0.0,0.0,0.0,0.0453,0.0,0.0,1237.15
15695,0.6662,0.0,0.0317,0.0,0.2115,0.0,0.0,0.0588,0.0,0.0,0.0,0.0,0.0,0.0,0.0,0.0,0.0,0.0,0.0317,0.0,1448.15
15696,0.5943,0.02,0.16,0.0,0.0759,0.0,0.0,0.1093,0.0395,0.0,0.0,0.0,0.0,0.0,0.0,0.0,0.0,0.0,0.0,0.0,1298.15
15697,0.6684,0.0192,0.0787,0.0,0.1432,0.0,0.0,0.0,0.0,0.0,0.0904,0.0,0.0,0.0,0.0,0.0,0.0,0.0,0.0,0.0,1473.15
15698,0.5981000000000001,0.0,0.0454,0.0,0.0,0.3565,0.0,0.0,0.0,0.0,0.0,0.0,0.0,0.0,0.0,0.0,0.0,0.0,0.0,0.0,1633.15
15699,0.5296,0.0,0.1376,0.2742,0.0,0.0,0.0,0.0,0.0586,0.0,0.0,0.0,0.0,0.0,0.0,0.0,0.0,0.0,0.0,0.0,1728.15
15700,0.7833783378337834,0.1423142314231423,0.0079007900790079,0.0061006100610061,0.0077007700770077,0.0,0.0,0.041004100410041,0.0099009900990099,0.0,0.0,0.0,0.0,0.0,0.0,0.0,0.0,0.0,0.0,0.0,1323.15
15701,0.4128,0.0,0.1107,0.0,0.0,0.0,0.0,0.4765,0.0,0.0,0.0,0.0,0.0,0.0,0.0,0.0,0.0,0.0,0.0,0.0,1358.15
15702,0.2335766423357664,0.0,0.1495850414958504,0.1816818318168183,0.4351564843515648,0.0,0.0,0.0,0.0,0.0,0.0,0.0,0.0,0.0,0.0,0.0,0.0,0.0,0.0,0.0,1744.15
15703,0.1023,0.5971000000000001,0.0,0.0,0.0,0.3006,0.0,0.0,0.0,0.0,0.0,0.0,0.0,0.0,0.0,0.0,0.0,0.0,0.0,0.0,1135.15
15704,0.6078,0.0,0.0253,0.0,0.0,0.3669,0.0,0.0,0.0,0.0,0.0,0.0,0.0,0.0,0.0,0.0,0.0,0.0,0.0,0.0,1671.15
15705,0.5942000000000001,0.0,0.0849,0.0477,0.0501999999999999,0.0,0.0,0.0499,0.0496,0.0,0.0822,0.0,0.0,0.0,0.0,0.0412999999999999,0.0,0.0,0.0,0.0,1387.15
15706,0.0,0.0,0.0,0.0,0.0,0.0,0.0,0.0475999999999999,0.0,0.4761999999999999,0.0,0.0,0.0,0.0,0.0,0.0,0.0,0.0,0.4761999999999999,0.0,1057.15
15707,0.6192681194931442,0.1061116722839512,0.0847093180249827,0.0174019142105631,0.0698076788446729,0.0330036303993439,0.0,0.0,0.0398043784816329,0.0,0.0289031793497284,0.0,0.0,0.0,0.0,0.0,0.0,0.0,0.0,0.0,1233.15
15708,0.6614470842332614,0.0179985601151907,0.0731941444684425,0.0,0.0183985281177505,0.042896568274538,0.0,0.0476961843052555,0.0313974882009439,0.0,0.0776937844972402,0.0,0.0,0.0,0.0,0.0,0.0,0.0269978401727861,0.0,0.0,1268.15
15709,0.6954000000000001,0.0902999999999999,0.1081,0.0128,0.0372,0.0435,0.0,0.0,0.0,0.0,0.0127,0.0,0.0,0.0,0.0,0.0,0.0,0.0,0.0,0.0,1358.15
15710,0.6089,0.0197999999999999,0.0,0.0,0.0,0.0,0.0,0.2128999999999999,0.0,0.0,0.0,0.0,0.0,0.0,0.0,0.0,0.0,0.1188,0.0297,0.0,1439.15
15711,0.4937493749374937,0.0,0.1857185718571857,0.2192219221922192,0.1013101310131013,0.0,0.0,0.0,0.0,0.0,0.0,0.0,0.0,0.0,0.0,0.0,0.0,0.0,0.0,0.0,1716.15
15712,0.5710000000000001,0.0,0.1692,0.0,0.0,0.0,0.0,0.2598,0.0,0.0,0.0,0.0,0.0,0.0,0.0,0.0,0.0,0.0,0.0,0.0,1523.15
15713,0.0,0.0248,0.0395,0.1,0.0719,0.1577,0.0,0.0,0.0,0.0849,0.0,0.0,0.0,0.0,0.0,0.0288,0.0,0.0,0.4866,0.0,1088.15
15714,0.6964,0.0969,0.1079,0.0,0.0889,0.0,0.0,0.0,0.0,0.0,0.008,0.0,0.0,0.0,0.0,0.0,0.0,0.0,0.0,0.0,1424.15
15715,0.6931,0.0,0.0,0.0,0.0802,0.0,0.0221,0.0802,0.0351,0.0,0.0,0.0,0.0,0.0,0.0,0.0,0.0,0.0893,0.0,0.0,1513.15
15716,0.0,0.6555,0.0,0.0,0.0,0.0,0.0,0.0336,0.3025,0.0,0.0,0.0,0.0,0.0,0.0,0.0,0.0,0.0,0.0,0.0,1033.15
15717,0.6817,0.0,0.0,0.0,0.0,0.0,0.0,0.3182999999999999,0.0,0.0,0.0,0.0,0.0,0.0,0.0,0.0,0.0,0.0,0.0,0.0,1140.15
15718,0.66,0.0,0.0833,0.0625,0.0449,0.0,0.0,0.132,0.0134,0.0,0.0,0.0,0.0,0.0,0.0,0.0,0.0,0.0,0.0,0.0,1233.15
15719,0.6969,0.0,0.0998,0.1632999999999999,0.0,0.0,0.04,0.0,0.0,0.0,0.0,0.0,0.0,0.0,0.0,0.0,0.0,0.0,0.0,0.0,1555.15
15720,0.6772,0.0206,0.1243,0.0324,0.0,0.0,0.0,0.1433,0.0,0.0,0.0,0.0,0.0,0.0,0.0,0.0,0.0,0.0,0.0,0.0,1331.15
15721,0.5696,0.0,0.1636,0.0271,0.0,0.0,0.0,0.172,0.0,0.0,0.0,0.0,0.0,0.0,0.0,0.0,0.0,0.0,0.067,0.0,1245.15
15722,0.6601,0.0,0.0,0.0,0.0,0.0,0.0,0.33,0.0,0.0,0.0,0.0,0.0,0.0,0.0,0.0,0.0,0.0,0.0099,0.0,1140.15
15723,0.7000000000000001,0.0,0.06,0.015,0.015,0.0,0.16,0.03,0.0,0.0,0.0,0.0,0.0,0.0,0.0,0.0,0.0,0.02,0.0,0.0,1311.65
15724,0.404,0.0,0.046,0.162,0.114,0.0,0.101,0.0,0.0,0.116,0.02,0.0,0.0,0.025,0.0,0.0,0.0,0.012,0.0,0.0,1433.15
15725,0.0,0.0,0.0,0.0,0.4924,0.0,0.0,0.0152,0.0,0.0,0.0,0.0,0.0,0.0,0.0,0.0,0.0,0.0,0.4924,0.0,1257.15
15726,0.6846315368463154,0.0,0.0,0.0,0.0682931706829317,0.0,0.0391960803919608,0.1184881511848815,0.0,0.0,0.0,0.0,0.0,0.0,0.0,0.0,0.0,0.0893910608939106,0.0,0.0,1503.15
15727,0.8546854685468547,0.0,0.0719071907190719,0.0439043904390439,0.0,0.0,0.0,0.0,0.0295029502950295,0.0,0.0,0.0,0.0,0.0,0.0,0.0,0.0,0.0,0.0,0.0,1638.15
15728,0.0,0.0,0.1297870212978702,0.0,0.3178682131786821,0.0,0.0,0.0,0.0,0.0,0.0,0.0,0.0,0.0,0.0,0.0,0.0,0.0,0.5523447655234477,0.0,1373.15
15729,0.0,0.0,0.0,0.0,0.0,0.0,0.35,0.0,0.0,0.0,0.0,0.0,0.0,0.0,0.0,0.0,0.0,0.0,0.0,0.65,862.1500000000001
15730,0.1394999999999999,0.2425,0.0,0.0,0.0,0.1081,0.0,0.0,0.0,0.0575,0.0,0.0,0.0,0.0,0.1507,0.2314,0.0,0.066,0.0,0.0,1423.15
15731,0.6784000000000001,0.0551,0.1022,0.016,0.0,0.0,0.0,0.1413,0.006,0.0,0.0,0.0,0.0,0.0,0.0,0.0,0.0,0.0,0.0,0.0,1239.15
15732,0.1257,0.3821,0.0,0.0,0.1276,0.0,0.1131,0.0,0.0,0.0857,0.0488,0.0,0.0,0.0299,0.0389,0.0,0.0,0.0377,0.0,0.0,1188.15
15733,0.2875,0.0,0.0125,0.0,0.0,0.3,0.0,0.0,0.0,0.0,0.0,0.0,0.0,0.0,0.0,0.4,0.0,0.0,0.0,0.0,1571.15
15734,0.6379,0.0,0.0437,0.0,0.0,0.3184,0.0,0.0,0.0,0.0,0.0,0.0,0.0,0.0,0.0,0.0,0.0,0.0,0.0,0.0,1603.15
15735,0.6775,0.1069,0.1007,0.0068,0.0565,0.0279,0.0,0.0,0.0,0.0,0.0206,0.0,0.0,0.0,0.0,0.0,0.0,0.0,0.0,0.0,1318.15
15736,0.0,0.0,0.201,0.0,0.0,0.0,0.0,0.0,0.0,0.231,0.0,0.0,0.0,0.0,0.0,0.0,0.0,0.0,0.568,0.0,1373.15
15737,0.5424542454245425,0.3054305430543054,0.0,0.0,0.0,0.0,0.0,0.1521152115211521,0.0,0.0,0.0,0.0,0.0,0.0,0.0,0.0,0.0,0.0,0.0,0.0,1073.15
15738,0.7183,0.0,0.0,0.0,0.043,0.0,0.0,0.2386,0.0,0.0,0.0,0.0,0.0,0.0,0.0,0.0,0.0,0.0,0.0,0.0,1046.15
15739,0.6785678567856785,0.0,0.0393039303930393,0.0995099509950995,0.031003100310031,0.0,0.0,0.1516151615161516,0.0,0.0,0.0,0.0,0.0,0.0,0.0,0.0,0.0,0.0,0.0,0.0,1303.15
15740,0.631,0.0,0.0,0.0,0.369,0.0,0.0,0.0,0.0,0.0,0.0,0.0,0.0,0.0,0.0,0.0,0.0,0.0,0.0,0.0,1730.15
15741,0.625,0.0,0.0969999999999999,0.04,0.238,0.0,0.0,0.0,0.0,0.0,0.0,0.0,0.0,0.0,0.0,0.0,0.0,0.0,0.0,0.0,1417.15
15742,0.5356,0.0,0.0808999999999999,0.0,0.1817,0.0,0.0432999999999999,0.0,0.0,0.0715,0.0,0.0,0.0,0.0,0.0,0.0869999999999999,0.0,0.0,0.0,0.0,1463.15
15743,0.772,0.0,0.0046,0.0,0.0,0.0,0.0,0.1571,0.0107,0.0,0.0,0.0,0.0,0.0,0.0,0.0,0.0,0.0436,0.0,0.0,1503.15
15744,0.5852585258525852,0.0602060206020602,0.0872087208720872,0.0344034403440344,0.21002100210021,0.0,0.0,0.0,0.0,0.0,0.0229022902290229,0.0,0.0,0.0,0.0,0.0,0.0,0.0,0.0,0.0,1423.15
15745,0.6933306669333067,0.0,0.0991900809919008,0.1476852314768523,0.0,0.0,0.0597940205979402,0.0,0.0,0.0,0.0,0.0,0.0,0.0,0.0,0.0,0.0,0.0,0.0,0.0,1537.5500244140626
15746,0.0,0.0,0.0,0.0,0.0,0.0,0.0,0.2432,0.2568,0.0,0.0,0.0,0.0,0.0,0.0,0.0,0.0,0.0,0.5,0.0,856.1499999999999
15747,0.6091,0.0,0.1605,0.0,0.0761,0.0,0.0,0.1143,0.039,0.0,0.0,0.0,0.0,0.0,0.0,0.0,0.0,0.0,0.0,0.0,1353.15
15748,0.0,0.0,0.0,0.0,0.0,0.4652,0.0348,0.0,0.0,0.0,0.0,0.0,0.0,0.0,0.0,0.0,0.0,0.0,0.5,0.0,1134.15
15749,0.602960296029603,0.0,0.0,0.0,0.0,0.0111011101110111,0.0,0.097009700970097,0.0653065306530653,0.0,0.0165016501650165,0.0,0.0,0.0,0.0,0.2071207120712071,0.0,0.0,0.0,0.0,1181.15
15750,0.5639000000000001,0.0,0.0,0.0,0.1052999999999999,0.0,0.0,0.3307,0.0,0.0,0.0,0.0,0.0,0.0,0.0,0.0,0.0,0.0,0.0,0.0,1393.15
15751,0.62,0.025,0.0,0.0,0.015,0.0,0.0,0.19,0.03,0.0,0.0,0.0,0.0,0.0,0.0,0.0,0.0,0.11,0.0,0.0,1453.15
15752,0.5721427857214278,0.0755924407559244,0.0293970602939706,0.0743925607439256,0.0763923607639236,0.0,0.0,0.1651834816518348,0.0068993100689931,0.0,0.0,0.0,0.0,0.0,0.0,0.0,0.0,0.0,0.0,0.0,1192.15
15753,0.5759000000000001,0.0,0.0,0.0,0.0736,0.0,0.0,0.0,0.3505,0.0,0.0,0.0,0.0,0.0,0.0,0.0,0.0,0.0,0.0,0.0,1238.15
15754,0.637,0.0,0.129,0.0,0.079,0.013,0.0,0.088,0.036,0.0,0.0,0.0,0.0,0.0,0.0,0.0,0.0,0.017,0.0,0.0,1363.15
15755,0.6633,0.049,0.1349,0.0549,0.0629,0.027,0.0,0.0,0.0,0.0,0.0069999999999999,0.0,0.0,0.0,0.0,0.0,0.0,0.0,0.0,0.0,1433.15
15756,0.6899,0.0013,0.0461,0.0677,0.0,0.0,0.0,0.1604,0.0346,0.0,0.0,0.0,0.0,0.0,0.0,0.0,0.0,0.0,0.0,0.0,1253.15
15757,0.5866999999999999,0.0,0.1508999999999999,0.0794999999999999,0.1828999999999999,0.0,0.0,0.0,0.0,0.0,0.0,0.0,0.0,0.0,0.0,0.0,0.0,0.0,0.0,0.0,1591.15
15758,0.0,0.54,0.0,0.0,0.0,0.0,0.0,0.0,0.46,0.0,0.0,0.0,0.0,0.0,0.0,0.0,0.0,0.0,0.0,0.0,1210.15
15759,0.0,0.0,0.0,0.0,0.0,0.0,0.0,0.09,0.0,0.0,0.0,0.0,0.0,0.0,0.0,0.0,0.0,0.0,0.0,0.91,989.15
15760,0.7184,0.0,0.0124,0.0314,0.0429,0.0124,0.0339,0.0786,0.0302,0.0,0.0342,0.0,0.0,0.0,0.0,0.0,0.0,0.0,0.0,0.0,1053.15
15761,0.6666666666666665,0.097009700970097,0.115011501150115,0.0243024302430243,0.0485048504850485,0.0242024202420241,0.0,0.0,0.0,0.0,0.0243024302430243,0.0,0.0,0.0,0.0,0.0,0.0,0.0,0.0,0.0,1323.15
15762,0.7151000000000001,0.0302999999999999,0.0489,0.0,0.0514,0.02,0.0,0.0,0.0919,0.0,0.0414,0.0,0.0,0.0,0.0,0.0,0.0,0.0,0.0,0.0,1363.15
15763,0.7061,0.0,0.0,0.0,0.059,0.0,0.0,0.0,0.2349,0.0,0.0,0.0,0.0,0.0,0.0,0.0,0.0,0.0,0.0,0.0,1167.15
15764,0.0,0.83,0.0,0.0,0.0,0.0,0.0,0.17,0.0,0.0,0.0,0.0,0.0,0.0,0.0,0.0,0.0,0.0,0.0,0.0,1078.15
15765,0.6809000000000001,0.0825999999999999,0.1059,0.0244,0.051,0.0426999999999999,0.0,0.0,0.0,0.0,0.0125,0.0,0.0,0.0,0.0,0.0,0.0,0.0,0.0,0.0,1338.15
15766,0.625,0.0,0.07,0.085,0.04,0.01,0.0,0.025,0.055,0.0,0.05,0.0,0.0,0.0,0.01,0.015,0.0,0.015,0.0,0.0,1443.15
15767,0.4331433143314331,0.0,0.0,0.0,0.1079107910791078,0.0,0.0,0.4589458945894589,0.0,0.0,0.0,0.0,0.0,0.0,0.0,0.0,0.0,0.0,0.0,0.0,1249.15
15768,1.0,0.0,0.0,0.0,0.0,0.0,0.0,0.0,0.0,0.0,0.0,0.0,0.0,0.0,0.0,0.0,0.0,0.0,0.0,0.0,1983.15
15769,0.675,0.0,0.0,0.0,0.015,0.0,0.02,0.15,0.025,0.0,0.0,0.0,0.0,0.0,0.0,0.0,0.0,0.115,0.0,0.0,1583.15
15770,0.6962,0.0898,0.1057,0.0,0.0712,0.0,0.0,0.0,0.0,0.0,0.0341,0.0,0.0,0.0,0.0,0.0,0.0,0.0,0.0,0.0,1408.15
15771,0.6701999999999999,0.0,0.0,0.0,0.1607999999999999,0.0,0.0,0.1648,0.0,0.0,0.0,0.0,0.0,0.0,0.0,0.0,0.0,0.0,0.0042,0.0,1328.15
15772,0.46,0.0,0.0,0.0,0.0,0.34,0.0,0.0,0.0,0.2,0.0,0.0,0.0,0.0,0.0,0.0,0.0,0.0,0.0,0.0,1494.15
15773,0.6835316468353165,0.0070992900709929,0.0784921507849215,0.1832816718328167,0.0274972502749725,0.0200979902009799,0.0,0.0,0.0,0.0,0.0,0.0,0.0,0.0,0.0,0.0,0.0,0.0,0.0,0.0,1578.15
15774,0.0,0.0,0.0,0.0,0.0,0.0,0.0,0.0,0.0,0.32,0.0,0.0,0.0,0.0,0.0,0.0,0.68,0.0,0.0,0.0,1556.15
15775,0.6222564420490565,0.0,0.1159918805683602,0.1499895007349485,0.0866939314248002,0.0,0.0,0.0,0.0,0.0,0.0,0.0,0.0,0.0241983061185716,0.0,0.0,0.0,0.0,0.0,0.0,1468.15
15776,0.6295000000000001,0.0189,0.0841,0.0327,0.0235,0.0,0.0,0.1543,0.0343,0.0,0.0,0.0,0.0,0.0,0.0,0.0,0.0,0.0214,0.0,0.0,1128.15
15777,0.0,0.0,0.0,0.0,0.0,0.0,0.0,0.2057,0.0,0.0,0.0,0.0,0.0,0.0,0.0,0.0,0.7943000000000001,0.0,0.0,0.0,1338.15
15778,0.0,0.03,0.15,0.12,0.0,0.0,0.03,0.03,0.06,0.0,0.0,0.0,0.0,0.0,0.0,0.0,0.0,0.0,0.58,0.0,1273.15
15779,0.6401640164016401,0.0648064806480648,0.1116111611161116,0.0678067806780678,0.1156115611561156,0.0,0.0,0.0,0.0,0.0,0.0,0.0,0.0,0.0,0.0,0.0,0.0,0.0,0.0,0.0,1483.15
15780,0.0,0.0,0.0,0.0,0.0,0.0,0.0,0.0,0.0,0.0,0.0,0.82,0.0,0.0,0.0,0.0,0.0,0.0,0.18,0.0,1227.15
15781,0.0,0.219,0.0279999999999999,0.0,0.1009999999999999,0.026,0.051,0.038,0.038,0.299,0.0,0.0,0.0,0.0,0.0,0.0,0.0,0.0,0.2,0.0,1113.15
15782,0.6670999999999999,0.0,0.092,0.0348,0.0364,0.0,0.0,0.1627,0.0,0.0,0.0,0.0,0.0,0.0,0.0,0.0,0.0,0.0062,0.0,0.0,1294.15
15783,0.0,0.5553,0.0,0.0,0.0,0.0,0.0,0.0,0.4447,0.0,0.0,0.0,0.0,0.0,0.0,0.0,0.0,0.0,0.0,0.0,1163.15
15784,0.375,0.0,0.0,0.0,0.0,0.25,0.0,0.0,0.0,0.0,0.0,0.0,0.0,0.0,0.0,0.375,0.0,0.0,0.0,0.0,1505.15
15785,0.0,0.0,0.0,0.0,0.0,0.0,0.0,0.485,0.1,0.0,0.0,0.0,0.0,0.0,0.0,0.0,0.0,0.0,0.415,0.0,865.1500000000001
15786,0.7758,0.0,0.0,0.0,0.0538999999999999,0.0,0.0,0.166,0.0,0.0,0.0,0.0,0.0,0.0,0.0,0.0,0.0,0.0,0.0042,0.0,1473.15
15787,0.664,0.01,0.092,0.03,0.0,0.0,0.0,0.158,0.02,0.025,0.0,0.0,0.0,0.0,0.0,0.0,0.0,0.0,0.0,0.0,1123.15
15788,0.0,0.0,0.0,0.0,0.0,0.0,0.0,0.0,0.0,0.51,0.0,0.0,0.0,0.0,0.0,0.0,0.0,0.0,0.49,0.0,1406.15
15789,0.585,0.0,0.1669999999999999,0.0,0.0,0.0,0.0,0.0,0.0,0.248,0.0,0.0,0.0,0.0,0.0,0.0,0.0,0.0,0.0,0.0,1813.15
15790,0.6320379222753364,0.0,0.1057063423805428,0.1604096245774746,0.0870052203132187,0.0,0.0,0.0,0.0,0.0,0.0,0.0,0.0,0.014000840050403,0.0,0.0,0.0,0.0,0.0,0.0,1494.15
15791,0.0555,0.6293,0.0,0.0,0.0,0.0,0.0,0.3152,0.0,0.0,0.0,0.0,0.0,0.0,0.0,0.0,0.0,0.0,0.0,0.0,933.15
15792,0.7994999999999999,0.0,0.1003999999999999,0.0200999999999999,0.0,0.0,0.0,0.0,0.0,0.0,0.0799999999999999,0.0,0.0,0.0,0.0,0.0,0.0,0.0,0.0,0.0,1681.15
15793,0.7176,0.0,0.0,0.0,0.0983,0.0,0.0,0.1553,0.0,0.0,0.0,0.0,0.0,0.0,0.0,0.0288,0.0,0.0,0.0,0.0,1273.15
15794,0.0,0.0068,0.0093,0.0,0.0,0.0,0.0633,0.3048,0.0,0.0754,0.0638,0.0,0.0,0.0,0.0,0.1656,0.0,0.0,0.2995,0.0,1023.15
15795,0.6426000000000001,0.0,0.0959,0.185,0.0615,0.0,0.0,0.0,0.0,0.0,0.0,0.0,0.0,0.0141999999999999,0.0,0.0,0.0,0.0,0.0,0.0,1557.15
15796,0.3418,0.0,0.0368,0.0,0.0,0.0,0.0,0.0,0.0,0.0,0.0,0.6214,0.0,0.0,0.0,0.0,0.0,0.0,0.0,0.0,978.15
15797,0.8195819581958196,0.0,0.0698069806980698,0.0,0.0,0.0,0.0,0.0,0.0,0.0,0.1106110611061106,0.0,0.0,0.0,0.0,0.0,0.0,0.0,0.0,0.0,1759.15
15798,0.8959999999999999,0.0,0.0387,0.0266,0.0,0.0,0.0,0.0,0.0387,0.0,0.0,0.0,0.0,0.0,0.0,0.0,0.0,0.0,0.0,0.0,1658.15
15799,0.6666,0.0,0.113,0.0365,0.0315,0.0,0.0,0.1079,0.0279,0.0,0.0156,0.0,0.0,0.0,0.0,0.0,0.0,0.0,0.0,0.0,1343.15
15800,0.6706,0.0,0.0268999999999999,0.1286999999999999,0.0329,0.0,0.0,0.1153999999999999,0.0239999999999999,0.0,0.0,0.0,0.0,0.0,0.0,0.0,0.0,0.0,0.0,0.0,1373.15
15801,0.5162309738584315,0.0,0.069704182250935,0.0,0.0,0.0,0.0,0.3732223933436006,0.0,0.0,0.0,0.0,0.0,0.0,0.0,0.0404024241454487,0.0,0.0,0.0,0.0,1123.15
15802,0.0111988801119888,0.659134086591341,0.0,0.0,0.0,0.0,0.0,0.3296670332966703,0.0,0.0,0.0,0.0,0.0,0.0,0.0,0.0,0.0,0.0,0.0,0.0,993.15
15803,0.2181,0.0,0.2307999999999999,0.0836,0.4675,0.0,0.0,0.0,0.0,0.0,0.0,0.0,0.0,0.0,0.0,0.0,0.0,0.0,0.0,0.0,1816.15
15804,0.5463,0.0,0.161,0.0,0.2927,0.0,0.0,0.0,0.0,0.0,0.0,0.0,0.0,0.0,0.0,0.0,0.0,0.0,0.0,0.0,1731.15
15805,0.0,0.0,0.0,0.0,0.0,0.3913,0.0,0.0,0.0,0.0,0.0,0.0,0.0,0.0,0.087,0.5217,0.0,0.0,0.0,0.0,1869.15
15806,0.6581,0.0,0.0,0.1528999999999999,0.0,0.0,0.1889999999999999,0.0,0.0,0.0,0.0,0.0,0.0,0.0,0.0,0.0,0.0,0.0,0.0,0.0,1372.15
15807,0.5,0.0,0.0,0.0,0.0,0.0,0.5,0.0,0.0,0.0,0.0,0.0,0.0,0.0,0.0,0.0,0.0,0.0,0.0,0.0,1473.15
15808,0.6037,0.0,0.0,0.0,0.0,0.0141999999999999,0.0,0.0,0.1718,0.0,0.0,0.0,0.0,0.0,0.0,0.2044,0.0,0.0,0.0,0.0,1191.15
15809,0.1393,0.2404,0.0,0.0,0.0,0.131,0.2241,0.0,0.0,0.2057,0.0,0.0,0.0,0.0297,0.0154,0.0,0.0,0.0,0.0,0.0,1163.15
15810,0.7383261673832616,0.01999800019998,0.056994300569943,0.0203979602039796,0.0,0.0,0.035996400359964,0.0713928607139286,0.0355964403559644,0.0201979802019798,0.0,0.0,0.0,0.0,0.0,0.0,0.0,0.0,0.0,0.0,1073.15
15811,0.0,0.0,0.1009999999999999,0.0,0.298,0.0,0.0,0.0,0.0,0.0,0.0,0.0,0.0,0.0,0.0,0.0,0.0,0.0,0.601,0.0,1396.15
15812,0.6548999999999999,0.0207,0.1248,0.0227999999999999,0.0,0.0,0.0,0.1746,0.0,0.0,0.0,0.0,0.0,0.0,0.0,0.0,0.0,0.0,0.0,0.0,1219.15
15813,0.0507,0.595,0.0,0.0,0.0765,0.2001,0.0,0.0,0.0,0.0,0.0,0.0776999999999999,0.0,0.0,0.0,0.0,0.0,0.0,0.0,0.0,1010.15
15814,0.2,0.2589,0.0262,0.0331,0.0,0.0174,0.4021,0.0108,0.0,0.0,0.0,0.0,0.0,0.0,0.0327999999999999,0.0,0.0,0.0,0.0,0.0,1013.15
15815,0.0155,0.1341,0.0,0.0,0.0,0.0,0.1563,0.0,0.0,0.5736,0.0,0.0,0.0,0.0,0.086,0.0234,0.0,0.0076,0.0,0.0,1232.15
15816,0.0,0.15,0.025,0.125,0.125,0.1,0.1,0.0,0.0,0.0,0.075,0.0,0.0,0.0,0.0,0.0,0.0,0.0,0.3,0.0,1223.15
15817,0.0,0.0,0.0,0.0,0.3802,0.0,0.0,0.3901,0.0,0.0,0.0,0.0,0.0,0.0,0.0,0.0,0.0,0.0,0.2297,0.0,1940.15
15818,0.5966,0.0,0.1051,0.0,0.0,0.2983,0.0,0.0,0.0,0.0,0.0,0.0,0.0,0.0,0.0,0.0,0.0,0.0,0.0,0.0,1707.15
15819,0.75,0.0,0.0,0.0,0.0,0.0,0.25,0.0,0.0,0.0,0.0,0.0,0.0,0.0,0.0,0.0,0.0,0.0,0.0,0.0,1536.15
15820,0.6663666366636662,0.0,0.0,0.0,0.0,0.286028602860286,0.0,0.0476047604760476,0.0,0.0,0.0,0.0,0.0,0.0,0.0,0.0,0.0,0.0,0.0,0.0,1600.15
15821,0.3483651634836516,0.0,0.0641935806419358,0.1442855714428556,0.4431556844315568,0.0,0.0,0.0,0.0,0.0,0.0,0.0,0.0,0.0,0.0,0.0,0.0,0.0,0.0,0.0,1703.15
15822,0.7597,0.0,0.0,0.0268,0.0272,0.0,0.0,0.1641,0.0,0.0,0.0,0.0222,0.0,0.0,0.0,0.0,0.0,0.0,0.0,0.0,1261.15
15823,0.7244,0.005,0.1113,0.0172,0.079,0.0451,0.0,0.0,0.0,0.0,0.0167,0.0,0.0,0.0,0.0,0.0,0.0,0.0,0.0,0.0,1473.15
15824,0.6861686168616862,0.0,0.0379037903790379,0.063006300630063,0.0636063606360636,0.0,0.0,0.1463146314631463,0.0,0.0,0.0,0.0,0.0,0.0,0.0,0.0,0.0,0.0,0.0,0.0,1286.15
15825,0.6618,0.0,0.0,0.2041,0.0,0.1341,0.0,0.0,0.0,0.0,0.0,0.0,0.0,0.0,0.0,0.0,0.0,0.0,0.0,0.0,1693.15
15826,0.6436356364363564,0.0,0.0,0.1272872712728727,0.0,0.2290770922907709,0.0,0.0,0.0,0.0,0.0,0.0,0.0,0.0,0.0,0.0,0.0,0.0,0.0,0.0,1463.15
15827,0.0,0.63,0.0,0.0,0.0,0.0,0.0,0.0,0.37,0.0,0.0,0.0,0.0,0.0,0.0,0.0,0.0,0.0,0.0,0.0,1111.15
15828,0.252,0.371,0.0,0.0,0.0,0.377,0.0,0.0,0.0,0.0,0.0,0.0,0.0,0.0,0.0,0.0,0.0,0.0,0.0,0.0,1278.15
15829,0.5003,0.0,0.0,0.0,0.2548,0.0,0.0,0.2448999999999999,0.0,0.0,0.0,0.0,0.0,0.0,0.0,0.0,0.0,0.0,0.0,0.0,1421.15
15830,0.778,0.0,0.0,0.0,0.0,0.0,0.0,0.0,0.222,0.0,0.0,0.0,0.0,0.0,0.0,0.0,0.0,0.0,0.0,0.0,1026.15
15831,0.5,0.0,0.1347,0.1153,0.25,0.0,0.0,0.0,0.0,0.0,0.0,0.0,0.0,0.0,0.0,0.0,0.0,0.0,0.0,0.0,1663.15
15832,0.792920707929207,0.0,0.0,0.0,0.1130886911308869,0.0,0.0,0.0,0.093990600939906,0.0,0.0,0.0,0.0,0.0,0.0,0.0,0.0,0.0,0.0,0.0,1314.15
15833,0.55,0.0,0.0,0.0,0.0,0.4,0.0,0.0,0.0,0.0,0.0,0.0,0.0,0.0,0.0,0.05,0.0,0.0,0.0,0.0,1649.15
15834,0.7472,0.0,0.0909,0.0748,0.012,0.0,0.0698,0.0053,0.0,0.0,0.0,0.0,0.0,0.0,0.0,0.0,0.0,0.0,0.0,0.0,1542.15
15835,0.6990000000000001,0.0139999999999999,0.1159999999999999,0.0,0.105,0.046,0.0,0.0,0.0,0.0,0.0139999999999999,0.0,0.0,0.0,0.0,0.0,0.0,0.0,0.005,0.0,1463.15
15836,0.465,0.0,0.024,0.0,0.268,0.0,0.0,0.21,0.0,0.0,0.0,0.0,0.0,0.0,0.0,0.0,0.0,0.0,0.033,0.0,1506.15
15837,0.6847,0.0,0.0,0.0,0.0683,0.0,0.0,0.1576,0.0,0.0,0.0,0.0,0.0,0.0,0.0,0.0,0.0,0.0894,0.0,0.0,1463.15
15838,0.63,0.0,0.05,0.0,0.12,0.03,0.0,0.05,0.05,0.0,0.0,0.0,0.0,0.0,0.0,0.03,0.0,0.04,0.0,0.0,1323.15
15839,0.5967,0.0,0.045,0.042,0.0721,0.0,0.1862,0.019,0.0,0.0,0.0,0.0,0.0,0.0,0.0,0.0289999999999999,0.0,0.01,0.0,0.0,1225.15
15840,0.0,0.0,0.0,0.0,0.0,0.0,0.0,0.0,0.0,0.0,0.0,0.0,0.0,0.0,0.12,0.0,0.0,0.0,0.88,0.0,1566.15
15841,0.6152000000000001,0.0,0.0976,0.0176,0.0634,0.0139,0.0,0.0574,0.0302,0.0,0.0755,0.0,0.0,0.0,0.0,0.0,0.0,0.0289,0.0,0.0,1373.15
15842,0.0,0.601,0.0,0.0,0.3989999999999999,0.0,0.0,0.0,0.0,0.0,0.0,0.0,0.0,0.0,0.0,0.0,0.0,0.0,0.0,0.0,1351.15
15843,0.5919,0.1144999999999999,0.0647,0.0,0.0,0.079,0.0,0.0,0.0,0.0226,0.0629,0.0,0.0,0.0,0.0,0.047,0.0,0.0093,0.0081,0.0,1344.15
15844,0.6607999999999999,0.0,0.0571999999999999,0.0331,0.0425999999999999,0.0361999999999999,0.0,0.0475999999999999,0.044,0.0,0.0569999999999999,0.0,0.0,0.0,0.0,0.0,0.0,0.0170999999999999,0.0,0.0,1393.15
15845,0.643,0.0,0.0,0.0,0.0,0.0,0.0,0.0,0.0,0.0,0.0,0.357,0.0,0.0,0.0,0.0,0.0,0.0,0.0,0.0,1359.15
15846,0.0721,0.4606,0.0,0.0,0.1082,0.0,0.1451,0.0,0.0,0.0852,0.0,0.0,0.0,0.0192,0.0559,0.0,0.0,0.0352,0.0,0.0,1203.15
15847,0.5,0.0,0.02,0.206,0.2739999999999999,0.0,0.0,0.0,0.0,0.0,0.0,0.0,0.0,0.0,0.0,0.0,0.0,0.0,0.0,0.0,1643.15
15848,0.6325632563256325,0.0,0.1821182118211821,0.1387138713871387,0.0,0.0,0.0,0.0,0.0466046604660466,0.0,0.0,0.0,0.0,0.0,0.0,0.0,0.0,0.0,0.0,0.0,1733.15
15849,0.6464353564643537,0.0,0.1373862613738626,0.0790920907909209,0.1370862913708629,0.0,0.0,0.0,0.0,0.0,0.0,0.0,0.0,0.0,0.0,0.0,0.0,0.0,0.0,0.0,1627.15
15850,0.0,0.0,0.0,0.0,0.0,0.0,0.0,0.0,0.0,0.0,0.0,0.647,0.0,0.0,0.0,0.0,0.0,0.0,0.0,0.353,1011.15
15851,0.6097,0.0,0.034,0.023,0.0941,0.0,0.2052,0.015,0.0,0.0,0.0,0.0,0.0,0.0,0.0,0.0,0.0,0.019,0.0,0.0,1207.15
15852,0.7527999999999999,0.0,0.0,0.0727999999999999,0.0397999999999999,0.0,0.0,0.1346,0.0,0.0,0.0,0.0,0.0,0.0,0.0,0.0,0.0,0.0,0.0,0.0,1393.15
15853,0.58,0.0,0.0,0.0,0.0,0.12,0.0,0.0,0.0,0.3,0.0,0.0,0.0,0.0,0.0,0.0,0.0,0.0,0.0,0.0,1506.15
15854,0.6491,0.0,0.1153999999999999,0.1306,0.1049,0.0,0.0,0.0,0.0,0.0,0.0,0.0,0.0,0.0,0.0,0.0,0.0,0.0,0.0,0.0,1558.15
15855,0.61,0.045,0.005,0.0,0.0,0.0,0.0,0.17,0.035,0.0,0.0,0.0,0.0,0.0,0.0,0.0,0.0,0.115,0.005,0.0,1485.15
15856,0.0,0.1381806547083408,0.0269962205291259,0.0,0.0,0.3675485432039514,0.0,0.0,0.0,0.0,0.0,0.0,0.0,0.0,0.0168976343311936,0.0,0.0,0.0,0.4454376387305776,0.0,1223.15
15857,0.7475,0.0,0.0176,0.0523,0.0566,0.0,0.0,0.03,0.0672,0.0,0.0278,0.0,0.0,0.0,0.0,0.0,0.0,0.0,0.0,0.0,1268.15
15858,0.6594318863772756,0.0,0.0549109821964392,0.0799159831966393,0.0,0.0,0.0569113822764553,0.0569113822764553,0.0569113822764553,0.0,0.0,0.0,0.0,0.0,0.0,0.01000200040008,0.0,0.0250050010002,0.0,0.0,1323.15
15859,0.614,0.0,0.11,0.066,0.0,0.0,0.0,0.16,0.035,0.0,0.0,0.0,0.0,0.0,0.0,0.0,0.0,0.0,0.0139999999999999,0.0,1313.15
15860,0.8387000000000001,0.1116,0.0068,0.0,0.0,0.0,0.0,0.0,0.0406,0.0,0.0,0.0,0.0,0.0,0.0,0.0,0.0,0.0,0.0,0.0,1253.15
15861,0.6216999999999999,0.0,0.0432999999999999,0.1458999999999999,0.1458999999999999,0.0,0.0,0.0431999999999999,0.0,0.0,0.0,0.0,0.0,0.0,0.0,0.0,0.0,0.0,0.0,0.0,1573.15
15862,0.7,0.0,0.0,0.0,0.0,0.0,0.0,0.0,0.3,0.0,0.0,0.0,0.0,0.0,0.0,0.0,0.0,0.0,0.0,0.0,1273.15
15863,0.032,0.642,0.0,0.0,0.0,0.326,0.0,0.0,0.0,0.0,0.0,0.0,0.0,0.0,0.0,0.0,0.0,0.0,0.0,0.0,1161.15
15864,0.668,0.012,0.136,0.062,0.093,0.0,0.0,0.0,0.0,0.0,0.0289999999999999,0.0,0.0,0.0,0.0,0.0,0.0,0.0,0.0,0.0,1583.15
15865,0.683,0.061,0.103,0.008,0.0,0.0,0.0,0.134,0.01,0.0,0.0,0.0,0.0,0.0,0.0,0.0,0.0,0.0,0.0,0.0,1240.15
15866,0.6983301669833016,0.0,0.0,0.0,0.0,0.0,0.2765723427657234,0.0250974902509749,0.0,0.0,0.0,0.0,0.0,0.0,0.0,0.0,0.0,0.0,0.0,0.0,1276.15
15867,0.6838,0.0299,0.1204,0.0545,0.0545,0.0545,0.0,0.0,0.0,0.0,0.0,0.0,0.0,0.0,0.0,0.0,0.0,0.0,0.0,0.0,1423.15
15868,0.0,0.0,0.0,0.0,0.0,0.0,0.0,0.0,0.0,0.04,0.0,0.0,0.0,0.0,0.0,0.0,0.96,0.0,0.0,0.0,1517.15
15869,0.5,0.0,0.0,0.0,0.0,0.0,0.0,0.5,0.0,0.0,0.0,0.0,0.0,0.0,0.0,0.0,0.0,0.0,0.0,0.0,1362.15
15870,0.7141285871412859,0.0,0.0068993100689931,0.0,0.0,0.0,0.0,0.0,0.278972102789721,0.0,0.0,0.0,0.0,0.0,0.0,0.0,0.0,0.0,0.0,0.0,1228.15
15871,0.5923710845301436,0.0760091210945313,0.0973116774012881,0.0,0.1887226467176061,0.0,0.0,0.0,0.0,0.0,0.0447053646437572,0.0,0.0,0.0,0.0,0.0,0.0,0.0,0.0,0.0,1298.15
15872,0.7149,0.0,0.0729,0.0,0.0,0.0,0.0,0.2122,0.0,0.0,0.0,0.0,0.0,0.0,0.0,0.0,0.0,0.0,0.0,0.0,1168.15
15873,0.2481,0.0,0.1523,0.1233,0.4763,0.0,0.0,0.0,0.0,0.0,0.0,0.0,0.0,0.0,0.0,0.0,0.0,0.0,0.0,0.0,1750.15
15874,0.5405648677841342,0.059607152858343,0.0407048845861503,0.0,0.0435052206264751,0.1428171380565668,0.0,0.0,0.0,0.0310037204464535,0.0880105612673521,0.0,0.0,0.0,0.0,0.046905628675441,0.0,0.0066007920950514,0.0,0.0,1246.15
15875,0.667,0.0,0.0,0.0,0.0,0.0,0.0,0.3329999999999999,0.0,0.0,0.0,0.0,0.0,0.0,0.0,0.0,0.0,0.0,0.0,0.0,1158.15
15876,0.431,0.0,0.1423,0.0,0.3243,0.0,0.0,0.1024,0.0,0.0,0.0,0.0,0.0,0.0,0.0,0.0,0.0,0.0,0.0,0.0,1635.15
15877,0.52,0.0,0.05,0.12,0.08,0.0,0.1,0.0,0.0,0.0,0.0,0.0,0.0,0.03,0.0,0.08,0.0,0.02,0.0,0.0,1510.15
15878,0.6611,0.0,0.1671,0.0,0.1523,0.0,0.0,0.0,0.0,0.0,0.0195,0.0,0.0,0.0,0.0,0.0,0.0,0.0,0.0,0.0,1728.15
15879,0.0,0.7333,0.0,0.0,0.0,0.0,0.2667,0.0,0.0,0.0,0.0,0.0,0.0,0.0,0.0,0.0,0.0,0.0,0.0,0.0,1166.15
15880,0.7152,0.0,0.1517,0.0,0.0998,0.0,0.0,0.0,0.0,0.0,0.0,0.0,0.0,0.0,0.0,0.0,0.0,0.0,0.0333,0.0,1694.15
15881,0.7364,0.0,0.0241,0.0,0.0163999999999999,0.0,0.0,0.2231,0.0,0.0,0.0,0.0,0.0,0.0,0.0,0.0,0.0,0.0,0.0,0.0,1016.15
15882,0.3569,0.0,0.0,0.0,0.0,0.0,0.0,0.0,0.0,0.0,0.0,0.6431,0.0,0.0,0.0,0.0,0.0,0.0,0.0,0.0,1012.15
15883,0.0508974551272436,0.3619819009049548,0.0,0.0,0.0,0.0,0.0,0.0,0.0,0.5723713814309285,0.0146992650367481,0.0,0.0,0.0,0.0,0.0,0.0,0.0,0.0,0.0,1181.15
15884,0.0792920707929207,0.6122387761223878,0.0,0.0,0.0,0.3084691530846916,0.0,0.0,0.0,0.0,0.0,0.0,0.0,0.0,0.0,0.0,0.0,0.0,0.0,0.0,1177.15
15885,0.6897,0.0622,0.1242,0.0182,0.0832,0.0087,0.0,0.0,0.0,0.0,0.0129,0.0,0.0,0.0,0.0,0.0,0.0,0.0,0.0,0.0,1436.15
15886,0.0,0.92,0.0,0.0,0.0,0.0,0.0,0.08,0.0,0.0,0.0,0.0,0.0,0.0,0.0,0.0,0.0,0.0,0.0,0.0,951.15
15887,0.5445000000000001,0.0,0.1646999999999999,0.075,0.0779,0.0,0.0,0.0867,0.0499,0.0,0.0,0.0,0.0,0.0,0.0,0.0,0.0,0.0,0.0,0.0,1443.15
15888,0.0,0.5156484351564844,0.0,0.0,0.0,0.4292570742925707,0.0,0.0,0.0,0.0,0.0,0.0,0.0,0.0,0.0550944905509449,0.0,0.0,0.0,0.0,0.0,1302.15
15889,0.6177999999999999,0.0458999999999999,0.0939999999999999,0.0126999999999999,0.2131999999999999,0.0,0.0,0.0163999999999999,0.0,0.0,0.0,0.0,0.0,0.0,0.0,0.0,0.0,0.0,0.0,0.0,1324.0500244140626
15890,0.6038,0.0,0.0458,0.0118999999999999,0.1605,0.0,0.178,0.0,0.0,0.0,0.0,0.0,0.0,0.0,0.0,0.0,0.0,0.0,0.0,0.0,1344.15
15891,0.14,0.3324,0.055,0.0,0.0,0.0,0.1408,0.0,0.0,0.3273,0.0,0.0,0.0,0.0,0.0,0.0,0.0,0.0,0.0,0.0,1153.15
15892,0.5,0.0,0.0,0.0,0.0,0.36,0.0,0.0,0.0,0.14,0.0,0.0,0.0,0.0,0.0,0.0,0.0,0.0,0.0,0.0,1485.15
15893,0.7191,0.0,0.0,0.0732,0.0,0.0,0.0,0.2076,0.0,0.0,0.0,0.0,0.0,0.0,0.0,0.0,0.0,0.0,0.0,0.0,1070.15
15894,0.78,0.0,0.02,0.0,0.02,0.02,0.0,0.025,0.025,0.0,0.06,0.0,0.0,0.0,0.0,0.0,0.0,0.05,0.0,0.0,1479.15
15895,0.4252,0.0,0.1165,0.2357999999999999,0.2225,0.0,0.0,0.0,0.0,0.0,0.0,0.0,0.0,0.0,0.0,0.0,0.0,0.0,0.0,0.0,1626.15
15896,0.6823,0.0,0.0,0.0,0.0751999999999999,0.0,0.0,0.2425,0.0,0.0,0.0,0.0,0.0,0.0,0.0,0.0,0.0,0.0,0.0,0.0,1162.15
15897,0.5010498950104989,0.0,0.0,0.0,0.0,0.0,0.3560643935606439,0.1428857114288571,0.0,0.0,0.0,0.0,0.0,0.0,0.0,0.0,0.0,0.0,0.0,0.0,1241.15
15898,0.6759999999999999,0.047,0.108,0.016,0.0,0.0,0.0,0.152,0.0,0.0,0.0,0.0,0.0,0.0,0.0,0.0,0.0,0.0,0.0,0.0,1213.15
15899,0.7112999999999999,0.0,0.0116,0.0545,0.0911,0.0,0.0,0.1285,0.0,0.0,0.0,0.0,0.0,0.0,0.0,0.0,0.0,0.0,0.0,0.0,1298.15
15900,0.7284999999999999,0.0,0.1171,0.0,0.0,0.0,0.0,0.0,0.1543999999999999,0.0,0.0,0.0,0.0,0.0,0.0,0.0,0.0,0.0,0.0,0.0,1798.15
15901,0.8402,0.1028999999999999,0.0141,0.0,0.0,0.0,0.0,0.0,0.0407,0.0,0.0,0.0,0.0,0.0,0.0,0.0,0.0,0.0,0.0,0.0,1253.15
15902,0.6798000000000001,0.0904,0.1005,0.0,0.0776,0.0,0.0,0.0,0.0,0.0081999999999999,0.0426,0.0,0.0,0.0,0.0,0.0,0.0,0.0,0.0,0.0,1343.15
15903,0.5826,0.0791,0.0985,0.1045,0.1098,0.0253,0.0,0.0,0.0,0.0,0.0,0.0,0.0,0.0,0.0,0.0,0.0,0.0,0.0,0.0,1333.15
15904,0.0784921507849215,0.7088291170882912,0.0,0.0,0.0,0.2126787321267873,0.0,0.0,0.0,0.0,0.0,0.0,0.0,0.0,0.0,0.0,0.0,0.0,0.0,0.0,1127.15
15905,0.5370537053705371,0.0,0.1319131913191319,0.0086008600860086,0.1727172717271727,0.0,0.0,0.0675067506750675,0.0525052505250525,0.0,0.0,0.0,0.0297029702970297,0.0,0.0,0.0,0.0,0.0,0.0,0.0,1383.15
15906,0.5899,0.0,0.0869999999999999,0.0478999999999999,0.2471,0.0,0.0161,0.0,0.0,0.0,0.0,0.0,0.0,0.0,0.0,0.0119999999999999,0.0,0.0,0.0,0.0,1479.15
15907,0.4446,0.0,0.0,0.0,0.3542,0.0,0.0,0.0,0.2012,0.0,0.0,0.0,0.0,0.0,0.0,0.0,0.0,0.0,0.0,0.0,1593.15
15908,0.6274000000000001,0.0,0.0,0.1417,0.1018999999999999,0.0,0.0,0.129,0.0,0.0,0.0,0.0,0.0,0.0,0.0,0.0,0.0,0.0,0.0,0.0,1460.15
15909,0.712,0.0093,0.0,0.0716999999999999,0.0736999999999999,0.0,0.0,0.1332999999999999,0.0,0.0,0.0,0.0,0.0,0.0,0.0,0.0,0.0,0.0,0.0,0.0,1247.15
15910,0.483,0.2044,0.1385,0.0264,0.1003999999999999,0.0186,0.0,0.0,0.0,0.0,0.0287,0.0,0.0,0.0,0.0,0.0,0.0,0.0,0.0,0.0,1393.15
15911,0.8162,0.0,0.0352,0.0567,0.0567,0.0,0.0,0.0,0.0352,0.0,0.0,0.0,0.0,0.0,0.0,0.0,0.0,0.0,0.0,0.0,1588.15
15912,0.038,0.555,0.0,0.0,0.0,0.407,0.0,0.0,0.0,0.0,0.0,0.0,0.0,0.0,0.0,0.0,0.0,0.0,0.0,0.0,1276.15
15913,0.6531999999999999,0.0,0.1396,0.2,0.0,0.0,0.0072,0.0,0.0,0.0,0.0,0.0,0.0,0.0,0.0,0.0,0.0,0.0,0.0,0.0,1689.15
15914,0.7816,0.0,0.0,0.0,0.0,0.0,0.0,0.2066,0.0,0.0,0.0118,0.0,0.0,0.0,0.0,0.0,0.0,0.0,0.0,0.0,1276.15
15915,0.674,0.0675,0.1225,0.035,0.0575,0.0,0.0,0.0,0.0,0.0,0.0435,0.0,0.0,0.0,0.0,0.0,0.0,0.0,0.0,0.0,1423.15
15916,0.0,0.0,0.114,0.0,0.0,0.0,0.0,0.0,0.0568,0.2874,0.0,0.0,0.0,0.0,0.0,0.0,0.0,0.0,0.5418000000000001,0.0,1243.15
15917,0.7000000000000001,0.0,0.18,0.0,0.0,0.0,0.0,0.0,0.0,0.0,0.0,0.0,0.0,0.0,0.12,0.0,0.0,0.0,0.0,0.0,1483.15
15918,0.6859999999999999,0.0,0.143,0.06,0.09,0.0,0.0,0.0,0.0,0.0,0.021,0.0,0.0,0.0,0.0,0.0,0.0,0.0,0.0,0.0,1585.15
15919,0.5695,0.0699,0.1748,0.0,0.0,0.0,0.0,0.1848,0.0,0.0,0.0,0.0,0.0,0.0,0.0,0.0,0.0,0.0,0.0,0.0,1073.15
15920,0.7323999999999999,0.0,0.0237999999999999,0.0647,0.0542,0.0,0.0,0.03,0.0698,0.0,0.0241,0.0,0.0,0.0,0.0,0.0,0.0,0.0,0.0,0.0,1303.15
15921,0.35,0.0,0.0,0.0,0.0,0.25,0.0,0.0,0.0,0.0,0.0,0.0,0.0,0.0,0.0,0.4,0.0,0.0,0.0,0.0,1520.15
15922,0.6825,0.0,0.1576,0.109,0.035,0.0085,0.0,0.0,0.0,0.0,0.0063,0.0,0.0,0.0,0.0,0.0,0.0,0.0,0.0,0.0,1571.15
15923,0.4668999999999999,0.0,0.1222999999999999,0.0773,0.3334999999999999,0.0,0.0,0.0,0.0,0.0,0.0,0.0,0.0,0.0,0.0,0.0,0.0,0.0,0.0,0.0,1578.15
15924,0.7,0.0,0.0,0.0,0.0,0.0,0.0,0.3,0.0,0.0,0.0,0.0,0.0,0.0,0.0,0.0,0.0,0.0,0.0,0.0,1133.15
15925,0.7665233476652334,0.0,0.011998800119988,0.0,0.0,0.0,0.0,0.2214778522147785,0.0,0.0,0.0,0.0,0.0,0.0,0.0,0.0,0.0,0.0,0.0,0.0,1133.15
15926,0.5271,0.0853,0.1048,0.2217,0.0212,0.0078,0.0,0.0101,0.0,0.0,0.0,0.0,0.0,0.0,0.0,0.0,0.0,0.0141999999999999,0.0,0.0,1353.15
15927,0.67,0.0,0.0,0.0,0.025,0.0,0.02,0.15,0.02,0.0,0.0,0.0,0.0,0.0,0.0,0.0,0.0,0.115,0.0,0.0,1569.15
15928,0.4121,0.0,0.1651,0.0314,0.3914,0.0,0.0,0.0,0.0,0.0,0.0,0.0,0.0,0.0,0.0,0.0,0.0,0.0,0.0,0.0,1681.15
15929,0.8,0.0,0.0,0.025,0.075,0.0,0.0,0.05,0.0,0.0,0.0,0.0,0.0,0.0,0.0,0.0,0.0,0.05,0.0,0.0,1714.15
15930,0.6134000000000001,0.0,0.0767,0.1166,0.1166,0.0,0.0,0.0,0.0767,0.0,0.0,0.0,0.0,0.0,0.0,0.0,0.0,0.0,0.0,0.0,1623.15
15931,0.7137000000000001,0.0,0.0,0.0726,0.0794,0.0,0.0,0.1342,0.0,0.0,0.0,0.0,0.0,0.0,0.0,0.0,0.0,0.0,0.0,0.0,1290.15
15932,0.6476999999999999,0.0,0.0291,0.0,0.0,0.3232,0.0,0.0,0.0,0.0,0.0,0.0,0.0,0.0,0.0,0.0,0.0,0.0,0.0,0.0,1633.15
15933,0.2502,0.0,0.0851,0.2007999999999999,0.4639,0.0,0.0,0.0,0.0,0.0,0.0,0.0,0.0,0.0,0.0,0.0,0.0,0.0,0.0,0.0,1916.15
15934,0.675,0.0,0.0,0.0,0.025,0.0,0.02,0.15,0.02,0.0,0.0,0.0,0.0,0.0,0.0,0.0,0.0,0.11,0.0,0.0,1570.15
15935,0.0,0.0,0.0526,0.0,0.0,0.0,0.0,0.0,0.0,0.0,0.0,0.4736999999999999,0.0,0.0,0.0,0.0,0.4736999999999999,0.0,0.0,0.0,1001.15
15936,0.7423000000000001,0.0,0.0,0.0,0.086,0.0,0.0,0.1604,0.0,0.0,0.0,0.0,0.0,0.0,0.0,0.0113,0.0,0.0,0.0,0.0,1288.15
15937,0.0,0.0,0.0,0.0,0.3012698730126987,0.0,0.0,0.0,0.3618638136186381,0.0,0.0,0.0,0.0,0.0,0.0,0.0,0.0,0.0,0.3368663133686631,0.0,1404.15
15938,0.5476,0.0,0.118,0.2167,0.1177,0.0,0.0,0.0,0.0,0.0,0.0,0.0,0.0,0.0,0.0,0.0,0.0,0.0,0.0,0.0,1537.15
15939,0.0,0.0,0.0,0.0,0.0,0.0,0.0,0.4615461546154615,0.0,0.0,0.0,0.0,0.0,0.0,0.0192019201920192,0.0,0.0,0.0,0.5192519251925193,0.0,973.15
15940,0.3424,0.0,0.0545,0.2759,0.3272,0.0,0.0,0.0,0.0,0.0,0.0,0.0,0.0,0.0,0.0,0.0,0.0,0.0,0.0,0.0,1700.15
15941,0.0,0.72,0.0,0.0,0.0,0.0,0.0,0.28,0.0,0.0,0.0,0.0,0.0,0.0,0.0,0.0,0.0,0.0,0.0,0.0,1031.15
15942,0.65,0.0,0.071,0.055,0.069,0.0,0.0,0.136,0.019,0.0,0.0,0.0,0.0,0.0,0.0,0.0,0.0,0.0,0.0,0.0,1313.15
15943,0.418958104189581,0.0,0.0,0.0,0.2833716628337166,0.0,0.0,0.2976702329767023,0.0,0.0,0.0,0.0,0.0,0.0,0.0,0.0,0.0,0.0,0.0,0.0,1507.15
15944,0.58,0.0,0.0,0.0,0.0,0.35,0.0,0.0,0.0,0.0,0.0,0.0,0.0,0.0,0.07,0.0,0.0,0.0,0.0,0.0,1671.15
15945,0.725,0.0,0.0,0.0,0.1302,0.0,0.0,0.1448,0.0,0.0,0.0,0.0,0.0,0.0,0.0,0.0,0.0,0.0,0.0,0.0,1282.15
15946,0.675,0.0,0.025,0.1119999999999999,0.038,0.0,0.0,0.144,0.006,0.0,0.0,0.0,0.0,0.0,0.0,0.0,0.0,0.0,0.0,0.0,1325.15
15947,0.6857,0.0669,0.1168,0.0299,0.0858,0.0,0.0,0.0,0.0,0.0,0.0,0.0,0.0,0.0,0.0,0.0,0.0,0.0,0.0,0.0,1523.15
15948,0.0,0.9513,0.0,0.0,0.0,0.0,0.0,0.0,0.0,0.0,0.0,0.0487,0.0,0.0,0.0,0.0,0.0,0.0,0.0,0.0,1015.15
15949,0.7986,0.0,0.0,0.0,0.0,0.0,0.0,0.154,0.0474,0.0,0.0,0.0,0.0,0.0,0.0,0.0,0.0,0.0,0.0,0.0,1253.15
15950,0.6127,0.0,0.0,0.0,0.1143,0.0,0.0,0.0,0.273,0.0,0.0,0.0,0.0,0.0,0.0,0.0,0.0,0.0,0.0,0.0,1178.15
15951,0.5842999999999999,0.0218,0.0720999999999999,0.0109,0.0109,0.1484999999999999,0.0,0.0,0.0,0.0,0.1480999999999999,0.0,0.0,0.0,0.0,0.0,0.0,0.0,0.0,0.0,1453.15
15952,0.2461,0.2761,0.0217,0.0183,0.1054,0.0434,0.1657,0.0237999999999999,0.0078,0.0363,0.0178,0.0,0.0,0.0,0.0345,0.0,0.0,0.0,0.0,0.0,1158.15
15953,0.7021,0.0,0.0482,0.0,0.0,0.0,0.0,0.1464,0.0225,0.0,0.0,0.0,0.0,0.0,0.0,0.0,0.0,0.0808,0.0,0.0,1673.15
15954,0.6835999999999999,0.0,0.0046,0.0669999999999999,0.0669999999999999,0.0325999999999999,0.0,0.0458999999999999,0.0448999999999999,0.0,0.0325999999999999,0.0,0.0,0.0,0.0,0.0,0.0,0.0218,0.0,0.0,1347.15
15955,0.6127,0.0,0.0,0.1864,0.0,0.2009,0.0,0.0,0.0,0.0,0.0,0.0,0.0,0.0,0.0,0.0,0.0,0.0,0.0,0.0,1418.15
15956,0.7244,0.0819,0.0404,0.0,0.0,0.0,0.0382,0.046,0.0336,0.0117,0.0,0.0,0.0,0.0,0.0,0.0237999999999999,0.0,0.0,0.0,0.0,1213.15
15957,0.6429,0.0,0.08,0.0496,0.071,0.0174,0.0,0.0457,0.0583,0.0165,0.0064,0.0,0.0,0.0,0.0,0.0,0.0,0.0121999999999999,0.0,0.0,1422.15
15958,0.635,0.0,0.0717,0.0,0.0,0.0,0.0,0.0,0.2933,0.0,0.0,0.0,0.0,0.0,0.0,0.0,0.0,0.0,0.0,0.0,1348.15
15959,0.7234,0.0,0.1359,0.1407,0.0,0.0,0.0,0.0,0.0,0.0,0.0,0.0,0.0,0.0,0.0,0.0,0.0,0.0,0.0,0.0,1710.950048828125
15960,0.1261063053152657,0.288314415720786,0.0,0.0,0.0,0.0,0.0,0.0,0.0,0.5585279263963198,0.0256012800640032,0.0,0.0,0.0,0.0,0.0,0.0,0.0,0.0,0.0,1313.15
15961,0.661,0.027,0.118,0.04,0.0,0.0,0.0,0.153,0.0,0.0,0.0,0.0,0.0,0.0,0.0,0.0,0.0,0.0,0.0,0.0,1258.15
15962,0.0,0.0,0.0,0.0,0.0,0.0,0.0,0.0882,0.0,0.0,0.4118,0.0,0.0,0.0,0.0,0.0,0.0,0.0,0.0,0.5,872.1500000000001
15963,0.56,0.0,0.0,0.0,0.0,0.0,0.0,0.14,0.0,0.0,0.0,0.0,0.0,0.0,0.0,0.3,0.0,0.0,0.0,0.0,1413.15
15964,0.0,0.0,0.0,0.0,0.3251,0.0,0.0,0.0,0.3378,0.0,0.0,0.0,0.0,0.0,0.0,0.0,0.0,0.0,0.3371,0.0,1413.15
15965,0.625,0.0,0.0,0.0,0.0,0.3125,0.0,0.0625,0.0,0.0,0.0,0.0,0.0,0.0,0.0,0.0,0.0,0.0,0.0,0.0,1576.15
15966,0.6675,0.0191,0.1452,0.0214,0.0,0.0,0.0,0.1446,0.0,0.0,0.0,0.0,0.0,0.0,0.0,0.0,0.0,0.0,0.0,0.0,1472.15
15967,0.5,0.0,0.0,0.2382999999999999,0.2617,0.0,0.0,0.0,0.0,0.0,0.0,0.0,0.0,0.0,0.0,0.0,0.0,0.0,0.0,0.0,1664.15
15968,0.73,0.27,0.0,0.0,0.0,0.0,0.0,0.0,0.0,0.0,0.0,0.0,0.0,0.0,0.0,0.0,0.0,0.0,0.0,0.0,1273.15
15969,0.0,0.0,0.0210999999999999,0.0,0.0383,0.0701,0.108,0.0,0.0,0.3435,0.0,0.0,0.0,0.0,0.0098999999999999,0.0,0.0,0.0,0.4090999999999999,0.0,1188.15
15970,0.78,0.0,0.11,0.0,0.11,0.0,0.0,0.0,0.0,0.0,0.0,0.0,0.0,0.0,0.0,0.0,0.0,0.0,0.0,0.0,1744.15
15971,0.0,0.0229,0.0092,0.0,0.0,0.0,0.0626999999999999,0.302,0.0,0.0346,0.0452,0.0,0.0,0.0,0.0,0.211,0.0,0.0,0.2969,0.0,1123.15
15972,0.0,0.55,0.075,0.0,0.05,0.225,0.0,0.0,0.0,0.05,0.05,0.0,0.0,0.0,0.0,0.0,0.0,0.0,0.0,0.0,1118.15
15973,0.3933,0.0,0.0532,0.1071,0.4464,0.0,0.0,0.0,0.0,0.0,0.0,0.0,0.0,0.0,0.0,0.0,0.0,0.0,0.0,0.0,1648.15
15974,0.4416,0.0,0.0,0.0,0.4402,0.0,0.0,0.0,0.1182,0.0,0.0,0.0,0.0,0.0,0.0,0.0,0.0,0.0,0.0,0.0,1758.15
15975,0.7360736073607361,0.0,0.1302130213021302,0.0469046904690469,0.0,0.0,0.0,0.0,0.0868086808680868,0.0,0.0,0.0,0.0,0.0,0.0,0.0,0.0,0.0,0.0,0.0,1618.15
15976,0.0,0.804,0.0,0.0,0.0,0.0,0.0,0.196,0.0,0.0,0.0,0.0,0.0,0.0,0.0,0.0,0.0,0.0,0.0,0.0,1087.15
15977,0.6135,0.1444,0.1249,0.0499,0.0239,0.0175,0.0,0.0,0.0,0.0,0.0259,0.0,0.0,0.0,0.0,0.0,0.0,0.0,0.0,0.0,1433.15
15978,0.8300000000000001,0.0,0.08,0.0,0.0,0.0,0.0,0.0,0.0,0.0,0.09,0.0,0.0,0.0,0.0,0.0,0.0,0.0,0.0,0.0,1718.15
15979,0.0,0.0,0.0,0.0,0.4499,0.0,0.0,0.0496999999999999,0.0,0.0,0.0,0.0,0.0,0.0,0.0,0.0,0.0,0.0,0.5004,0.0,1200.15
