Repository: ychyn/algo_genetique

# algo_genetique
Ce code fait partie de notre mini-projet du MIG Verre 2024. L'objectif du mini-projet est l'obtention d'une composition de verre avec des qualités avantageuses pour une application potentiellement industrielle. 

On utilise l'outil de prediction des propriétés du verre à travers des réseaux de neuronnes codé par Franck Pigeonneau (qui constitue la plus grande partie de ce repo). On a codé l'algorithme génetique qui va, en utilisant ce réseau de neuronnes tenter d'obtenir une composition optimale dont on essaiera la fabrication dans le four situé à l'Ecole des Mines à Sophia Antipolis

File: DataBase/Tliqclean.csv (part 51 of 63)
,SiO2,B2O3,Al2O3,MgO,CaO,BaO,Li2O,Na2O,K2O,ZnO,SrO,PbO,Fe2O3,Y2O3,La2O3,TiO2,GeO2,ZrO2,P2O5,V2O5,Tliq
15980,0.2609739026097391,0.0,0.1182881711828817,0.1421857814218578,0.4785521447855215,0.0,0.0,0.0,0.0,0.0,0.0,0.0,0.0,0.0,0.0,0.0,0.0,0.0,0.0,0.0,1763.15
15981,0.7417,0.0,0.0,0.075,0.0766,0.0,0.0,0.0877999999999999,0.0,0.0,0.0,0.0,0.0189,0.0,0.0,0.0,0.0,0.0,0.0,0.0,1505.15
15982,0.0,0.0,0.0,0.0,0.0,0.0,0.0,0.0,0.0,0.0,0.24,0.0,0.0,0.0,0.0,0.0,0.76,0.0,0.0,0.0,1573.15
15983,0.8391839183918391,0.0,0.0877087708770877,0.0,0.0,0.0,0.0,0.0,0.0731073107310731,0.0,0.0,0.0,0.0,0.0,0.0,0.0,0.0,0.0,0.0,0.0,1528.15
15984,0.0,0.4,0.0,0.0,0.0,0.4,0.0,0.2,0.0,0.0,0.0,0.0,0.0,0.0,0.0,0.0,0.0,0.0,0.0,0.0,1087.15
15985,0.0,0.0,0.0,0.0,0.0,0.0,0.0,0.0,0.0,0.0,0.34,0.0,0.0,0.0,0.08,0.0,0.0,0.0,0.58,0.0,1236.15
15986,0.1724,0.4761,0.1727,0.0,0.0,0.0,0.0347,0.0,0.0,0.0,0.0,0.0,0.0,0.055,0.089,0.0,0.0,0.0,0.0,0.0,1277.15
15987,0.6907,0.0,0.0075,0.0124,0.0132,0.0279,0.0207,0.1007,0.0534,0.0,0.0399,0.0,0.0,0.0,0.0,0.0,0.0,0.0336,0.0,0.0,1220.15
15988,0.6798000000000001,0.1047,0.1052999999999999,0.0,0.1101999999999999,0.0,0.0,0.0,0.0,0.0,0.0,0.0,0.0,0.0,0.0,0.0,0.0,0.0,0.0,0.0,1433.15
15989,0.5046495350464952,0.0870912908709129,0.0396960303969603,0.0,0.0850914908509148,0.1381861813818617,0.0,0.0,0.0,0.0,0.0850914908509148,0.0,0.0,0.0,0.0,0.0404959504049594,0.0,0.0196980301969803,0.0,0.0,1225.15
15990,0.0,0.05,0.0,0.16,0.21,0.0,0.0,0.05,0.0,0.0,0.0,0.0,0.08,0.0,0.0,0.0,0.0,0.0,0.45,0.0,1199.15
15991,0.5,0.0,0.0,0.0,0.0,0.0,0.0,0.5,0.0,0.0,0.0,0.0,0.0,0.0,0.0,0.0,0.0,0.0,0.0,0.0,1357.15
15992,0.4613461346134613,0.0,0.0,0.0,0.2691269126912691,0.0,0.0,0.2435243524352435,0.0,0.0,0.0,0.0,0.0,0.0,0.0,0.0,0.0,0.0,0.026002600260026,0.0,1413.15
15993,0.8,0.12,0.0,0.0,0.0,0.0,0.0,0.0,0.0,0.0,0.0,0.0,0.0,0.0,0.0,0.0,0.06,0.0,0.02,0.0,1285.15
15994,0.0,0.7015298470152985,0.0,0.0,0.0,0.1990800919908009,0.0,0.0,0.0993900609939006,0.0,0.0,0.0,0.0,0.0,0.0,0.0,0.0,0.0,0.0,0.0,1033.15
15995,0.6394808155755327,0.0,0.0744977650670479,0.0638980830575082,0.0,0.0,0.0,0.1806945791626251,0.0211993640190794,0.0,0.0,0.0,0.0,0.0,0.0,0.0,0.0,0.0197994060178194,0.0,0.0,1113.15
15996,0.7502249775022498,0.0,0.1248875112488751,0.0,0.0,0.0,0.0,0.0196980301969803,0.1051894810518948,0.0,0.0,0.0,0.0,0.0,0.0,0.0,0.0,0.0,0.0,0.0,1678.15
15997,0.5771999999999999,0.0,0.0,0.0,0.0,0.0,0.0,0.092,0.0,0.0,0.0,0.3308,0.0,0.0,0.0,0.0,0.0,0.0,0.0,0.0,968.15
15998,0.1754,0.4843,0.1757,0.0,0.0,0.0,0.0353,0.0,0.0,0.0,0.0,0.0,0.0,0.0,0.1293,0.0,0.0,0.0,0.0,0.0,1299.15
15999,0.7037000000000001,0.0,0.1149,0.0,0.1814,0.0,0.0,0.0,0.0,0.0,0.0,0.0,0.0,0.0,0.0,0.0,0.0,0.0,0.0,0.0,1722.15
16000,0.698,0.0,0.0208,0.0,0.2082999999999999,0.0,0.0,0.0521,0.0,0.0,0.0,0.0,0.0,0.0,0.0,0.0,0.0,0.0,0.0208,0.0,1410.15
16001,0.6754000000000001,0.033,0.1267,0.0244,0.0,0.0,0.0,0.1396,0.0,0.0,0.0,0.0,0.0,0.0,0.0,0.0,0.0,0.0,0.0,0.0,1275.15
16002,0.6295000000000001,0.0,0.1236999999999999,0.0401,0.0346,0.0,0.0,0.1721,0.0,0.0,0.0,0.0,0.0,0.0,0.0,0.0,0.0,0.0,0.0,0.0,1401.15
16003,0.5506000000000001,0.0,0.0832,0.0,0.1868,0.0,0.0,0.0,0.0,0.0877999999999999,0.0,0.0,0.0,0.0,0.0,0.0916,0.0,0.0,0.0,0.0,1421.15
16004,0.0,0.66,0.0,0.0,0.0,0.0,0.0,0.34,0.0,0.0,0.0,0.0,0.0,0.0,0.0,0.0,0.0,0.0,0.0,0.0,1021.15
16005,0.6606000000000001,0.0,0.0,0.0,0.0,0.0455,0.0,0.2939,0.0,0.0,0.0,0.0,0.0,0.0,0.0,0.0,0.0,0.0,0.0,0.0,1123.15
16006,0.58,0.0,0.175,0.0,0.0,0.0,0.0,0.185,0.0,0.0,0.0,0.0,0.0,0.0,0.0,0.0,0.0,0.0,0.06,0.0,1043.15
16007,0.6598,0.0814,0.1042,0.0,0.0821,0.0462,0.0,0.0,0.0,0.0,0.0239,0.0,0.0,0.0,0.0,0.0,0.0,0.0,0.0,0.0,1328.15
16008,0.6887000000000001,0.0,0.0716,0.0,0.1971,0.0,0.0,0.0,0.0,0.0,0.0,0.0,0.0,0.0,0.0,0.0,0.0,0.0,0.0426,0.0,1865.15
16009,0.6424000000000001,0.0624,0.0384,0.0459,0.1018,0.0,0.0,0.0,0.096,0.0,0.0124,0.0,0.0,0.0,0.0,0.0,0.0,0.0,0.0,0.0,1353.15
16010,0.6148,0.0,0.1566,0.1578999999999999,0.0,0.0,0.0,0.0,0.0,0.0,0.0,0.0,0.0,0.0,0.0,0.0707,0.0,0.0,0.0,0.0,1743.15
16011,0.6849000000000001,0.0513,0.141,0.0078,0.0314,0.0259,0.0,0.0,0.0,0.0,0.0078,0.0,0.0,0.0,0.0499,0.0,0.0,0.0,0.0,0.0,1473.15
16012,0.6826000000000001,0.1198,0.0778,0.024,0.0,0.0958,0.0,0.0,0.0,0.0,0.0,0.0,0.0,0.0,0.0,0.0,0.0,0.0,0.0,0.0,1287.15
16013,0.6474,0.0864,0.1075,0.0,0.1009,0.0554,0.0,0.0,0.0,0.0,0.0,0.0,0.0,0.0,0.0,0.0,0.0,0.0,0.0,0.0,1318.15
16014,0.0,0.7049,0.0,0.0,0.0,0.0,0.0,0.2951,0.0,0.0,0.0,0.0,0.0,0.0,0.0,0.0,0.0,0.0,0.0,0.0,954.15
16015,0.6596,0.0139,0.0849,0.0,0.0,0.0,0.0411,0.0853999999999999,0.037,0.06,0.0,0.0,0.0,0.0,0.0,0.017,0.0,0.0,0.0,0.0,1148.15
16016,0.5,0.0,0.0894,0.0,0.4106,0.0,0.0,0.0,0.0,0.0,0.0,0.0,0.0,0.0,0.0,0.0,0.0,0.0,0.0,0.0,1638.15
16017,0.6890000000000001,0.0,0.1256,0.0299,0.03,0.0,0.0,0.1255,0.0,0.0,0.0,0.0,0.0,0.0,0.0,0.0,0.0,0.0,0.0,0.0,1416.15
16018,0.6510218773747151,0.0588929328480582,0.0084989801223853,0.0088989321281446,0.0191976962764468,0.0637923449186097,0.0793904731432228,0.0417949846018477,0.0,0.0,0.0339959204895412,0.0,0.0,0.0,0.0180978282606087,0.0,0.0,0.0157981042274927,0.0,0.0,1175.15
16019,0.5044504450445044,0.1316131613161316,0.1551155115511551,0.0,0.0,0.0,0.0,0.0616061606160616,0.0,0.0,0.0,0.0,0.0,0.1163116311631163,0.0309030903090309,0.0,0.0,0.0,0.0,0.0,1573.15
16020,0.4854,0.0,0.156,0.2030999999999999,0.1555,0.0,0.0,0.0,0.0,0.0,0.0,0.0,0.0,0.0,0.0,0.0,0.0,0.0,0.0,0.0,1641.15
16021,0.5481,0.0,0.0,0.2361,0.0,0.2158,0.0,0.0,0.0,0.0,0.0,0.0,0.0,0.0,0.0,0.0,0.0,0.0,0.0,0.0,1593.15
16022,0.6232,0.0,0.0862,0.0727,0.0,0.0,0.0,0.1681,0.0207,0.0,0.0,0.0,0.0,0.0,0.0,0.0,0.0,0.0291,0.0,0.0,1447.5500244140626
16023,0.7680000000000001,0.0,0.1152,0.1094,0.0,0.0,0.0,0.0,0.0074,0.0,0.0,0.0,0.0,0.0,0.0,0.0,0.0,0.0,0.0,0.0,1703.15
16024,0.6618,0.0045,0.0,0.0,0.1074,0.0,0.0,0.2263,0.0,0.0,0.0,0.0,0.0,0.0,0.0,0.0,0.0,0.0,0.0,0.0,1239.15
16025,0.5585999999999999,0.0600999999999999,0.0409999999999999,0.0,0.0,0.1601999999999999,0.0,0.0,0.0,0.0309999999999999,0.0871,0.0,0.0,0.0,0.0,0.0419999999999999,0.0,0.0199999999999999,0.0,0.0,1295.15
16026,0.7907,0.0904,0.0401,0.0,0.0112,0.0,0.0,0.0608999999999999,0.0067,0.0,0.0,0.0,0.0,0.0,0.0,0.0,0.0,0.0,0.0,0.0,1238.15
16027,0.0,0.6,0.0,0.0,0.0,0.0,0.0,0.4,0.0,0.0,0.0,0.0,0.0,0.0,0.0,0.0,0.0,0.0,0.0,0.0,1166.15
16028,0.5615,0.05,0.0885,0.0279999999999999,0.2573999999999999,0.0,0.0,0.0146,0.0,0.0,0.0,0.0,0.0,0.0,0.0,0.0,0.0,0.0,0.0,0.0,1357.15
16029,0.5700000000000001,0.0,0.0,0.0,0.43,0.0,0.0,0.0,0.0,0.0,0.0,0.0,0.0,0.0,0.0,0.0,0.0,0.0,0.0,0.0,1773.15
16030,0.475,0.0,0.0,0.0,0.0,0.23,0.0,0.0,0.0,0.0,0.0,0.0,0.0,0.0,0.0,0.295,0.0,0.0,0.0,0.0,1510.15
16031,0.0,0.3648635136486351,0.0,0.0,0.2717728227177282,0.0496950304969503,0.0,0.0,0.0,0.1872812718728127,0.0,0.0,0.0,0.0,0.038996100389961,0.052994700529947,0.0,0.0343965603439656,0.0,0.0,1100.15
16032,0.0,0.0,0.0,0.0,0.0,0.0,0.0,0.0,0.0,0.0,0.0,0.22,0.0,0.0,0.0,0.0,0.78,0.0,0.0,0.0,1223.15
16033,0.6246624662466248,0.0136013601360136,0.0124012401240124,0.0313031303130313,0.0334033403340334,0.0082008200820082,0.0,0.2249224922492249,0.0302030203020302,0.0,0.0213021302130213,0.0,0.0,0.0,0.0,0.0,0.0,0.0,0.0,0.0,1080.15
16034,0.5305,0.0,0.1042,0.0,0.2739999999999999,0.0,0.0,0.0,0.0,0.0,0.0,0.0,0.0,0.0,0.0,0.0,0.0,0.0,0.0913,0.0,1765.15
16035,0.603939606039396,0.0,0.1741825817418258,0.0608939106089391,0.0,0.0,0.1126887311268873,0.0260973902609739,0.0,0.0,0.0,0.0,0.0,0.0,0.0,0.0,0.0,0.0,0.0221977802219778,0.0,1549.849951171875
16036,0.69,0.0,0.0,0.1427999999999999,0.0,0.0,0.0,0.1672,0.0,0.0,0.0,0.0,0.0,0.0,0.0,0.0,0.0,0.0,0.0,0.0,1315.15
16037,0.0,0.5558555855585559,0.0,0.0,0.0,0.0,0.0,0.0,0.0,0.3566356635663566,0.0,0.0,0.0,0.0,0.0742074207420742,0.0,0.0,0.0,0.0,0.0,1203.15
16038,0.6908,0.0428,0.087,0.0472,0.0,0.0,0.0,0.1309,0.0,0.0,0.0,0.0,0.0,0.0,0.0,0.0,0.0,0.0,0.0,0.0,1202.15
16039,0.0,0.2873574714942988,0.0250050010002,0.0,0.0991198239647929,0.04500900180036,0.046009201840368,0.034006801360272,0.034006801360272,0.3103620724144829,0.0,0.0,0.0,0.0,0.0,0.0,0.0,0.0,0.1191238247649529,0.0,1053.15
16040,0.5463,0.0,0.161,0.0,0.2927,0.0,0.0,0.0,0.0,0.0,0.0,0.0,0.0,0.0,0.0,0.0,0.0,0.0,0.0,0.0,1719.15
16041,0.7648,0.0,0.024,0.0,0.0382,0.0,0.0,0.173,0.0,0.0,0.0,0.0,0.0,0.0,0.0,0.0,0.0,0.0,0.0,0.0,1262.15
16042,0.7031000000000001,0.0504999999999999,0.0828,0.0,0.0878999999999999,0.0689,0.0,0.0,0.0,0.0,0.0068,0.0,0.0,0.0,0.0,0.0,0.0,0.0,0.0,0.0,1423.15
16043,0.7033859322813543,0.0130997380052398,0.0,0.0,0.0706985860282794,0.0,0.0,0.0954980900381992,0.0469990600187996,0.0461990760184796,0.0,0.0,0.0,0.0,0.0,0.0,0.0,0.0067998640027199,0.0,0.0,1167.15
16044,0.7067,0.0,0.0,0.0,0.0698,0.0,0.0,0.2235,0.0,0.0,0.0,0.0,0.0,0.0,0.0,0.0,0.0,0.0,0.0,0.0,1133.15
16045,0.843,0.0,0.0,0.0,0.0,0.0,0.0,0.157,0.0,0.0,0.0,0.0,0.0,0.0,0.0,0.0,0.0,0.0,0.0,0.0,1600.15
16046,0.1709,0.4721,0.1712999999999999,0.0,0.0,0.0,0.0344,0.0,0.0,0.0,0.0,0.0,0.0,0.0819,0.0694,0.0,0.0,0.0,0.0,0.0,1386.15
16047,0.715,0.0302,0.049,0.0291,0.0285,0.0,0.0,0.0,0.1402,0.0,0.0069999999999999,0.0,0.0,0.0,0.0,0.0,0.0,0.0,0.0,0.0,1283.15
16048,0.2166783321667833,0.0,0.1747825217478252,0.1751824817518248,0.4333566643335667,0.0,0.0,0.0,0.0,0.0,0.0,0.0,0.0,0.0,0.0,0.0,0.0,0.0,0.0,0.0,1783.15
16049,0.4174582541745826,0.0,0.1665833416658334,0.0390960903909609,0.3768623137686231,0.0,0.0,0.0,0.0,0.0,0.0,0.0,0.0,0.0,0.0,0.0,0.0,0.0,0.0,0.0,1707.15
16050,0.7705,0.0,0.115,0.0,0.0,0.0,0.0,0.1144999999999999,0.0,0.0,0.0,0.0,0.0,0.0,0.0,0.0,0.0,0.0,0.0,0.0,1383.15
16051,0.0,0.0,0.0,0.0,0.0,0.0,0.0,0.4955,0.0,0.0,0.0,0.0,0.0,0.0,0.0,0.0,0.0,0.0,0.4955,0.0,941.15
16052,0.6990000000000001,0.0,0.15,0.035,0.03,0.085,0.0,0.0,0.0,0.0,0.0,0.0,0.0,0.0,0.0,0.0,0.0,0.0,0.0,0.0,1618.15
16053,0.676032396760324,0.0046995300469953,0.1156884311568843,0.0324967503249675,0.0,0.0,0.0,0.147985201479852,0.0208979102089791,0.0,0.0,0.0,0.0,0.0,0.0,0.0,0.0,0.0,0.0,0.0,1246.15
16054,0.7447,0.0909,0.0621,0.0,0.1016,0.0,0.0,0.0,0.0,0.0,0.0,0.0,0.0,0.0,0.0,0.0,0.0,0.0,0.0,0.0,1423.15
16055,0.5439,0.1024,0.0295,0.0747,0.0767,0.0,0.0,0.1659,0.0069,0.0,0.0,0.0,0.0,0.0,0.0,0.0,0.0,0.0,0.0,0.0,1166.15
16056,0.0,0.0,0.0,0.0,0.0,0.0,0.0,0.0,0.0,0.24,0.0,0.0,0.0,0.0,0.0,0.0,0.76,0.0,0.0,0.0,1554.15
16057,0.0,0.63,0.0,0.0,0.0,0.0,0.0,0.37,0.0,0.0,0.0,0.0,0.0,0.0,0.0,0.0,0.0,0.0,0.0,0.0,1113.15
16058,0.0,0.0,0.0,0.0,0.0,0.0,0.0,0.0,0.4303,0.0,0.0697,0.0,0.0,0.0,0.0,0.0,0.0,0.0,0.5,0.0,1043.15
16059,0.6097,0.0,0.034,0.043,0.0741,0.0,0.2052,0.015,0.0,0.0,0.0,0.0,0.0,0.0,0.0,0.0,0.0,0.019,0.0,0.0,1228.15
16060,0.8,0.0,0.1,0.04,0.0,0.0,0.0,0.0,0.0,0.0,0.06,0.0,0.0,0.0,0.0,0.0,0.0,0.0,0.0,0.0,1700.15
16061,0.5922,0.0,0.0,0.2132,0.0,0.0,0.1946,0.0,0.0,0.0,0.0,0.0,0.0,0.0,0.0,0.0,0.0,0.0,0.0,0.0,1410.15
16062,0.55,0.0,0.0,0.0,0.0,0.38,0.0,0.0,0.0,0.0,0.0,0.0,0.0,0.0,0.07,0.0,0.0,0.0,0.0,0.0,1678.15
16063,0.7006,0.0,0.1828999999999999,0.0,0.0,0.0,0.0,0.0,0.1165,0.0,0.0,0.0,0.0,0.0,0.0,0.0,0.0,0.0,0.0,0.0,1848.15
16064,0.7406999999999999,0.0,0.0,0.0,0.0,0.0,0.0,0.2189,0.0,0.0,0.0,0.0,0.0404,0.0,0.0,0.0,0.0,0.0,0.0,0.0,1108.15
16065,0.1297,0.5468999999999999,0.02,0.0,0.0,0.2489,0.0385,0.01,0.0,0.0,0.006,0.0,0.0,0.0,0.0,0.0,0.0,0.0,0.0,0.0,1006.15
16066,0.6929000000000001,0.0,0.0,0.0,0.1869,0.0,0.0,0.1159999999999999,0.0,0.0,0.0,0.0,0.0,0.0,0.0,0.0,0.0,0.0,0.0042,0.0,1479.15
16067,0.51,0.0,0.03,0.14,0.04,0.0,0.17,0.04,0.0,0.0,0.02,0.0,0.0,0.0,0.0,0.05,0.0,0.0,0.0,0.0,1273.15
16068,0.6284000000000001,0.0,0.0,0.0,0.0,0.0,0.1143,0.2573,0.0,0.0,0.0,0.0,0.0,0.0,0.0,0.0,0.0,0.0,0.0,0.0,993.15
16069,0.6691,0.0,0.145,0.1207,0.052,0.0102,0.0,0.0,0.0,0.0,0.0,0.0,0.0,0.0,0.0,0.0,0.0,0.0,0.0,0.0,1463.15
16070,0.6940000000000001,0.0,0.0347,0.0,0.0,0.0,0.0,0.0,0.2713,0.0,0.0,0.0,0.0,0.0,0.0,0.0,0.0,0.0,0.0,0.0,1203.15
16071,0.6212,0.0,0.0624,0.1165,0.0066,0.0,0.0,0.1645,0.0157,0.0,0.0131,0.0,0.0,0.0,0.0,0.0,0.0,0.0,0.0,0.0,1276.15
16072,0.6698999999999999,0.0188,0.0836,0.0325,0.0234,0.0,0.0,0.1163,0.0418,0.0,0.0,0.0,0.0,0.0,0.0,0.0,0.0,0.0133,0.0,0.0,1218.15
16073,0.738,0.0,0.0784,0.0,0.0,0.0,0.0828999999999999,0.0799,0.0197,0.0,0.0,0.0,0.0,0.0,0.0,0.0,0.0,0.0,0.0,0.0,1143.15
16074,0.61,0.0,0.0,0.0,0.0,0.0,0.0,0.37,0.0,0.0,0.0,0.0,0.0,0.02,0.0,0.0,0.0,0.0,0.0,0.0,1380.15
16075,0.4364,0.0,0.2242,0.0,0.0,0.0,0.0,0.3394,0.0,0.0,0.0,0.0,0.0,0.0,0.0,0.0,0.0,0.0,0.0,0.0,1838.15
16076,0.5996,0.0,0.1415,0.1734,0.0,0.0,0.0,0.0,0.0855,0.0,0.0,0.0,0.0,0.0,0.0,0.0,0.0,0.0,0.0,0.0,1683.15
16077,0.0,0.0,0.0,0.0,0.331,0.0,0.0,0.0,0.3318,0.0,0.0,0.0,0.0,0.0,0.0,0.0,0.0,0.0,0.3372,0.0,1416.15
16078,0.8864000000000001,0.0,0.048,0.0088,0.0088,0.0,0.0,0.0,0.048,0.0,0.0,0.0,0.0,0.0,0.0,0.0,0.0,0.0,0.0,0.0,1503.15
16079,0.435,0.165,0.0,0.0,0.0,0.4,0.0,0.0,0.0,0.0,0.0,0.0,0.0,0.0,0.0,0.0,0.0,0.0,0.0,0.0,1407.15
16080,0.6824,0.0886,0.106,0.0,0.0678,0.0426999999999999,0.0,0.0,0.0,0.0,0.0125,0.0,0.0,0.0,0.0,0.0,0.0,0.0,0.0,0.0,1378.15
16081,0.8,0.0,0.1,0.0,0.02,0.02,0.0,0.0,0.0,0.0,0.06,0.0,0.0,0.0,0.0,0.0,0.0,0.0,0.0,0.0,1660.15
16082,0.7,0.0,0.09,0.0,0.0,0.0,0.0,0.0,0.0,0.0,0.21,0.0,0.0,0.0,0.0,0.0,0.0,0.0,0.0,0.0,1655.15
16083,0.7293729372937294,0.0,0.0,0.0,0.0963096309630963,0.0,0.0,0.1743174317431743,0.0,0.0,0.0,0.0,0.0,0.0,0.0,0.0,0.0,0.0,0.0,0.0,1198.15
16084,0.0,0.55,0.1,0.0,0.07,0.2,0.0,0.0,0.0,0.03,0.05,0.0,0.0,0.0,0.0,0.0,0.0,0.0,0.0,0.0,1063.15
16085,0.5607560756075607,0.0,0.0,0.0,0.0,0.0,0.1215121512151215,0.3177317731773177,0.0,0.0,0.0,0.0,0.0,0.0,0.0,0.0,0.0,0.0,0.0,0.0,1112.15
16086,0.1722655468906218,0.3393321335732853,0.0,0.0,0.0,0.0298940211957608,0.1256748650269946,0.0,0.0,0.1496700659868026,0.0697860427914417,0.0,0.0,0.0478904219156168,0.0438912217556488,0.0,0.0,0.0133973205358928,0.0,0.0,1229.15
16087,0.6526000000000001,0.0,0.0,0.0,0.0,0.1052999999999999,0.0,0.2421,0.0,0.0,0.0,0.0,0.0,0.0,0.0,0.0,0.0,0.0,0.0,0.0,1125.15
16088,0.6693669366936694,0.0,0.0,0.0566056605660566,0.1038103810381038,0.0,0.0,0.1702170217021702,0.0,0.0,0.0,0.0,0.0,0.0,0.0,0.0,0.0,0.0,0.0,0.0,1274.65
16089,0.6893000000000001,0.0,0.0671,0.0,0.0,0.0504,0.0,0.0516,0.0324,0.0,0.0797,0.0,0.0,0.0,0.0,0.0,0.0,0.0272,0.0,0.0,1347.15
16090,0.5996599659965997,0.0751075107510751,0.0841084108410841,0.048004800480048,0.0961096109610961,0.048004800480048,0.0,0.0,0.0,0.0,0.048004800480048,0.0,0.0,0.0,0.0,0.0,0.0,0.0,0.0,0.0,1413.15
16091,0.8163,0.0,0.102,0.0,0.0,0.0,0.0,0.0,0.0,0.0,0.0612,0.0,0.0,0.0,0.0204,0.0,0.0,0.0,0.0,0.0,1709.15
16092,0.6207,0.1071,0.1110999999999999,0.046,0.0541,0.024,0.0,0.0,0.0,0.0,0.036,0.0,0.0,0.0,0.0,0.0,0.0,0.0,0.0,0.0,1288.15
16093,0.0,0.6,0.0,0.0,0.0,0.0,0.4,0.0,0.0,0.0,0.0,0.0,0.0,0.0,0.0,0.0,0.0,0.0,0.0,0.0,1163.15
16094,0.8532000000000001,0.0,0.0177,0.0,0.1291,0.0,0.0,0.0,0.0,0.0,0.0,0.0,0.0,0.0,0.0,0.0,0.0,0.0,0.0,0.0,1942.15
16095,0.0,0.5042,0.0,0.0,0.0,0.3734,0.0,0.0,0.0,0.0,0.0,0.0,0.0,0.0,0.0,0.0,0.0,0.0,0.0,0.1224,1094.15
16096,0.5614,0.1469,0.0421,0.0,0.0,0.0947,0.0,0.0,0.0,0.0269,0.0754,0.0,0.0,0.0,0.0,0.0313,0.0,0.0113999999999999,0.0099,0.0,1366.15
16097,0.0,0.0,0.0,0.0,0.0,0.0,0.0,0.0,0.0,0.0,0.0,0.34,0.0,0.0,0.0,0.0,0.66,0.0,0.0,0.0,1083.15
16098,0.6921,0.0,0.0,0.0,0.0,0.0,0.0,0.0468,0.2611,0.0,0.0,0.0,0.0,0.0,0.0,0.0,0.0,0.0,0.0,0.0,1201.15
16099,0.0500969941803491,0.3454792712437254,0.0,0.0,0.0,0.0,0.0,0.0,0.0,0.564766114033158,0.0,0.0,0.0,0.0,0.0395976241425514,0.0,0.0,0.0,0.0,0.0,1199.15
16100,0.66,0.0,0.06,0.0559999999999999,0.0,0.0,0.06,0.011,0.0,0.02,0.088,0.0,0.0,0.0,0.0,0.036,0.0,0.009,0.0,0.0,1383.15
16101,0.6828,0.0,0.0264999999999999,0.0190999999999999,0.0274999999999999,0.0,0.0,0.0783999999999999,0.0736999999999999,0.0,0.0,0.0794999999999999,0.0,0.0,0.0,0.0,0.0,0.0124999999999999,0.0,0.0,1173.15
16102,0.55,0.0,0.0,0.0,0.0,0.25,0.2,0.0,0.0,0.0,0.0,0.0,0.0,0.0,0.0,0.0,0.0,0.0,0.0,0.0,1273.15
16103,0.6997,0.0,0.0264,0.0742,0.0747,0.0,0.0,0.1235,0.0,0.0,0.0,0.0,0.0,0.0,0.0,0.0,0.0,0.0,0.0,0.0,1361.15
16104,0.2182,0.5216,0.0,0.0,0.0,0.0,0.0,0.2602,0.0,0.0,0.0,0.0,0.0,0.0,0.0,0.0,0.0,0.0,0.0,0.0,948.15
16105,0.64,0.02,0.0,0.0,0.025,0.0,0.0,0.16,0.035,0.0,0.0,0.0,0.0,0.0,0.0,0.0,0.0,0.12,0.0,0.0,1520.15
16106,0.6,0.0,0.036,0.017,0.04,0.19,0.0,0.0,0.0,0.0,0.1169999999999999,0.0,0.0,0.0,0.0,0.0,0.0,0.0,0.0,0.0,1423.15
16107,0.6855,0.0,0.0404,0.1363,0.0,0.0,0.1378,0.0,0.0,0.0,0.0,0.0,0.0,0.0,0.0,0.0,0.0,0.0,0.0,0.0,1423.15
16108,0.5214,0.0832,0.0408,0.0,0.0436,0.1325,0.0,0.0,0.0,0.0311,0.0882,0.0,0.0,0.0,0.0,0.0368,0.0,0.0132,0.0092,0.0,1252.15
16109,0.5,0.0,0.0208,0.08,0.3992,0.0,0.0,0.0,0.0,0.0,0.0,0.0,0.0,0.0,0.0,0.0,0.0,0.0,0.0,0.0,1688.15
16110,0.5713,0.0,0.0,0.2859,0.0,0.0,0.0,0.0,0.1427999999999999,0.0,0.0,0.0,0.0,0.0,0.0,0.0,0.0,0.0,0.0,0.0,1723.15
16111,0.5472,0.0,0.097,0.1037,0.1472,0.0,0.0,0.0239,0.0073,0.0,0.0,0.0,0.0371,0.0,0.0,0.016,0.0,0.0,0.019,0.0,1503.15
16112,0.0,0.3703629637036296,0.0,0.0,0.0,0.3703629637036296,0.0,0.2592740725927407,0.0,0.0,0.0,0.0,0.0,0.0,0.0,0.0,0.0,0.0,0.0,0.0,1158.15
16113,0.6248,0.0,0.0136,0.0172,0.0619,0.0204,0.0,0.0559999999999999,0.059,0.0426999999999999,0.0,0.0,0.0,0.0,0.0,0.0478,0.0,0.0564,0.0,0.0,1403.15
16114,0.5086,0.0547,0.0374,0.0567,0.1196,0.1302,0.0,0.0,0.0,0.0,0.036,0.0,0.0,0.0,0.0,0.0382,0.0,0.0186,0.0,0.0,1299.15
16115,0.0,0.909,0.0,0.0,0.0,0.0,0.091,0.0,0.0,0.0,0.0,0.0,0.0,0.0,0.0,0.0,0.0,0.0,0.0,0.0,923.15
16116,0.6715000000000001,0.0072,0.0734,0.067,0.0,0.0,0.0,0.1621999999999999,0.0187,0.0,0.0,0.0,0.0,0.0,0.0,0.0,0.0,0.0,0.0,0.0,1183.15
16117,0.0,0.0,0.0096,0.0,0.0,0.0128,0.0655,0.2682,0.0312,0.0721,0.0378,0.0,0.0,0.0,0.0,0.1592,0.0,0.0,0.3239,0.0,1053.15
16118,0.7456999999999999,0.0,0.0,0.1027999999999999,0.0,0.0,0.0,0.1515,0.0,0.0,0.0,0.0,0.0,0.0,0.0,0.0,0.0,0.0,0.0,0.0,1286.15
16119,0.7396,0.0,0.0,0.0,0.2165,0.0,0.0,0.0,0.0439,0.0,0.0,0.0,0.0,0.0,0.0,0.0,0.0,0.0,0.0,0.0,1613.15
16120,0.687,0.006,0.12,0.114,0.042,0.0,0.0,0.0,0.0,0.0,0.031,0.0,0.0,0.0,0.0,0.0,0.0,0.0,0.0,0.0,1548.15
16121,0.718971897189719,0.0,0.009000900090009,0.0602060206020602,0.0843084308430843,0.0,0.0,0.1275127512751275,0.0,0.0,0.0,0.0,0.0,0.0,0.0,0.0,0.0,0.0,0.0,0.0,1293.15
16122,0.0997,0.5065999999999999,0.0,0.0,0.1532,0.0104,0.0,0.0,0.0,0.0651,0.0,0.0,0.0,0.0442,0.0898,0.0,0.0,0.03,0.0,0.0,1203.15
16123,0.6790999999999999,0.0,0.1081,0.0449,0.0191,0.0,0.0,0.1478,0.0,0.0,0.0,0.0,0.0,0.0,0.0,0.0,0.0,0.0,0.0,0.0,1313.15
16124,0.665,0.0,0.0,0.0,0.0,0.335,0.0,0.0,0.0,0.0,0.0,0.0,0.0,0.0,0.0,0.0,0.0,0.0,0.0,0.0,1693.15
16125,0.7175,0.0,0.0338,0.0659,0.0554,0.0,0.0,0.03,0.0717,0.0,0.0247,0.0,0.0,0.0,0.0,0.0,0.0,0.0,0.0,0.0,1348.15
16126,0.6167,0.0,0.1557,0.0,0.1707,0.0,0.0,0.0,0.0,0.0,0.0,0.0,0.0,0.0,0.0,0.0,0.0,0.0,0.0569,0.0,1604.15
16127,0.7439256074392562,0.0758924107589241,0.0906909309069093,0.0,0.0470952904709529,0.0085991400859914,0.0,0.0,0.0,0.0324967503249675,0.0,0.0,0.0,0.0,0.0,0.0,0.0,0.0,0.0,0.0,1573.15
16128,0.6581999999999999,0.0187,0.1018999999999999,0.0161,0.0232,0.0,0.0,0.1677,0.0138,0.0,0.0,0.0,0.0,0.0,0.0,0.0,0.0,0.0,0.0,0.0,1173.15
16129,0.7401740174017403,0.0,0.0271027102710271,0.0,0.0,0.0,0.0,0.0,0.2327232723272327,0.0,0.0,0.0,0.0,0.0,0.0,0.0,0.0,0.0,0.0,0.0,1048.15
16130,0.4996500349965004,0.0,0.0,0.0,0.0744925507449255,0.1488851114888511,0.0,0.0,0.0,0.0,0.0744925507449255,0.0,0.0,0.0,0.0,0.1478852114788521,0.0,0.0346965303469653,0.0,0.0,1385.15
16131,0.6603,0.0,0.1830999999999999,0.0501,0.087,0.0,0.0,0.0,0.0,0.0,0.0195,0.0,0.0,0.0,0.0,0.0,0.0,0.0,0.0,0.0,1754.15
16132,0.2246999999999999,0.0,0.1478,0.178,0.4495,0.0,0.0,0.0,0.0,0.0,0.0,0.0,0.0,0.0,0.0,0.0,0.0,0.0,0.0,0.0,1747.15
16133,0.5791,0.0,0.0,0.1748,0.0,0.0,0.2460999999999999,0.0,0.0,0.0,0.0,0.0,0.0,0.0,0.0,0.0,0.0,0.0,0.0,0.0,1275.15
16134,0.6952999999999999,0.0392999999999999,0.1194999999999999,0.0311999999999999,0.0545999999999999,0.0339,0.0,0.0,0.0,0.0,0.0237,0.0,0.0,0.0,0.0,0.0,0.0,0.0,0.0,0.0,1433.15
16135,0.506,0.0,0.0,0.0,0.329,0.0,0.0,0.165,0.0,0.0,0.0,0.0,0.0,0.0,0.0,0.0,0.0,0.0,0.0,0.0,1568.25
16136,0.6364,0.0,0.1298,0.0355,0.0355,0.0,0.0,0.1132,0.0309,0.0,0.0177,0.0,0.0,0.0,0.0,0.0,0.0,0.0,0.0,0.0,1328.15
16137,0.7564000000000001,0.0,0.0,0.0,0.0693,0.0,0.0,0.1493,0.0,0.0,0.0,0.0,0.0,0.0,0.0,0.0,0.0,0.025,0.0,0.0,1329.15
16138,0.0,0.0,0.0,0.0,0.0,0.0,0.0,0.0,0.0,0.0,0.0,0.5,0.0,0.0,0.0,0.0,0.5,0.0,0.0,0.0,1073.15
16139,0.5896,0.0,0.1414,0.0931,0.0,0.0,0.0,0.1487,0.0133,0.0,0.0,0.0,0.0,0.0,0.0,0.0,0.0,0.0118,0.0,0.0,1533.15
16140,0.703,0.0,0.0048,0.0,0.0,0.0,0.0,0.1588,0.0523,0.0,0.0,0.0,0.0,0.0,0.0,0.0,0.0,0.0684,0.0,0.0,1523.15
16141,0.6025999999999999,0.0,0.1987,0.0,0.1473,0.0,0.0,0.0390999999999999,0.0122999999999999,0.0,0.0,0.0,0.0,0.0,0.0,0.0,0.0,0.0,0.0,0.0,1748.15
16142,0.6218378162183782,0.0,0.1900809919008099,0.0926907309269073,0.0,0.0,0.0953904609539046,0.0,0.0,0.0,0.0,0.0,0.0,0.0,0.0,0.0,0.0,0.0,0.0,0.0,1623.15
16143,0.6321,0.0,0.0623,0.0,0.3056,0.0,0.0,0.0,0.0,0.0,0.0,0.0,0.0,0.0,0.0,0.0,0.0,0.0,0.0,0.0,1596.15
16144,0.631,0.0507,0.0,0.0,0.1617,0.0,0.0,0.1566,0.0,0.0,0.0,0.0,0.0,0.0,0.0,0.0,0.0,0.0,0.0,0.0,1285.15
16145,0.8175,0.0,0.0,0.1256,0.0,0.0,0.0,0.0,0.0569,0.0,0.0,0.0,0.0,0.0,0.0,0.0,0.0,0.0,0.0,0.0,1613.15
16146,0.6697,0.0,0.1097,0.0302999999999999,0.0298,0.0,0.0,0.1597,0.0,0.0,0.0,0.0,0.0,0.0,0.0,0.0,0.0,0.0,0.0,0.0,1273.15
16147,0.595,0.0,0.0,0.0,0.0,0.0,0.0,0.3182,0.0,0.0,0.0,0.0,0.0868,0.0,0.0,0.0,0.0,0.0,0.0,0.0,1097.15
16148,0.6164000000000001,0.0,0.0878999999999999,0.039,0.2567,0.0,0.0,0.0,0.0,0.0,0.0,0.0,0.0,0.0,0.0,0.0,0.0,0.0,0.0,0.0,1411.15
16149,0.6990000000000001,0.0,0.15,0.025,0.025,0.05,0.0,0.0,0.0,0.0,0.05,0.0,0.0,0.0,0.0,0.0,0.0,0.0,0.0,0.0,1659.15
16150,0.6465000000000001,0.0,0.0423,0.0356999999999999,0.0385,0.0399,0.0,0.0464,0.0496,0.0,0.059,0.0,0.0,0.0,0.0,0.0,0.0,0.0409,0.0,0.0,1238.15
16151,0.6739673967396739,0.0,0.1701170117011701,0.0837083708370837,0.048104810481048,0.0088008800880088,0.0,0.0,0.0,0.0,0.0,0.0,0.0,0.0,0.0,0.0,0.0,0.0,0.0143014301430142,0.0,1523.15
16152,0.7140000000000001,0.0,0.0,0.0,0.0,0.0,0.286,0.0,0.0,0.0,0.0,0.0,0.0,0.0,0.0,0.0,0.0,0.0,0.0,0.0,1393.15
16153,0.7330733073307331,0.0191019101910191,0.1207120712071207,0.0578057805780578,0.0,0.0108010801080108,0.0,0.0,0.0,0.0572057205720572,0.0,0.0,0.0,0.0,0.0,0.0,0.0,0.0,0.0,0.0,1703.15
16154,0.7173999999999999,0.0,0.1112,0.0,0.1513,0.01,0.0,0.0,0.0,0.0,0.0101,0.0,0.0,0.0,0.0,0.0,0.0,0.0,0.0,0.0,1551.15
16155,0.6085608560856085,0.0,0.1278127812781277,0.0,0.1164116411641164,0.0,0.0,0.1472147214721472,0.0,0.0,0.0,0.0,0.0,0.0,0.0,0.0,0.0,0.0,0.0,0.0,1440.15
16156,0.6371,0.0574,0.0978999999999999,0.0314,0.1436,0.0326,0.0,0.0,0.0,0.0,0.0,0.0,0.0,0.0,0.0,0.0,0.0,0.0,0.0,0.0,1385.15
16157,0.122,0.1437,0.0,0.0,0.0,0.1205,0.0,0.0,0.0,0.049,0.0,0.0,0.0,0.0259,0.1186,0.3617,0.0,0.0586,0.0,0.0,1433.15
16158,0.4093409340934094,0.1388138813881388,0.0258025802580258,0.0,0.0,0.2091209120912091,0.0147014701470147,0.0,0.0,0.0378037803780378,0.0237023702370237,0.0,0.0,0.0,0.0,0.1045104510451045,0.0,0.0356035603560356,0.0,0.0,1301.15
16159,0.6220999999999999,0.0754,0.0293999999999999,0.0742999999999999,0.0761999999999999,0.0,0.0,0.1156999999999999,0.0068999999999999,0.0,0.0,0.0,0.0,0.0,0.0,0.0,0.0,0.0,0.0,0.0,1316.15
16160,0.0,0.0,0.0,0.0,0.0,0.0,0.0,0.3339999999999999,0.0,0.0,0.0,0.0,0.0,0.0,0.0,0.6659999999999999,0.0,0.0,0.0,0.0,1338.15
16161,0.7473,0.0,0.0292999999999999,0.0,0.0,0.0,0.2233999999999999,0.0,0.0,0.0,0.0,0.0,0.0,0.0,0.0,0.0,0.0,0.0,0.0,0.0,1378.15
16162,0.6585,0.0,0.0202,0.0596999999999999,0.0917,0.0,0.0,0.1224,0.0475,0.0,0.0,0.0,0.0,0.0,0.0,0.0,0.0,0.0,0.0,0.0,1352.15
16163,0.6932,0.1158,0.1153,0.0,0.0539,0.0088,0.0,0.0,0.0,0.0,0.013,0.0,0.0,0.0,0.0,0.0,0.0,0.0,0.0,0.0,1348.15
16164,0.5700000000000001,0.0,0.0,0.0,0.0,0.0,0.0,0.43,0.0,0.0,0.0,0.0,0.0,0.0,0.0,0.0,0.0,0.0,0.0,0.0,1267.15
16165,0.0,0.0,0.0,0.0,0.0,0.0,0.0,0.0,0.0,0.0,0.0,0.58,0.0,0.0,0.0,0.0,0.42,0.0,0.0,0.0,996.15
16166,0.675,0.0,0.0,0.0,0.0,0.0,0.05,0.0,0.275,0.0,0.0,0.0,0.0,0.0,0.0,0.0,0.0,0.0,0.0,0.0,1223.15
16167,0.6467288598254192,0.0994890562038175,0.1061883192848786,0.039795622481527,0.0728919818819929,0.0049994500604933,0.0,0.0,0.0,0.0,0.0148983611802701,0.0,0.0,0.0,0.0,0.0099989001209866,0.0,0.0049994500604933,0.0,0.0,1494.15
16168,0.5143,0.0569,0.0389,0.0,0.1258,0.1354,0.0,0.0,0.0,0.0292,0.0375,0.0,0.0,0.0,0.0,0.0298,0.0,0.0322,0.0,0.0,1214.15
16169,0.6320000000000001,0.025,0.088,0.021,0.212,0.021,0.0,0.0,0.0,0.0,0.0,0.0,0.0,0.0,0.0,0.0,0.0,0.0,0.0,0.0,1393.15
16170,0.5914,0.0,0.091,0.1133,0.1134,0.0,0.0,0.0909,0.0,0.0,0.0,0.0,0.0,0.0,0.0,0.0,0.0,0.0,0.0,0.0,1511.15
16171,0.6306,0.0,0.0751,0.1021,0.0,0.0,0.0591,0.1131,0.0,0.0,0.0,0.0,0.0,0.0,0.0,0.01,0.0,0.01,0.0,0.0,1373.15
16172,0.406,0.0,0.1495,0.2269999999999999,0.2175,0.0,0.0,0.0,0.0,0.0,0.0,0.0,0.0,0.0,0.0,0.0,0.0,0.0,0.0,0.0,1767.15
16173,0.7843215678432157,0.1192880711928807,0.0281971802819718,0.0,0.0,0.0,0.0,0.0288971102889711,0.018998100189981,0.0,0.0184981501849815,0.0,0.0,0.0,0.0,0.0,0.0,0.0,0.0,0.0,1268.15
16174,0.6693330666933306,0.1154884511548845,0.1117888211178882,0.0,0.0836916308369163,0.0065993400659934,0.0,0.0,0.0,0.0,0.0096990300969903,0.0,0.0,0.0,0.0,0.0,0.0,0.0,0.0,0.0,1315.15
16175,0.0,0.0,0.0,0.0,0.0,0.0,0.0,0.2444244424442444,0.0,0.0,0.0,0.0,0.0,0.0,0.1259125912591259,0.0,0.0,0.0,0.6296629662966297,0.0,1223.15
16176,0.5919,0.0969,0.0271,0.0563,0.0579999999999999,0.0,0.0,0.1632999999999999,0.0065,0.0,0.0,0.0,0.0,0.0,0.0,0.0,0.0,0.0,0.0,0.0,1144.15
16177,0.7055294470552945,0.0,0.0057994200579942,0.0715928407159284,0.0745925407459254,0.0,0.0,0.1424857514248575,0.0,0.0,0.0,0.0,0.0,0.0,0.0,0.0,0.0,0.0,0.0,0.0,1260.15
16178,0.72,0.0,0.06,0.0,0.03,0.1,0.0,0.0,0.0,0.0,0.09,0.0,0.0,0.0,0.0,0.0,0.0,0.0,0.0,0.0,1508.15
16179,0.6472352764723528,0.0,0.0905909409059094,0.0,0.2621737826217378,0.0,0.0,0.0,0.0,0.0,0.0,0.0,0.0,0.0,0.0,0.0,0.0,0.0,0.0,0.0,1459.2499755859376
16180,0.7077,0.0,0.0,0.0,0.0,0.0,0.0331,0.1489,0.0139999999999999,0.0,0.0,0.0,0.0,0.0,0.0,0.0,0.0,0.0963,0.0,0.0,1313.15
16181,0.675,0.0165,0.0315,0.11,0.031,0.0,0.0,0.02,0.105,0.0,0.01,0.0,0.0,0.0,0.0,0.0,0.0,0.0,0.0,0.0,1388.15
16182,0.5,0.0,0.0,0.0,0.425,0.0,0.075,0.0,0.0,0.0,0.0,0.0,0.0,0.0,0.0,0.0,0.0,0.0,0.0,0.0,1673.15
16183,0.562,0.05,0.005,0.0,0.03,0.0,0.0,0.2,0.03,0.0,0.0,0.0,0.0,0.0,0.0,0.0,0.0,0.115,0.003,0.0,1484.15
16184,0.0,0.0,0.0,0.0,0.2718,0.0,0.0,0.0,0.2281,0.0,0.0,0.0,0.0,0.0,0.0,0.0,0.0,0.0,0.5001,0.0,1080.15
16185,0.6735,0.0286,0.1217,0.079,0.0615,0.0216,0.0,0.0,0.0,0.0,0.0128,0.0,0.0,0.0,0.0,0.0,0.0,0.0,0.0,0.0,1453.15
16186,0.0,0.708,0.0,0.0,0.0,0.0,0.0,0.0,0.292,0.0,0.0,0.0,0.0,0.0,0.0,0.0,0.0,0.0,0.0,0.0,1055.15
16187,0.6906690669066906,0.0681068106810681,0.0,0.0,0.0757075707570757,0.0,0.0,0.1655165516551655,0.0,0.0,0.0,0.0,0.0,0.0,0.0,0.0,0.0,0.0,0.0,0.0,1146.15
16188,0.706,0.0,0.0867,0.0603,0.0603,0.0,0.0,0.0,0.0867,0.0,0.0,0.0,0.0,0.0,0.0,0.0,0.0,0.0,0.0,0.0,1543.15
16189,0.657,0.0,0.1255,0.0,0.1938,0.0,0.0,0.0,0.0,0.0,0.0,0.0,0.0,0.0,0.0,0.0,0.0,0.0,0.0237,0.0,1579.15
16190,0.6732999999999999,0.0813,0.1253999999999999,0.0247999999999999,0.0517999999999999,0.0433999999999999,0.0,0.0,0.0,0.0,0.0,0.0,0.0,0.0,0.0,0.0,0.0,0.0,0.0,0.0,1363.15
16191,0.6293,0.019,0.0841,0.0327,0.0235,0.0,0.0,0.1544,0.0343,0.0,0.0,0.0,0.0,0.0,0.0,0.0,0.0,0.0214,0.0,0.0,1191.15
16192,0.6364,0.0195,0.1539,0.0,0.0,0.0,0.081,0.073,0.0,0.0,0.0,0.0,0.0,0.0,0.0,0.0,0.0,0.0,0.0358,0.0,1343.15
16193,0.5787,0.0872,0.0181,0.0,0.0,0.0382,0.1689,0.0297,0.0,0.0084,0.0494,0.0,0.0,0.0,0.0209,0.0,0.0,0.0,0.0,0.0,1033.15
16194,0.0,0.6667000000000001,0.0,0.0,0.0,0.0,0.0,0.3333,0.0,0.0,0.0,0.0,0.0,0.0,0.0,0.0,0.0,0.0,0.0,0.0,1015.15
16195,0.0,0.0,0.0,0.0,0.0,0.0,0.0,0.0,0.257,0.0,0.0,0.0,0.0,0.0,0.0,0.0,0.743,0.0,0.0,0.0,1296.15
16196,0.5202,0.0,0.1732999999999999,0.0,0.0605,0.0,0.0227,0.1754,0.0,0.0,0.0,0.0,0.0,0.0,0.0,0.0467,0.0,0.0,0.0,0.0,1452.15
16197,0.7143,0.0,0.1429,0.0,0.0356999999999999,0.0,0.0,0.1071,0.0,0.0,0.0,0.0,0.0,0.0,0.0,0.0,0.0,0.0,0.0,0.0,1635.15
16198,0.6723,0.0,0.1008,0.0,0.1946999999999999,0.0,0.0,0.0,0.0,0.0,0.0,0.0,0.0,0.0,0.0,0.0,0.0,0.0,0.0322,0.0,1793.15
16199,0.6335000000000001,0.092,0.114,0.073,0.047,0.0,0.0,0.022,0.018,0.0,0.0,0.0,0.0,0.0,0.0,0.0,0.0,0.0,0.0,0.0,1388.15
16200,0.7375737573757376,0.0,0.0241024102410241,0.0,0.0,0.0,0.0,0.2383238323832383,0.0,0.0,0.0,0.0,0.0,0.0,0.0,0.0,0.0,0.0,0.0,0.0,1038.15
16201,0.7068000000000001,0.0,0.0058,0.0,0.0,0.0101,0.0,0.0111,0.1124,0.0,0.0349,0.1173,0.0,0.0,0.0,0.0,0.0,0.0,0.0,0.0,1008.15
16202,0.6659665966596661,0.0,0.1475147514751475,0.1719171917191719,0.0,0.0,0.0146014601460146,0.0,0.0,0.0,0.0,0.0,0.0,0.0,0.0,0.0,0.0,0.0,0.0,0.0,1679.849951171875
16203,0.54,0.0,0.01,0.0,0.07,0.15,0.0,0.0,0.0,0.0,0.07,0.0,0.0,0.0,0.0,0.125,0.0,0.035,0.0,0.0,1477.15
16204,0.3285328532853285,0.0,0.0553055305530553,0.2239223922392239,0.3922392239223922,0.0,0.0,0.0,0.0,0.0,0.0,0.0,0.0,0.0,0.0,0.0,0.0,0.0,0.0,0.0,1709.15
16205,0.5396,0.0,0.0395,0.0,0.0,0.0,0.4209,0.0,0.0,0.0,0.0,0.0,0.0,0.0,0.0,0.0,0.0,0.0,0.0,0.0,1413.15
16206,0.5663,0.0,0.0,0.1377,0.0,0.0,0.296,0.0,0.0,0.0,0.0,0.0,0.0,0.0,0.0,0.0,0.0,0.0,0.0,0.0,1287.15
16207,0.7945,0.0,0.0066,0.0,0.0,0.0,0.0,0.0,0.1989,0.0,0.0,0.0,0.0,0.0,0.0,0.0,0.0,0.0,0.0,0.0,1033.15
16208,0.6886,0.0,0.0139999999999999,0.0735,0.0782,0.0,0.0,0.1435,0.0,0.0,0.0,0.0,0.0,0.0,0.0,0.0,0.0,0.0,0.0,0.0,1266.15
16209,0.5834,0.0,0.0,0.0,0.0,0.0,0.0,0.0202,0.3964,0.0,0.0,0.0,0.0,0.0,0.0,0.0,0.0,0.0,0.0,0.0,1089.15
16210,0.0,0.0,0.0,0.0,0.0,0.0,0.0,0.0,0.0,0.0,0.0,0.2014999999999999,0.0,0.0,0.0,0.0,0.7985,0.0,0.0,0.0,1300.15
16211,0.4569,0.0,0.1197,0.1514,0.272,0.0,0.0,0.0,0.0,0.0,0.0,0.0,0.0,0.0,0.0,0.0,0.0,0.0,0.0,0.0,1578.15
16212,0.65,0.0,0.06,0.0,0.055,0.145,0.0,0.0,0.0,0.0,0.09,0.0,0.0,0.0,0.0,0.0,0.0,0.0,0.0,0.0,1333.15
16213,0.789,0.0,0.0888,0.0,0.0,0.0,0.1222,0.0,0.0,0.0,0.0,0.0,0.0,0.0,0.0,0.0,0.0,0.0,0.0,0.0,1633.15
16214,0.6990000000000001,0.0,0.15,0.01,0.06,0.08,0.0,0.0,0.0,0.0,0.0,0.0,0.0,0.0,0.0,0.0,0.0,0.0,0.0,0.0,1617.15
16215,0.7917000000000001,0.0,0.0,0.2082999999999999,0.0,0.0,0.0,0.0,0.0,0.0,0.0,0.0,0.0,0.0,0.0,0.0,0.0,0.0,0.0,0.0,1970.15
16216,0.0,0.0,0.0,0.0,0.0,0.0,0.3434,0.0,0.0,0.0,0.0,0.0,0.0,0.0,0.0,0.0,0.6566,0.0,0.0,0.0,1367.15
16217,0.5149,0.0,0.0,0.0,0.0,0.0,0.1997,0.2854,0.0,0.0,0.0,0.0,0.0,0.0,0.0,0.0,0.0,0.0,0.0,0.0,1121.15
16218,0.5442,0.0,0.0,0.0,0.1369999999999999,0.0,0.0,0.3188,0.0,0.0,0.0,0.0,0.0,0.0,0.0,0.0,0.0,0.0,0.0,0.0,1423.15
16219,0.7513248675132488,0.0,0.0,0.0,0.0934906509349065,0.0,0.0,0.0,0.1551844815518448,0.0,0.0,0.0,0.0,0.0,0.0,0.0,0.0,0.0,0.0,0.0,1205.15
16220,0.3608360836083608,0.0,0.0603060306030603,0.08000800080008,0.4614461446144615,0.0,0.0,0.0,0.0,0.0,0.0,0.0,0.0,0.0,0.0,0.0374037403740374,0.0,0.0,0.0,0.0,1617.15
16221,0.3556,0.0,0.0,0.2249,0.4195,0.0,0.0,0.0,0.0,0.0,0.0,0.0,0.0,0.0,0.0,0.0,0.0,0.0,0.0,0.0,1833.15
16222,0.0,0.5004,0.0,0.0,0.0,0.0,0.4996,0.0,0.0,0.0,0.0,0.0,0.0,0.0,0.0,0.0,0.0,0.0,0.0,0.0,1122.15
16223,0.2542,0.2771,0.0,0.0,0.0,0.4686999999999999,0.0,0.0,0.0,0.0,0.0,0.0,0.0,0.0,0.0,0.0,0.0,0.0,0.0,0.0,1220.15
16224,0.646,0.093,0.101,0.04,0.047,0.0,0.0,0.04,0.0,0.0,0.032,0.0,0.0,0.0,0.0,0.0,0.0,0.0,0.0,0.0,1288.15
16225,0.0,0.0,0.0,0.0,0.0,0.0,0.0,0.0,0.0,0.0,0.0,0.747,0.0,0.0,0.0,0.0,0.0,0.0,0.253,0.0,1284.15
16226,0.654,0.0,0.074,0.078,0.047,0.008,0.0,0.042,0.05,0.0,0.018,0.0,0.0,0.0,0.011,0.0,0.0,0.018,0.0,0.0,1433.15
16227,0.6127,0.0,0.0802,0.0,0.2772,0.0,0.0,0.0,0.0,0.0,0.0,0.0,0.0,0.0,0.0,0.0299,0.0,0.0,0.0,0.0,1488.7499755859376
16228,0.4999500049995,0.0,0.0,0.0,0.0312968703129687,0.4687531246875313,0.0,0.0,0.0,0.0,0.0,0.0,0.0,0.0,0.0,0.0,0.0,0.0,0.0,0.0,1610.15
16229,0.7801,0.0,0.02,0.0,0.0333,0.0333,0.0,0.025,0.025,0.0,0.0333,0.0,0.0,0.0,0.0,0.0,0.0,0.05,0.0,0.0,1475.15
16230,0.6235999999999999,0.0,0.0266999999999999,0.1614999999999999,0.1614999999999999,0.0,0.0,0.0,0.0266999999999999,0.0,0.0,0.0,0.0,0.0,0.0,0.0,0.0,0.0,0.0,0.0,1617.15
16231,0.6288371162883711,0.0262973702629737,0.0836916308369163,0.0906909309069093,0.0651934806519348,0.0,0.0407959204079592,0.0491950804919508,0.0,0.0,0.0,0.0,0.0,0.0,0.0,0.0152984701529847,0.0,0.0,0.0,0.0,1416.450048828125
16232,0.6859000000000001,0.0,0.1325,0.0,0.1816,0.0,0.0,0.0,0.0,0.0,0.0,0.0,0.0,0.0,0.0,0.0,0.0,0.0,0.0,0.0,1688.7499755859376
16233,0.6705670567056706,0.0701070107010701,0.1203120312031203,0.0147014701470147,0.1046104610461046,0.0,0.0,0.0,0.0,0.0,0.0197019701970197,0.0,0.0,0.0,0.0,0.0,0.0,0.0,0.0,0.0,1553.15
16234,0.5230784617692653,0.1222183327499124,0.0173025953893083,0.0,0.0584087613141971,0.0213031954793219,0.1621243186477971,0.0285042756413462,0.0,0.0,0.0505075761364204,0.0,0.0,0.0,0.0161024153623043,0.0,0.0,0.0,0.0,0.0,1118.15
16235,0.7636763676367637,0.0,0.0258025802580258,0.0,0.0,0.0,0.0,0.147014701470147,0.0,0.0,0.0619061906190619,0.0,0.0,0.0,0.0,0.0,0.0,0.0,0.0,0.0,1214.15
16236,0.0,0.636,0.0,0.0,0.0,0.364,0.0,0.0,0.0,0.0,0.0,0.0,0.0,0.0,0.0,0.0,0.0,0.0,0.0,0.0,1175.15
16237,0.3687631236876312,0.1741825817418258,0.0,0.0,0.0,0.4570542945705429,0.0,0.0,0.0,0.0,0.0,0.0,0.0,0.0,0.0,0.0,0.0,0.0,0.0,0.0,1375.15
16238,0.0,0.6429,0.0,0.0,0.0,0.0,0.0,0.3214,0.0,0.0,0.0,0.0356999999999999,0.0,0.0,0.0,0.0,0.0,0.0,0.0,0.0,996.15
16239,0.6606,0.0,0.0908999999999999,0.0766999999999999,0.0550999999999999,0.0,0.0578999999999999,0.0,0.0,0.0227999999999999,0.0,0.0,0.0,0.0,0.0,0.0309999999999999,0.0,0.0049999999999999,0.0,0.0,1430.349951171875
16240,0.55,0.0,0.0,0.0,0.0,0.4,0.0,0.0,0.0,0.0,0.0,0.0,0.0,0.0,0.05,0.0,0.0,0.0,0.0,0.0,1613.15
16241,0.5427185922111682,0.0585912113183022,0.039994000899865,0.0,0.0421936709493575,0.1392791081337799,0.0,0.0,0.0,0.0,0.0857871319302104,0.0,0.0,0.0,0.0,0.0714892766085087,0.0,0.0198970154476828,0.0,0.0,1295.15
16242,0.6940999999999999,0.0,0.1489,0.1496,0.0,0.0,0.0074,0.0,0.0,0.0,0.0,0.0,0.0,0.0,0.0,0.0,0.0,0.0,0.0,0.0,1705.15
16243,0.6568,0.0,0.019,0.0642,0.0923,0.0295,0.0,0.073,0.0446,0.0,0.0187,0.0,0.0,0.0,0.0,0.0,0.0,0.0,0.0,0.0,1263.15
16244,0.5129487051294871,0.0552944705529447,0.0377962203779622,0.0573942605739426,0.0397960203979602,0.1014898510148985,0.0,0.0,0.0,0.0567943205679432,0.0810918908109189,0.0,0.0,0.0,0.0,0.0385961403859614,0.0,0.0187981201879812,0.0,0.0,1252.15
16245,0.6925,0.0,0.025,0.0697,0.0797,0.0,0.0,0.0206,0.0949,0.0,0.0,0.0,0.0,0.0,0.0,0.0,0.0,0.0176,0.0,0.0,1413.15
16246,0.6709,0.0,0.0,0.0,0.0,0.0,0.0442,0.1706,0.0069999999999999,0.0,0.0,0.0,0.0,0.0,0.0,0.0,0.0,0.1073,0.0,0.0,1329.15
16247,0.3841,0.0,0.0398,0.1917,0.3843,0.0,0.0,0.0,0.0,0.0,0.0,0.0,0.0,0.0,0.0,0.0,0.0,0.0,0.0,0.0,1667.15
16248,0.0,0.0,0.0,0.0,0.0,0.0,0.0,0.0,0.0,0.0,0.0,0.936,0.0,0.0,0.0,0.0,0.0,0.0,0.0,0.064,1048.15
16249,0.6238623862386238,0.0,0.0,0.0,0.209020902090209,0.0,0.0,0.1671167116711671,0.0,0.0,0.0,0.0,0.0,0.0,0.0,0.0,0.0,0.0,0.0,0.0,1423.15
16250,0.6464,0.0,0.0758,0.0872,0.0091,0.015,0.0,0.1505,0.0,0.0,0.016,0.0,0.0,0.0,0.0,0.0,0.0,0.0,0.0,0.0,1171.15
16251,0.6509,0.0,0.0501,0.052,0.0876,0.0,0.0,0.0518,0.0,0.0,0.0677,0.0,0.0,0.0,0.0,0.0197,0.0,0.0202,0.0,0.0,1415.15
16252,0.5044,0.0,0.0997,0.0,0.2782,0.0,0.0,0.1177,0.0,0.0,0.0,0.0,0.0,0.0,0.0,0.0,0.0,0.0,0.0,0.0,1491.15
16253,0.175,0.504,0.0,0.0,0.0,0.321,0.0,0.0,0.0,0.0,0.0,0.0,0.0,0.0,0.0,0.0,0.0,0.0,0.0,0.0,1247.15
16254,0.6470288268290489,0.0,0.0318964913859475,0.0807911129775725,0.0928897821239663,0.0381957984621691,0.0,0.0420953695093539,0.0449950505444401,0.0,0.0,0.0,0.0,0.0,0.0,0.0,0.0,0.0211976682564917,0.0,0.0,1363.15
16255,0.615,0.1,0.111,0.064,0.085,0.024,0.0,0.0,0.0,0.0,0.0,0.0,0.0,0.0,0.0,0.0,0.0,0.0,0.0,0.0,1343.15
16256,0.5011501150115012,0.0,0.0,0.0,0.0,0.1488148814881488,0.35003500350035,0.0,0.0,0.0,0.0,0.0,0.0,0.0,0.0,0.0,0.0,0.0,0.0,0.0,1278.15
16257,0.6,0.0,0.0,0.0,0.0,0.0,0.32,0.0,0.0,0.0,0.0,0.0,0.0,0.0,0.0,0.0,0.0,0.08,0.0,0.0,1473.15
16258,0.53,0.22,0.15,0.02,0.0,0.04,0.0,0.0,0.0,0.0,0.04,0.0,0.0,0.0,0.0,0.0,0.0,0.0,0.0,0.0,1274.15
16259,0.031,0.4389,0.0,0.0,0.0,0.0,0.0,0.0,0.0,0.4441,0.0,0.0,0.0,0.0342,0.0518,0.0,0.0,0.0,0.0,0.0,1173.15
16260,0.6396000000000001,0.0424,0.1447,0.0,0.0,0.0,0.0587,0.078,0.0,0.0116999999999999,0.0,0.0,0.0,0.0,0.0,0.0,0.0,0.0,0.0243999999999999,0.0,1273.15
16261,0.5568,0.1632,0.0287,0.0546,0.0609,0.0,0.0,0.1292,0.0066,0.0,0.0,0.0,0.0,0.0,0.0,0.0,0.0,0.0,0.0,0.0,1158.15
16262,0.643,0.0,0.1385,0.1908,0.0,0.0,0.0277,0.0,0.0,0.0,0.0,0.0,0.0,0.0,0.0,0.0,0.0,0.0,0.0,0.0,1663.7499755859376
16263,0.4529999999999999,0.0,0.1331,0.0063,0.4075999999999999,0.0,0.0,0.0,0.0,0.0,0.0,0.0,0.0,0.0,0.0,0.0,0.0,0.0,0.0,0.0,1578.15
16264,0.78,0.0,0.0,0.0,0.05,0.0,0.0,0.15,0.0,0.0,0.0,0.0,0.0,0.0,0.0,0.01,0.0,0.01,0.0,0.0,1488.15
16265,0.1189,0.4122,0.0,0.0,0.123,0.0,0.1101,0.0,0.0,0.0934,0.0475,0.0,0.0,0.0298,0.0319,0.0,0.0,0.0229,0.0,0.0,1193.15
16266,0.6618,0.0,0.121,0.0,0.0,0.0,0.0,0.0,0.2171999999999999,0.0,0.0,0.0,0.0,0.0,0.0,0.0,0.0,0.0,0.0,0.0,1743.15
16267,0.5618,0.0,0.0,0.0,0.361,0.0,0.0,0.0,0.0,0.0,0.0,0.0,0.0,0.0,0.0,0.0771999999999999,0.0,0.0,0.0,0.0,1668.15
16268,0.6334000000000001,0.092,0.114,0.0584,0.0517,0.0,0.0,0.035,0.015,0.0,0.0,0.0,0.0,0.0,0.0,0.0,0.0,0.0,0.0,0.0,1303.15
16269,0.6,0.0,0.078,0.108,0.004,0.0,0.0,0.2019999999999999,0.008,0.0,0.0,0.0,0.0,0.0,0.0,0.0,0.0,0.0,0.0,0.0,1331.15
16270,0.7184999999999999,0.0,0.0,0.0,0.0,0.2815,0.0,0.0,0.0,0.0,0.0,0.0,0.0,0.0,0.0,0.0,0.0,0.0,0.0,0.0,1671.15
16271,0.6771,0.0,0.0,0.0,0.0,0.0,0.0224,0.1773,0.0171,0.0,0.0,0.0,0.0,0.0,0.0,0.0,0.0,0.1061,0.0,0.0,1468.15
16272,0.39,0.1762,0.0723,0.0236,0.0886,0.0362,0.1418,0.02,0.0078,0.0,0.0085,0.0,0.0,0.0,0.0347,0.0,0.0,0.0,0.0,0.0,1123.15
16273,0.3437656234376562,0.2966703329667033,0.0146985301469853,0.0,0.0,0.2791720827917208,0.0,0.0,0.0,0.0,0.0,0.0,0.0,0.0,0.0656934306569343,0.0,0.0,0.0,0.0,0.0,1333.15
16274,0.654965496549655,0.0047004700470047,0.1153115311531153,0.0163016301630163,0.0351035103510351,0.0,0.0,0.1505150515051505,0.0209020902090209,0.0,0.0,0.0,0.0,0.0,0.0,0.0,0.0,0.0,0.0,0.0,1250.15
16275,0.7933,0.0,0.0,0.0,0.0,0.0,0.0,0.0,0.2067,0.0,0.0,0.0,0.0,0.0,0.0,0.0,0.0,0.0,0.0,0.0,1042.15
16276,0.6671,0.0,0.0,0.0,0.0,0.0,0.0199,0.313,0.0,0.0,0.0,0.0,0.0,0.0,0.0,0.0,0.0,0.0,0.0,0.0,1119.15
16277,0.4423,0.0,0.1659,0.1658,0.226,0.0,0.0,0.0,0.0,0.0,0.0,0.0,0.0,0.0,0.0,0.0,0.0,0.0,0.0,0.0,1817.15
16278,0.5786,0.1104,0.1388,0.0334,0.1082,0.0,0.0,0.0,0.0,0.0207,0.0,0.0,0.0,0.0,0.0,0.0,0.0,0.0055,0.0,0.0,1523.15
16279,0.7220000000000001,0.0,0.079,0.0,0.0,0.0,0.083,0.08,0.02,0.015,0.0,0.0,0.0,0.0,0.0,0.0,0.0,0.0,0.0,0.0,1143.15
16280,0.1965196519651965,0.54005400540054,0.0,0.0,0.0,0.2634263426342634,0.0,0.0,0.0,0.0,0.0,0.0,0.0,0.0,0.0,0.0,0.0,0.0,0.0,0.0,1123.15
16281,0.0,0.0,0.0,0.0,0.0,0.0,0.0,0.0,0.0,0.0,0.02,0.0,0.0,0.0,0.0,0.0,0.98,0.0,0.0,0.0,1513.15
16282,0.4187832486700533,0.0051997920083196,0.0,0.0,0.0,0.0188992440302387,0.0,0.2589896404143834,0.0728970841166353,0.0,0.0,0.0,0.0,0.0,0.0,0.2081916723331067,0.0,0.0,0.0,0.0,1153.15
16283,0.0,0.0,0.0,0.0,0.0,0.2439,0.0,0.1098,0.0,0.0,0.1463,0.0,0.0,0.0,0.0,0.0,0.0,0.0,0.0,0.5,897.1499999999999
16284,0.6363000000000001,0.0,0.2046,0.0862,0.0371,0.0213,0.0,0.0,0.0,0.0,0.0134,0.0,0.0,0.0,0.0,0.0,0.0,0.0,0.0,0.0,1571.15
16285,0.66,0.0,0.07,0.07,0.08,0.04,0.0,0.0,0.0,0.0,0.07,0.0,0.0,0.0,0.0,0.0,0.0,0.01,0.0,0.0,1513.15
16286,0.0,0.3703629637036296,0.0,0.0,0.0,0.3703629637036296,0.0,0.2592740725927407,0.0,0.0,0.0,0.0,0.0,0.0,0.0,0.0,0.0,0.0,0.0,0.0,1176.15
16287,0.0982098209820982,0.3997399739973997,0.0,0.0418041804180418,0.1203120312031203,0.0,0.0846084608460846,0.0136013601360136,0.0,0.1347134713471347,0.0,0.0,0.0,0.0299029902990299,0.0543054305430543,0.0,0.0,0.0205020502050204,0.0,0.0,1203.15
16288,0.5981000000000001,0.0,0.0949,0.048,0.0,0.0,0.259,0.0,0.0,0.0,0.0,0.0,0.0,0.0,0.0,0.0,0.0,0.0,0.0,0.0,1431.15
16289,0.461,0.0,0.1932,0.2291,0.0549,0.0,0.0617999999999999,0.0,0.0,0.0,0.0,0.0,0.0,0.0,0.0,0.0,0.0,0.0,0.0,0.0,1771.15
16290,0.66,0.0,0.055,0.08,0.0,0.0,0.017,0.085,0.068,0.0,0.0,0.0,0.0,0.0,0.0,0.01,0.0,0.025,0.0,0.0,1373.15
16291,0.5388000000000001,0.1394999999999999,0.0661,0.1125,0.0866,0.0169,0.0,0.0,0.0,0.008,0.0312,0.0,0.0,0.0,0.0,0.0,0.0,0.0,0.0,0.0,1333.15
16292,0.8,0.0,0.1,0.0,0.07,0.0,0.0,0.0,0.03,0.0,0.0,0.0,0.0,0.0,0.0,0.0,0.0,0.0,0.0,0.0,1608.15
16293,0.715028497150285,0.0,0.0934906509349065,0.0,0.1418858114188581,0.0,0.0,0.0,0.0,0.0,0.0,0.0,0.0,0.0,0.0,0.0495950404959504,0.0,0.0,0.0,0.0,1653.15
16294,0.1288,0.2998,0.0,0.0,0.0,0.0,0.0,0.0,0.0,0.3218999999999999,0.0,0.0,0.0,0.0465,0.114,0.0657,0.0,0.0233,0.0,0.0,1263.15
16295,0.7219,0.0,0.012,0.0,0.0,0.0,0.0,0.2661,0.0,0.0,0.0,0.0,0.0,0.0,0.0,0.0,0.0,0.0,0.0,0.0,1073.15
