Repository: ychyn/algo_genetique

# algo_genetique
Ce code fait partie de notre mini-projet du MIG Verre 2024. L'objectif du mini-projet est l'obtention d'une composition de verre avec des qualités avantageuses pour une application potentiellement industrielle. 

On utilise l'outil de prediction des propriétés du verre à travers des réseaux de neuronnes codé par Franck Pigeonneau (qui constitue la plus grande partie de ce repo). On a codé l'algorithme génetique qui va, en utilisant ce réseau de neuronnes tenter d'obtenir une composition optimale dont on essaiera la fabrication dans le four situé à l'Ecole des Mines à Sophia Antipolis

File: DataBase/Tliqclean.csv (part 52 of 63)
,SiO2,B2O3,Al2O3,MgO,CaO,BaO,Li2O,Na2O,K2O,ZnO,SrO,PbO,Fe2O3,Y2O3,La2O3,TiO2,GeO2,ZrO2,P2O5,V2O5,Tliq
16296,0.5718,0.0,0.0,0.1892,0.0,0.239,0.0,0.0,0.0,0.0,0.0,0.0,0.0,0.0,0.0,0.0,0.0,0.0,0.0,0.0,1498.15
16297,0.7736,0.0,0.0,0.0,0.0,0.0,0.0,0.1638,0.0,0.0,0.0,0.0,0.0626,0.0,0.0,0.0,0.0,0.0,0.0,0.0,1178.15
16298,0.5348144296912494,0.144276915693489,0.0242961126219804,0.0,0.0238961766117421,0.0283954567269236,0.1769716845304751,0.0129979203327467,0.0,0.0,0.0322948328267477,0.0,0.0,0.0,0.0215965445528715,0.0,0.0,0.0,0.0,0.0,1138.15
16299,0.56,0.0,0.0,0.0,0.0,0.24,0.0,0.0,0.0,0.2,0.0,0.0,0.0,0.0,0.0,0.0,0.0,0.0,0.0,0.0,1431.15
16300,0.7066999999999999,0.0,0.0058999999999999,0.0,0.0,0.0100999999999999,0.0,0.0110999999999999,0.1124999999999999,0.0,0.0349,0.1172999999999999,0.0,0.0,0.0,0.0,0.0,0.0,0.0,0.0,1008.15
16301,0.7544245575442455,0.0,0.0,0.0,0.0754924507549245,0.0,0.0,0.1657834216578342,0.0,0.0,0.0,0.0,0.0,0.0,0.0,0.0,0.0,0.0,0.0042995700429957,0.0,1378.15
16302,0.63,0.0,0.0116999999999999,0.1732999999999999,0.1732999999999999,0.0,0.0,0.0,0.0116999999999999,0.0,0.0,0.0,0.0,0.0,0.0,0.0,0.0,0.0,0.0,0.0,1638.15
16303,0.653,0.053,0.114,0.053,0.037,0.0,0.0,0.062,0.008,0.019,0.0,0.0,0.0,0.0,0.0,0.0,0.0,0.0,0.0,0.0,1338.15
16304,0.496,0.0,0.0,0.0,0.3357,0.0,0.0,0.1682999999999999,0.0,0.0,0.0,0.0,0.0,0.0,0.0,0.0,0.0,0.0,0.0,0.0,1564.15
16305,0.3529352935293529,0.0,0.0277027702770277,0.1403140314031403,0.479047904790479,0.0,0.0,0.0,0.0,0.0,0.0,0.0,0.0,0.0,0.0,0.0,0.0,0.0,0.0,0.0,1890.15
16306,0.731973197319732,0.0,0.0,0.0741074107410741,0.0767076707670767,0.0,0.0,0.106010601060106,0.0,0.0,0.0,0.0,0.0112011201120112,0.0,0.0,0.0,0.0,0.0,0.0,0.0,1377.15
16307,0.6194,0.0,0.0652,0.113,0.0077,0.0,0.0,0.1817,0.0,0.0,0.013,0.0,0.0,0.0,0.0,0.0,0.0,0.0,0.0,0.0,1141.15
16308,0.7699999999999999,0.0,0.1264999999999999,0.0258999999999999,0.0775999999999999,0.0,0.0,0.0,0.0,0.0,0.0,0.0,0.0,0.0,0.0,0.0,0.0,0.0,0.0,0.0,1702.15
16309,0.5207,0.0,0.2285,0.1321,0.1186999999999999,0.0,0.0,0.0,0.0,0.0,0.0,0.0,0.0,0.0,0.0,0.0,0.0,0.0,0.0,0.0,1764.15
16310,0.7277,0.008,0.0481,0.0574,0.0223,0.02,0.0,0.0399,0.0601,0.0,0.0155,0.0,0.0,0.0,0.0,0.0,0.0,0.0,0.0,0.0,1263.15
16311,0.7029297070292971,0.0,0.1071892810718928,0.0,0.1685831416858314,0.0,0.0,0.0,0.0,0.0,0.0,0.0,0.0,0.0,0.0,0.0,0.0,0.0,0.0212978702129787,0.0,1721.15
16312,0.5855999999999999,0.0,0.0425999999999999,0.1646,0.1646,0.0,0.0,0.0,0.0425999999999999,0.0,0.0,0.0,0.0,0.0,0.0,0.0,0.0,0.0,0.0,0.0,1597.15
16313,0.6876000000000001,0.0,0.0,0.0,0.1142,0.0,0.0291,0.1691,0.0,0.0,0.0,0.0,0.0,0.0,0.0,0.0,0.0,0.0,0.0,0.0,1240.15
16314,0.7004,0.0,0.0244,0.0,0.0889,0.0,0.0,0.166,0.0,0.0,0.0,0.0,0.0,0.0,0.0,0.0,0.0,0.0202,0.0,0.0,1220.15
16315,0.0,0.0,0.0,0.0,0.0,0.0,0.0,0.0,0.4709,0.0,0.0291,0.0,0.0,0.0,0.0,0.0,0.0,0.0,0.5,0.0,1073.15
16316,0.5506,0.0,0.1714,0.2478,0.0,0.0,0.0,0.0302,0.0,0.0,0.0,0.0,0.0,0.0,0.0,0.0,0.0,0.0,0.0,0.0,1616.15
16317,0.6817000000000001,0.0,0.1043,0.0,0.2037,0.0,0.0,0.0103,0.0,0.0,0.0,0.0,0.0,0.0,0.0,0.0,0.0,0.0,0.0,0.0,1561.15
16318,0.5647435256474352,0.0,0.0,0.0,0.0,0.0,0.0226977302269773,0.0437956204379562,0.0720927907209279,0.2918708129187081,0.0,0.0,0.0,0.0,0.0,0.0,0.0,0.0,0.0,0.0,1347.15
16319,0.7401,0.0,0.0499999999999999,0.0405999999999999,0.0694999999999999,0.0,0.0,0.0496999999999999,0.0500999999999999,0.0,0.0,0.0,0.0,0.0,0.0,0.0,0.0,0.0,0.0,0.0,1448.15
16320,0.032,0.7070000000000001,0.048,0.0,0.0,0.126,0.0,0.039,0.0,0.0,0.0,0.048,0.0,0.0,0.0,0.0,0.0,0.0,0.0,0.0,1106.15
16321,0.3998,0.0,0.191,0.0966,0.3126,0.0,0.0,0.0,0.0,0.0,0.0,0.0,0.0,0.0,0.0,0.0,0.0,0.0,0.0,0.0,1696.15
16322,0.0,0.5832999999999999,0.0,0.0,0.0,0.0,0.0,0.2917,0.0,0.125,0.0,0.0,0.0,0.0,0.0,0.0,0.0,0.0,0.0,0.0,956.15
16323,0.4779477947794779,0.0,0.0,0.0,0.4015401540154015,0.0,0.0,0.0,0.0,0.0,0.0,0.0,0.0,0.0,0.0,0.1205120512051205,0.0,0.0,0.0,0.0,1569.15
16324,0.0716,0.5367000000000001,0.0,0.0,0.0,0.0,0.0,0.0,0.0,0.0,0.0,0.0,0.0,0.0769,0.1986,0.0156,0.0,0.0902,0.0,0.0,1413.15
16325,0.7000000000000001,0.0,0.135,0.165,0.0,0.0,0.0,0.0,0.0,0.0,0.0,0.0,0.0,0.0,0.0,0.0,0.0,0.0,0.0,0.0,1734.15
16326,0.6414,0.0152,0.0,0.0,0.0404,0.0,0.0,0.1616,0.0202,0.0,0.0,0.0,0.0,0.0,0.0,0.0,0.0,0.1211999999999999,0.0,0.0,1513.15
16327,0.4,0.0,0.0,0.0,0.0,0.26,0.0,0.0,0.0,0.0,0.0,0.0,0.0,0.0,0.04,0.3,0.0,0.0,0.0,0.0,1567.15
16328,0.7493000000000001,0.0,0.0,0.0,0.03,0.0,0.0,0.0,0.2207,0.0,0.0,0.0,0.0,0.0,0.0,0.0,0.0,0.0,0.0,0.0,1012.15
16329,0.6518303660732148,0.0,0.0599119823964793,0.0798159631926385,0.0699139827965593,0.0,0.0,0.0508101620324064,0.0648129625925185,0.0,0.0099019803960792,0.0,0.0,0.0,0.0,0.0,0.0,0.013002600520104,0.0,0.0,1463.15
16330,0.0,0.0,0.0,0.0,0.0,0.0,0.0,0.0,0.0,0.0,0.0,0.905,0.0,0.0,0.0,0.0,0.0,0.0,0.0,0.095,1071.15
16331,0.5727,0.1375,0.0461,0.0,0.0,0.2094,0.0276,0.0,0.0,0.0,0.0056,0.0,0.0,0.0,0.0,0.0,0.0,0.0,0.0,0.0,1193.15
16332,0.1852,0.2718,0.0,0.0,0.0,0.2207,0.0,0.0,0.0,0.0,0.0,0.0,0.0,0.0719,0.0989,0.121,0.0,0.0259,0.0,0.0,1385.15
16333,0.3240999999999999,0.2751,0.0147,0.0,0.0,0.3392,0.0,0.0,0.0,0.0,0.0,0.0,0.0,0.0,0.0426999999999999,0.0,0.0,0.0,0.0,0.0,1196.15
16334,0.2164,0.3112,0.0,0.0,0.1391,0.1017,0.0,0.0,0.0,0.1917,0.0,0.0,0.0,0.0,0.0399,0.0,0.0,0.0,0.0,0.0,1201.15
16335,0.3957,0.2426,0.013,0.0,0.0,0.2991,0.0,0.0,0.0,0.0,0.0,0.0,0.0,0.0,0.0,0.0,0.0,0.0459,0.0,0.0,1303.15
16336,0.611,0.0,0.123,0.065,0.0,0.0,0.0,0.16,0.035,0.0,0.0,0.0,0.0,0.0,0.0,0.0,0.0,0.0,0.005,0.0,1393.15
16337,0.286,0.0,0.0843,0.2416,0.3881,0.0,0.0,0.0,0.0,0.0,0.0,0.0,0.0,0.0,0.0,0.0,0.0,0.0,0.0,0.0,1818.15
16338,0.7173717371737175,0.0,0.0,0.0,0.0,0.0,0.0,0.1656165616561656,0.0,0.0,0.0,0.0,0.0171017101710171,0.0,0.0,0.0,0.0,0.0999099909990999,0.0,0.0,1573.15
16339,0.5196999999999999,0.0,0.2164,0.1626,0.1013,0.0,0.0,0.0,0.0,0.0,0.0,0.0,0.0,0.0,0.0,0.0,0.0,0.0,0.0,0.0,1715.15
16340,0.6388,0.0047,0.1225,0.0475,0.0118,0.0,0.0,0.1397,0.0281,0.0,0.0,0.0,0.0,0.0,0.0,0.0,0.0,0.0,0.0047,0.0,1335.15
16341,0.6674,0.0351,0.1162,0.016,0.0,0.0,0.0,0.1543,0.01,0.0,0.0,0.0,0.0,0.0,0.0,0.0,0.0,0.0,0.0,0.0,1182.15
16342,0.0,0.0737,0.0248,0.0857,0.0857,0.2466,0.1233,0.0,0.0,0.0496,0.0,0.0,0.0,0.0,0.0,0.0,0.0,0.0,0.2956,0.0,1173.15
16343,0.4821,0.0,0.221,0.2395,0.0574,0.0,0.0,0.0,0.0,0.0,0.0,0.0,0.0,0.0,0.0,0.0,0.0,0.0,0.0,0.0,1750.15
16344,0.6503349665033497,0.134986501349865,0.091990800919908,0.0490950904909509,0.0,0.0735926407359264,0.0,0.0,0.0,0.0,0.0,0.0,0.0,0.0,0.0,0.0,0.0,0.0,0.0,0.0,1256.15
16345,0.7678,0.0,0.0578,0.0583,0.0583,0.0,0.0,0.0,0.0578,0.0,0.0,0.0,0.0,0.0,0.0,0.0,0.0,0.0,0.0,0.0,1578.15
16346,0.0,0.6667000000000001,0.0,0.0,0.0,0.0,0.0,0.3333,0.0,0.0,0.0,0.0,0.0,0.0,0.0,0.0,0.0,0.0,0.0,0.0,1033.15
16347,0.669,0.0981,0.1117,0.0242,0.087,0.0,0.0,0.0,0.0,0.0,0.0063,0.0,0.0,0.0,0.0,0.0,0.0,0.0,0.0,0.0,1393.15
16348,0.3021,0.0,0.1372,0.0,0.4205,0.0,0.0,0.0,0.0,0.0,0.0,0.0,0.0,0.0,0.0,0.0,0.0,0.0,0.1402,0.0,1688.15
16349,0.518,0.0,0.0,0.0,0.0,0.0,0.0,0.032,0.0,0.0,0.0,0.45,0.0,0.0,0.0,0.0,0.0,0.0,0.0,0.0,1013.15
16350,0.3779,0.0,0.0561,0.1887,0.3772999999999999,0.0,0.0,0.0,0.0,0.0,0.0,0.0,0.0,0.0,0.0,0.0,0.0,0.0,0.0,0.0,1653.15
16351,0.5988,0.0,0.0834,0.0325,0.105,0.0256,0.0438,0.0843999999999999,0.0,0.0,0.0,0.0,0.0,0.0,0.0,0.0,0.0,0.0265,0.0,0.0,1373.15
16352,0.6957,0.0192999999999999,0.1235999999999999,0.0499,0.0532,0.0378,0.0,0.0,0.0,0.0,0.0149,0.0,0.0,0.0,0.0,0.0,0.0,0.0,0.0,0.0,1443.15
16353,0.0,0.6,0.0,0.0,0.0,0.0,0.0,0.0,0.0,0.0,0.4,0.0,0.0,0.0,0.0,0.0,0.0,0.0,0.0,0.0,1409.15
16354,0.0,0.2,0.0,0.0,0.0,0.0,0.5,0.0,0.0,0.0,0.0,0.0,0.0,0.0,0.0,0.0,0.0,0.0,0.0,0.3,981.15
16355,0.0,0.047,0.0,0.16,0.174,0.0,0.0,0.073,0.0,0.0,0.0,0.0,0.1119999999999999,0.0,0.0,0.0,0.0,0.0,0.434,0.0,1205.85
16356,0.7626610128810305,0.1227098167853428,0.0341027282182574,0.0,0.0056004480358428,0.0,0.0,0.0613049043923513,0.0134010720857668,0.0,0.0,0.0,0.0,0.0,0.0,0.0,0.0,0.0,0.0,0.0,1211.15
16357,0.5807,0.0,0.0408,0.0,0.0876,0.1423,0.0,0.0,0.0,0.0,0.0394,0.0,0.0,0.0,0.0153,0.073,0.0,0.0203,0.0,0.0,1351.15
16358,0.7011999999999999,0.0,0.0,0.0,0.0,0.0,0.0,0.1251,0.1737,0.0,0.0,0.0,0.0,0.0,0.0,0.0,0.0,0.0,0.0,0.0,971.15
16359,0.7141,0.015,0.04,0.0518,0.0521,0.0,0.0,0.0,0.1,0.0,0.026,0.0,0.0,0.0,0.0,0.0,0.0,0.0,0.0,0.0,1323.15
16360,0.6697,0.1202999999999999,0.1097,0.0,0.1003,0.0,0.0,0.0,0.0,0.0,0.0,0.0,0.0,0.0,0.0,0.0,0.0,0.0,0.0,0.0,1458.15
16361,0.6958,0.0,0.0,0.0,0.0,0.0,0.0,0.2954,0.0,0.0,0.0088,0.0,0.0,0.0,0.0,0.0,0.0,0.0,0.0,0.0,1131.15
16362,0.7774,0.0,0.0123,0.0,0.0,0.0,0.0,0.1725,0.0,0.0,0.0362,0.0,0.0,0.0,0.0,0.0,0.0,0.0,0.0,0.0,1252.15
16363,0.06560065600656,0.5214052140521405,0.0,0.0,0.0,0.0,0.0,0.0,0.0,0.05340053400534,0.0,0.0,0.0,0.07710077100771,0.1807018070180701,0.0,0.0,0.08380083800838,0.0,0.0,1403.15
16364,0.5584558455845584,0.0,0.0,0.0,0.0761076107610761,0.1523152315231523,0.0,0.0,0.0,0.0,0.0761076107610761,0.0,0.0,0.0,0.0,0.1005100510051005,0.0,0.0213021302130212,0.0,0.0,1390.15
16365,0.7564,0.0215,0.0496999999999999,0.0046,0.0469,0.0,0.0,0.0295,0.0904,0.0,0.0,0.0,0.0,0.0,0.0,0.0,0.0,0.0,0.0,0.0,1203.15
16366,0.7297729772977297,0.0,0.1351135113511351,0.0,0.0,0.0,0.0405040504050405,0.0946094609460946,0.0,0.0,0.0,0.0,0.0,0.0,0.0,0.0,0.0,0.0,0.0,0.0,1418.15
16367,0.708,0.0,0.06,0.0,0.034,0.108,0.0,0.0,0.0,0.0,0.09,0.0,0.0,0.0,0.0,0.0,0.0,0.0,0.0,0.0,1493.15
16368,0.9141,0.0575,0.0,0.0,0.0,0.0,0.0,0.0283999999999999,0.0,0.0,0.0,0.0,0.0,0.0,0.0,0.0,0.0,0.0,0.0,0.0,1573.15
16369,0.66,0.108,0.102,0.008,0.092,0.0,0.0,0.0,0.0,0.0,0.0289999999999999,0.0,0.0,0.0,0.0,0.0,0.0,0.0,0.0,0.0,1353.15
16370,0.7355264473552645,0.0,0.0,0.0,0.0,0.0,0.0,0.2263773622637736,0.0380961903809619,0.0,0.0,0.0,0.0,0.0,0.0,0.0,0.0,0.0,0.0,0.0,1028.15
16371,0.6011,0.0,0.0886,0.1493,0.161,0.0,0.0,0.0,0.0,0.0,0.0,0.0,0.0,0.0,0.0,0.0,0.0,0.0,0.0,0.0,1508.15
16372,0.7121000000000001,0.0,0.0,0.0442,0.0424,0.0,0.0,0.2013,0.0,0.0,0.0,0.0,0.0,0.0,0.0,0.0,0.0,0.0,0.0,0.0,1068.15
16373,0.6256,0.1067999999999999,0.1159999999999999,0.0455999999999999,0.0542,0.0,0.0,0.0139999999999999,0.0,0.0,0.037,0.0,0.0,0.0,0.0,0.0,0.0,0.0,0.0,0.0,1303.15
16374,0.605,0.02,0.0,0.0,0.0,0.0,0.0,0.215,0.0,0.0,0.0,0.0,0.0,0.0,0.0,0.0,0.0,0.12,0.04,0.0,1553.15
16375,0.81,0.0,0.09,0.0,0.0,0.0,0.0,0.0,0.0,0.0,0.1,0.0,0.0,0.0,0.0,0.0,0.0,0.0,0.0,0.0,1673.15
16376,0.0,0.1788178817881787,0.0244024402440244,0.1484148414841484,0.1063106310631063,0.0909090909090909,0.0,0.0,0.0,0.049004900490049,0.0,0.0,0.0,0.0,0.0,0.0162016201620162,0.0,0.0,0.3859385938593859,0.0,1138.15
16377,0.5379999999999999,0.0,0.0,0.0,0.3363,0.0,0.0,0.0,0.0,0.0,0.0,0.0,0.0,0.0,0.0,0.1257,0.0,0.0,0.0,0.0,1728.15
16378,0.7042,0.0,0.0504,0.0516999999999999,0.0513,0.0,0.0,0.1393,0.0,0.0,0.0,0.0,0.0,0.0,0.0,0.0,0.0,0.0,0.0,0.0,1311.15
16379,0.5835583558355837,0.061006100610061,0.0067006700670067,0.0085008500850085,0.0488048804880488,0.0366036603660366,0.1169116911691169,0.032003200320032,0.0174017401740174,0.0,0.0727072707270727,0.0,0.0,0.0,0.0158015801580158,0.0,0.0,0.0,0.0,0.0,1183.15
16380,0.622,0.0,0.1189,0.1528999999999999,0.1061999999999999,0.0,0.0,0.0,0.0,0.0,0.0,0.0,0.0,0.0,0.0,0.0,0.0,0.0,0.0,0.0,1513.15
16381,0.6618999999999999,0.0,0.0133,0.0,0.0,0.0,0.0562,0.0552,0.0555,0.1578999999999999,0.0,0.0,0.0,0.0,0.0,0.0,0.0,0.0,0.0,0.0,1163.15
16382,0.4755,0.1617,0.0399,0.0,0.0426999999999999,0.0932,0.0,0.0,0.0,0.0304,0.0863,0.0,0.0,0.0,0.0,0.02,0.0,0.0492,0.0011,0.0,1430.15
16383,0.4053,0.0,0.0,0.0,0.0,0.0,0.0,0.0,0.0,0.0,0.0,0.5947,0.0,0.0,0.0,0.0,0.0,0.0,0.0,0.0,997.15
16384,0.6503,0.1227,0.1043,0.0245,0.0491,0.0245,0.0,0.0,0.0,0.0,0.0245,0.0,0.0,0.0,0.0,0.0,0.0,0.0,0.0,0.0,1305.15
16385,0.3293999999999999,0.0,0.0575,0.0,0.473,0.0,0.0,0.0,0.0,0.0,0.0,0.0,0.0,0.0,0.0,0.0,0.0,0.0,0.1401,0.0,1772.15
16386,0.62,0.0,0.0,0.0,0.0,0.28,0.0,0.0,0.0,0.0,0.0,0.0,0.0,0.0,0.1,0.0,0.0,0.0,0.0,0.0,1677.15
16387,0.0,0.0,0.0,0.0,0.3,0.0,0.0,0.2,0.0,0.0,0.0,0.0,0.0,0.0,0.0,0.0,0.0,0.0,0.5,0.0,1033.15
16388,0.707,0.0139999999999999,0.1089999999999999,0.0,0.104,0.0459999999999999,0.0,0.0,0.0,0.0,0.0139999999999999,0.0,0.0,0.0,0.0,0.0,0.0,0.0,0.0049999999999999,0.0,1449.15
16389,0.5757424257574243,0.0,0.0,0.0,0.0,0.0,0.0,0.1187881211878812,0.0,0.0,0.3054694530546946,0.0,0.0,0.0,0.0,0.0,0.0,0.0,0.0,0.0,1583.15
16390,0.6494,0.0,0.1362,0.0327999999999999,0.0,0.0,0.0,0.1654,0.0139999999999999,0.0,0.0,0.0,0.0,0.0,0.0,0.0,0.0,0.0,0.0,0.0,1327.15
16391,0.6241624162416242,0.0,0.1305130513051305,0.2251225122512251,0.0,0.0,0.0202020202020202,0.0,0.0,0.0,0.0,0.0,0.0,0.0,0.0,0.0,0.0,0.0,0.0,0.0,1639.2499755859376
16392,0.6895,0.0,0.0,0.0,0.0652,0.0,0.0,0.1556,0.0,0.0,0.0,0.0,0.0,0.0,0.0,0.0,0.0,0.0847,0.0,0.0,1473.15
16393,0.0,0.25,0.0,0.0,0.0,0.0,0.0,0.0,0.0,0.0,0.0,0.0,0.0,0.0,0.25,0.0,0.5,0.0,0.0,0.0,1467.15
16394,0.682,0.049,0.1159999999999999,0.025,0.0,0.0,0.0,0.113,0.0139999999999999,0.0,0.0,0.0,0.0,0.0,0.0,0.0,0.0,0.0,0.0,0.0,1412.15
16395,0.0,0.0,0.0,0.0,0.0,0.05,0.0,0.0,0.0,0.0,0.0,0.0,0.0,0.0,0.0,0.0,0.95,0.0,0.0,0.0,1553.15
16396,0.6894,0.0,0.1101,0.0,0.1405,0.06,0.0,0.0,0.0,0.0,0.0,0.0,0.0,0.0,0.0,0.0,0.0,0.0,0.0,0.0,1451.15
16397,0.7,0.0,0.0249999999999999,0.0689999999999999,0.0689999999999999,0.0,0.0,0.1369999999999999,0.0,0.0,0.0,0.0,0.0,0.0,0.0,0.0,0.0,0.0,0.0,0.0,1319.15
16398,0.6667000000000001,0.0,0.0,0.0,0.0,0.0,0.3333,0.0,0.0,0.0,0.0,0.0,0.0,0.0,0.0,0.0,0.0,0.0,0.0,0.0,1313.15
16399,0.6691,0.0962,0.1138,0.0127,0.0399,0.0435,0.0,0.0,0.0,0.0,0.0127,0.0,0.0,0.0,0.0,0.0121,0.0,0.0,0.0,0.0,1363.15
16400,0.5975,0.0,0.0,0.0,0.0,0.0,0.0,0.2466,0.1559,0.0,0.0,0.0,0.0,0.0,0.0,0.0,0.0,0.0,0.0,0.0,1061.15
16401,0.0,0.0740925907409259,0.1518848115188481,0.0,0.0,0.0,0.0,0.3036696330366963,0.0,0.0,0.0,0.0,0.0925907409259074,0.0,0.0,0.0,0.0,0.0,0.3777622237776222,0.0,1089.15
16402,0.5386,0.0749,0.1522,0.0,0.0,0.0,0.0,0.1766,0.0,0.0371,0.0,0.0,0.0,0.0,0.0,0.0,0.0,0.0,0.0206,0.0,1093.15
16403,0.6704000000000001,0.0,0.0499,0.0185,0.075,0.0,0.0,0.0525,0.0,0.0,0.1139,0.0,0.0,0.0,0.0,0.0,0.0,0.0197999999999999,0.0,0.0,1424.15
16404,0.5391,0.0708,0.148,0.0,0.0,0.0,0.0,0.1773,0.0,0.0389,0.0,0.0,0.0,0.0,0.0,0.0,0.0,0.0,0.0245,0.0,1043.15
16405,0.5236000000000001,0.0,0.0298,0.2083,0.2085,0.0,0.0,0.0298,0.0,0.0,0.0,0.0,0.0,0.0,0.0,0.0,0.0,0.0,0.0,0.0,1601.15
16406,0.805,0.0,0.0969999999999999,0.0,0.0,0.098,0.0,0.0,0.0,0.0,0.0,0.0,0.0,0.0,0.0,0.0,0.0,0.0,0.0,0.0,1614.15
16407,0.59,0.07,0.01,0.0,0.0,0.0,0.0,0.16,0.05,0.0,0.0,0.0,0.0,0.0,0.0,0.0,0.0,0.1,0.0,0.0,1428.15
16408,0.8233,0.0,0.1183,0.0,0.0,0.0,0.0,0.0,0.0584,0.0,0.0,0.0,0.0,0.0,0.0,0.0,0.0,0.0,0.0,0.0,1838.15
16409,0.6953,0.0393,0.1195,0.0312,0.0546,0.0339,0.0,0.0,0.0,0.0,0.0237,0.0,0.0,0.0,0.0,0.0,0.0,0.0,0.0,0.0,1433.15
16410,0.3599,0.0,0.0,0.1802,0.4599,0.0,0.0,0.0,0.0,0.0,0.0,0.0,0.0,0.0,0.0,0.0,0.0,0.0,0.0,0.0,1923.15
16411,0.0,0.7829999999999999,0.0,0.0,0.0,0.0,0.0,0.0,0.217,0.0,0.0,0.0,0.0,0.0,0.0,0.0,0.0,0.0,0.0,0.0,1103.15
16412,0.6040000000000001,0.0297,0.0,0.0,0.0,0.0,0.0,0.2079,0.0,0.0,0.0,0.0,0.0,0.0,0.0,0.0,0.0,0.1188,0.0297,0.0,1373.15
16413,0.5,0.0,0.0625,0.1875,0.25,0.0,0.0,0.0,0.0,0.0,0.0,0.0,0.0,0.0,0.0,0.0,0.0,0.0,0.0,0.0,1588.15
16414,0.67,0.0,0.0,0.0,0.02,0.0,0.02,0.15,0.02,0.0,0.0,0.0,0.0,0.0,0.0,0.0,0.0,0.12,0.0,0.0,1496.15
16415,0.073,0.4644,0.0,0.0,0.0,0.0,0.4625999999999999,0.0,0.0,0.0,0.0,0.0,0.0,0.0,0.0,0.0,0.0,0.0,0.0,0.0,1083.15
16416,0.4274641196179427,0.2034305145771865,0.0173025953893083,0.0,0.0550082512376856,0.0306045906886032,0.1571235685352803,0.0284042606390958,0.0,0.0189028354253137,0.0113016952542881,0.0,0.0,0.0,0.040306045906886,0.0,0.0,0.008301245186778,0.0,0.0,1104.15
16417,0.634,0.0,0.2052,0.02,0.1408,0.0,0.0,0.0,0.0,0.0,0.0,0.0,0.0,0.0,0.0,0.0,0.0,0.0,0.0,0.0,1794.849951171875
16418,0.6798679867986799,0.0,0.0101010101010101,0.0,0.0,0.0198019801980198,0.1505150515051505,0.0,0.0,0.1397139713971397,0.0,0.0,0.0,0.0,0.0,0.0,0.0,0.0,0.0,0.0,1503.15
16419,0.8772,0.0,0.0,0.0,0.0,0.0,0.0,0.0,0.1227999999999999,0.0,0.0,0.0,0.0,0.0,0.0,0.0,0.0,0.0,0.0,0.0,1523.15
16420,0.6965000000000001,0.0,0.0739,0.0,0.0184,0.0433,0.0,0.0274,0.0321,0.0,0.0791,0.0,0.0,0.0,0.0,0.0,0.0,0.027,0.0,0.0,1413.15
16421,0.0,0.504,0.0,0.0,0.0,0.496,0.0,0.0,0.0,0.0,0.0,0.0,0.0,0.0,0.0,0.0,0.0,0.0,0.0,0.0,1377.15
16422,0.7292000000000001,0.0,0.0382,0.0,0.0,0.0,0.2326,0.0,0.0,0.0,0.0,0.0,0.0,0.0,0.0,0.0,0.0,0.0,0.0,0.0,1298.15
16423,0.0,0.0,0.0,0.0,0.4174,0.0,0.0,0.0,0.3191,0.0,0.0,0.0,0.0,0.0,0.0,0.0,0.0,0.0,0.2635,0.0,1669.15
16424,0.6157615761576157,0.0,0.1907190719071907,0.1706170617061705,0.0,0.0,0.0,0.0,0.0229022902290229,0.0,0.0,0.0,0.0,0.0,0.0,0.0,0.0,0.0,0.0,0.0,1758.15
16425,0.667,0.0,0.0,0.0,0.0,0.1331,0.0,0.1999,0.0,0.0,0.0,0.0,0.0,0.0,0.0,0.0,0.0,0.0,0.0,0.0,1237.15
16426,0.6606000000000001,0.0651,0.1352,0.0292,0.015,0.0,0.0701,0.024,0.0,0.0,0.0,0.0,0.0,0.0,0.0,0.0,0.0,0.0,0.0003,0.0,1373.15
16427,0.6070000000000001,0.0,0.092,0.046,0.255,0.0,0.0,0.0,0.0,0.0,0.0,0.0,0.0,0.0,0.0,0.0,0.0,0.0,0.0,0.0,1431.15
16428,0.64,0.0,0.0,0.0,0.02,0.0,0.05,0.15,0.02,0.0,0.0,0.0,0.0,0.0,0.0,0.0,0.0,0.12,0.0,0.0,1504.15
16429,0.523,0.0,0.148,0.0098,0.2277,0.0,0.0,0.0662,0.0253,0.0,0.0,0.0,0.0,0.0,0.0,0.0,0.0,0.0,0.0,0.0,1433.15
16430,0.0,0.6466,0.0,0.0,0.0,0.0,0.3534,0.0,0.0,0.0,0.0,0.0,0.0,0.0,0.0,0.0,0.0,0.0,0.0,0.0,1190.15
16431,0.75,0.0,0.0,0.0,0.0,0.0,0.0,0.0,0.125,0.0,0.0,0.0,0.125,0.0,0.0,0.0,0.0,0.0,0.0,0.0,1538.15
16432,0.8,0.0,0.1,0.0,0.04,0.0,0.0,0.0,0.0,0.0,0.06,0.0,0.0,0.0,0.0,0.0,0.0,0.0,0.0,0.0,1719.15
16433,0.7598999999999999,0.0,0.1097,0.0,0.0,0.0,0.0,0.0,0.0,0.0,0.1304,0.0,0.0,0.0,0.0,0.0,0.0,0.0,0.0,0.0,1691.15
16434,0.62,0.0,0.0,0.0,0.0,0.38,0.0,0.0,0.0,0.0,0.0,0.0,0.0,0.0,0.0,0.0,0.0,0.0,0.0,0.0,1718.15
16435,0.7361,0.0,0.0,0.0,0.0,0.0,0.0,0.2639,0.0,0.0,0.0,0.0,0.0,0.0,0.0,0.0,0.0,0.0,0.0,0.0,1079.15
16436,0.5652,0.0,0.0156,0.0788,0.1492,0.0,0.0,0.1676,0.0236,0.0,0.0,0.0,0.0,0.0,0.0,0.0,0.0,0.0,0.0,0.0,1312.15
16437,0.0,0.3125,0.0,0.0,0.0,0.375,0.0,0.3125,0.0,0.0,0.0,0.0,0.0,0.0,0.0,0.0,0.0,0.0,0.0,0.0,1391.15
16438,0.635,0.02,0.0,0.0,0.0,0.0,0.0,0.215,0.0,0.0,0.0,0.0,0.0,0.0,0.0,0.0,0.0,0.12,0.01,0.0,1558.15
16439,0.3,0.0,0.0,0.0,0.0,0.09,0.0,0.13,0.07,0.0,0.05,0.0,0.0,0.0,0.0,0.33,0.0,0.03,0.0,0.0,1573.15
16440,0.8941,0.0,0.063,0.0,0.0,0.0,0.0,0.0,0.0429,0.0,0.0,0.0,0.0,0.0,0.0,0.0,0.0,0.0,0.0,0.0,1613.15
16441,0.1876,0.0,0.1796,0.1553999999999999,0.4774,0.0,0.0,0.0,0.0,0.0,0.0,0.0,0.0,0.0,0.0,0.0,0.0,0.0,0.0,0.0,1725.15
16442,0.3661,0.0,0.0567999999999999,0.1436,0.4335,0.0,0.0,0.0,0.0,0.0,0.0,0.0,0.0,0.0,0.0,0.0,0.0,0.0,0.0,0.0,1680.15
16443,0.7586,0.0,0.0,0.0,0.0732,0.0205,0.0,0.1239,0.0238,0.0,0.0,0.0,0.0,0.0,0.0,0.0,0.0,0.0,0.0,0.0,1291.15
16444,0.6453,0.0184,0.0818,0.0318,0.0229,0.0,0.0,0.1657,0.0136,0.0,0.0,0.0,0.0,0.0,0.0,0.0201,0.0,0.0,0.0,0.0,1173.15
16445,0.6502,0.0,0.1393,0.0326,0.0,0.0,0.0,0.1762,0.0,0.0,0.0,0.0,0.0,0.0,0.0,0.0,0.0,0.0,0.0,0.0,1333.15
16446,0.7340000000000001,0.151,0.009,0.035,0.031,0.0,0.0,0.0289999999999999,0.011,0.0,0.0,0.0,0.0,0.0,0.0,0.0,0.0,0.0,0.0,0.0,1313.15
16447,0.1246124612461246,0.4121412141214121,0.0,0.0,0.1483148314831483,0.0,0.0835083508350835,0.0,0.0,0.1328132813281328,0.0,0.0,0.0,0.0295029502950295,0.0536053605360536,0.0,0.0,0.0101010101010101,0.0,0.0,1213.15
16448,0.0,0.02,0.14,0.13,0.0,0.0,0.03,0.03,0.07,0.0,0.0,0.0,0.0,0.0,0.0,0.0,0.0,0.0,0.58,0.0,1273.15
16449,0.7374,0.1663,0.0,0.0,0.0,0.0,0.0,0.0,0.0,0.0,0.0,0.0,0.0,0.0,0.0,0.0,0.0,0.0,0.0963,0.0,1373.15
16450,0.6274000000000001,0.0,0.0828999999999999,0.032,0.2577,0.0,0.0,0.0,0.0,0.0,0.0,0.0,0.0,0.0,0.0,0.0,0.0,0.0,0.0,0.0,1423.15
16451,0.635,0.103,0.107,0.044,0.052,0.0,0.0,0.0,0.023,0.0,0.035,0.0,0.0,0.0,0.0,0.0,0.0,0.0,0.0,0.0,1323.15
16452,0.5767,0.0405,0.1253,0.129,0.1285,0.0,0.0,0.0,0.0,0.0,0.0,0.0,0.0,0.0,0.0,0.0,0.0,0.0,0.0,0.0,1456.15
16453,0.6335000000000001,0.092,0.114,0.053,0.047,0.0,0.0,0.042,0.018,0.0,0.0,0.0,0.0,0.0,0.0,0.0,0.0,0.0,0.0,0.0,1253.15
16454,0.52,0.0,0.0,0.0,0.32,0.0,0.0,0.16,0.0,0.0,0.0,0.0,0.0,0.0,0.0,0.0,0.0,0.0,0.0,0.0,1571.15
16455,0.6564,0.0,0.1747,0.1263,0.0,0.0,0.0426,0.0,0.0,0.0,0.0,0.0,0.0,0.0,0.0,0.0,0.0,0.0,0.0,0.0,1723.15
16456,0.3,0.6,0.0,0.0,0.0,0.0,0.0,0.1,0.0,0.0,0.0,0.0,0.0,0.0,0.0,0.0,0.0,0.0,0.0,0.0,948.15
16457,0.0,0.0,0.0,0.0,0.0,0.0,0.0,0.447,0.22,0.0,0.0,0.0,0.0,0.0,0.0,0.0,0.0,0.0,0.3329999999999999,0.0,1164.15
16458,0.740059204736379,0.0,0.0867069365549244,0.0,0.0,0.0,0.086006880550444,0.0435034802784222,0.0433034642771421,0.0,0.0,0.0,0.0,0.0,0.0,0.0,0.0,0.0,0.0,0.0,1195.15
16459,0.6751999999999999,0.0,0.0849,0.0,0.0896,0.0,0.0,0.0,0.0,0.0,0.1503,0.0,0.0,0.0,0.0,0.0,0.0,0.0,0.0,0.0,1448.15
16460,0.7545245475452456,0.0,0.0,0.0,0.080991900809919,0.0140985901409859,0.0,0.1262873712628737,0.0240975902409759,0.0,0.0,0.0,0.0,0.0,0.0,0.0,0.0,0.0,0.0,0.0,1252.15
16461,0.4963950360496396,0.1490985090149098,0.0203997960020399,0.0428995710042899,0.0,0.0496995030049699,0.0786992130078699,0.0,0.0778992210077899,0.0467995320046799,0.0373996260037399,0.0,0.0,0.0,0.0,0.0,0.0,0.0,0.0,0.0,1095.15
16462,0.525,0.0,0.0,0.0,0.2812,0.0,0.0,0.0,0.0,0.1938,0.0,0.0,0.0,0.0,0.0,0.0,0.0,0.0,0.0,0.0,1545.15
16463,0.6498999999999999,0.0,0.0893,0.0,0.2608,0.0,0.0,0.0,0.0,0.0,0.0,0.0,0.0,0.0,0.0,0.0,0.0,0.0,0.0,0.0,1412.15
16464,0.7545999999999999,0.0,0.0,0.0331,0.0,0.0,0.0,0.0,0.2123,0.0,0.0,0.0,0.0,0.0,0.0,0.0,0.0,0.0,0.0,0.0,983.15
16465,0.6692,0.0,0.0343,0.0567999999999999,0.086,0.0,0.0,0.1537,0.0,0.0,0.0,0.0,0.0,0.0,0.0,0.0,0.0,0.0,0.0,0.0,1313.15
16466,0.0,0.0,0.0,0.0,0.0,0.475,0.0,0.0,0.0,0.0,0.0,0.0,0.0,0.0,0.0,0.0,0.525,0.0,0.0,0.0,1496.15
16467,0.0,0.0,0.0,0.0,0.0,0.0,0.22,0.0,0.0,0.0,0.0,0.0,0.0,0.0,0.0,0.0,0.0,0.0,0.0,0.78,889.1499999999999
16468,0.0,0.0,0.0,0.0,0.0,0.0,0.0,0.4038,0.0,0.0,0.0,0.3461999999999999,0.0,0.0,0.0,0.0,0.0,0.0,0.25,0.0,1496.15
16469,0.5576557655765576,0.0623062306230623,0.0293029302930293,0.0,0.0444044404440444,0.0139013901390138,0.1119111911191119,0.0482048204820482,0.0076007600760076,0.0262026202620262,0.0549054905490549,0.0,0.0,0.0,0.0212021202120212,0.0,0.0,0.0173017301730173,0.0,0.0,1237.15
16470,0.7243,0.0,0.0052,0.0487,0.0902,0.0,0.0,0.1286999999999999,0.0,0.0,0.0,0.0,0.0,0.0,0.0,0.0,0.0,0.0,0.0,0.0,1298.15
16471,0.5385569154467642,0.0593952483801295,0.0405967522598192,0.0,0.0433965282777377,0.1422886169106471,0.0,0.0,0.0,0.0308975281977441,0.087692984561235,0.0,0.0,0.0,0.0,0.0568954483641308,0.0,0.0,0.0,0.0,1228.15
16472,0.6725,0.0,0.0235,0.055,0.059,0.04,0.0,0.03,0.09,0.0,0.0289999999999999,0.0,0.0,0.0,0.0,0.0,0.0,0.0,0.0,0.0,1243.15
16473,0.3329999999999999,0.0,0.0,0.0,0.0,0.0,0.0,0.0,0.0,0.0,0.0,0.667,0.0,0.0,0.0,0.0,0.0,0.0,0.0,0.0,1017.15
16474,0.6568,0.031,0.1013,0.0,0.1364,0.071,0.0,0.0,0.0,0.0,0.0,0.0,0.0,0.0,0.0,0.0,0.0,0.0,0.0,0.0,1418.15
16475,0.5499109982199644,0.0609012180243604,0.0416008320166403,0.0,0.0436008720174403,0.1453029060581211,0.0,0.0,0.0,0.0311006220124402,0.0890017800356007,0.0,0.0,0.0,0.0,0.0317006340126802,0.0,0.00660013200264,0.0,0.0,1193.15
16476,0.4461,0.0,0.0274,0.2078,0.3187,0.0,0.0,0.0,0.0,0.0,0.0,0.0,0.0,0.0,0.0,0.0,0.0,0.0,0.0,0.0,1611.15
16477,0.0,0.5364536453645364,0.0,0.0,0.0,0.0228022802280228,0.0,0.0,0.0,0.1864186418641864,0.0,0.0,0.0,0.0,0.1558155815581558,0.0511051105110511,0.0,0.0474047404740474,0.0,0.0,1328.15
16478,0.5942000000000001,0.0,0.075,0.0,0.017,0.0,0.0,0.3137,0.0,0.0,0.0,0.0,0.0,0.0,0.0,0.0,0.0,0.0,0.0,0.0,1023.15
16479,0.616,0.0,0.121,0.153,0.11,0.0,0.0,0.0,0.0,0.0,0.0,0.0,0.0,0.0,0.0,0.0,0.0,0.0,0.0,0.0,1545.15
16480,0.6559999999999999,0.151,0.1012,0.0,0.0891,0.0,0.0,0.0,0.0,0.0,0.0,0.0,0.0,0.0,0.0,0.0,0.0,0.0,0.0,0.0,1373.15
16481,0.3,0.0,0.0,0.0,0.0,0.25,0.0,0.0,0.0,0.0,0.05,0.0,0.0,0.0,0.0,0.4,0.0,0.0,0.0,0.0,1570.15
16482,0.0,0.0,0.0,0.0,0.4147,0.0,0.0,0.0,0.1277,0.0,0.0,0.0,0.0,0.0,0.0,0.0,0.0,0.0,0.4576,0.0,1217.15
16483,0.6990000000000001,0.0,0.15,0.075,0.075,0.0,0.0,0.0,0.0,0.0,0.0,0.0,0.0,0.0,0.0,0.0,0.0,0.0,0.0,0.0,1650.15
16484,0.6579999999999999,0.0,0.075,0.08,0.06,0.0,0.0,0.065,0.025,0.0,0.01,0.0,0.0,0.0,0.01,0.0,0.0,0.017,0.0,0.0,1443.15
16485,0.5896,0.0458,0.1034,0.105,0.1022,0.0208,0.0,0.0,0.0,0.0159,0.0,0.0,0.0,0.0,0.0,0.0163,0.0,0.0,0.0,0.0,1373.15
16486,0.6163616361636164,0.0,0.0863086308630863,0.0,0.2466246624662466,0.0,0.0,0.0507050705070507,0.0,0.0,0.0,0.0,0.0,0.0,0.0,0.0,0.0,0.0,0.0,0.0,1543.15
16487,0.2176,0.0,0.1554,0.153,0.474,0.0,0.0,0.0,0.0,0.0,0.0,0.0,0.0,0.0,0.0,0.0,0.0,0.0,0.0,0.0,1710.15
16488,0.6185999999999999,0.0,0.0633999999999999,0.0081,0.1269999999999999,0.0,0.0,0.1158999999999999,0.0290999999999999,0.0,0.0,0.0,0.0,0.0,0.0,0.0,0.0,0.0344999999999999,0.0,0.0,1303.15
16489,0.5,0.0,0.0913,0.1586999999999999,0.25,0.0,0.0,0.0,0.0,0.0,0.0,0.0,0.0,0.0,0.0,0.0,0.0,0.0,0.0,0.0,1553.15
16490,0.1522,0.1971,0.0,0.0,0.1957,0.1432,0.0,0.0,0.0,0.2697,0.0,0.0,0.0,0.0,0.0421,0.0,0.0,0.0,0.0,0.0,1300.15
16491,0.6667000000000001,0.0,0.0,0.0,0.0,0.1833,0.0,0.15,0.0,0.0,0.0,0.0,0.0,0.0,0.0,0.0,0.0,0.0,0.0,0.0,1368.15
16492,0.5846,0.0,0.0,0.0,0.0,0.0229,0.0,0.085,0.0559,0.0,0.0,0.0,0.0,0.0,0.0,0.2463,0.0,0.0,0.0,0.0,1223.15
16493,0.55,0.0,0.0,0.0,0.0,0.2,0.0,0.0,0.0,0.0,0.0,0.0,0.0,0.0,0.0,0.25,0.0,0.0,0.0,0.0,1735.15
16494,0.35,0.3406,0.0,0.0,0.0,0.0,0.0,0.3094,0.0,0.0,0.0,0.0,0.0,0.0,0.0,0.0,0.0,0.0,0.0,0.0,935.15
16495,0.6667000000000001,0.0,0.1667,0.0,0.0833,0.0,0.0,0.0833,0.0,0.0,0.0,0.0,0.0,0.0,0.0,0.0,0.0,0.0,0.0,0.0,1723.15
16496,0.7134999999999999,0.0,0.0,0.0443,0.0212,0.0,0.0,0.2209,0.0,0.0,0.0,0.0,0.0,0.0,0.0,0.0,0.0,0.0,0.0,0.0,1015.15
16497,0.6359999999999999,0.0,0.1639999999999999,0.0,0.0499999999999999,0.0,0.0,0.1079999999999999,0.0419999999999999,0.0,0.0,0.0,0.0,0.0,0.0,0.0,0.0,0.0,0.0,0.0,1358.15
16498,0.6373,0.0,0.1274,0.1848,0.0504999999999999,0.0,0.0,0.0,0.0,0.0,0.0,0.0,0.0,0.0,0.0,0.0,0.0,0.0,0.0,0.0,1630.15
16499,0.675,0.0165,0.0315,0.1098,0.031,0.0,0.0,0.02,0.1052,0.0,0.01,0.0,0.0,0.0,0.0,0.0,0.0,0.0,0.0,0.0,1388.15
16500,0.6990000000000001,0.0,0.15,0.1,0.0,0.05,0.0,0.0,0.0,0.0,0.0,0.0,0.0,0.0,0.0,0.0,0.0,0.0,0.0,0.0,1656.950048828125
16501,0.5,0.4,0.0,0.0,0.0,0.0,0.0,0.1,0.0,0.0,0.0,0.0,0.0,0.0,0.0,0.0,0.0,0.0,0.0,0.0,1103.15
16502,0.6464,0.1598,0.0959,0.0,0.0969,0.0,0.0,0.0,0.0,0.0,0.0,0.0,0.0,0.0,0.0,0.0,0.0,0.0,0.0,0.0,1323.15
16503,0.4983999999999999,0.0,0.0,0.0,0.0,0.0,0.0650999999999999,0.4364999999999999,0.0,0.0,0.0,0.0,0.0,0.0,0.0,0.0,0.0,0.0,0.0,0.0,1254.15
16504,0.7156999999999999,0.004,0.0472,0.0565,0.0344,0.0,0.0,0.0393,0.0786,0.0,0.0236,0.0,0.0,0.0,0.0,0.0,0.0,0.0,0.0,0.0,1178.15
16505,0.6777677767776779,0.0302030203020302,0.0275027502750275,0.1044104410441044,0.0,0.0,0.0,0.1202120212021202,0.0399039903990399,0.0,0.0,0.0,0.0,0.0,0.0,0.0,0.0,0.0,0.0,0.0,1153.15
16506,0.6394,0.0819,0.1223,0.0566,0.0683,0.0,0.0,0.0,0.0,0.0,0.0315,0.0,0.0,0.0,0.0,0.0,0.0,0.0,0.0,0.0,1403.15
16507,0.0,0.0,0.0,0.0,0.0,0.0,0.0,0.0,0.0,0.5,0.0,0.0,0.0,0.0,0.0,0.0,0.0,0.0,0.0,0.5,915.44
16508,0.0,0.553,0.0,0.0,0.0,0.3718000000000001,0.0,0.0,0.0,0.0,0.0,0.0,0.0,0.0,0.0,0.0,0.0,0.0,0.0,0.0752,1109.15
16509,0.2053876767393956,0.2879827210367378,0.022698638081715,0.0,0.1732896026238425,0.0582965022098674,0.1728896266224026,0.0,0.0,0.0094994300341979,0.0222986620802751,0.0,0.0,0.0,0.0430974141551506,0.0,0.0,0.0,0.0,0.0,1197.15
16510,0.7711,0.0,0.149,0.0,0.0,0.0,0.0,0.0,0.0799,0.0,0.0,0.0,0.0,0.0,0.0,0.0,0.0,0.0,0.0,0.0,1861.15
16511,0.0,0.0,0.0,0.0,0.0,0.0819999999999999,0.0,0.0464,0.0,0.0,0.3716,0.0,0.0,0.0,0.0,0.0,0.0,0.0,0.0,0.5,881.1499999999999
16512,0.6784,0.0,0.1211,0.1379,0.022,0.0,0.0207,0.0199,0.0,0.0,0.0,0.0,0.0,0.0,0.0,0.0,0.0,0.0,0.0,0.0,1771.15
16513,0.715,0.0,0.025,0.0069999999999999,0.0,0.0,0.223,0.0,0.021,0.0,0.0,0.0,0.0,0.0,0.0,0.0,0.0,0.0,0.009,0.0,1311.15
16514,0.5555,0.0,0.1761,0.0462,0.0463,0.0,0.0,0.1759,0.0,0.0,0.0,0.0,0.0,0.0,0.0,0.0,0.0,0.0,0.0,0.0,1506.15
16515,0.6187,0.0,0.0735,0.0189,0.1286,0.048,0.0,0.0526,0.0199,0.0,0.0341,0.0,0.0,0.0,0.0,0.0,0.0,0.0056,0.0,0.0,1483.15
16516,0.6365999999999999,0.0,0.0,0.0,0.0,0.0,0.3336,0.0,0.0,0.0,0.0,0.0,0.0,0.0,0.0,0.0298,0.0,0.0,0.0,0.0,1341.15
16517,0.59,0.0,0.05,0.01,0.015,0.19,0.0,0.0,0.0,0.0,0.145,0.0,0.0,0.0,0.0,0.0,0.0,0.0,0.0,0.0,1443.15
16518,0.6668000000000001,0.0,0.0,0.0,0.0,0.0,0.0377,0.1822,0.0,0.0,0.0,0.0,0.0,0.0,0.0,0.0,0.0,0.1132,0.0,0.0,1472.15
16519,0.6864,0.0,0.1765,0.0195,0.0,0.0,0.0,0.0,0.0,0.0,0.0,0.0,0.0,0.0,0.1176,0.0,0.0,0.0,0.0,0.0,1473.15
16520,0.5002,0.0,0.0,0.0,0.1191,0.0,0.0,0.0,0.3807,0.0,0.0,0.0,0.0,0.0,0.0,0.0,0.0,0.0,0.0,0.0,1352.15
16521,0.5747,0.0,0.0,0.0,0.0,0.0,0.0,0.0203,0.405,0.0,0.0,0.0,0.0,0.0,0.0,0.0,0.0,0.0,0.0,0.0,1062.15
16522,0.6477352264773523,9.99900009999e-05,0.0296970302969703,0.0394960503949605,0.057994200579942,0.0078992100789921,0.0404959504049595,0.1166883311668833,0.0066993300669933,0.0371962803719628,0.0,0.0,0.0,0.0,0.0,0.0,0.0,0.0,0.0,0.0,1197.15
16523,0.6862999999999999,0.0,0.1765,0.0,0.0,0.0,0.0,0.0,0.0,0.0,0.0,0.0,0.0,0.0,0.1176,0.0,0.0,0.0,0.0,0.0,1523.15
16524,0.5803,0.0,0.0,0.0495,0.3003,0.0,0.0,0.0,0.0,0.0,0.0,0.0,0.0,0.0,0.0,0.0,0.0,0.0699,0.0,0.0,1683.15
16525,0.0,0.0,0.0,0.0,0.0,0.0,0.0,0.0,0.0,0.0,0.0,0.9,0.0,0.0,0.0,0.0,0.0,0.0,0.0,0.1,1078.15
16526,0.5670000000000001,0.0,0.0,0.0,0.0,0.0,0.0,0.0,0.0,0.433,0.0,0.0,0.0,0.0,0.0,0.0,0.0,0.0,0.0,0.0,1803.15
16527,0.5882999999999999,0.0,0.1175,0.0,0.0,0.2942,0.0,0.0,0.0,0.0,0.0,0.0,0.0,0.0,0.0,0.0,0.0,0.0,0.0,0.0,1779.15
16528,0.645,0.0,0.12,0.0,0.0,0.0,0.128,0.055,0.034,0.0,0.0,0.0,0.0,0.0,0.0,0.0,0.0,0.018,0.0,0.0,1323.15
16529,0.8348165183481652,0.0,0.0258974102589741,0.0,0.0,0.0,0.0,0.0,0.1392860713928607,0.0,0.0,0.0,0.0,0.0,0.0,0.0,0.0,0.0,0.0,0.0,1158.15
16530,0.5914,0.0,0.0,0.0,0.0,0.0,0.0,0.0,0.4086,0.0,0.0,0.0,0.0,0.0,0.0,0.0,0.0,0.0,0.0,0.0,1193.15
16531,0.7966796679667967,0.0,0.0997099709970997,0.0,0.0,0.0,0.0,0.0,0.1036103610361036,0.0,0.0,0.0,0.0,0.0,0.0,0.0,0.0,0.0,0.0,0.0,1618.15
16532,0.0,0.69,0.0,0.0,0.0,0.0,0.0,0.0,0.31,0.0,0.0,0.0,0.0,0.0,0.0,0.0,0.0,0.0,0.0,0.0,1066.15
16533,0.0,0.018998100189981,0.0,0.0657934206579342,0.0708929107089291,0.4148585141485851,0.0,0.0,0.0,0.0,0.0,0.0,0.0,0.0,0.0,0.0,0.0,0.0,0.4294570542945705,0.0,1133.15
16534,0.0,0.1776822317768223,0.0,0.0,0.0223977602239776,0.1542845715428457,0.1578842115788421,0.00999900009999,0.0,0.1413858614138586,0.0,0.0,0.0,0.0,0.0,0.0,0.0,0.0,0.3280671932806719,0.0,1273.15
16535,0.0,0.0,0.0,0.244,0.1639999999999999,0.0,0.0,0.0,0.0,0.0,0.0,0.0,0.049,0.0,0.0,0.0,0.0,0.0,0.5429999999999999,0.0,1273.15
16536,0.7332,0.0,0.0,0.0727,0.0596,0.0,0.0,0.1344,0.0,0.0,0.0,0.0,0.0,0.0,0.0,0.0,0.0,0.0,0.0,0.0,1308.15
16537,0.3,0.0,0.0,0.0,0.0,0.3,0.0,0.0,0.0,0.0,0.0,0.0,0.0,0.0,0.0,0.3,0.0,0.1,0.0,0.0,1616.15
16538,0.6612338766123387,0.0831916808319168,0.1121887811218878,0.0364963503649635,0.0512948705129487,0.042995700429957,0.0,0.0,0.0,0.0,0.0125987401259874,0.0,0.0,0.0,0.0,0.0,0.0,0.0,0.0,0.0,1328.15
16539,0.334933493349335,0.3305330533053305,0.0,0.0,0.0,0.3345334533453346,0.0,0.0,0.0,0.0,0.0,0.0,0.0,0.0,0.0,0.0,0.0,0.0,0.0,0.0,1274.15
16540,0.6768323167683231,0.0,0.0378962103789621,0.0628937106289371,0.0645935406459354,0.0,0.0,0.1547845215478452,0.0,0.0,0.0,0.0,0.0,0.0,0.0,0.0,0.0,0.0,0.0,0.0,1277.15
16541,0.0,0.0,0.0,0.0,0.0,0.3547999999999999,0.1452,0.0,0.0,0.0,0.0,0.0,0.0,0.0,0.0,0.0,0.0,0.0,0.5,0.0,1045.15
16542,0.3784378437843785,0.2063206320632063,0.0487048704870487,0.0,0.0,0.0266026602660266,0.2141214121412141,0.0,0.0,0.0,0.1156115611561156,0.0,0.0,0.0,0.0102010201020102,0.0,0.0,0.0,0.0,0.0,1003.15
16543,0.79,0.0,0.09,0.0,0.0,0.0,0.0,0.0,0.0,0.0,0.12,0.0,0.0,0.0,0.0,0.0,0.0,0.0,0.0,0.0,1655.15
16544,0.0,0.0,0.0,0.0,0.0,0.0,0.0,0.29,0.0,0.0,0.0,0.0,0.0,0.0,0.0,0.0,0.0,0.0,0.0,0.71,874.1500000000001
16545,0.784021597840216,0.0,0.0,0.0,0.1303869613038696,0.0,0.0,0.0,0.0855914408559144,0.0,0.0,0.0,0.0,0.0,0.0,0.0,0.0,0.0,0.0,0.0,1388.15
16546,0.595,0.0,0.0,0.0,0.0,0.0,0.0,0.0,0.0,0.0,0.405,0.0,0.0,0.0,0.0,0.0,0.0,0.0,0.0,0.0,1753.15
16547,0.6635000000000001,0.0,0.0,0.0,0.1261,0.0,0.0,0.2104,0.0,0.0,0.0,0.0,0.0,0.0,0.0,0.0,0.0,0.0,0.0,0.0,1365.15
16548,0.7090000000000001,0.037,0.0819999999999999,0.048,0.0,0.0,0.0,0.103,0.02,0.0,0.0,0.0,0.0,0.0,0.0,0.0,0.0,0.0,0.0,0.0,1244.15
16549,0.7003,0.03,0.1198,0.0696,0.0,0.0,0.0,0.02,0.0,0.0602,0.0,0.0,0.0,0.0,0.0,0.0,0.0,0.0,0.0,0.0,1373.15
16550,0.7574,0.1043,0.0415,0.0,0.0056,0.0,0.0,0.0652,0.0154,0.0,0.0,0.0,0.0,0.0,0.0,0.0,0.0,0.0,0.0,0.0,1203.15
16551,0.654,0.03,0.061,0.01,0.0,0.0,0.0,0.183,0.008,0.024,0.0,0.0,0.0,0.0,0.0,0.0,0.0,0.0289999999999999,0.0,0.0,1018.15
16552,0.4839370881785368,0.1453811004569406,0.0297961265035545,0.0,0.0480937478127843,0.039594852669153,0.1692779938607981,0.010898583184186,0.0,0.0248967634207553,0.0312959315289012,0.0,0.0,0.0,0.0165978422805035,0.0,0.0,0.0,0.0,0.0,1141.15
16553,0.2843312764404085,0.4294472391963116,0.0251027613037434,0.0212023322565482,0.0762083829221214,0.0390042904719519,0.0486053465881247,0.0,0.0,0.0,0.0082009020992309,0.0,0.0,0.0,0.0582064027042974,0.0,0.0,0.0,0.0,0.0,1282.15
16554,0.2817,0.6444,0.0,0.0,0.0,0.0,0.0,0.0739,0.0,0.0,0.0,0.0,0.0,0.0,0.0,0.0,0.0,0.0,0.0,0.0,943.15
16555,0.5323,0.0,0.1255,0.0,0.3422,0.0,0.0,0.0,0.0,0.0,0.0,0.0,0.0,0.0,0.0,0.0,0.0,0.0,0.0,0.0,1626.15
16556,0.653,0.072,0.114,0.09,0.0,0.0,0.0,0.062,0.008,0.0,0.0,0.0,0.0,0.0,0.0,0.0,0.0,0.0,0.0,0.0,1358.15
16557,0.6757,0.0,0.0257,0.1138,0.0382,0.0,0.0,0.1402,0.0064,0.0,0.0,0.0,0.0,0.0,0.0,0.0,0.0,0.0,0.0,0.0,1333.15
16558,0.7055,0.0,0.0,0.1186,0.0,0.0,0.0,0.0,0.1759,0.0,0.0,0.0,0.0,0.0,0.0,0.0,0.0,0.0,0.0,0.0,1303.15
16559,0.7352,0.0,0.0,0.0,0.0537,0.0,0.0,0.2110999999999999,0.0,0.0,0.0,0.0,0.0,0.0,0.0,0.0,0.0,0.0,0.0,0.0,1019.15
16560,0.1243,0.3742,0.0,0.0,0.1097,0.0,0.1384,0.0,0.0,0.0895,0.0483,0.0,0.0,0.0296,0.0384,0.0,0.0,0.0372,0.0,0.0,1188.15
16561,0.4605539446055395,0.1556844315568443,0.0384961503849615,0.0,0.095990400959904,0.0897910208979102,0.0,0.0,0.0,0.0292970702929707,0.0830916908309169,0.0,0.0,0.0,0.0,0.0345965403459654,0.0,0.0124987501249875,0.0,0.0,1210.15
16562,0.4851,0.0,0.1341,0.0,0.2401,0.0,0.0,0.1407,0.0,0.0,0.0,0.0,0.0,0.0,0.0,0.0,0.0,0.0,0.0,0.0,1539.15
16563,0.6732673267326732,0.0,0.0633063306330633,0.0,0.0,0.0,0.0,0.0,0.2634263426342634,0.0,0.0,0.0,0.0,0.0,0.0,0.0,0.0,0.0,0.0,0.0,1383.15
16564,0.0,0.0,0.0,0.0,0.0,0.0,0.0,0.0569056905690569,0.4119411941194119,0.0,0.0,0.0,0.0,0.0,0.0,0.0,0.0,0.0,0.5311531153115312,0.0,994.15
16565,0.6847,0.0,0.0062,0.0314,0.1072,0.0,0.0,0.0919,0.0269,0.0,0.0183,0.0,0.0,0.0,0.0,0.0,0.0,0.0334,0.0,0.0,1363.15
16566,0.6911999999999999,0.0,0.0,0.0,0.1394999999999999,0.0,0.0,0.1651,0.0,0.0,0.0,0.0,0.0,0.0,0.0,0.0,0.0,0.0,0.0041999999999999,0.0,1297.15
16567,0.6275255051010203,0.0,0.0861172234446889,0.0229045809161832,0.136627325465093,0.0189037807561512,0.0,0.0692138427685537,0.0266053210642128,0.0,0.0121024204840968,0.0,0.0,0.0,0.0,0.0,0.0,0.0,0.0,0.0,1463.15
16568,0.5592,0.0,0.1224,0.1962,0.1222,0.0,0.0,0.0,0.0,0.0,0.0,0.0,0.0,0.0,0.0,0.0,0.0,0.0,0.0,0.0,1559.15
16569,0.6276,0.0,0.0,0.0719,0.2069,0.0,0.0,0.0936,0.0,0.0,0.0,0.0,0.0,0.0,0.0,0.0,0.0,0.0,0.0,0.0,1509.15
16570,0.8839,0.0,0.0126,0.0,0.0,0.0,0.0,0.0,0.1035,0.0,0.0,0.0,0.0,0.0,0.0,0.0,0.0,0.0,0.0,0.0,1523.15
16571,0.6016,0.0559999999999999,0.09,0.0877,0.1646999999999999,0.0,0.0,0.0,0.0,0.0,0.0,0.0,0.0,0.0,0.0,0.0,0.0,0.0,0.0,0.0,1362.15
16572,0.6999,0.0,0.1003999999999999,0.0,0.0651,0.0,0.0,0.1041,0.0305,0.0,0.0,0.0,0.0,0.0,0.0,0.0,0.0,0.0,0.0,0.0,1348.15
16573,0.6847,0.0798,0.0527,0.0496,0.0,0.0,0.0,0.132,0.0,0.0,0.0,0.0,0.0,0.0,0.0,0.0,0.0,0.0,0.0,0.0,1222.15
16574,0.475,0.0,0.0,0.0,0.0,0.0,0.0,0.225,0.0,0.0,0.0,0.0,0.0,0.0,0.0,0.3,0.0,0.0,0.0,0.0,1315.15
16575,0.5008499150084992,0.0,0.0,0.0,0.2048795120487951,0.2942705729427057,0.0,0.0,0.0,0.0,0.0,0.0,0.0,0.0,0.0,0.0,0.0,0.0,0.0,0.0,1544.15
16576,0.7352000000000001,0.0,0.0443,0.0,0.0,0.0,0.0,0.0,0.2205,0.0,0.0,0.0,0.0,0.0,0.0,0.0,0.0,0.0,0.0,0.0,1163.15
16577,0.3796,0.0,0.1211999999999999,0.0,0.0,0.0,0.0,0.4992,0.0,0.0,0.0,0.0,0.0,0.0,0.0,0.0,0.0,0.0,0.0,0.0,1613.15
16578,0.66,0.0,0.136,0.204,0.0,0.0,0.0,0.0,0.0,0.0,0.0,0.0,0.0,0.0,0.0,0.0,0.0,0.0,0.0,0.0,1733.15
16579,0.5713,0.0,0.0,0.0,0.0,0.0,0.0,0.3571999999999999,0.0,0.0,0.0,0.0,0.0715,0.0,0.0,0.0,0.0,0.0,0.0,0.0,1113.15
16580,0.6324632463246325,0.0048004800480048,0.1292129212921292,0.0495049504950495,0.0119011901190119,0.0,0.0,0.1299129912991299,0.0353035303530352,0.0,0.0,0.0,0.0,0.0,0.0,0.0,0.0,0.0,0.0047004700470047,0.0,1349.15
16581,0.6659999999999999,0.0,0.1669999999999999,0.0,0.1669999999999999,0.0,0.0,0.0,0.0,0.0,0.0,0.0,0.0,0.0,0.0,0.0,0.0,0.0,0.0,0.0,1728.15
16582,0.6079452849243567,0.0,0.0895919367256946,0.0970912617864392,0.0697937185653291,0.0242978131968122,0.0,0.0841924226819586,0.0207981281684648,0.0,0.0,0.0,0.0,0.0,0.0,0.0,0.0,0.0052995230429261,0.0,0.0,1498.15
16583,0.0,0.89,0.0,0.0,0.0,0.0,0.0,0.11,0.0,0.0,0.0,0.0,0.0,0.0,0.0,0.0,0.0,0.0,0.0,0.0,993.15
16584,0.7798,0.0,0.09,0.0,0.0,0.0,0.0,0.0,0.0,0.0,0.1301999999999999,0.0,0.0,0.0,0.0,0.0,0.0,0.0,0.0,0.0,1642.15
16585,0.6462707458508298,0.1063787242551489,0.1157768446310737,0.0103979204159168,0.00999800039992,0.0578884223155368,0.0,0.0,0.0,0.0,0.0532893421315736,0.0,0.0,0.0,0.0,0.0,0.0,0.0,0.0,0.0,1573.15
16586,0.0,0.0,0.0,0.0,0.0,0.0,0.0,0.0,0.0,0.0,0.249,0.0,0.0,0.0,0.0,0.0,0.7509999999999999,0.0,0.0,0.0,1531.15
16587,0.0,0.8,0.0,0.0,0.0,0.0,0.2,0.0,0.0,0.0,0.0,0.0,0.0,0.0,0.0,0.0,0.0,0.0,0.0,0.0,1110.15
16588,0.6727,0.0,0.0,0.0,0.0,0.0,0.0,0.21,0.0,0.0,0.0,0.0,0.0172,0.0,0.0,0.0,0.0,0.1001,0.0,0.0,1573.15
16589,0.6555655565556555,0.0,0.0887088708870887,0.0308030803080308,0.0455045504550455,0.0,0.0738073807380738,0.1056105610561056,0.0,0.0,0.0,0.0,0.0,0.0,0.0,0.0,0.0,0.0,0.0,0.0,1268.15
16590,0.0,0.0,0.0,0.0,0.0,0.0,0.0,0.0,0.0,0.0,0.32,0.0,0.0,0.0,0.09,0.0,0.0,0.0,0.59,0.0,1301.15
16591,0.7782,0.0981,0.0305,0.0,0.0166,0.0,0.0,0.0701,0.0,0.0,0.0,0.0,0.0,0.0,0.0,0.0,0.0,0.0,0.0,0.0,1308.15
16592,0.725,0.036,0.069,0.047,0.0,0.0,0.0,0.102,0.02,0.0,0.0,0.0,0.0,0.0,0.0,0.0,0.0,0.0,0.0,0.0,1241.15
16593,0.7614,0.0,0.0200999999999999,0.0,0.0,0.0,0.0,0.0,0.2185,0.0,0.0,0.0,0.0,0.0,0.0,0.0,0.0,0.0,0.0,0.0,993.15
16594,0.58,0.0,0.0,0.0,0.0,0.4,0.0,0.0,0.0,0.0,0.0,0.0,0.0,0.0,0.0,0.0,0.0,0.0,0.0,0.0,1676.15
16595,0.4608460846084607,0.0,0.1431143114311431,0.2048204820482048,0.1912191219121912,0.0,0.0,0.0,0.0,0.0,0.0,0.0,0.0,0.0,0.0,0.0,0.0,0.0,0.0,0.0,1643.15
16596,0.0,0.0,0.0,0.0,0.0,0.0,0.0,0.0,0.0682,0.0,0.0,0.4318,0.0,0.0,0.0,0.0,0.0,0.0,0.5,0.0,872.1500000000001
16597,0.6644,0.0,0.1755999999999999,0.0512,0.0613999999999999,0.0,0.0,0.0,0.0,0.0,0.0066,0.0,0.0,0.0,0.0,0.0172,0.0,0.0,0.0144999999999999,0.0,1563.15
16598,0.4047,0.0,0.095,0.0,0.0,0.0,0.0,0.5003,0.0,0.0,0.0,0.0,0.0,0.0,0.0,0.0,0.0,0.0,0.0,0.0,1343.15
16599,0.7297145942918858,0.000780015600312,0.0247004940098801,0.0222004440088801,0.0298005960119202,0.0,0.0,0.005000100002,0.126202524050481,0.0,0.0595011900238004,0.0,0.0,0.0,0.0,0.0,0.0,0.0,0.0,0.0,1208.15
16600,0.7503,0.0,0.1249,0.0,0.0,0.0,0.0,0.0326,0.0922,0.0,0.0,0.0,0.0,0.0,0.0,0.0,0.0,0.0,0.0,0.0,1608.15
16601,0.8524,0.0,0.0741,0.0,0.0,0.0,0.0735,0.0,0.0,0.0,0.0,0.0,0.0,0.0,0.0,0.0,0.0,0.0,0.0,0.0,1640.15
16602,0.667,0.0,0.0,0.0,0.0,0.0475,0.0,0.2855,0.0,0.0,0.0,0.0,0.0,0.0,0.0,0.0,0.0,0.0,0.0,0.0,1101.15
16603,0.6356999999999999,0.0046999999999999,0.1289999999999999,0.0327999999999999,0.0117999999999999,0.0,0.0,0.1621,0.0216999999999999,0.0,0.0,0.0,0.0,0.0,0.0,0.0,0.0,0.0,0.0,0.0,1326.15
16604,0.7897210278972103,0.0,0.1002899710028997,0.0,0.0,0.0,0.0,0.0,0.0,0.0,0.10998900109989,0.0,0.0,0.0,0.0,0.0,0.0,0.0,0.0,0.0,1638.15
16605,0.4932506749325067,0.0,0.2211778822117788,0.0,0.0,0.0551944805519448,0.0,0.1597840215978402,0.0,0.0,0.0,0.0,0.0,0.0,0.0,0.0705929407059294,0.0,0.0,0.0,0.0,1593.15
16606,0.7379000000000001,0.0,0.0,0.0,0.0,0.0,0.2621,0.0,0.0,0.0,0.0,0.0,0.0,0.0,0.0,0.0,0.0,0.0,0.0,0.0,1490.15
16607,0.639,0.0,0.18,0.0,0.09,0.0,0.0,0.0,0.0,0.0,0.09,0.0,0.0,0.0,0.0,0.0,0.0,0.0,0.0,0.0,1771.2499755859376
16608,0.8563,0.0,0.0810999999999999,0.0,0.0,0.0,0.0,0.0626,0.0,0.0,0.0,0.0,0.0,0.0,0.0,0.0,0.0,0.0,0.0,0.0,1558.15
16609,0.0,0.9115,0.0,0.0,0.0,0.0,0.0885,0.0,0.0,0.0,0.0,0.0,0.0,0.0,0.0,0.0,0.0,0.0,0.0,0.0,996.15
16610,0.633,0.092,0.114,0.046,0.047,0.0,0.0,0.042,0.0,0.0,0.025,0.0,0.0,0.0,0.0,0.0,0.0,0.0,0.0,0.0,1353.15
16611,0.6075,0.0044,0.1147,0.1527,0.1207,0.0,0.0,0.0,0.0,0.0,0.0,0.0,0.0,0.0,0.0,0.0,0.0,0.0,0.0,0.0,1502.15
16612,0.641,0.047,0.106,0.088,0.02,0.0,0.072,0.0,0.025,0.0,0.0,0.0,0.0,0.0,0.0,0.0,0.0,0.0,0.0,0.0,1438.15
