Repository: ychyn/algo_genetique

# algo_genetique
Ce code fait partie de notre mini-projet du MIG Verre 2024. L'objectif du mini-projet est l'obtention d'une composition de verre avec des qualités avantageuses pour une application potentiellement industrielle. 

On utilise l'outil de prediction des propriétés du verre à travers des réseaux de neuronnes codé par Franck Pigeonneau (qui constitue la plus grande partie de ce repo). On a codé l'algorithme génetique qui va, en utilisant ce réseau de neuronnes tenter d'obtenir une composition optimale dont on essaiera la fabrication dans le four situé à l'Ecole des Mines à Sophia Antipolis

File: DataBase/Tliqclean.csv (part 53 of 63)
,SiO2,B2O3,Al2O3,MgO,CaO,BaO,Li2O,Na2O,K2O,ZnO,SrO,PbO,Fe2O3,Y2O3,La2O3,TiO2,GeO2,ZrO2,P2O5,V2O5,Tliq
16613,0.6099390060993901,0.0,0.0465953404659534,0.0,0.1951804819518048,0.0,0.0,0.0,0.0,0.0,0.0,0.0,0.0,0.0,0.0,0.1482851714828517,0.0,0.0,0.0,0.0,1753.15
16614,0.5836,0.0,0.0,0.1651999999999999,0.0,0.2512,0.0,0.0,0.0,0.0,0.0,0.0,0.0,0.0,0.0,0.0,0.0,0.0,0.0,0.0,1443.15
16615,0.658247340212783,0.0,0.0110991120710343,0.0186985041196704,0.0268978481721462,0.0996920246380289,0.0,0.0485961123110151,0.0495960323174146,0.0,0.074194064474842,0.0,0.0,0.0,0.0,0.0,0.0,0.0121990240780737,0.0,0.0,1373.15
16616,0.0,0.0,0.0,0.0,0.2082,0.0,0.0,0.4453,0.0,0.0,0.0,0.0,0.0,0.0,0.0,0.0,0.0,0.0,0.3465,0.0,1196.15
16617,0.6609,0.0999,0.12,0.0293,0.0298,0.0299,0.0,0.0,0.0,0.0,0.0302,0.0,0.0,0.0,0.0,0.0,0.0,0.0,0.0,0.0,1573.15
16618,0.0218978102189781,0.7006299370062994,0.0,0.0,0.2774722527747225,0.0,0.0,0.0,0.0,0.0,0.0,0.0,0.0,0.0,0.0,0.0,0.0,0.0,0.0,0.0,1248.15
16619,0.7195,0.0,0.09,0.0299,0.03,0.0,0.0,0.1296,0.0,0.0,0.0,0.0,0.0,0.0,0.0,0.0,0.0,0.0,0.0,0.0,1323.15
16620,0.5227522752275228,0.0,0.0,0.0,0.0,0.0,0.0,0.1893189318931893,0.2879287928792879,0.0,0.0,0.0,0.0,0.0,0.0,0.0,0.0,0.0,0.0,0.0,1053.15
16621,0.3684,0.0,0.0271,0.2196999999999999,0.3848,0.0,0.0,0.0,0.0,0.0,0.0,0.0,0.0,0.0,0.0,0.0,0.0,0.0,0.0,0.0,1732.15
16622,0.8460846084608461,0.0,0.0548054805480548,0.0,0.0,0.0,0.0,0.0,0.0991099109910991,0.0,0.0,0.0,0.0,0.0,0.0,0.0,0.0,0.0,0.0,0.0,1188.15
16623,0.4474731516109034,0.0994940303581785,0.0159990400575965,0.0,0.0725956442613443,0.1221926684398936,0.0081995080295182,0.0,0.0,0.0500969941803491,0.1178929264244145,0.0,0.0,0.0,0.0,0.0356978581285122,0.0,0.0297982121072735,0.0,0.0,1238.15
16624,0.0,0.8390000000000001,0.0,0.0,0.0,0.0,0.0,0.0,0.161,0.0,0.0,0.0,0.0,0.0,0.0,0.0,0.0,0.0,0.0,0.0,1033.15
16625,0.7680000000000001,0.0,0.0396,0.0,0.0,0.0,0.0,0.1924,0.0,0.0,0.0,0.0,0.0,0.0,0.0,0.0,0.0,0.0,0.0,0.0,1073.15
16626,0.5197,0.1823999999999999,0.108,0.046,0.1163,0.0074,0.0,0.0,0.0,0.0,0.0201,0.0,0.0,0.0,0.0,0.0,0.0,0.0,0.0,0.0,1373.15
16627,0.68,0.02,0.0,0.0,0.03,0.0,0.0,0.115,0.035,0.0,0.0,0.0,0.0,0.0,0.0,0.0,0.0,0.12,0.0,0.0,1623.15
16628,0.5431,0.1417,0.0289999999999999,0.0604,0.0652,0.0,0.0,0.1375,0.0067,0.0,0.0,0.0,0.0,0.0,0.0,0.0,0.0,0.0,0.0,0.0,1173.25
16629,0.45,0.0,0.0,0.0,0.0,0.3,0.0,0.0,0.0,0.0,0.0,0.0,0.0,0.0,0.0,0.25,0.0,0.0,0.0,0.0,1617.15
16630,0.65,0.0,0.05,0.07,0.07,0.0,0.04,0.0,0.0,0.0,0.0,0.0,0.0,0.06,0.0,0.01,0.0,0.05,0.0,0.0,1383.15
16631,0.46,0.0,0.0,0.0,0.0,0.28,0.0,0.0,0.0,0.26,0.0,0.0,0.0,0.0,0.0,0.0,0.0,0.0,0.0,0.0,1579.15
16632,0.773,0.0,0.0,0.0,0.0914,0.0,0.0,0.1314,0.0,0.0,0.0,0.0,0.0,0.0,0.0,0.0,0.0,0.0,0.0042,0.0,1525.15
16633,0.0,0.0,0.0,0.0,0.0,0.0,0.0,0.0,0.0,0.0,0.0,0.0,0.0,0.0,0.25,0.0,0.0,0.0,0.75,0.0,1781.15
16634,0.6743000000000001,0.2268,0.0,0.0,0.0,0.0,0.0,0.021,0.0588999999999999,0.0,0.0,0.0,0.0,0.0,0.0,0.0,0.0,0.0,0.0,0.0,1233.15
16635,0.650965096509651,0.0,0.05010501050105,0.052005200520052,0.0876087608760876,0.0,0.0,0.0518051805180517,0.0,0.0,0.0676067606760675,0.0,0.0,0.0,0.0,0.0197019701970197,0.0,0.0202020202020202,0.0,0.0,1415.15
16636,0.614,0.0,0.1131,0.085,0.0852999999999999,0.0,0.0,0.0385,0.0156,0.0,0.0,0.0,0.0349,0.0,0.0,0.0109,0.0,0.0,0.0013,0.0,1543.15
16637,0.4324,0.0,0.0475999999999999,0.0,0.2843,0.0,0.0,0.0,0.0,0.0,0.0,0.0,0.0,0.0,0.0,0.2357,0.0,0.0,0.0,0.0,1615.15
16638,0.5506,0.0,0.0,0.0,0.0,0.0,0.0,0.4493999999999999,0.0,0.0,0.0,0.0,0.0,0.0,0.0,0.0,0.0,0.0,0.0,0.0,1313.15
16639,0.649,0.0,0.0255,0.0645,0.0,0.0,0.261,0.0,0.0,0.0,0.0,0.0,0.0,0.0,0.0,0.0,0.0,0.0,0.0,0.0,1243.15
16640,0.5277000000000001,0.0,0.0,0.0,0.0,0.0,0.3979,0.0,0.0,0.0,0.0,0.0,0.0,0.0,0.0,0.0744,0.0,0.0,0.0,0.0,1425.15
16641,0.5297,0.0856,0.0789,0.1258,0.1266,0.0,0.0533999999999999,0.0,0.0,0.0,0.0,0.0,0.0,0.0,0.0,0.0,0.0,0.0,0.0,0.0,1366.15
16642,0.1664,0.5805,0.0,0.0,0.0,0.2531,0.0,0.0,0.0,0.0,0.0,0.0,0.0,0.0,0.0,0.0,0.0,0.0,0.0,0.0,1113.15
16643,0.5517,0.0,0.0,0.0,0.0,0.0,0.1724,0.2759,0.0,0.0,0.0,0.0,0.0,0.0,0.0,0.0,0.0,0.0,0.0,0.0,1077.15
16644,0.6511,0.0,0.076,0.0922,0.0,0.0,0.0,0.1515,0.0,0.0,0.0292,0.0,0.0,0.0,0.0,0.0,0.0,0.0,0.0,0.0,1214.15
16645,0.5422542254225422,0.0971097109710971,0.0,0.0,0.0723072307230723,0.0,0.0,0.0218021802180218,0.0215021502150214,0.2059205920592059,0.0391039103910391,0.0,0.0,0.0,0.0,0.0,0.0,0.0,0.0,0.0,1428.15
16646,0.8169,0.0,0.0,0.0,0.0,0.0,0.0,0.0,0.1830999999999999,0.0,0.0,0.0,0.0,0.0,0.0,0.0,0.0,0.0,0.0,0.0,1058.15
16647,0.5265105302106041,0.0710014200284005,0.0404008080161603,0.0,0.0426008520170403,0.1386027720554411,0.0,0.0,0.0,0.0304006080121602,0.0859017180343606,0.0,0.0,0.0,0.0,0.0309006180123602,0.0,0.0334006680133602,0.0,0.0,1210.15
16648,0.5798579857985798,0.0,0.071007100710071,0.0,0.12001200120012,0.0,0.0,0.0,0.0,0.1385138513851385,0.0,0.0,0.0,0.0,0.0,0.0906090609060906,0.0,0.0,0.0,0.0,1555.15
16649,0.6,0.0,0.0,0.0,0.1,0.2,0.0,0.0,0.0,0.0,0.1,0.0,0.0,0.0,0.0,0.0,0.0,0.0,0.0,0.0,1501.15
16650,0.6516543841931066,0.0,0.0298979071464997,0.0283980121391502,0.0474966752327337,0.0123991320607557,0.0,0.0798944073914826,0.0606957512974092,0.0,0.0183987120901536,0.0682952193346465,0.0,0.0,0.0,0.0,0.0,0.0,0.0020998530102892,0.0,1133.15
16651,0.6456000000000001,0.0,0.0944,0.0,0.0,0.0,0.1812,0.0582,0.0,0.0,0.0,0.0,0.0,0.0,0.0,0.0,0.0,0.0195,0.0,0.0,1259.15
16652,0.7325,0.0,0.0187999999999999,0.0659,0.0554,0.0,0.0,0.03,0.0717,0.0,0.0247,0.0,0.0,0.0,0.0,0.0,0.0,0.0,0.0,0.0,1293.15
16653,0.58,0.04,0.0,0.0,0.03,0.0,0.0,0.23,0.0,0.0,0.0,0.0,0.0,0.0,0.0,0.0,0.0,0.12,0.0,0.0,1578.15
16654,0.625,0.05,0.005,0.0,0.0,0.0,0.0,0.115,0.09,0.0,0.0,0.0,0.0,0.0,0.0,0.0,0.0,0.115,0.0,0.0,1623.15
16655,0.0,0.0,0.0,0.0,0.2742,0.0,0.0,0.0,0.3609,0.0,0.0,0.0,0.0,0.0,0.0,0.0,0.0,0.0,0.3649,0.0,1389.15
16656,0.6138,0.0321,0.0204999999999999,0.0,0.0559999999999999,0.0305,0.1122,0.0383,0.0074,0.0,0.0661,0.0,0.0,0.0,0.0229,0.0,0.0,0.0,0.0,0.0,1063.15
16657,0.738,0.0,0.131,0.0,0.012,0.0,0.0,0.0,0.119,0.0,0.0,0.0,0.0,0.0,0.0,0.0,0.0,0.0,0.0,0.0,1773.15
16658,0.0,0.5,0.0,0.0,0.0,0.0,0.5,0.0,0.0,0.0,0.0,0.0,0.0,0.0,0.0,0.0,0.0,0.0,0.0,0.0,1116.15
16659,0.1986,0.4841,0.1148,0.0,0.0,0.0,0.0,0.0,0.0,0.0,0.0,0.0,0.0,0.0632,0.1393,0.0,0.0,0.0,0.0,0.0,1330.15
16660,0.8104,0.0,0.0,0.0,0.0847,0.0,0.0,0.0,0.1049,0.0,0.0,0.0,0.0,0.0,0.0,0.0,0.0,0.0,0.0,0.0,1346.15
16661,0.4543,0.0,0.0,0.1411,0.2028,0.0,0.0,0.2018,0.0,0.0,0.0,0.0,0.0,0.0,0.0,0.0,0.0,0.0,0.0,0.0,1431.15
16662,0.7173999999999999,0.0,0.0,0.1178999999999999,0.0,0.0,0.0,0.0,0.1646999999999999,0.0,0.0,0.0,0.0,0.0,0.0,0.0,0.0,0.0,0.0,0.0,1328.15
16663,0.0,0.0647,0.035,0.105,0.105,0.239,0.1248,0.0,0.0,0.0244,0.0,0.0,0.0,0.0,0.0,0.0,0.0,0.0,0.2991,0.0,1153.15
16664,0.3967,0.0,0.0,0.0,0.3646999999999999,0.0,0.0,0.0,0.2386,0.0,0.0,0.0,0.0,0.0,0.0,0.0,0.0,0.0,0.0,0.0,1736.15
16665,0.5018501850185019,0.0,0.0,0.0,0.0,0.0,0.0,0.1259125912591259,0.0,0.0,0.3722372237223722,0.0,0.0,0.0,0.0,0.0,0.0,0.0,0.0,0.0,1580.15
16666,0.3962,0.0,0.1317,0.0,0.0,0.0,0.0,0.4721,0.0,0.0,0.0,0.0,0.0,0.0,0.0,0.0,0.0,0.0,0.0,0.0,1573.15
16667,0.603,0.0,0.13,0.066,0.0,0.0,0.0,0.16,0.035,0.0,0.0,0.0,0.0,0.0,0.0,0.0,0.0,0.0,0.005,0.0,1423.15
16668,0.6319684015799212,0.0,0.1055947202639868,0.1406929653517324,0.1067946602669866,0.0,0.0,0.0,0.0,0.0,0.0,0.0,0.0,0.0140992950352482,0.0,0.0,0.0,0.0,0.0,0.0,1464.15
16669,0.5926,0.0,0.0032,0.065,0.1292,0.0,0.0,0.1961,0.0139,0.0,0.0,0.0,0.0,0.0,0.0,0.0,0.0,0.0,0.0,0.0,1282.15
16670,0.7778,0.0968,0.0443,0.0,0.0034,0.0,0.0,0.0615,0.0149,0.0,0.0,0.0,0.0,0.0,0.0,0.0,0.0,0.0,0.0,0.0,1213.15
16671,0.7257725772577257,0.0,0.0136013601360136,0.0,0.0,0.0,0.0,0.0,0.2606260626062606,0.0,0.0,0.0,0.0,0.0,0.0,0.0,0.0,0.0,0.0,0.0,1173.15
16672,0.675,0.025,0.0,0.0,0.0,0.0,0.0,0.165,0.015,0.0,0.0,0.0,0.0,0.0,0.0,0.0,0.0,0.12,0.0,0.0,1538.15
16673,0.55994400559944,0.0,0.0,0.04999500049995,0.3000699930006999,0.0,0.0,0.0,0.0,0.0,0.0,0.0,0.0,0.0,0.0,0.0,0.0,0.08999100089991,0.0,0.0,1723.15
16674,0.32,0.0,0.0,0.0,0.0,0.0,0.0,0.0,0.08,0.0,0.0,0.0,0.0,0.0,0.0,0.0,0.0,0.0,0.6,0.0,1233.15
16675,0.6406,0.0,0.0750999999999999,0.0700999999999999,0.0,0.0,0.0800999999999999,0.1090999999999999,0.0,0.0,0.0,0.0,0.0,0.0,0.0,0.0,0.0,0.0249999999999999,0.0,0.0,1373.15
16676,0.0,0.2312231223122312,0.0591059105910591,0.0,0.1361136113611361,0.025002500250025,0.0511051105110511,0.038003800380038,0.038003800380038,0.2883288328832883,0.0,0.0,0.0,0.0,0.0,0.0,0.0,0.0,0.1331133113311331,0.0,1183.15
16677,0.5442,0.0,0.0,0.0,0.1371,0.0,0.0,0.3187,0.0,0.0,0.0,0.0,0.0,0.0,0.0,0.0,0.0,0.0,0.0,0.0,1423.15
16678,0.6539,0.0,0.1573,0.1159999999999999,0.0237999999999999,0.0,0.0,0.0,0.0,0.0,0.0432,0.0,0.0,0.0,0.0,0.0,0.0,0.0,0.0,0.0,1563.15
16679,0.4672532746725327,0.0,0.0,0.1235876412358764,0.0,0.0,0.4091590840915909,0.0,0.0,0.0,0.0,0.0,0.0,0.0,0.0,0.0,0.0,0.0,0.0,0.0,1428.15
16680,0.5647,0.0844999999999999,0.0886999999999999,0.0691,0.1723,0.0,0.0207,0.0,0.0,0.0,0.0,0.0,0.0,0.0,0.0,0.0,0.0,0.0,0.0,0.0,1358.15
16681,0.7001000000000001,0.0501,0.1002,0.1007,0.0,0.0,0.0,0.0184,0.0,0.0304,0.0,0.0,0.0,0.0,0.0,0.0,0.0,0.0,0.0,0.0,1373.15
16682,0.7345999999999999,0.0,0.0,0.0,0.0215,0.0,0.0,0.2439,0.0,0.0,0.0,0.0,0.0,0.0,0.0,0.0,0.0,0.0,0.0,0.0,1051.15
16683,0.0,0.0,0.0,0.0,0.0,0.0,0.5,0.0,0.0,0.0,0.0,0.0,0.0,0.0,0.0,0.0,0.0,0.0,0.5,0.0,938.15
16684,0.6021,0.0,0.0,0.1291,0.0,0.2688,0.0,0.0,0.0,0.0,0.0,0.0,0.0,0.0,0.0,0.0,0.0,0.0,0.0,0.0,1543.15
16685,0.5375838724838254,0.0595982120536383,0.1960941171764847,0.0,0.0,0.0,0.0,0.0,0.0,0.0,0.0,0.0,0.0,0.0804975850724478,0.073697789066328,0.0515984520464386,0.0,0.0,0.0,0.0,1534.15
16686,0.6,0.0,0.02,0.05,0.0,0.06,0.0,0.1,0.1,0.0,0.05,0.0,0.0,0.0,0.0,0.0,0.0,0.02,0.0,0.0,1283.15
16687,0.716,0.0,0.0118,0.0596999999999999,0.0858,0.0,0.0302,0.0437,0.0511,0.0,0.0,0.0,0.0,0.0,0.0,0.0,0.0,0.0,0.0,0.0,1313.15
16688,0.8029999999999999,0.0,0.0832,0.0153,0.0153,0.0,0.0,0.0,0.0832,0.0,0.0,0.0,0.0,0.0,0.0,0.0,0.0,0.0,0.0,0.0,1478.15
16689,0.0,0.0,0.0168,0.0,0.0339,0.0,0.0,0.3807999999999999,0.0475,0.0,0.0184,0.0,0.0,0.0,0.0,0.1716,0.0,0.0,0.3239,0.0,1093.15
16690,0.270972902709729,0.0,0.1197880211978802,0.1495850414958504,0.4596540345965403,0.0,0.0,0.0,0.0,0.0,0.0,0.0,0.0,0.0,0.0,0.0,0.0,0.0,0.0,0.0,1701.15
16691,0.7694,0.0,0.0,0.0,0.0,0.0,0.0397,0.1909,0.0,0.0,0.0,0.0,0.0,0.0,0.0,0.0,0.0,0.0,0.0,0.0,1250.15
16692,0.6931,0.0189,0.0581,0.0,0.0739,0.0,0.0,0.0637,0.0908,0.0,0.0,0.0,0.0,0.0,0.0,0.0,0.0,0.0,0.0,0.0,1266.15
16693,0.4999800007999679,0.1150953961841526,0.0195992160313587,0.0,0.0842966281348745,0.1368945242190312,0.0,0.0,0.0,0.0,0.0842966281348745,0.0,0.0,0.0,0.0,0.0400983960641574,0.0,0.0194992200311987,0.0,0.0,1237.15
16694,0.6509999999999999,0.189,0.073,0.0,0.0,0.0,0.013,0.048,0.015,0.0,0.0,0.0,0.0,0.0,0.0,0.0,0.0,0.0,0.0,0.0,1306.15
16695,0.6876000000000001,0.0129,0.0738,0.0271,0.0884,0.0,0.0,0.0311,0.0102,0.0688,0.0,0.0,0.0,0.0,0.0,0.0,0.0,0.0,0.0,0.0,1367.15
16696,0.7097290270972904,0.0,0.0,0.0,0.0431956804319568,0.0,0.0391960803919608,0.0792920707929207,0.0391960803919608,0.0,0.0,0.0,0.0,0.0,0.0,0.0,0.0,0.0893910608939106,0.0,0.0,1423.15
16697,0.774,0.0,0.0,0.0,0.0,0.0,0.0,0.0,0.226,0.0,0.0,0.0,0.0,0.0,0.0,0.0,0.0,0.0,0.0,0.0,1067.15
16698,0.7707999999999999,0.0,0.1288,0.0,0.0,0.0,0.0,0.0,0.0,0.0,0.1003999999999999,0.0,0.0,0.0,0.0,0.0,0.0,0.0,0.0,0.0,1719.15
16699,0.7049,0.0,0.0,0.0,0.0530999999999999,0.0,0.0,0.242,0.0,0.0,0.0,0.0,0.0,0.0,0.0,0.0,0.0,0.0,0.0,0.0,1039.15
16700,0.65,0.0,0.05,0.0,0.045,0.0,0.0,0.05,0.2,0.0,0.0,0.0,0.0,0.0,0.0,0.0,0.0,0.005,0.0,0.0,1253.15
16701,0.6666333366663334,0.0,0.0,0.0,0.0,0.0,0.2666733326667333,0.0666933306669333,0.0,0.0,0.0,0.0,0.0,0.0,0.0,0.0,0.0,0.0,0.0,0.0,1258.15
16702,0.0,0.0,0.0,0.0,0.0,0.0,0.0,0.0,0.0,0.0,0.153,0.0,0.0,0.0,0.0,0.0,0.847,0.0,0.0,0.0,1563.15
16703,0.0,0.1471,0.0,0.121,0.0678,0.1654,0.1469,0.0079,0.0,0.0359,0.0,0.0,0.0,0.0,0.0,0.0,0.0,0.0,0.2891,0.0,1160.15
16704,0.6367,0.0,0.1565,0.0,0.0,0.0,0.0747,0.0827,0.0,0.0098,0.0,0.0,0.0,0.0,0.0,0.0,0.0,0.0,0.0391,0.0,1363.15
16705,0.519048095190481,0.0,0.0886911308869113,0.0,0.2745725427457254,0.0,0.0,0.1176882311768823,0.0,0.0,0.0,0.0,0.0,0.0,0.0,0.0,0.0,0.0,0.0,0.0,1450.15
16706,0.5438000000000001,0.0,0.1344,0.0121999999999999,0.1441,0.0,0.0,0.0951999999999999,0.0373,0.0,0.0,0.0,0.033,0.0,0.0,0.0,0.0,0.0,0.0,0.0,1443.15
16707,0.6966,0.0988,0.1028,0.0,0.0934,0.0,0.0,0.0,0.0,0.0,0.0063,0.0,0.0,0.0,0.0,0.0,0.0,0.0,0.0,0.0,1373.15
16708,0.476,0.0,0.0,0.0,0.0679,0.0,0.0,0.0,0.4561,0.0,0.0,0.0,0.0,0.0,0.0,0.0,0.0,0.0,0.0,0.0,1223.15
16709,0.636,0.0,0.0,0.0,0.0,0.0579999999999999,0.306,0.0,0.0,0.0,0.0,0.0,0.0,0.0,0.0,0.0,0.0,0.0,0.0,0.0,1207.15
16710,0.6808,0.0,0.0067,0.0678,0.0671,0.0446,0.0,0.0331,0.0575,0.0,0.0,0.0,0.0,0.0,0.0,0.0,0.0,0.0388,0.0014,0.0,1331.15
16711,0.6549999999999999,0.0,0.004,0.064,0.1239999999999999,0.0,0.0,0.044,0.0609999999999999,0.0,0.0,0.0,0.0,0.0,0.0,0.0,0.0,0.0479999999999999,0.0,0.0,1493.15
16712,0.68,0.0,0.08,0.0,0.17,0.07,0.0,0.0,0.0,0.0,0.0,0.0,0.0,0.0,0.0,0.0,0.0,0.0,0.0,0.0,1466.15
16713,0.7085708570857085,0.0,0.0,0.0,0.0,0.0,0.0,0.2595259525952595,0.0,0.0,0.0,0.0,0.0319031903190319,0.0,0.0,0.0,0.0,0.0,0.0,0.0,1073.15
16714,0.4343999999999999,0.0,0.0,0.0,0.1948,0.0,0.0,0.3707999999999999,0.0,0.0,0.0,0.0,0.0,0.0,0.0,0.0,0.0,0.0,0.0,0.0,1388.15
16715,0.6688,0.0,0.0139,0.0848,0.0872,0.0,0.0,0.1416,0.0,0.0,0.0,0.0,0.0,0.0,0.0,0.0,0.0,0.0,0.0,0.0,1327.15
16716,0.7543,0.0,0.0,0.0243,0.0491999999999999,0.0,0.0,0.1473,0.0,0.0,0.0,0.0,0.0,0.0,0.0,0.0,0.0,0.0249,0.0,0.0,1363.15
16717,0.6867000000000001,0.0669,0.1208,0.0329,0.0858,0.0,0.0,0.0,0.0,0.0,0.0,0.0,0.0,0.0,0.0,0.0,0.0,0.0,0.0,0.0,1530.15
16718,0.6423000000000001,0.0264,0.0841,0.0912,0.0546,0.0,0.041,0.0297,0.0,0.0,0.0,0.0,0.0,0.0,0.0,0.0307,0.0,0.0,0.0,0.0,1422.0500244140626
16719,0.6667000000000001,0.0,0.0,0.0,0.0,0.0,0.1,0.2332999999999999,0.0,0.0,0.0,0.0,0.0,0.0,0.0,0.0,0.0,0.0,0.0,0.0,1033.15
16720,0.6663,0.0,0.0,0.0,0.0,0.0,0.0,0.2498,0.0,0.0,0.0,0.0,0.0,0.0839,0.0,0.0,0.0,0.0,0.0,0.0,1519.15
16721,0.6104999999999999,0.0274,0.1372,0.1104,0.1134,0.0,0.0,0.0,0.0,0.0,0.0,0.0,0.0,0.0,0.0,0.0,0.0,0.0,0.0,0.0,1490.15
16722,0.64,0.0,0.08,0.0,0.0,0.28,0.0,0.0,0.0,0.0,0.0,0.0,0.0,0.0,0.0,0.0,0.0,0.0,0.0,0.0,1435.15
16723,0.4242,0.2082999999999999,0.0497,0.0,0.0,0.0,0.1743,0.0,0.0,0.0,0.1195,0.0,0.0,0.0,0.0233,0.0,0.0,0.0,0.0,0.0,1123.15
16724,0.7472252774722528,0.0,0.1704829517048295,0.0,0.0,0.0,0.0,0.0,0.0,0.0,0.0,0.0,0.0,0.0,0.0,0.0,0.0,0.0822917708229177,0.0,0.0,1966.450048828125
16725,0.65,0.0,0.0,0.0,0.0,0.125,0.0,0.225,0.0,0.0,0.0,0.0,0.0,0.0,0.0,0.0,0.0,0.0,0.0,0.0,1176.15
16726,0.314,0.4,0.0,0.0,0.0,0.286,0.0,0.0,0.0,0.0,0.0,0.0,0.0,0.0,0.0,0.0,0.0,0.0,0.0,0.0,1245.15
16727,0.6709999999999999,0.046,0.115,0.016,0.0,0.0,0.0,0.144,0.0069999999999999,0.0,0.0,0.0,0.0,0.0,0.0,0.0,0.0,0.0,0.0,0.0,1229.15
16728,0.6557000000000001,0.0,0.1799,0.0,0.0,0.0,0.0,0.1644,0.0,0.0,0.0,0.0,0.0,0.0,0.0,0.0,0.0,0.0,0.0,0.0,1507.15
16729,0.6666,0.0,0.0,0.0,0.0,0.0,0.1667,0.1667,0.0,0.0,0.0,0.0,0.0,0.0,0.0,0.0,0.0,0.0,0.0,0.0,1093.15
16730,0.0,0.0,0.0,0.0,0.0,0.0,0.0,0.25,0.0,0.0,0.0,0.0,0.0,0.0,0.0,0.0,0.75,0.0,0.0,0.0,1333.15
16731,0.6658999999999999,0.0,0.0,0.0992999999999999,0.0,0.2347999999999999,0.0,0.0,0.0,0.0,0.0,0.0,0.0,0.0,0.0,0.0,0.0,0.0,0.0,0.0,1518.15
16732,0.3,0.0,0.0,0.0,0.0,0.3,0.0,0.0,0.0,0.0,0.0,0.0,0.0,0.0,0.0,0.4,0.0,0.0,0.0,0.0,1586.15
16733,0.5617,0.0,0.1802,0.159,0.0991,0.0,0.0,0.0,0.0,0.0,0.0,0.0,0.0,0.0,0.0,0.0,0.0,0.0,0.0,0.0,1622.15
16734,0.6465000000000001,0.0094,0.1354,0.0326,0.0,0.0,0.0,0.1739,0.0,0.0,0.0,0.0,0.0,0.0,0.0,0.0,0.0,0.0,0.0,0.0,1277.15
16735,0.6764,0.0,0.1201,0.0,0.0,0.0,0.0,0.0,0.2035,0.0,0.0,0.0,0.0,0.0,0.0,0.0,0.0,0.0,0.0,0.0,1793.15
16736,0.5,0.0,0.0,0.0,0.0,0.4,0.0,0.0,0.0,0.0,0.1,0.0,0.0,0.0,0.0,0.0,0.0,0.0,0.0,0.0,1804.15
16737,0.0,0.0,0.0,0.0,0.0,0.0,0.0,0.0,0.0,0.0,0.0,0.3,0.0,0.0,0.0,0.0,0.0,0.0,0.0,0.7,912.15
16738,0.0,0.635,0.0,0.0,0.0,0.0,0.0,0.365,0.0,0.0,0.0,0.0,0.0,0.0,0.0,0.0,0.0,0.0,0.0,0.0,1109.15
16739,0.6895,0.0,0.0,0.0,0.1067999999999999,0.0291,0.0,0.1746,0.0,0.0,0.0,0.0,0.0,0.0,0.0,0.0,0.0,0.0,0.0,0.0,1249.15
16740,0.1773,0.6485,0.0,0.0,0.0,0.0,0.0,0.1742,0.0,0.0,0.0,0.0,0.0,0.0,0.0,0.0,0.0,0.0,0.0,0.0,1036.15
16741,0.7091,0.0,0.0,0.0,0.0572,0.0,0.0,0.2337,0.0,0.0,0.0,0.0,0.0,0.0,0.0,0.0,0.0,0.0,0.0,0.0,1053.15
16742,0.782,0.0,0.109,0.0,0.048,0.0,0.0,0.0,0.061,0.0,0.0,0.0,0.0,0.0,0.0,0.0,0.0,0.0,0.0,0.0,1576.15
16743,0.6719328067193281,0.0093990600939906,0.1212878712128787,0.0322967703229677,0.0,0.0,0.0,0.1628837116288371,0.0,0.0,0.0,0.0,0.0,0.0,0.0,0.0,0.0,0.0,0.0,0.0,1235.15
16744,0.3510648935106489,0.0,0.1173882611738826,0.0,0.4267573242675732,0.0,0.0,0.0,0.0,0.0,0.0,0.0,0.0,0.0,0.0,0.0,0.0,0.0,0.1047895210478952,0.0,1736.15
16745,0.9435,0.0,0.0366999999999999,0.0,0.0,0.0,0.0,0.0,0.0197999999999999,0.0,0.0,0.0,0.0,0.0,0.0,0.0,0.0,0.0,0.0,0.0,1778.15
16746,0.6,0.0,0.0,0.0,0.0,0.0,0.0,0.2,0.0,0.0,0.0,0.0,0.0,0.0,0.0,0.2,0.0,0.0,0.0,0.0,1201.15
16747,0.61,0.0,0.17,0.0,0.07,0.0,0.0,0.104,0.046,0.0,0.0,0.0,0.0,0.0,0.0,0.0,0.0,0.0,0.0,0.0,1348.15
16748,0.6043000000000001,0.1119,0.1159,0.048,0.0559,0.025,0.0,0.0,0.0,0.0,0.038,0.0,0.0,0.0,0.0,0.0,0.0,0.0,0.0,0.0,1293.15
16749,0.6919,0.0,0.0482,0.0,0.0,0.0,0.0,0.1802,0.0,0.0,0.0,0.0,0.0,0.0,0.0,0.0,0.0,0.0797,0.0,0.0,1533.15
16750,0.9362,0.0,0.0487999999999999,0.0,0.0,0.0,0.0,0.015,0.0,0.0,0.0,0.0,0.0,0.0,0.0,0.0,0.0,0.0,0.0,0.0,1798.15
16751,0.6784,0.06,0.1258,0.0329,0.0669,0.0,0.0,0.0,0.0,0.0,0.036,0.0,0.0,0.0,0.0,0.0,0.0,0.0,0.0,0.0,1448.15
16752,0.5710142028405683,0.0096019203840768,0.1741348269653931,0.046509301860372,0.0,0.0,0.0247049409881976,0.1394278855771154,0.0,0.0,0.0,0.0,0.0,0.0,0.0,0.033506701340268,0.0,0.0,0.0,0.0,1427.15
16753,0.8756,0.0,0.0572,0.01,0.0,0.0,0.0,0.0,0.0572,0.0,0.0,0.0,0.0,0.0,0.0,0.0,0.0,0.0,0.0,0.0,1488.15
16754,0.6626000000000001,0.0,0.0332,0.1413,0.0105,0.0,0.0,0.1455,0.0069,0.0,0.0,0.0,0.0,0.0,0.0,0.0,0.0,0.0,0.0,0.0,1323.15
16755,0.6492779133496018,0.0,0.0533063967676121,0.0350042005040604,0.0629075489058687,0.0409049085890306,0.0,0.0273032763931671,0.0719086290354842,0.0,0.0442053046365563,0.0,0.0,0.0,0.0,0.0,0.0,0.0143017162059447,0.0,0.0,1353.15
16756,0.0,0.1638,0.0196,0.0646,0.0264,0.191,0.1523,0.0,0.0,0.0,0.0497,0.0,0.0,0.0,0.0,0.0,0.0,0.0,0.3326,0.0,1153.15
16757,0.0,0.0,0.0,0.0,0.0,0.0,0.0,0.0,0.1109,0.0,0.0,0.0,0.0,0.0,0.0,0.0,0.8891,0.0,0.0,0.0,1343.15
16758,0.5881588158815881,0.0,0.0,0.0,0.0266026602660266,0.0,0.0,0.0,0.3852385238523852,0.0,0.0,0.0,0.0,0.0,0.0,0.0,0.0,0.0,0.0,0.0,1153.15
16759,0.5396,0.1399,0.1599,0.0,0.0,0.0,0.0,0.1599,0.0,0.0,0.0,0.0,0.0,0.0,0.0,0.0,0.0,0.0,0.0,0.0,1043.15
16760,0.6875,0.036,0.1166,0.1397,0.0,0.0,0.0,0.0202,0.0,0.0,0.0,0.0,0.0,0.0,0.0,0.0,0.0,0.0,0.0,0.0,1716.15
16761,0.721,0.051,0.085,0.09,0.032,0.0,0.0,0.0,0.0,0.0,0.021,0.0,0.0,0.0,0.0,0.0,0.0,0.0,0.0,0.0,1628.15
16762,0.6851000000000002,0.0,0.006,0.0,0.0,0.0207,0.0,0.0199,0.0999,0.0216,0.0255,0.1198,0.0,0.0,0.0,0.0,0.0,0.0,0.0,0.0,1008.15
16763,0.6655334466553345,0.0,0.0,0.0,0.0,0.0,0.2676732326767323,0.0,0.0,0.0,0.0,0.0,0.0,0.0,0.0,0.0667933206679332,0.0,0.0,0.0,0.0,1573.15
16764,0.0,0.0,0.1,0.0,0.0,0.3,0.0,0.0,0.0,0.0,0.0,0.0,0.0,0.0,0.0,0.0,0.0,0.0,0.6,0.0,1314.15
16765,0.6425,0.0048,0.1303,0.0166,0.0357,0.0,0.0,0.1325,0.0354,0.0,0.0,0.0,0.0,0.0,0.0,0.0,0.0,0.0,0.0,0.0,1347.15
16766,0.0,0.0,0.0,0.0,0.0,0.0,0.0,0.0,0.0,0.4622,0.0,0.0,0.0,0.0,0.0,0.5378000000000001,0.0,0.0,0.0,0.0,1693.15
16767,0.6807000000000001,0.0,0.0,0.0694,0.0713,0.0,0.0,0.1311,0.0,0.0,0.0,0.0475,0.0,0.0,0.0,0.0,0.0,0.0,0.0,0.0,1255.15
16768,0.1702,0.269,0.0,0.0,0.0,0.0,0.0902999999999999,0.0,0.0,0.2354,0.0,0.0,0.0,0.0953,0.1077,0.0,0.0,0.0245,0.0,0.0,1422.15
16769,0.7362000000000001,0.0346,0.0,0.0,0.1127,0.0,0.0,0.1165,0.0,0.0,0.0,0.0,0.0,0.0,0.0,0.0,0.0,0.0,0.0,0.0,1543.15
16770,0.8362999999999999,0.0,0.0911,0.0,0.0,0.0,0.0,0.0,0.0726,0.0,0.0,0.0,0.0,0.0,0.0,0.0,0.0,0.0,0.0,0.0,1568.15
16771,0.7613,0.0,0.0,0.0426,0.0424,0.0,0.0,0.0971,0.0210999999999999,0.0,0.0,0.0355,0.0,0.0,0.0,0.0,0.0,0.0,0.0,0.0,1372.15
16772,0.5728572857285729,0.0,0.1755175517551755,0.0,0.0,0.0,0.0,0.1999199919991999,0.0,0.0,0.0,0.0,0.0,0.0,0.0,0.0517051705170517,0.0,0.0,0.0,0.0,1497.15
16773,0.6657000000000001,0.0,0.1933,0.0,0.0,0.0,0.0,0.0,0.141,0.0,0.0,0.0,0.0,0.0,0.0,0.0,0.0,0.0,0.0,0.0,1828.15
16774,0.6953304669533047,0.0503949605039496,0.0218978102189781,0.0,0.0124987501249875,0.004999500049995,0.0362963703629637,0.0874912508749125,0.0250974902509749,0.0195980401959804,0.007999200079992,0.0,0.0,0.0,0.0,0.027997200279972,0.0,0.0103989601039896,0.0,0.0,1213.15
16775,0.7606,0.0808,0.0131,0.0,0.0,0.0091,0.0111,0.0616,0.0212,0.0242,0.0,0.0,0.0,0.0,0.0,0.0,0.0,0.0,0.0,0.0,1348.15
16776,0.6874687468746875,0.0,0.0,0.0,0.0941094109410941,0.0,0.0,0.1485148514851485,0.0,0.0,0.0,0.0,0.0,0.0,0.0,0.0699069906990699,0.0,0.0,0.0,0.0,1273.15
16777,0.7539,0.0,0.0202,0.0,0.0,0.0,0.0,0.0,0.2259,0.0,0.0,0.0,0.0,0.0,0.0,0.0,0.0,0.0,0.0,0.0,998.15
16778,0.52,0.0,0.0,0.0,0.0,0.18,0.0,0.0,0.0,0.3,0.0,0.0,0.0,0.0,0.0,0.0,0.0,0.0,0.0,0.0,1571.15
16779,0.0,0.748,0.0,0.0,0.0,0.0,0.252,0.0,0.0,0.0,0.0,0.0,0.0,0.0,0.0,0.0,0.0,0.0,0.0,0.0,1158.15
16780,0.0,0.53,0.0,0.0,0.0,0.47,0.0,0.0,0.0,0.0,0.0,0.0,0.0,0.0,0.0,0.0,0.0,0.0,0.0,0.0,1372.15
16781,0.6469999999999999,0.0489999999999999,0.1289999999999999,0.0169999999999999,0.0,0.0,0.0,0.1569999999999999,0.0,0.0,0.0,0.0,0.0,0.0,0.0,0.0,0.0,0.0,0.0,0.0,1276.15
16782,0.7855000000000001,0.0,0.018,0.0,0.0,0.0,0.0,0.1965,0.0,0.0,0.0,0.0,0.0,0.0,0.0,0.0,0.0,0.0,0.0,0.0,1278.15
16783,0.7666766676667666,0.0,0.0,0.0147014701470147,0.0129012901290129,0.0,0.0,0.1712171217121712,0.0,0.0,0.0,0.0345034503450345,0.0,0.0,0.0,0.0,0.0,0.0,0.0,0.0,1283.15
16784,0.2105999999999999,0.4958,0.1241,0.0,0.0,0.0,0.0,0.0,0.0,0.0,0.0,0.0,0.0,0.0,0.1694999999999999,0.0,0.0,0.0,0.0,0.0,1333.15
16785,0.6520999999999999,0.0,0.0674,0.0648,0.0,0.0,0.0,0.1308,0.0639,0.0,0.0,0.0,0.0,0.0,0.0,0.0,0.0,0.0202,0.0,0.0,1113.15
16786,0.8098000000000001,0.0,0.0803,0.0,0.0,0.0,0.0,0.0,0.0,0.0,0.1099,0.0,0.0,0.0,0.0,0.0,0.0,0.0,0.0,0.0,1730.15
16787,0.48,0.0,0.0,0.0,0.0,0.06,0.0,0.0,0.0,0.46,0.0,0.0,0.0,0.0,0.0,0.0,0.0,0.0,0.0,0.0,1680.15
16788,0.5539999999999999,0.0,0.1159999999999999,0.0,0.0,0.0,0.0,0.0,0.0,0.33,0.0,0.0,0.0,0.0,0.0,0.0,0.0,0.0,0.0,0.0,1688.15
16789,0.7123999999999999,0.0067,0.0401999999999999,0.0482,0.052,0.0,0.0,0.0375,0.0669,0.0,0.0353,0.0,0.0,0.0,0.0,0.0,0.0,0.0,0.0,0.0,1328.15
16790,0.7049000000000001,0.0,0.0971,0.1086,0.0,0.0,0.061,0.0,0.0,0.0284,0.0,0.0,0.0,0.0,0.0,0.0,0.0,0.0,0.0,0.0,1552.5500244140626
16791,0.0,0.0,0.0,0.0,0.1705,0.0,0.0,0.333,0.0,0.0,0.0,0.0,0.0,0.0,0.0,0.0,0.0,0.0,0.4965,0.0,1011.15
16792,0.5971059710597105,0.0,0.1599015990159901,0.1376013760137601,0.08140081400814,0.0,0.0,0.0,0.0,0.0,0.01380013800138,0.0,0.0,0.0,0.0,0.0,0.0,0.0,0.00920009200092,0.0,1503.15
16793,0.5429999999999999,0.0,0.0,0.0,0.0,0.0,0.0,0.375,0.0,0.0,0.0,0.0,0.0,0.0819999999999999,0.0,0.0,0.0,0.0,0.0,0.0,1593.15
16794,0.5,0.0,0.0,0.0,0.0,0.0,0.2361,0.2639,0.0,0.0,0.0,0.0,0.0,0.0,0.0,0.0,0.0,0.0,0.0,0.0,1061.15
16795,0.726,0.0,0.0,0.1424,0.0204,0.0,0.0,0.1110999999999999,0.0,0.0,0.0,0.0,0.0,0.0,0.0,0.0,0.0,0.0,0.0,0.0,1414.15
16796,0.415,0.0,0.0,0.0,0.0,0.0,0.0,0.415,0.0,0.0,0.0,0.0,0.0,0.0,0.0,0.17,0.0,0.0,0.0,0.0,1209.15
16797,0.0,0.63,0.0,0.0,0.0,0.0,0.0,0.37,0.0,0.0,0.0,0.0,0.0,0.0,0.0,0.0,0.0,0.0,0.0,0.0,1083.15
16798,0.64,0.0,0.13,0.02,0.0,0.0,0.16,0.04,0.0,0.0,0.0,0.0,0.0,0.0,0.0,0.0,0.0,0.01,0.0,0.0,1474.15
16799,0.0,0.52,0.0,0.0,0.0,0.0,0.447,0.0,0.0,0.0,0.0,0.0,0.0,0.0,0.033,0.0,0.0,0.0,0.0,0.0,1114.15
16800,0.4921,0.0868999999999999,0.0231,0.0,0.0899,0.0306999999999999,0.1439,0.051,0.0,0.0,0.0616,0.0,0.0,0.0,0.0151,0.0,0.0,0.0055,0.0,0.0,1046.15
16801,0.6666,0.0,0.0,0.0,0.0,0.0667,0.2667,0.0,0.0,0.0,0.0,0.0,0.0,0.0,0.0,0.0,0.0,0.0,0.0,0.0,1273.15
16802,0.5566,0.0,0.0,0.0,0.0,0.0,0.0,0.2158,0.0,0.0,0.2276,0.0,0.0,0.0,0.0,0.0,0.0,0.0,0.0,0.0,1493.15
16803,0.0,0.0,0.0,0.0,0.0,0.0,0.0,0.0,0.0,0.0,0.0,0.7809999999999999,0.0,0.0,0.0,0.0,0.0,0.0,0.0,0.2189999999999999,1201.15
16804,0.55,0.0,0.0,0.0,0.0,0.175,0.275,0.0,0.0,0.0,0.0,0.0,0.0,0.0,0.0,0.0,0.0,0.0,0.0,0.0,1323.15
16805,0.4294429442944294,0.0,0.0,0.0,0.4025402540254025,0.0,0.0,0.0,0.168016801680168,0.0,0.0,0.0,0.0,0.0,0.0,0.0,0.0,0.0,0.0,0.0,1748.15
16806,0.0,0.0,0.1771,0.0,0.0,0.0,0.0,0.3717,0.0,0.0,0.0,0.0,0.0458,0.0,0.0,0.0,0.0,0.0,0.4054,0.0,1078.15
16807,0.6781999999999999,0.0616,0.0771,0.0355,0.0255,0.0699,0.0,0.0,0.0,0.0176,0.0345,0.0,0.0,0.0,0.0,0.0,0.0,0.0,0.0,0.0,1428.15
16808,0.6654000000000001,0.0,0.0201,0.0339,0.0548,0.0,0.0,0.0441,0.0579999999999999,0.0,0.0792,0.0,0.0,0.0,0.0,0.0,0.0,0.0444,0.0,0.0,1393.15
16809,0.4997499749974997,0.2504250425042504,0.0,0.0,0.0,0.0,0.0,0.2498249824982498,0.0,0.0,0.0,0.0,0.0,0.0,0.0,0.0,0.0,0.0,0.0,0.0,1040.15
16810,0.6593000000000001,0.0,0.0,0.0,0.1094,0.0,0.0,0.1618,0.0,0.0695,0.0,0.0,0.0,0.0,0.0,0.0,0.0,0.0,0.0,0.0,1265.15
16811,0.3779,0.1892,0.0227,0.0,0.0,0.0,0.2857,0.0,0.0,0.0285,0.0954,0.0,0.0,0.0,0.0,0.0,0.0,0.0,0.0,0.0,1183.15
16812,0.4414,0.0,0.0,0.0,0.2246,0.0,0.0,0.0,0.0,0.3339999999999999,0.0,0.0,0.0,0.0,0.0,0.0,0.0,0.0,0.0,0.0,1543.15
16813,0.5584999999999999,0.0707999999999999,0.0175999999999999,0.0,0.0970999999999999,0.0,0.0,0.1559999999999999,0.0115999999999999,0.0314999999999999,0.0,0.0,0.0,0.0,0.0,0.0465,0.0,0.0104,0.0,0.0,1212.15
16814,0.0,0.0,0.0,0.0,0.3464,0.0,0.0,0.3072,0.0,0.0,0.0,0.0,0.0,0.0,0.0,0.0,0.0,0.0,0.3464,0.0,1132.15
16815,0.5396,0.1099,0.1749,0.0,0.0,0.0,0.0,0.1749,0.0,0.0,0.0,0.0,0.0,0.0,0.0,0.0,0.0,0.0,0.0,0.0,1023.15
16816,0.558055805580558,0.0,0.0,0.0,0.0,0.0,0.2205220522052205,0.0,0.0,0.0,0.0,0.0,0.0,0.0,0.0,0.2214221422142214,0.0,0.0,0.0,0.0,1431.15
16817,0.5261,0.0908,0.0186,0.0,0.0676,0.0454,0.1692,0.0102,0.0,0.0233,0.0487999999999999,0.0,0.0,0.0,0.0,0.0,0.0,0.0,0.0,0.0,973.15
16818,0.0,0.1566,0.0255,0.0814,0.0,0.1664999999999999,0.0638,0.1188,0.0,0.0,0.0,0.0,0.0,0.0,0.0,0.0,0.0,0.0,0.3874,0.0,1133.15
16819,0.57,0.0,0.175,0.0,0.0,0.0,0.0,0.185,0.0,0.0,0.0,0.0,0.0,0.0,0.0,0.0,0.0,0.0,0.07,0.0,1003.15
16820,0.7223999999999999,0.0,0.129,0.0,0.0,0.0,0.0,0.1485999999999999,0.0,0.0,0.0,0.0,0.0,0.0,0.0,0.0,0.0,0.0,0.0,0.0,1358.15
16821,0.64,0.11,0.12,0.025,0.035,0.035,0.0,0.0,0.0,0.0,0.035,0.0,0.0,0.0,0.0,0.0,0.0,0.0,0.0,0.0,1523.15
16822,0.1692169216921692,0.3505350535053505,0.0,0.0,0.1451145114511451,0.0,0.1089108910891089,0.0,0.0,0.1349134913491349,0.0,0.0,0.0,0.0,0.0649064906490649,0.0,0.0,0.0264026402640264,0.0,0.0,1223.15
16823,0.8467,0.0,0.0118999999999999,0.0,0.0,0.0,0.0,0.1414,0.0,0.0,0.0,0.0,0.0,0.0,0.0,0.0,0.0,0.0,0.0,0.0,1578.15
16824,0.0,0.0,0.0,0.0,0.0,0.0,0.0,0.0,0.0,0.0,0.077,0.0,0.0,0.0,0.0,0.0,0.923,0.0,0.0,0.0,1547.15
16825,0.7078,0.0,0.096,0.0,0.0,0.0,0.1024,0.0938,0.0,0.0,0.0,0.0,0.0,0.0,0.0,0.0,0.0,0.0,0.0,0.0,1223.15
16826,0.6669999999999999,0.0614999999999999,0.1249999999999999,0.0469999999999999,0.0604999999999999,0.0,0.0,0.0,0.0,0.0,0.0389999999999999,0.0,0.0,0.0,0.0,0.0,0.0,0.0,0.0,0.0,1423.15
16827,0.0,0.0,0.012,0.0,0.476,0.0,0.0,0.0,0.0,0.0,0.0,0.0,0.0,0.0,0.0,0.0,0.0,0.0,0.512,0.0,1251.15
16828,0.3491650834916509,0.0,0.0571942805719428,0.1156884311568843,0.477952204779522,0.0,0.0,0.0,0.0,0.0,0.0,0.0,0.0,0.0,0.0,0.0,0.0,0.0,0.0,0.0,1753.15
16829,0.7165,0.0,0.0,0.0,0.0698,0.0,0.0,0.2137,0.0,0.0,0.0,0.0,0.0,0.0,0.0,0.0,0.0,0.0,0.0,0.0,1103.15
16830,0.0,0.0,0.0,0.0,0.0,0.0,0.0,0.0,0.0872,0.0,0.0,0.4128,0.0,0.0,0.0,0.0,0.0,0.0,0.5,0.0,859.1499999999999
16831,0.5721,0.047,0.0401,0.0,0.0846,0.1761,0.0,0.0,0.0,0.0,0.079,0.0,0.0,0.0,0.0,0.0,0.0,0.0,0.0,0.0,1274.15
16832,0.62,0.11,0.1,0.065,0.065,0.04,0.0,0.0,0.0,0.0,0.0,0.0,0.0,0.0,0.0,0.0,0.0,0.0,0.0,0.0,1373.15
16833,0.276,0.282,0.0,0.0,0.0,0.442,0.0,0.0,0.0,0.0,0.0,0.0,0.0,0.0,0.0,0.0,0.0,0.0,0.0,0.0,1226.15
16834,0.5668,0.0,0.1491,0.0,0.0,0.0,0.0,0.0,0.2841,0.0,0.0,0.0,0.0,0.0,0.0,0.0,0.0,0.0,0.0,0.0,1848.15
16835,0.7459,0.0,0.0,0.0,0.0,0.0,0.0,0.2541,0.0,0.0,0.0,0.0,0.0,0.0,0.0,0.0,0.0,0.0,0.0,0.0,1068.15
16836,0.4453,0.0,0.1968,0.0,0.3579,0.0,0.0,0.0,0.0,0.0,0.0,0.0,0.0,0.0,0.0,0.0,0.0,0.0,0.0,0.0,1708.15
16837,0.631,0.0,0.1227999999999999,0.0,0.0,0.0,0.0,0.0,0.2462,0.0,0.0,0.0,0.0,0.0,0.0,0.0,0.0,0.0,0.0,0.0,1633.15
16838,0.6623,0.0,0.0048,0.0198,0.0403,0.0,0.01,0.1503,0.0098,0.0,0.0,0.0,0.0,0.0,0.0,0.01,0.0,0.088,0.0,0.0,1503.15
16839,0.0,0.0,0.0,0.0,0.0,0.4048,0.0951999999999999,0.0,0.0,0.0,0.0,0.0,0.0,0.0,0.0,0.0,0.0,0.0,0.5,0.0,1078.15
16840,0.58,0.0,0.0,0.0,0.0,0.0,0.0,0.42,0.0,0.0,0.0,0.0,0.0,0.0,0.0,0.0,0.0,0.0,0.0,0.0,1217.15
16841,0.6397,0.0,0.0923,0.0715,0.1691,0.0,0.0,0.0206,0.0068,0.0,0.0,0.0,0.0,0.0,0.0,0.0,0.0,0.0,0.0,0.0,1498.15
16842,0.6888,0.0,0.1054,0.0,0.2057999999999999,0.0,0.0,0.0,0.0,0.0,0.0,0.0,0.0,0.0,0.0,0.0,0.0,0.0,0.0,0.0,1586.15
16843,0.5404459554044595,0.0753924607539246,0.0292970702929707,0.0741925807419258,0.1088891110888911,0.0,0.0,0.164883511648835,0.0068993100689931,0.0,0.0,0.0,0.0,0.0,0.0,0.0,0.0,0.0,0.0,0.0,1178.15
16844,0.0,0.5045504550455046,0.0,0.0,0.0,0.0,0.0,0.0,0.0,0.187018701870187,0.0113011301130113,0.0,0.0,0.0,0.1617161716171617,0.0879087908790878,0.0,0.0475047504750475,0.0,0.0,1258.15
16845,0.7254274572542746,0.0,0.0057994200579942,0.0715928407159284,0.0640935906409359,0.0,0.0,0.1330866913308669,0.0,0.0,0.0,0.0,0.0,0.0,0.0,0.0,0.0,0.0,0.0,0.0,1253.15
16846,0.3969999999999999,0.0,0.0,0.1676,0.4353999999999999,0.0,0.0,0.0,0.0,0.0,0.0,0.0,0.0,0.0,0.0,0.0,0.0,0.0,0.0,0.0,1723.15
16847,0.6951,0.0,0.183,0.0,0.0,0.0,0.0,0.0,0.0,0.0,0.0,0.0,0.0,0.0,0.1219,0.0,0.0,0.0,0.0,0.0,1548.15
16848,0.4937753112344382,0.1420928953552322,0.0258987050647467,0.0,0.0352982350882455,0.0343982800859956,0.1764911754412279,0.0212989350532473,0.0,0.0242987850607469,0.031798410079496,0.0,0.0,0.0,0.0141992900354982,0.0,0.0,0.0,0.0,0.0,1123.15
16849,0.6279,0.0,0.1780999999999999,0.0,0.1891,0.0,0.0,0.0,0.0,0.0,0.0,0.0,0.0,0.0,0.0,0.0,0.0,0.0,0.0,0.0,1733.15
16850,0.75,0.0,0.0,0.0,0.0948,0.0,0.0,0.1552,0.0,0.0,0.0,0.0,0.0,0.0,0.0,0.0,0.0,0.0,0.0,0.0,1313.15
16851,0.6702,0.0,0.0,0.0,0.0371,0.0,0.0,0.2016,0.0,0.0,0.0067,0.0,0.0,0.0,0.0128,0.0,0.0,0.0676,0.0,0.0,1393.15
16852,0.6697330266973303,0.0,0.0851914808519148,0.0,0.0,0.0,0.0,0.0,0.0,0.0,0.2450754924507549,0.0,0.0,0.0,0.0,0.0,0.0,0.0,0.0,0.0,1433.15
16853,0.8078,0.0,0.0960999999999999,0.0,0.012,0.0,0.0,0.0,0.0841,0.0,0.0,0.0,0.0,0.0,0.0,0.0,0.0,0.0,0.0,0.0,1363.15
16854,0.7281,0.0,0.0,0.0,0.2017,0.0,0.0,0.0702,0.0,0.0,0.0,0.0,0.0,0.0,0.0,0.0,0.0,0.0,0.0,0.0,1601.15
16855,0.4,0.0,0.045,0.11,0.13,0.0,0.06,0.0,0.0,0.145,0.073,0.0,0.0,0.025,0.0,0.0,0.0,0.012,0.0,0.0,1423.15
16856,0.4160999999999999,0.0,0.0836,0.0,0.4800999999999999,0.0,0.0,0.0202,0.0,0.0,0.0,0.0,0.0,0.0,0.0,0.0,0.0,0.0,0.0,0.0,1677.15
16857,0.6209,0.0,0.1298,0.209,0.0,0.0,0.0403,0.0,0.0,0.0,0.0,0.0,0.0,0.0,0.0,0.0,0.0,0.0,0.0,0.0,1599.15
16858,0.0,0.913,0.0,0.0,0.0,0.0,0.087,0.0,0.0,0.0,0.0,0.0,0.0,0.0,0.0,0.0,0.0,0.0,0.0,0.0,923.15
16859,0.1186999999999999,0.0,0.0,0.0,0.0,0.0,0.0,0.0,0.0,0.0,0.0,0.8813,0.0,0.0,0.0,0.0,0.0,0.0,0.0,0.0,1081.15
16860,0.653,0.053,0.114,0.053,0.037,0.0,0.0,0.062,0.008,0.019,0.0,0.0,0.0,0.0,0.0,0.0,0.0,0.0,0.0,0.0,1333.15
16861,0.357,0.3209999999999999,0.0,0.0,0.0,0.322,0.0,0.0,0.0,0.0,0.0,0.0,0.0,0.0,0.0,0.0,0.0,0.0,0.0,0.0,1260.15
16862,0.7612999999999999,0.0,0.0,0.0,0.0,0.0348,0.0,0.0614999999999999,0.0808999999999999,0.0,0.0,0.0614999999999999,0.0,0.0,0.0,0.0,0.0,0.0,0.0,0.0,1016.15
16863,0.5,0.0,0.0203,0.1567,0.3229999999999999,0.0,0.0,0.0,0.0,0.0,0.0,0.0,0.0,0.0,0.0,0.0,0.0,0.0,0.0,0.0,1618.15
16864,0.139,0.2382,0.0,0.0,0.0,0.1385,0.0,0.0,0.0,0.1116,0.0,0.0,0.0,0.0,0.1399,0.1425,0.0,0.0721,0.0,0.0,1353.15
16865,0.6436000000000001,0.0561,0.0981,0.0,0.107,0.0754,0.0,0.0,0.0,0.0,0.0198,0.0,0.0,0.0,0.0,0.0,0.0,0.0,0.0,0.0,1294.15
16866,0.674,0.0465,0.0806,0.1142,0.0655,0.0,0.0,0.0,0.0,0.0,0.0192,0.0,0.0,0.0,0.0,0.0,0.0,0.0,0.0,0.0,1598.15
16867,0.6612,0.0,0.0,0.0,0.0742,0.0,0.0,0.0,0.2646,0.0,0.0,0.0,0.0,0.0,0.0,0.0,0.0,0.0,0.0,0.0,1219.15
16868,0.6674,0.0973,0.1148,0.0238,0.0488,0.0241,0.0,0.0,0.0,0.0,0.0238,0.0,0.0,0.0,0.0,0.0,0.0,0.0,0.0,0.0,1473.15
16869,0.7358999999999999,0.0,0.0218,0.0210999999999999,0.0221999999999999,0.0379999999999999,0.0262999999999999,0.0792999999999999,0.0348,0.0,0.0189999999999999,0.0,0.0,0.0,0.0,0.0,0.0,0.0,0.0,0.0,1115.15
16870,0.6684,0.0,0.0,0.0,0.0,0.0,0.0,0.312,0.0,0.0,0.0,0.0,0.0196,0.0,0.0,0.0,0.0,0.0,0.0,0.0,1110.15
16871,0.5962,0.0,0.0298,0.0,0.0,0.0,0.0,0.1739,0.0,0.159,0.0,0.0,0.0,0.0,0.0,0.0,0.0,0.0,0.0348,0.0,1370.15
16872,0.2,0.45,0.07,0.0,0.03,0.2,0.0,0.0,0.0,0.0,0.05,0.0,0.0,0.0,0.0,0.0,0.0,0.0,0.0,0.0,1108.15
16873,0.655,0.0,0.06,0.105,0.045,0.0,0.0,0.05,0.05,0.0,0.01,0.0,0.0,0.0,0.0,0.01,0.0,0.015,0.0,0.0,1487.15
16874,0.0,0.0,0.0,0.0,0.0,0.1667,0.3333,0.0,0.0,0.0,0.0,0.0,0.0,0.0,0.0,0.0,0.0,0.0,0.5,0.0,971.15
16875,0.6291,0.0458,0.1234,0.0862,0.0191,0.0,0.0706,0.0,0.0248,0.0,0.0,0.0,0.0,0.0,0.0,0.0,0.0,0.0,0.0,0.0,1435.15
16876,0.0994,0.4043,0.0,0.0,0.1521,0.0,0.0857,0.0138,0.0,0.1363,0.0,0.0,0.0,0.0302,0.055,0.0,0.0,0.0208,0.0,0.0,1203.15
16877,0.6817,0.0,0.0,0.0,0.0,0.0,0.0441999999999999,0.1599,0.0069999999999999,0.0,0.0,0.0,0.0,0.0,0.0,0.0,0.0,0.1072,0.0,0.0,1340.15
16878,0.7929999999999999,0.0,0.0,0.0,0.0,0.0,0.0,0.0,0.207,0.0,0.0,0.0,0.0,0.0,0.0,0.0,0.0,0.0,0.0,0.0,1035.15
16879,0.6790999999999999,0.0809,0.1104,0.0175,0.0501999999999999,0.0458999999999999,0.0,0.0,0.0,0.0,0.0136,0.0,0.0,0.0,0.0,0.0,0.0,0.0,0.0,0.0,1403.15
16880,0.7033773715108661,0.0214023542589684,0.0672073928132094,0.0,0.0,0.0651071617877966,0.0,0.0277030473352068,0.0324035643920831,0.0,0.065407194791427,0.0,0.0,0.0,0.0,0.0,0.0,0.01510166118273,0.0,0.0,1253.15
16881,0.6372,0.0092,0.1643,0.0,0.0,0.0,0.0982,0.0659,0.0,0.0,0.0,0.0,0.0,0.0,0.0,0.0,0.0,0.0,0.0247,0.0,1438.15
16882,0.3,0.0,0.0,0.0,0.0575,0.115,0.0,0.07,0.0,0.0,0.0575,0.0,0.0,0.0,0.0,0.38,0.0,0.02,0.0,0.0,1466.15
16883,0.4523,0.2231,0.0063,0.0,0.0,0.0,0.1516,0.0,0.0,0.0239,0.1424,0.0,0.0,0.0,0.0,0.0,0.0,0.0,0.0,0.0,1213.15
16884,0.4,0.0,0.0,0.0,0.075,0.15,0.0,0.0,0.0,0.0,0.075,0.0,0.0,0.0,0.0,0.247,0.0,0.053,0.0,0.0,1453.15
16885,0.7315999999999999,0.0,0.0684,0.0,0.0,0.0,0.0,0.0,0.2,0.0,0.0,0.0,0.0,0.0,0.0,0.0,0.0,0.0,0.0,0.0,1438.15
16886,0.0,0.0,0.0,0.0,0.0,0.2173999999999999,0.0,0.1211,0.0,0.0,0.1614999999999999,0.0,0.0,0.0,0.0,0.0,0.0,0.0,0.0,0.5,883.1499999999999
16887,0.0,0.1757999999999999,0.021,0.0976,0.0,0.205,0.0559999999999999,0.0,0.0344,0.0,0.0534,0.0,0.0,0.0,0.0,0.0,0.0,0.0,0.3568,0.0,1113.15
16888,0.6173,0.04,0.1121,0.081,0.08,0.0461,0.0,0.0,0.0,0.0234,0.0,0.0,0.0,0.0,0.0,0.0,0.0,0.0,0.0,0.0,1385.15
16889,0.5,0.0499900019996,0.03999200159968,0.0499900019996,0.0500899820035992,0.0999800039992001,0.0,0.016996600679864,0.032993401319736,0.02999400119976,0.0999800039992001,0.0,0.0,0.0,0.0,0.0,0.0,0.02999400119976,0.0,0.0,1316.15
16890,0.0,0.5673,0.0,0.0,0.0,0.0,0.0203,0.0,0.0,0.1418,0.0,0.0,0.0,0.0521999999999999,0.1492,0.0,0.0,0.0641,0.0,0.0,1293.15
16891,0.6601660166016602,0.0,0.0,0.0,0.0,0.0,0.0442044204420442,0.1813181318131813,0.007000700070007,0.0,0.0,0.0,0.0,0.0,0.0,0.0,0.0,0.1073107310731073,0.0,0.0,1354.15
16892,0.6222,0.0,0.083,0.0088,0.0755,0.0138,0.0,0.0626,0.03,0.0,0.0783,0.0,0.0,0.0,0.0,0.0,0.0,0.0258,0.0,0.0,1413.15
16893,0.5069493050694931,0.0,0.1493850614938506,0.0087991200879912,0.1780821917808219,0.0,0.0,0.0685931406859314,0.0548945105489451,0.0,0.0,0.0,0.0332966703329667,0.0,0.0,0.0,0.0,0.0,0.0,0.0,1413.15
16894,0.5701,0.0217,0.0663,0.0,0.0,0.1694,0.0,0.0,0.0,0.0,0.169,0.0,0.0,0.0,0.0,0.0,0.0,0.0,0.0,0.0,1428.15
16895,0.0,0.5838,0.0,0.0,0.0,0.0,0.0,0.0,0.3964,0.0,0.0,0.0,0.0,0.0,0.0,0.0,0.0,0.0,0.0,0.0,1095.15
16896,0.7228,0.0,0.145,0.0237999999999999,0.0,0.0,0.0,0.0,0.1084,0.0,0.0,0.0,0.0,0.0,0.0,0.0,0.0,0.0,0.0,0.0,1673.15
16897,0.0747,0.422,0.0,0.0,0.1456,0.0,0.1093,0.0,0.0,0.1605,0.0,0.0,0.0,0.0,0.0613999999999999,0.0,0.0,0.0265,0.0,0.0,1193.15
16898,0.3014,0.0,0.1184,0.1497,0.4305,0.0,0.0,0.0,0.0,0.0,0.0,0.0,0.0,0.0,0.0,0.0,0.0,0.0,0.0,0.0,1720.15
16899,0.6014,0.0999,0.1249,0.0,0.0,0.0,0.0,0.1568,0.006,0.0,0.0,0.0,0.0,0.0,0.0,0.0,0.0,0.0,0.01,0.0,1228.15
16900,0.1707,0.2377,0.0,0.0,0.0,0.0,0.0,0.0,0.0,0.0796,0.0,0.0,0.0,0.0584,0.2105999999999999,0.1657999999999999,0.0,0.0736,0.0,0.0,1483.15
16901,0.5818,0.0,0.013,0.0,0.0,0.0,0.0,0.1606,0.0,0.2446,0.0,0.0,0.0,0.0,0.0,0.0,0.0,0.0,0.0,0.0,1298.15
16902,0.5791999999999999,0.0653999999999999,0.1021,0.0483999999999999,0.0,0.0,0.0,0.1888999999999999,0.0137999999999999,0.0,0.0,0.0,0.0,0.0,0.0,0.0,0.0,0.0,0.0,0.0,1123.15
16903,0.2213,0.623,0.0,0.0,0.0,0.0,0.0,0.1557,0.0,0.0,0.0,0.0,0.0,0.0,0.0,0.0,0.0,0.0,0.0,0.0,1036.15
16904,0.563,0.0,0.015,0.0819999999999999,0.068,0.077,0.0,0.005,0.0,0.0,0.069,0.0,0.0,0.0,0.0,0.098,0.0,0.023,0.0,0.0,1371.15
16905,0.6718000000000001,0.0,0.0497,0.0369,0.0554,0.0,0.0,0.0523,0.0,0.0,0.1142,0.0,0.0,0.0,0.0,0.0,0.0,0.0197,0.0,0.0,1360.15
16906,0.6877,0.0,0.0,0.0,0.1142,0.0,0.0,0.1689999999999999,0.0,0.0,0.0291,0.0,0.0,0.0,0.0,0.0,0.0,0.0,0.0,0.0,1288.15
16907,0.0,0.8,0.0,0.0,0.0,0.0,0.0,0.2,0.0,0.0,0.0,0.0,0.0,0.0,0.0,0.0,0.0,0.0,0.0,0.0,1083.15
16908,0.5958595859585959,0.1239123912391239,0.0245024502450245,0.0475047504750475,0.0561056105610561,0.0,0.0,0.1461146114611461,0.006000600060006,0.0,0.0,0.0,0.0,0.0,0.0,0.0,0.0,0.0,0.0,0.0,1119.15
16909,0.625,0.025,0.0,0.0,0.0,0.0,0.0,0.2,0.03,0.0,0.0,0.0,0.0,0.0,0.0,0.0,0.0,0.12,0.0,0.0,1536.15
16910,0.7064,0.0,0.1393,0.0,0.1543,0.0,0.0,0.0,0.0,0.0,0.0,0.0,0.0,0.0,0.0,0.0,0.0,0.0,0.0,0.0,1705.15
16911,0.7020702070207021,0.0,0.0385038503850385,0.0811081108110811,0.0233023302330233,0.0,0.0,0.0211021102110211,0.0833083308330833,0.0,0.0442044204420442,0.0,0.0,0.0,0.0,0.0,0.0,0.0053005300530053,0.0,0.0,1336.15
16912,0.6346,0.0047,0.129,0.0163999999999999,0.0353,0.0,0.0,0.1631,0.0147,0.0,0.0,0.0,0.0,0.0,0.0,0.0,0.0,0.0,0.0,0.0,1279.15
16913,0.6980000000000002,0.02,0.111,0.0,0.116,0.041,0.0,0.0,0.0,0.0,0.013,0.0,0.0,0.0,0.0,0.0,0.0,0.0,0.0,0.0,1459.15
16914,0.25,0.0,0.0,0.0,0.0,0.0,0.0,0.0,0.0,0.0,0.0,0.75,0.0,0.0,0.0,0.0,0.0,0.0,0.0,0.0,975.15
16915,0.6803,0.0598,0.1099,0.03,0.0598,0.0,0.0,0.0,0.0,0.0,0.0602,0.0,0.0,0.0,0.0,0.0,0.0,0.0,0.0,0.0,1573.15
16916,0.5700000000000001,0.0,0.0,0.0,0.209,0.0,0.0,0.209,0.0,0.0,0.0,0.0,0.0,0.0,0.0,0.0,0.0,0.0,0.012,0.0,1434.15
16917,0.6924,0.0,0.0943,0.0,0.0,0.0,0.0857,0.1038,0.0066,0.0161,0.0,0.0,0.0,0.0,0.0,0.0,0.0,0.0,0.0,0.0,1183.15
16918,0.241,0.435,0.0,0.0,0.0,0.324,0.0,0.0,0.0,0.0,0.0,0.0,0.0,0.0,0.0,0.0,0.0,0.0,0.0,0.0,1252.15
16919,0.474,0.0,0.0,0.0,0.3743,0.0,0.0,0.0,0.0,0.0,0.0,0.0,0.0,0.0,0.0,0.1517,0.0,0.0,0.0,0.0,1623.15
16920,0.5461,0.0,0.1755,0.0,0.0086,0.0,0.0,0.2006,0.0,0.0,0.0,0.0,0.0,0.0,0.0,0.0692,0.0,0.0,0.0,0.0,1489.15
16921,0.55,0.0,0.0,0.0,0.0,0.0,0.0,0.0,0.45,0.0,0.0,0.0,0.0,0.0,0.0,0.0,0.0,0.0,0.0,0.0,1093.15
16922,0.0,0.0,0.0,0.0,0.4033,0.0,0.0,0.0,0.297,0.0,0.0,0.0,0.0,0.0,0.0,0.0,0.0,0.0,0.2996999999999999,0.0,1577.15
16923,0.5877,0.0455,0.1026,0.1336,0.1017,0.0124,0.0,0.0,0.0,0.0155,0.0,0.0,0.0,0.0,0.0,0.0,0.0,0.0,0.0,0.0,1383.15
16924,0.4079,0.0922,0.0,0.0,0.0,0.0,0.4999,0.0,0.0,0.0,0.0,0.0,0.0,0.0,0.0,0.0,0.0,0.0,0.0,0.0,1469.15
16925,0.6,0.2,0.0,0.0,0.0,0.0,0.0,0.15,0.05,0.0,0.0,0.0,0.0,0.0,0.0,0.0,0.0,0.0,0.0,0.0,1138.15
16926,0.4034,0.0,0.1415,0.0,0.4551,0.0,0.0,0.0,0.0,0.0,0.0,0.0,0.0,0.0,0.0,0.0,0.0,0.0,0.0,0.0,1613.15
16927,0.6127999999999999,0.0,0.0433999999999999,0.0561999999999999,0.2271999999999999,0.0,0.0,0.0399999999999999,0.0203999999999999,0.0,0.0,0.0,0.0,0.0,0.0,0.0,0.0,0.0,0.0,0.0,1574.15
16928,0.6376637663766376,0.0,0.0391039103910391,0.0512051205120512,0.0178017801780178,0.0529052905290529,0.0,0.0115011501150114,0.0711071107110711,0.0892089208920892,0.0295029502950295,0.0,0.0,0.0,0.0,0.0,0.0,0.0,0.0,0.0,1393.15
16929,0.6769,0.0828999999999999,0.1063,0.0244,0.0512,0.0428,0.0,0.0,0.0,0.0,0.0125,0.0,0.0,0.0,0.0,0.0,0.0,0.0,0.0,0.0,1328.15
16930,0.7495999999999999,0.0,0.1,0.0,0.0,0.0,0.0,0.0,0.0,0.0,0.1504,0.0,0.0,0.0,0.0,0.0,0.0,0.0,0.0,0.0,1586.15
16931,0.6547,0.0,0.1814,0.0218,0.1421,0.0,0.0,0.0,0.0,0.0,0.0,0.0,0.0,0.0,0.0,0.0,0.0,0.0,0.0,0.0,1700.15
16932,0.7222277772222778,0.0,0.0608939106089391,0.0,0.2168783121687831,0.0,0.0,0.0,0.0,0.0,0.0,0.0,0.0,0.0,0.0,0.0,0.0,0.0,0.0,0.0,1711.450048828125
