Repository: ychyn/algo_genetique

# algo_genetique
Ce code fait partie de notre mini-projet du MIG Verre 2024. L'objectif du mini-projet est l'obtention d'une composition de verre avec des qualités avantageuses pour une application potentiellement industrielle. 

On utilise l'outil de prediction des propriétés du verre à travers des réseaux de neuronnes codé par Franck Pigeonneau (qui constitue la plus grande partie de ce repo). On a codé l'algorithme génetique qui va, en utilisant ce réseau de neuronnes tenter d'obtenir une composition optimale dont on essaiera la fabrication dans le four situé à l'Ecole des Mines à Sophia Antipolis

File: DataBase/Tliqclean.csv (part 54 of 63)
,SiO2,B2O3,Al2O3,MgO,CaO,BaO,Li2O,Na2O,K2O,ZnO,SrO,PbO,Fe2O3,Y2O3,La2O3,TiO2,GeO2,ZrO2,P2O5,V2O5,Tliq
16933,0.7,0.25,0.0,0.0,0.0,0.0,0.0,0.05,0.0,0.0,0.0,0.0,0.0,0.0,0.0,0.0,0.0,0.0,0.0,0.0,1220.15
16934,0.497949794979498,0.0,0.0,0.0,0.0,0.2867286728672867,0.0,0.2153215321532153,0.0,0.0,0.0,0.0,0.0,0.0,0.0,0.0,0.0,0.0,0.0,0.0,1277.15
16935,0.4989,0.0,0.0,0.0,0.3709,0.0,0.0,0.0,0.0,0.0,0.0,0.0,0.0,0.0,0.0,0.1301999999999999,0.0,0.0,0.0,0.0,1622.15
16936,0.3987,0.0,0.1546,0.1094999999999999,0.3372,0.0,0.0,0.0,0.0,0.0,0.0,0.0,0.0,0.0,0.0,0.0,0.0,0.0,0.0,0.0,1623.15
16937,0.0,0.8049,0.0,0.0,0.0,0.0,0.0,0.0,0.1951,0.0,0.0,0.0,0.0,0.0,0.0,0.0,0.0,0.0,0.0,0.0,1127.15
16938,0.5284000000000001,0.0535,0.027,0.0,0.048,0.0,0.023,0.0222,0.1553,0.0,0.0,0.0,0.0,0.0,0.0,0.1425,0.0,0.0,0.0,0.0,1253.15
16939,0.63,0.0,0.055,0.065,0.02,0.055,0.0,0.013,0.07,0.0,0.032,0.0,0.0,0.0,0.015,0.015,0.0,0.03,0.0,0.0,1443.15
16940,0.63,0.11,0.12,0.025,0.045,0.035,0.0,0.0,0.0,0.0,0.035,0.0,0.0,0.0,0.0,0.0,0.0,0.0,0.0,0.0,1523.15
16941,0.0,0.89,0.0,0.0,0.0,0.0,0.11,0.0,0.0,0.0,0.0,0.0,0.0,0.0,0.0,0.0,0.0,0.0,0.0,0.0,1062.15
16942,0.407,0.0,0.0657,0.0549,0.4724,0.0,0.0,0.0,0.0,0.0,0.0,0.0,0.0,0.0,0.0,0.0,0.0,0.0,0.0,0.0,1608.15
16943,0.5767576757675767,0.0,0.0576057605760575,0.1457145714571457,0.2199219921992198,0.0,0.0,0.0,0.0,0.0,0.0,0.0,0.0,0.0,0.0,0.0,0.0,0.0,0.0,0.0,1561.15
16944,0.5085982803439312,0.0548890221955608,0.0374925014997,0.1137772445510898,0.039492101579684,0.1305738852229554,0.0,0.0,0.0,0.0,0.0582883423315336,0.0,0.0,0.0,0.0,0.0382923415316936,0.0,0.0185962807438512,0.0,0.0,1240.15
16945,0.3152315231523152,0.0,0.0546054605460546,0.2626262626262626,0.3675367536753675,0.0,0.0,0.0,0.0,0.0,0.0,0.0,0.0,0.0,0.0,0.0,0.0,0.0,0.0,0.0,1817.15
16946,0.6308693956335197,0.0,0.1506165678224605,0.1297142685695426,0.048905379591755,0.0085009351028613,0.0,0.0,0.0,0.024102651291642,0.0063006930762383,0.0,0.0,0.0,0.0,0.0,0.0,0.0,0.0,0.0,1573.15
16947,0.0,0.2128,0.0289999999999999,0.0,0.1148999999999999,0.0528999999999999,0.0528999999999999,0.0399999999999999,0.0,0.3596,0.0,0.0,0.0,0.0,0.0,0.0,0.0,0.0,0.1378999999999999,0.0,1073.15
16948,0.761,0.0,0.003,0.0,0.0,0.0,0.0,0.0,0.188,0.0,0.0,0.0,0.0,0.0,0.0,0.0,0.0,0.0,0.048,0.0,1483.15
16949,0.3243,0.0,0.0868999999999999,0.1465,0.4422999999999999,0.0,0.0,0.0,0.0,0.0,0.0,0.0,0.0,0.0,0.0,0.0,0.0,0.0,0.0,0.0,1712.15
16950,0.6489,0.0266999999999999,0.085,0.0921,0.0552,0.0,0.0414,0.0,0.0197,0.0,0.0,0.0,0.0,0.0,0.0,0.031,0.0,0.0,0.0,0.0,1441.450048828125
16951,0.2655,0.2764,0.0,0.0,0.0,0.4581,0.0,0.0,0.0,0.0,0.0,0.0,0.0,0.0,0.0,0.0,0.0,0.0,0.0,0.0,1249.15
16952,0.6361,0.0,0.1422,0.0129,0.057,0.0,0.0,0.1218,0.0289999999999999,0.0,0.0,0.0,0.0,0.0,0.0,0.0,0.0,0.0,0.0,0.0,1298.15
16953,0.7114,0.0,0.1833,0.0,0.0,0.0,0.0,0.1052999999999999,0.0,0.0,0.0,0.0,0.0,0.0,0.0,0.0,0.0,0.0,0.0,0.0,1837.15
16954,0.6364,0.0,0.0,0.0,0.0,0.0,0.0,0.1397,0.0,0.0,0.0,0.2239,0.0,0.0,0.0,0.0,0.0,0.0,0.0,0.0,968.15
16955,0.67,0.0,0.0,0.0,0.06,0.0,0.0,0.175,0.0,0.0,0.0,0.0,0.0,0.0,0.0,0.0,0.0,0.095,0.0,0.0,1518.15
16956,0.0507949205079492,0.5652434756524347,0.0,0.0,0.0,0.2766723327667233,0.0,0.030996900309969,0.0,0.0,0.0,0.0762923707629237,0.0,0.0,0.0,0.0,0.0,0.0,0.0,0.0,1047.15
16957,0.5324,0.1156,0.1125,0.0,0.0911,0.0,0.0,0.1484,0.0,0.0,0.0,0.0,0.0,0.0,0.0,0.0,0.0,0.0,0.0,0.0,1229.15
16958,0.6181,0.0,0.1177,0.0732,0.0733999999999999,0.0,0.0,0.1176,0.0,0.0,0.0,0.0,0.0,0.0,0.0,0.0,0.0,0.0,0.0,0.0,1453.15
16959,0.641174353025879,0.0,0.0959961601535938,0.1488940442382304,0.0990960361585536,0.0,0.0,0.0,0.0,0.0,0.0,0.0,0.0,0.0139994400223991,0.0,0.0,0.0,0.0,0.0,0.0,1500.15
16960,0.0,0.0076007600760076,0.0415041504150415,0.0,0.1416141614161416,0.1443144314431443,0.0957095709570957,0.0615061506150615,0.0371037103710371,0.0846084608460846,0.0204020402040204,0.0,0.0,0.0,0.0,0.0,0.0,0.0,0.3656365636563656,0.0,1043.15
16961,0.4783521647835217,0.0,0.0,0.1384861513848615,0.3831616838316168,0.0,0.0,0.0,0.0,0.0,0.0,0.0,0.0,0.0,0.0,0.0,0.0,0.0,0.0,0.0,1643.15
16962,0.5445000000000001,0.1539,0.0166,0.0559999999999999,0.0201,0.011,0.1888,0.0091,0.0,0.0,0.0,0.0,0.0,0.0,0.0,0.0,0.0,0.0,0.0,0.0,1003.15
16963,0.6597,0.022,0.0,0.0,0.0593,0.0,0.0,0.0,0.0925,0.0,0.0,0.0,0.0,0.0,0.0,0.1664999999999999,0.0,0.0,0.0,0.0,1393.15
16964,0.8003,0.0,0.0,0.0,0.0,0.0,0.0,0.0,0.1997,0.0,0.0,0.0,0.0,0.0,0.0,0.0,0.0,0.0,0.0,0.0,1038.15
16965,0.5,0.0,0.1,0.0,0.4,0.0,0.0,0.0,0.0,0.0,0.0,0.0,0.0,0.0,0.0,0.0,0.0,0.0,0.0,0.0,1753.15
16966,0.0,0.667,0.0,0.0,0.0,0.0,0.3329999999999999,0.0,0.0,0.0,0.0,0.0,0.0,0.0,0.0,0.0,0.0,0.0,0.0,0.0,1199.15
16967,0.6643000000000001,0.0629,0.1278999999999999,0.047,0.0629,0.027,0.0,0.0,0.0,0.0,0.0069999999999999,0.0,0.0,0.0,0.0,0.0,0.0,0.0,0.0,0.0,1393.15
16968,0.6110000000000001,0.0,0.041,0.0,0.088,0.143,0.0,0.0,0.0,0.0,0.048,0.0,0.0,0.0,0.018,0.02,0.0,0.031,0.0,0.0,1345.15
16969,0.7273000000000001,0.0,0.0117,0.0594,0.0853999999999999,0.0,0.02,0.0626999999999999,0.0317,0.0,0.0,0.0,0.0,0.0,0.0,0.0,0.0,0.0,0.0,0.0,1323.15
16970,0.0751,0.4863,0.0,0.0,0.0,0.0220999999999999,0.0,0.0,0.0,0.0832,0.0,0.0,0.0,0.0,0.142,0.1272,0.0,0.0641,0.0,0.0,1253.15
16971,0.7544,0.026,0.0472,0.0302999999999999,0.0306,0.0199,0.0,0.0097,0.039,0.0,0.0417,0.0,0.0,0.0,0.0,0.0,0.0,0.0,0.0,0.0,1313.15
16972,0.6184,0.0368,0.0941999999999999,0.1113,0.1141999999999999,0.0250999999999999,0.0,0.0,0.0,0.0,0.0,0.0,0.0,0.0,0.0,0.0,0.0,0.0,0.0,0.0,1387.15
16973,0.7180000000000001,0.0,0.141,0.0,0.141,0.0,0.0,0.0,0.0,0.0,0.0,0.0,0.0,0.0,0.0,0.0,0.0,0.0,0.0,0.0,1688.15
16974,0.6459999999999999,0.0,0.0828,0.0624,0.0172,0.0,0.0,0.1508,0.0226,0.0,0.0,0.0,0.0,0.0,0.0,0.0,0.0,0.0178,0.0,0.0,1385.15
16975,0.6147,0.0,0.0516999999999999,0.1454,0.1882,0.0,0.0,0.0,0.0,0.0,0.0,0.0,0.0,0.0,0.0,0.0,0.0,0.0,0.0,0.0,1545.349951171875
16976,0.625,0.0,0.03,0.005,0.18,0.03,0.0,0.04,0.05,0.0,0.0,0.0,0.0,0.0,0.0,0.0,0.0,0.04,0.0,0.0,1423.15
16977,0.0,0.0,0.0,0.0,0.1406140614061406,0.0,0.0,0.5032503250325032,0.0,0.0,0.0,0.0,0.0,0.0,0.0,0.0,0.0,0.0,0.3561356135613561,0.0,1239.15
16978,0.4488,0.0,0.0280999999999999,0.1138999999999999,0.4091999999999999,0.0,0.0,0.0,0.0,0.0,0.0,0.0,0.0,0.0,0.0,0.0,0.0,0.0,0.0,0.0,1628.15
16979,0.6386638663866387,0.047004700470047,0.1361136113611361,0.0731073107310731,0.015001500150015,0.0,0.0621062106210621,0.0,0.028002800280028,0.0,0.0,0.0,0.0,0.0,0.0,0.0,0.0,0.0,0.0,0.0,1438.15
16980,0.0,0.441,0.0,0.0,0.0,0.0,0.0,0.0,0.0,0.0,0.0,0.5115,0.0,0.0,0.0475,0.0,0.0,0.0,0.0,0.0,1349.15
16981,0.53,0.0,0.0,0.0,0.313,0.0,0.0,0.157,0.0,0.0,0.0,0.0,0.0,0.0,0.0,0.0,0.0,0.0,0.0,0.0,1574.15
16982,0.68,0.0,0.081,0.09,0.049,0.0,0.0,0.08,0.0,0.0,0.0,0.0,0.0,0.0,0.0,0.01,0.0,0.01,0.0,0.0,1483.15
16983,0.5366073214642929,0.1627325465093018,0.0547109421884376,0.0,0.0,0.2113422684536907,0.0279055811162232,0.0,0.0,0.0,0.0056011202240448,0.0,0.0,0.0,0.0,0.0,0.0,0.0,0.0,0.0,1108.15
16984,0.0,0.0,0.0,0.0,0.3333,0.0,0.1667,0.0,0.0,0.0,0.0,0.0,0.0,0.0,0.0,0.0,0.0,0.0,0.5,0.0,1076.15
16985,0.5202635815492915,0.0,0.0302978791484596,0.0,0.0,0.0,0.0,0.2632815702900796,0.0363974521783475,0.0,0.0,0.0,0.0,0.0,0.0,0.110692251542392,0.0,0.0,0.0385972981891267,0.0,1148.15
16986,0.5183,0.0,0.1562,0.0139999999999999,0.1603,0.0,0.0,0.0902,0.0278,0.0,0.0,0.0,0.0332,0.0,0.0,0.0,0.0,0.0,0.0,0.0,1473.15
16987,0.0,0.6441,0.0,0.0,0.0,0.0,0.0,0.2034,0.1356,0.0,0.0,0.0,0.0,0.0,0.0,0.0,0.0,0.0,0.0,0.0,945.15
16988,0.4,0.0,0.0,0.0,0.0,0.0,0.0,0.2,0.0,0.0,0.0,0.4,0.0,0.0,0.0,0.0,0.0,0.0,0.0,0.0,1063.15
16989,0.3846,0.0,0.0,0.0,0.4121,0.0,0.0,0.0,0.0,0.0,0.0,0.0,0.0,0.0,0.0,0.2032999999999999,0.0,0.0,0.0,0.0,1630.15
16990,0.6437999999999999,0.0047,0.1193999999999999,0.0469,0.0116,0.0,0.0,0.1576,0.0138,0.0,0.0,0.0,0.0,0.0,0.0,0.0,0.0,0.0,0.0,0.0,1277.15
16991,0.7814,0.0926,0.0438,0.0,0.0034,0.0,0.0,0.0628,0.0149,0.0,0.0,0.0,0.0,0.0,0.0,0.0,0.0,0.0,0.0,0.0,1215.15
16992,0.0,0.0,0.0,0.0,0.0,0.0,0.0,0.49,0.1,0.0,0.0,0.0,0.0,0.0,0.0,0.0,0.0,0.0,0.41,0.0,886.1499999999999
16993,0.7368000000000001,0.0,0.0092,0.0,0.1038,0.0,0.0,0.1502,0.0,0.0,0.0,0.0,0.0,0.0,0.0,0.0,0.0,0.0,0.0,0.0,1229.15
16994,0.47,0.0,0.0,0.0,0.0,0.0,0.0,0.0,0.0,0.53,0.0,0.0,0.0,0.0,0.0,0.0,0.0,0.0,0.0,0.0,1727.15
16995,0.6367,0.0,0.1568,0.0,0.0,0.0,0.0607,0.1093,0.0,0.0116999999999999,0.0,0.0,0.0,0.0,0.0,0.0,0.0,0.0,0.0243999999999999,0.0,1278.15
16996,0.525,0.0,0.0,0.0,0.057,0.09,0.0,0.04,0.03,0.0,0.0579999999999999,0.0,0.0,0.0,0.0,0.14,0.0,0.06,0.0,0.0,1353.15
16997,0.8748999999999999,0.0928,0.0323,0.0,0.0,0.0,0.0,0.0,0.0,0.0,0.0,0.0,0.0,0.0,0.0,0.0,0.0,0.0,0.0,0.0,1758.15
16998,0.6,0.0,0.0,0.0,0.0,0.0,0.025,0.0,0.375,0.0,0.0,0.0,0.0,0.0,0.0,0.0,0.0,0.0,0.0,0.0,1223.15
16999,0.0,0.6862999999999999,0.0,0.0,0.0,0.0,0.1765,0.0,0.0,0.0,0.0,0.1176,0.0,0.0,0.0,0.0,0.0,0.0,0.0,0.0,1088.15
17000,0.507,0.0,0.0,0.0,0.0,0.0,0.0,0.0,0.493,0.0,0.0,0.0,0.0,0.0,0.0,0.0,0.0,0.0,0.0,0.0,1185.15
17001,0.0,0.66,0.0,0.0,0.0,0.0,0.0,0.0,0.0,0.0,0.34,0.0,0.0,0.0,0.0,0.0,0.0,0.0,0.0,0.0,1285.15
17002,0.7871,0.0,0.0813,0.0,0.0,0.0,0.0,0.1316,0.0,0.0,0.0,0.0,0.0,0.0,0.0,0.0,0.0,0.0,0.0,0.0,1273.15
17003,0.5797,0.0,0.071,0.0,0.1201,0.0,0.0,0.0,0.0,0.1386,0.0,0.0,0.0,0.0,0.0,0.0906,0.0,0.0,0.0,0.0,1555.15
17004,0.6428357164283572,0.0,0.1785821417858214,0.0,0.0,0.0,0.1428857114288571,0.0356964303569643,0.0,0.0,0.0,0.0,0.0,0.0,0.0,0.0,0.0,0.0,0.0,0.0,1629.15
17005,0.6973999999999999,0.0,0.0031,0.0,0.0,0.0,0.0471,0.0475,0.0455,0.055,0.0123,0.0,0.0,0.0,0.0,0.0921,0.0,0.0,0.0,0.0,1258.15
17006,0.5254,0.0202,0.0069,0.0521999999999999,0.0,0.0595,0.0352,0.0906,0.0611,0.0603,0.0359,0.0,0.0,0.0,0.0,0.0527,0.0,0.0,0.0,0.0,1173.15
17007,0.3954999999999999,0.0,0.1649,0.0312,0.4084,0.0,0.0,0.0,0.0,0.0,0.0,0.0,0.0,0.0,0.0,0.0,0.0,0.0,0.0,0.0,1668.15
17008,0.6261373862613739,0.1020897910208979,0.1127887211278872,0.0650934906509349,0.058994100589941,0.0,0.0,0.0,0.0343965603439656,0.0,0.0,0.0,0.0,0.0,0.0,0.0,0.0,0.0,0.0,0.0,1313.15
17009,0.7201720172017203,0.0,0.1105110511051105,0.0296029602960296,0.0297029702970297,0.0,0.0,0.11001100110011,0.0,0.0,0.0,0.0,0.0,0.0,0.0,0.0,0.0,0.0,0.0,0.0,1413.15
17010,0.7059000000000001,0.0,0.0,0.072,0.1657999999999999,0.0,0.0,0.0562,0.0,0.0,0.0,0.0,0.0,0.0,0.0,0.0,0.0,0.0,0.0,0.0,1643.15
17011,0.5924,0.0,0.0,0.1424,0.0613999999999999,0.0,0.0,0.2037999999999999,0.0,0.0,0.0,0.0,0.0,0.0,0.0,0.0,0.0,0.0,0.0,0.0,1273.15
17012,0.5985,0.0465,0.089,0.0482,0.0,0.0,0.0,0.1882,0.0275,0.0,0.0,0.0,0.0,0.0,0.0,0.0,0.0,0.0,0.0,0.0,1158.15
17013,0.4941703497790132,0.0819950802951822,0.0727956322620642,0.0,0.0,0.2907825530468171,0.0,0.0,0.060096394216347,0.0,0.0,0.0,0.0,0.0,0.0,0.0,0.0,0.0,0.0,0.0,1355.15
17014,0.6213621362136215,0.0,0.0863086308630863,0.0728072807280728,0.0,0.0,0.0,0.1683168316831683,0.0208020802080208,0.0,0.0,0.0,0.0,0.0,0.0,0.0,0.0,0.0304030403040304,0.0,0.0,1499.849951171875
17015,0.4615,0.0966,0.0312,0.0,0.047,0.1602,0.0,0.0,0.0,0.0,0.0693,0.0,0.0,0.0,0.0301,0.0876,0.0,0.0162,0.0,0.0,1207.15
17016,0.6548,0.0,0.1815,0.0218,0.1219,0.0,0.0,0.0,0.0,0.0,0.02,0.0,0.0,0.0,0.0,0.0,0.0,0.0,0.0,0.0,1684.15
17017,0.7123,0.0749,0.0895,0.0484999999999999,0.0349,0.0106,0.0,0.0,0.0,0.0279999999999999,0.0,0.0,0.0,0.0,0.0,0.0,0.0,0.0,0.0,0.0,1548.15
17018,0.53,0.0,0.05,0.19,0.05,0.0,0.06,0.0,0.0,0.05,0.0,0.0,0.0,0.05,0.0,0.0,0.0,0.02,0.0,0.0,1513.15
17019,0.4686,0.1808,0.0545,0.0,0.0418,0.0810999999999999,0.0,0.0,0.0,0.0298,0.0844999999999999,0.0,0.0,0.0,0.0,0.0352,0.0,0.0127,0.011,0.0,1241.15
17020,0.4999500049995,0.04999500049995,0.03999600039996,0.04999500049995,0.0500949905009499,0.14998500149985,0.0,0.016998300169983,0.032996700329967,0.02999700029997,0.04999500049995,0.0,0.0,0.0,0.0,0.0,0.0,0.02999700029997,0.0,0.0,1302.15
17021,0.3602360236023602,0.0,0.1826182618261826,0.0,0.3872387238723871,0.0,0.0,0.0,0.0,0.0,0.0,0.0,0.0,0.0,0.0,0.0,0.0,0.0,0.0699069906990699,0.0,1711.15
17022,0.3732999999999999,0.0,0.0,0.1868,0.4399,0.0,0.0,0.0,0.0,0.0,0.0,0.0,0.0,0.0,0.0,0.0,0.0,0.0,0.0,0.0,1818.15
17023,0.0,0.0,0.0,0.0,0.381,0.0,0.0,0.0,0.0,0.0,0.0,0.0,0.0,0.0,0.0,0.0,0.0,0.0,0.619,0.0,1033.15
17024,0.5922592259225923,0.0,0.1656165616561656,0.0419041904190419,0.0542054205420542,0.0,0.0,0.1089108910891089,0.0358035803580358,0.0,0.0,0.0,0.0,0.0,0.0,0.0,0.0,0.0,0.0,0.0,1408.15
17025,0.715,0.0,0.0118,0.0598,0.0861,0.0,0.0201,0.0584,0.048,0.0,0.0,0.0,0.0,0.0,0.0,0.0,0.0,0.0,0.0,0.0,1323.15
17026,0.6117,0.0189,0.0838,0.0489,0.0117,0.0,0.0,0.1698,0.0279,0.0,0.0,0.0,0.0,0.0,0.0,0.0,0.0,0.0267,0.0,0.0,1168.15
17027,0.586,0.0,0.0705,0.0,0.0,0.3435,0.0,0.0,0.0,0.0,0.0,0.0,0.0,0.0,0.0,0.0,0.0,0.0,0.0,0.0,1552.15
17028,0.5,0.0,0.0,0.0,0.0,0.3,0.0,0.0,0.0,0.0,0.0,0.0,0.0,0.0,0.0,0.2,0.0,0.0,0.0,0.0,1615.15
17029,0.0,0.5799,0.0,0.0,0.0,0.0,0.0,0.0,0.4201,0.0,0.0,0.0,0.0,0.0,0.0,0.0,0.0,0.0,0.0,0.0,1126.15
17030,0.717,0.0,0.0715,0.0,0.0,0.0,0.0409999999999999,0.0852999999999999,0.037,0.0300999999999999,0.0,0.0,0.0,0.0,0.0,0.0169999999999999,0.0,0.0,0.0,0.0,1133.15
17031,0.7304,0.0,0.0501,0.0495,0.08,0.0,0.0,0.0503,0.0397,0.0,0.0,0.0,0.0,0.0,0.0,0.0,0.0,0.0,0.0,0.0,1458.15
17032,0.641,0.047,0.146,0.068,0.015,0.0,0.052,0.0,0.03,0.0,0.0,0.0,0.0,0.0,0.0,0.0,0.0,0.0,0.0,0.0,1411.15
17033,0.5236999999999999,0.0,0.1229,0.0088,0.1687999999999999,0.0,0.0,0.0724,0.0596999999999999,0.0,0.0,0.0,0.0437,0.0,0.0,0.0,0.0,0.0,0.0,0.0,1373.15
17034,0.6887000000000001,0.0,0.0,0.0,0.0924,0.0,0.0,0.0,0.2189,0.0,0.0,0.0,0.0,0.0,0.0,0.0,0.0,0.0,0.0,0.0,1219.15
17035,0.6602,0.0,0.1144999999999999,0.0549,0.0,0.0,0.0,0.1586,0.0,0.0,0.0,0.0,0.0,0.0,0.0,0.0,0.0,0.0,0.0,0.0106,1433.15
17036,0.6938,0.0,0.0,0.0,0.0,0.0,0.1232,0.183,0.0,0.0,0.0,0.0,0.0,0.0,0.0,0.0,0.0,0.0,0.0,0.0,982.15
17037,0.0,0.0,0.0,0.0,0.0,0.0,0.0,0.0,0.0,0.0,0.0,0.06,0.0,0.0,0.0,0.0,0.94,0.0,0.0,0.0,1353.15
17038,0.6796,0.0,0.0266999999999999,0.2026,0.0,0.0,0.0911,0.0,0.0,0.0,0.0,0.0,0.0,0.0,0.0,0.0,0.0,0.0,0.0,0.0,1581.15
17039,0.639,0.0,0.16,0.1,0.0,0.1,0.0,0.0,0.0,0.0,0.0,0.0,0.0,0.0,0.0,0.0,0.0,0.0,0.0,0.0,1663.15
17040,0.7933999999999999,0.0,0.0,0.0,0.0,0.0249,0.0,0.0491999999999999,0.0607,0.0,0.0,0.0717999999999999,0.0,0.0,0.0,0.0,0.0,0.0,0.0,0.0,1207.15
17041,0.5828,0.073,0.0031,0.0,0.0,0.0,0.0904,0.0259,0.0936,0.0,0.0,0.0,0.0,0.0,0.0,0.1249,0.0,0.0052,0.0,0.0,1168.15
17042,0.41,0.02,0.104,0.0,0.251,0.0,0.0,0.0,0.0,0.13,0.0,0.0,0.0,0.0,0.0,0.085,0.0,0.0,0.0,0.0,1559.15
17043,0.5814837032593482,0.0666866626674665,0.0293941211757648,0.0742851429714057,0.0762847430513897,0.0,0.0,0.1649670065986802,0.0068986202759448,0.0,0.0,0.0,0.0,0.0,0.0,0.0,0.0,0.0,0.0,0.0,1201.15
17044,0.0,0.0,0.0,0.0,0.0,0.0,0.0,0.5,0.125,0.0,0.0,0.0,0.0,0.0,0.0,0.0,0.0,0.0,0.375,0.0,1084.15
17045,0.8096,0.0,0.0902999999999999,0.0,0.0,0.0,0.0,0.0,0.0,0.0,0.1001,0.0,0.0,0.0,0.0,0.0,0.0,0.0,0.0,0.0,1673.15
17046,0.6892310768923109,0.0,0.0998900109989001,0.03999600039996,0.03999600039996,0.0,0.0,0.1298870112988701,0.0,0.0,0.0,0.0,0.0,0.0,0.0,0.0,0.0,0.0,0.0,0.0,1378.15
17047,0.511,0.0,0.0,0.0,0.0,0.0,0.0,0.489,0.0,0.0,0.0,0.0,0.0,0.0,0.0,0.0,0.0,0.0,0.0,0.0,1368.15
17048,0.6555000000000001,0.0,0.08,0.0558,0.1535,0.0,0.0,0.0,0.0,0.0,0.0552,0.0,0.0,0.0,0.0,0.0,0.0,0.0,0.0,0.0,1439.15
17049,0.7081999999999999,0.0,0.0678,0.0,0.0,0.0,0.2239999999999999,0.0,0.0,0.0,0.0,0.0,0.0,0.0,0.0,0.0,0.0,0.0,0.0,0.0,1423.15
17050,0.0,0.57,0.0,0.0,0.0,0.0,0.43,0.0,0.0,0.0,0.0,0.0,0.0,0.0,0.0,0.0,0.0,0.0,0.0,0.0,1129.15
17051,0.5672999999999999,0.0,0.0,0.0,0.1893,0.0,0.0,0.0,0.2434,0.0,0.0,0.0,0.0,0.0,0.0,0.0,0.0,0.0,0.0,0.0,1221.15
17052,0.0,0.25002500250025,0.025002500250025,0.125012501250125,0.125012501250125,0.025002500250025,0.1000100010001,0.0,0.025002500250025,0.0,0.05000500050005,0.0,0.0,0.0,0.0,0.0,0.0,0.0,0.2749274927492749,0.0,1223.15
17053,0.4932,0.0,0.226,0.1634,0.1174,0.0,0.0,0.0,0.0,0.0,0.0,0.0,0.0,0.0,0.0,0.0,0.0,0.0,0.0,0.0,1759.15
17054,0.667,0.0,0.0,0.0,0.0,0.0,0.0,0.3329999999999999,0.0,0.0,0.0,0.0,0.0,0.0,0.0,0.0,0.0,0.0,0.0,0.0,1147.15
17055,0.6648000000000001,0.065,0.1274,0.0244,0.063,0.0428,0.0,0.0,0.0,0.0,0.0125,0.0,0.0,0.0,0.0,0.0,0.0,0.0,0.0,0.0,1393.15
17056,0.734926507349265,0.0,0.1430856914308569,0.0,0.0,0.0,0.0,0.121987801219878,0.0,0.0,0.0,0.0,0.0,0.0,0.0,0.0,0.0,0.0,0.0,0.0,1523.15
17057,0.527047295270473,0.0,0.1404859514048595,0.0,0.1468853114688531,0.0,0.0,0.1855814418558144,0.0,0.0,0.0,0.0,0.0,0.0,0.0,0.0,0.0,0.0,0.0,0.0,1594.15
17058,0.4762,0.1633,0.0,0.0,0.2535,0.0,0.0,0.107,0.0,0.0,0.0,0.0,0.0,0.0,0.0,0.0,0.0,0.0,0.0,0.0,1273.15
17059,0.6,0.0,0.0,0.0,0.0,0.28,0.0,0.0,0.0,0.12,0.0,0.0,0.0,0.0,0.0,0.0,0.0,0.0,0.0,0.0,1493.15
17060,0.6665,0.0,0.0,0.0,0.0,0.0,0.0,0.3087,0.0247999999999999,0.0,0.0,0.0,0.0,0.0,0.0,0.0,0.0,0.0,0.0,0.0,1100.15
17061,0.5843,0.0429,0.0333,0.0,0.0215,0.1568,0.0,0.0,0.0,0.0,0.1566,0.0,0.0,0.0,0.0,0.0,0.0,0.0,0.0,0.0,1338.15
17062,0.5397,0.0582,0.0398,0.0,0.0419,0.1384999999999999,0.0,0.0,0.0,0.0598,0.0617999999999999,0.0,0.0,0.0,0.0,0.0406,0.0,0.0197,0.0,0.0,1225.15
17063,0.0,0.46,0.08,0.0,0.0,0.0,0.0,0.46,0.0,0.0,0.0,0.0,0.0,0.0,0.0,0.0,0.0,0.0,0.0,0.0,1210.15
17064,0.4813,0.2125,0.1253,0.1068,0.018,0.0,0.0,0.0,0.0,0.0,0.0,0.0,0.0,0.0,0.0,0.0337,0.0,0.0224,0.0,0.0,1683.15
17065,0.5952404759524048,0.0745925407459254,0.0112988701129887,0.0734926507349265,0.0753924607539246,0.0,0.0,0.1631836816318368,0.0067993200679932,0.0,0.0,0.0,0.0,0.0,0.0,0.0,0.0,0.0,0.0,0.0,1146.15
17066,0.7359,0.0,0.0092,0.0,0.1166,0.0,0.0,0.1383,0.0,0.0,0.0,0.0,0.0,0.0,0.0,0.0,0.0,0.0,0.0,0.0,1277.15
17067,0.72,0.02,0.09,0.05,0.0,0.0,0.0,0.119,0.0,0.0,0.0,0.0,0.0,0.0,0.0,0.0,0.0,0.0,0.0,0.0,1383.15
17068,0.7919999999999999,0.0,0.1389999999999999,0.0,0.0,0.0,0.0,0.0,0.0,0.0,0.0,0.0,0.0,0.0,0.059,0.0,0.0,0.0099999999999999,0.0,0.0,1733.15
17069,0.0,0.0,0.0,0.0,0.0,0.0,0.0,0.0,0.0,0.0,0.0,0.9,0.0,0.0,0.0,0.0,0.1,0.0,0.0,0.0,1089.15
17070,0.1263063153157657,0.288714435721786,0.0,0.0,0.0,0.0,0.0,0.0,0.0,0.5593279663983199,0.0256012800640032,0.0,0.0,0.0,0.0,0.0,0.0,0.0,0.0,0.0,1325.15
17071,0.4695,0.0,0.1682999999999999,0.0,0.0,0.0,0.0,0.3621999999999999,0.0,0.0,0.0,0.0,0.0,0.0,0.0,0.0,0.0,0.0,0.0,0.0,1428.15
17072,0.9,0.0,0.1,0.0,0.0,0.0,0.0,0.0,0.0,0.0,0.0,0.0,0.0,0.0,0.0,0.0,0.0,0.0,0.0,0.0,2036.15
17073,0.412,0.0,0.0867,0.1755,0.3258,0.0,0.0,0.0,0.0,0.0,0.0,0.0,0.0,0.0,0.0,0.0,0.0,0.0,0.0,0.0,1577.15
17074,0.7573000000000001,0.0,0.0,0.0,0.071,0.0139,0.0,0.1229,0.0349,0.0,0.0,0.0,0.0,0.0,0.0,0.0,0.0,0.0,0.0,0.0,1121.15
17075,0.6352,0.1046,0.1201999999999999,0.0346999999999999,0.0349999999999999,0.0351999999999999,0.0,0.0,0.0,0.0,0.0350999999999999,0.0,0.0,0.0,0.0,0.0,0.0,0.0,0.0,0.0,1523.15
17076,0.668,0.0,0.125,0.1028,0.0795,0.0063,0.0,0.0,0.0,0.0,0.0184,0.0,0.0,0.0,0.0,0.0,0.0,0.0,0.0,0.0,1523.15
17077,0.4,0.0,0.04,0.0,0.45,0.0,0.02,0.03,0.0,0.0,0.0,0.0,0.0,0.0,0.0,0.06,0.0,0.0,0.0,0.0,1363.15
17078,0.0,0.0,0.0,0.0,0.0,0.0,0.0,0.1678,0.0,0.0,0.0,0.0,0.0,0.1678,0.0,0.0,0.0,0.0,0.6644,0.0,1508.15
17079,0.676,0.065,0.095,0.048,0.0,0.0,0.0,0.094,0.021,0.0,0.0,0.0,0.0,0.0,0.0,0.0,0.0,0.0,0.0,0.0,1404.15
17080,0.5095509550955096,0.0951095109510951,0.041004100410041,0.0,0.043004300430043,0.1572157215721572,0.0,0.0,0.0,0.03000300030003,0.0631063106310631,0.0,0.0,0.0,0.0,0.041004100410041,0.0,0.02000200020002,0.0,0.0,1206.15
17081,0.0,0.1499,0.025,0.1251,0.125,0.1,0.1,0.0,0.0,0.0,0.075,0.0,0.0,0.0,0.0,0.0,0.0,0.0,0.3,0.0,1223.15
17082,0.579,0.0525,0.155,0.0,0.0,0.0,0.0,0.14,0.02,0.0,0.0,0.0,0.0,0.0,0.0,0.0,0.0,0.0,0.0525,0.0,1003.15
17083,0.5795,0.0,0.0,0.0,0.0385,0.0,0.0,0.0,0.382,0.0,0.0,0.0,0.0,0.0,0.0,0.0,0.0,0.0,0.0,0.0,1209.15
17084,0.664,0.0,0.108,0.0361,0.019,0.0,0.0,0.1479,0.0,0.0,0.009,0.0,0.0,0.0,0.0,0.0,0.0,0.015,0.0,0.0,1283.15
17085,0.2366,0.0,0.1515,0.138,0.4739,0.0,0.0,0.0,0.0,0.0,0.0,0.0,0.0,0.0,0.0,0.0,0.0,0.0,0.0,0.0,1750.15
17086,0.0,0.0262,0.0418,0.0605,0.0,0.2622,0.0,0.0,0.0,0.1497,0.0,0.0,0.0,0.0,0.0,0.0305,0.0,0.0,0.4291,0.0,977.15
17087,0.659,0.022,0.1169999999999999,0.048,0.0,0.0,0.0,0.153,0.0,0.0,0.0,0.0,0.0,0.0,0.0,0.0,0.0,0.0,0.0,0.0,1343.15
17088,0.6446031365018403,0.0,0.0199031845095215,0.0252040326452232,0.1026164186269803,0.008801408225316,0.0,0.0524083853416546,0.0575092014722355,0.0,0.0392062730036805,0.0,0.0,0.0,0.0,0.0,0.0,0.0494079052648423,0.0,0.0,1433.15
17089,0.5406,0.0,0.1442,0.0602,0.0,0.0,0.0,0.1099,0.0191,0.0877999999999999,0.0,0.0,0.0,0.0,0.0,0.0187,0.0,0.0146,0.0049,0.0,1553.15
17090,0.6657000000000001,0.0399,0.1214,0.0566,0.0566,0.0377,0.0,0.0,0.0,0.0,0.0196,0.0,0.0,0.0,0.0,0.0,0.0,0.0,0.0,0.0,1388.15
17091,0.6785,0.0,0.1476,0.0229,0.0,0.0,0.0626,0.0881,0.0,0.0,0.0,0.0,0.0,0.0,0.0,0.0,0.0,0.0,0.0,0.0,1348.15
17092,0.6858,0.0115,0.0711,0.045,0.0175,0.0105,0.0,0.0429,0.0977,0.0,0.008,0.0,0.0,0.0,0.0,0.01,0.0,0.0,0.0,0.0,1373.15
17093,0.6593,0.0,0.0,0.0727999999999999,0.0794999999999999,0.0,0.0,0.1883999999999999,0.0,0.0,0.0,0.0,0.0,0.0,0.0,0.0,0.0,0.0,0.0,0.0,1213.15
17094,0.0576999999999999,0.4234,0.0056999999999999,0.0,0.0,0.0264,0.0,0.0,0.0,0.1917,0.0,0.0,0.0,0.0,0.1419,0.0868,0.0,0.0516,0.0,0.0,1288.15
17095,0.5454454554544546,0.0,0.2272772722727727,0.0,0.0,0.0,0.0454954504549545,0.1817818218178182,0.0,0.0,0.0,0.0,0.0,0.0,0.0,0.0,0.0,0.0,0.0,0.0,1702.15
17096,0.6538346165383462,0.0,0.0707929207079292,0.0442955704429557,0.1630836916308369,0.0,0.0296970302969703,0.0382961703829617,0.0,0.0,0.0,0.0,0.0,0.0,0.0,0.0,0.0,0.0,0.0,0.0,1464.15
17097,0.6,0.0,0.0,0.0,0.0,0.4,0.0,0.0,0.0,0.0,0.0,0.0,0.0,0.0,0.0,0.0,0.0,0.0,0.0,0.0,1723.15
17098,0.5169,0.0558,0.0381,0.0578,0.0817,0.1326999999999999,0.0,0.0,0.0,0.0,0.0592,0.0,0.0,0.0,0.0,0.0389,0.0,0.0189,0.0,0.0,1260.15
17099,0.6347,0.0,0.0,0.1964,0.0,0.1689,0.0,0.0,0.0,0.0,0.0,0.0,0.0,0.0,0.0,0.0,0.0,0.0,0.0,0.0,1478.15
17100,0.0,0.0,0.0,0.0,0.0,0.0,0.0,0.0,0.3333,0.1667,0.0,0.0,0.0,0.0,0.0,0.0,0.0,0.0,0.5,0.0,873.1500000000001
17101,0.7676000000000001,0.1562,0.0250999999999999,0.0,0.0,0.0063,0.0,0.0206,0.0224,0.0,0.0,0.0,0.0,0.0,0.0,0.0,0.0,0.0,0.0,0.0,1218.15
17102,0.498,0.0,0.0,0.0,0.0,0.3490999999999999,0.0,0.1528999999999999,0.0,0.0,0.0,0.0,0.0,0.0,0.0,0.0,0.0,0.0,0.0,0.0,1450.15
17103,0.6414,0.0152,0.0101,0.0,0.0302999999999999,0.0,0.0,0.1616,0.0202,0.0,0.0,0.0,0.0,0.0,0.0,0.0,0.0,0.1211999999999999,0.0,0.0,1554.15
17104,0.7186,0.0,0.0116,0.0719,0.0643,0.0,0.0,0.1336,0.0,0.0,0.0,0.0,0.0,0.0,0.0,0.0,0.0,0.0,0.0,0.0,1272.15
17105,0.0,0.8420000000000001,0.0,0.0,0.0,0.158,0.0,0.0,0.0,0.0,0.0,0.0,0.0,0.0,0.0,0.0,0.0,0.0,0.0,0.0,1146.15
17106,0.239023902390239,0.0,0.1174117411741174,0.1633163316331633,0.4802480248024803,0.0,0.0,0.0,0.0,0.0,0.0,0.0,0.0,0.0,0.0,0.0,0.0,0.0,0.0,0.0,1804.15
17107,0.0,0.0,0.0,0.0,0.0,0.0,0.0,0.32,0.0,0.0,0.0,0.0,0.0,0.0,0.0,0.68,0.0,0.0,0.0,0.0,1363.15
17108,0.7436,0.0,0.1282,0.0,0.0,0.0,0.0128,0.1153999999999999,0.0,0.0,0.0,0.0,0.0,0.0,0.0,0.0,0.0,0.0,0.0,0.0,1379.15
17109,0.0,0.15,0.0,0.17,0.14,0.0,0.0,0.01,0.0,0.0,0.0,0.0,0.08,0.0,0.0,0.0,0.0,0.0,0.45,0.0,1209.15
17110,0.6129,0.0,0.0928,0.1526,0.1319,0.0,0.0,0.0098,0.0,0.0,0.0,0.0,0.0,0.0,0.0,0.0,0.0,0.0,0.0,0.0,1496.15
17111,0.0,0.4862486248624862,0.0,0.0,0.0,0.0221022102210221,0.0,0.0,0.0,0.1802180218021802,0.0,0.0,0.0,0.0,0.1385138513851385,0.1271127112711271,0.0,0.0458045804580458,0.0,0.0,1228.15
17112,0.6696669666966696,0.1102110211021102,0.1198119811981198,0.0,0.0,0.0802080208020802,0.0,0.0,0.0,0.0,0.0201020102010201,0.0,0.0,0.0,0.0,0.0,0.0,0.0,0.0,0.0,1583.15
17113,0.585,0.0,0.0,0.0,0.0,0.0,0.0,0.415,0.0,0.0,0.0,0.0,0.0,0.0,0.0,0.0,0.0,0.0,0.0,0.0,1270.15
17114,0.0599,0.5724,0.0,0.0,0.0,0.0,0.0,0.0,0.0,0.0553,0.0,0.0,0.0,0.078,0.1499,0.0,0.0,0.0709,0.0,0.0,1373.15
17115,0.527,0.0,0.0,0.0,0.0,0.0,0.0,0.473,0.0,0.0,0.0,0.0,0.0,0.0,0.0,0.0,0.0,0.0,0.0,0.0,1344.15
17116,0.6535,0.0,0.075,0.0,0.0,0.0,0.0,0.2714999999999999,0.0,0.0,0.0,0.0,0.0,0.0,0.0,0.0,0.0,0.0,0.0,0.0,1018.15
17117,0.3,0.0,0.0,0.0,0.05,0.1,0.0,0.0,0.0,0.0,0.15,0.0,0.0,0.0,0.0,0.4,0.0,0.0,0.0,0.0,1535.15
17118,0.3094092822784683,0.2781083432502974,0.0190005700171005,0.0,0.1105033150994529,0.040401212036361,0.1348040441213236,0.0,0.0,0.0571017130513915,0.0,0.0,0.0,0.0,0.0504015120453613,0.0,0.0,0.0,0.0,0.0,1228.15
17119,0.6183690815459227,0.0137993100344982,0.1059947002649867,0.1395930203489825,0.1071946402679866,0.0,0.0,0.0,0.0,0.0,0.0,0.0,0.0,0.0141992900354982,0.0,0.0,0.0,0.0,0.0,0.0,1523.15
17120,0.0,0.0,0.0,0.0,0.3548,0.0,0.1452,0.0,0.0,0.0,0.0,0.0,0.0,0.0,0.0,0.0,0.0,0.0,0.5000000000000001,0.0,1090.15
17121,0.5904,0.0,0.0513,0.1442999999999999,0.2073999999999999,0.0,0.0,0.0066,0.0,0.0,0.0,0.0,0.0,0.0,0.0,0.0,0.0,0.0,0.0,0.0,1557.0500244140626
17122,0.664980050598482,0.0,0.071397858064258,0.035198944031679,0.036798896033119,0.0,0.0,0.1507954761357159,0.0225993220203393,0.0,0.0,0.0,0.0,0.0,0.0,0.0,0.0,0.0177994660160195,0.0,0.0,1241.15
17123,0.0,0.05,0.0,0.1,0.24,0.0,0.0,0.05,0.0,0.0,0.0,0.0,0.11,0.0,0.0,0.0,0.0,0.0,0.45,0.0,1204.15
17124,0.468,0.0,0.1187,0.2113,0.202,0.0,0.0,0.0,0.0,0.0,0.0,0.0,0.0,0.0,0.0,0.0,0.0,0.0,0.0,0.0,1579.15
17125,0.5479999999999999,0.083,0.1594,0.0,0.0661,0.0,0.0,0.1435,0.0,0.0,0.0,0.0,0.0,0.0,0.0,0.0,0.0,0.0,0.0,0.0,1325.15
17126,0.6672,0.0,0.0,0.1421,0.0613,0.0,0.0,0.1294,0.0,0.0,0.0,0.0,0.0,0.0,0.0,0.0,0.0,0.0,0.0,0.0,1433.15
17127,0.676,0.0,0.0,0.0,0.006,0.0,0.027,0.151,0.017,0.0,0.0,0.0,0.0,0.0,0.0,0.017,0.0,0.106,0.0,0.0,1373.15
17128,0.6237,0.0,0.1804,0.1014,0.0632,0.0111,0.0,0.0,0.0,0.0,0.0,0.0,0.0,0.0,0.0,0.0,0.0,0.0,0.0191,0.0,1405.15
17129,0.5,0.0,0.0,0.0,0.335,0.0,0.165,0.0,0.0,0.0,0.0,0.0,0.0,0.0,0.0,0.0,0.0,0.0,0.0,0.0,1513.15
17130,0.4847999999999999,0.0,0.2016,0.1606,0.153,0.0,0.0,0.0,0.0,0.0,0.0,0.0,0.0,0.0,0.0,0.0,0.0,0.0,0.0,0.0,1727.15
17131,0.67,0.0,0.1155,0.1609,0.0536,0.0,0.0,0.0,0.0,0.0,0.0,0.0,0.0,0.0,0.0,0.0,0.0,0.0,0.0,0.0,1678.15
17132,0.0,0.1527152715271527,0.025002500250025,0.1515151515151515,0.1089108910891089,0.0519051905190519,0.0,0.0,0.0,0.05000500050005,0.0,0.0,0.0,0.0,0.0259025902590259,0.0399039903990399,0.0,0.0,0.3941394139413941,0.0,1283.15
17133,0.5592335540132407,0.0,0.0164009840590435,0.0,0.0,0.0,0.0,0.1957117427045622,0.0740044402664159,0.0,0.0,0.0,0.0,0.0,0.0,0.1073064383863031,0.0,0.0,0.0471028261695701,0.0,1158.15
17134,0.5231,0.0,0.0,0.0,0.2802,0.0,0.0,0.0,0.0,0.0,0.0,0.0,0.0,0.0,0.0,0.1967,0.0,0.0,0.0,0.0,1848.15
17135,0.6852999999999999,0.0,0.0,0.0698,0.0731999999999999,0.0,0.0808999999999999,0.0907999999999999,0.0,0.0,0.0,0.0,0.0,0.0,0.0,0.0,0.0,0.0,0.0,0.0,1239.15
17136,0.63,0.11,0.12,0.03,0.03,0.04,0.0,0.0,0.0,0.0,0.04,0.0,0.0,0.0,0.0,0.0,0.0,0.0,0.0,0.0,1523.15
17137,0.662,0.076,0.113,0.053,0.047,0.0,0.0,0.0,0.0,0.0,0.049,0.0,0.0,0.0,0.0,0.0,0.0,0.0,0.0,0.0,1543.15
17138,0.6790999999999999,0.0,0.0323,0.0,0.02,0.0,0.0,0.1736,0.0,0.0,0.0,0.0,0.0,0.0,0.0,0.0396,0.0,0.0535,0.0,0.0,1513.15
17139,0.737,0.0,0.152,0.0,0.0,0.0,0.0,0.0,0.0,0.111,0.0,0.0,0.0,0.0,0.0,0.0,0.0,0.0,0.0,0.0,1868.15
17140,0.6333,0.0,0.0,0.0,0.0,0.0,0.3667,0.0,0.0,0.0,0.0,0.0,0.0,0.0,0.0,0.0,0.0,0.0,0.0,0.0,1343.15
17141,0.5,0.0,0.0,0.0,0.0,0.0,0.0,0.15,0.0,0.0,0.0,0.0,0.0,0.0,0.0,0.35,0.0,0.0,0.0,0.0,1823.15
17142,0.0,0.63,0.0,0.0,0.0,0.0,0.0,0.0,0.0,0.0,0.37,0.0,0.0,0.0,0.0,0.0,0.0,0.0,0.0,0.0,1337.15
17143,0.5965,0.0,0.2072,0.0,0.0,0.0,0.0,0.0,0.1963,0.0,0.0,0.0,0.0,0.0,0.0,0.0,0.0,0.0,0.0,0.0,1908.15
17144,0.4,0.0,0.0,0.0,0.0,0.275,0.0,0.0,0.0,0.0,0.0,0.0,0.0,0.0,0.0,0.325,0.0,0.0,0.0,0.0,1565.15
17145,0.0,0.0646,0.0254,0.0,0.0,0.3642,0.0,0.0,0.0882,0.0,0.0,0.0,0.0,0.0,0.0,0.0,0.0,0.0,0.4576,0.0,1133.15
17146,0.4686,0.0,0.0250999999999999,0.1411,0.3652,0.0,0.0,0.0,0.0,0.0,0.0,0.0,0.0,0.0,0.0,0.0,0.0,0.0,0.0,0.0,1604.15
17147,0.82,0.0,0.0,0.0,0.0,0.0,0.0,0.0,0.18,0.0,0.0,0.0,0.0,0.0,0.0,0.0,0.0,0.0,0.0,0.0,1101.15
17148,0.5112,0.0,0.2243,0.1946,0.0699,0.0,0.0,0.0,0.0,0.0,0.0,0.0,0.0,0.0,0.0,0.0,0.0,0.0,0.0,0.0,1751.15
17149,0.6363,0.0,0.1666,0.0,0.0,0.0,0.1238,0.0484,0.0,0.0,0.0,0.0,0.0,0.0,0.0,0.0,0.0,0.0,0.0243999999999999,0.0,1538.15
17150,0.2238776122387761,0.0,0.1318868113188681,0.0,0.4831516848315169,0.0,0.0,0.0,0.0,0.0,0.0,0.0,0.0,0.0,0.0,0.0,0.0,0.0,0.1610838916108389,0.0,1700.15
17151,0.512,0.06,0.0409999999999999,0.0,0.043,0.158,0.0,0.0,0.0,0.061,0.063,0.0,0.0,0.0,0.0,0.042,0.0,0.02,0.0,0.0,1253.15
17152,0.7182281771822818,0.0,0.0057994200579942,0.0715928407159284,0.0713928607139286,0.0,0.0,0.132986701329867,0.0,0.0,0.0,0.0,0.0,0.0,0.0,0.0,0.0,0.0,0.0,0.0,1266.15
17153,0.6631663166316631,0.0,0.1014101410141014,0.0453045304530453,0.0,0.0,0.1018101810181018,0.0834083408340834,0.0,0.0,0.0,0.0,0.0,0.0,0.0,0.0,0.0,0.0049004900490049,0.0,0.0,1261.15
17154,0.39,0.0,0.0,0.0,0.0,0.0,0.0,0.0,0.0,0.0,0.0,0.61,0.0,0.0,0.0,0.0,0.0,0.0,0.0,0.0,986.15
17155,0.6177,0.0,0.0396,0.0,0.0835,0.1474,0.0,0.0,0.0,0.0,0.0779,0.0,0.0,0.0,0.0,0.0,0.0,0.0327999999999999,0.0,0.0,1363.15
17156,0.531,0.0573,0.0391,0.0594,0.0412,0.1519,0.0,0.0,0.0,0.0,0.0608,0.0,0.0,0.0,0.0,0.0399,0.0,0.0194,0.0,0.0,1218.15
17157,0.4694530546945305,0.2097790220977902,0.1498850114988501,0.0,0.01999800019998,0.0,0.0,0.1498850114988501,0.0,0.0,0.0,0.0,0.0,0.0,0.0,0.0,0.0,0.0,0.0,0.0,1023.15
17158,0.683,0.0,0.0139,0.072,0.0771,0.0,0.0,0.151,0.0,0.0,0.0,0.0,0.0,0.0,0.0,0.0,0.0,0.0,0.0,0.0,1239.15
17159,0.6654000000000001,0.064,0.0861,0.0197,0.008,0.04,0.0,0.0,0.0,0.0,0.1151,0.0,0.0,0.0,0.0,0.0,0.0,0.0,0.0,0.0,1348.15
17160,0.8222999999999999,0.0,0.0877999999999999,0.0448,0.0,0.0,0.0,0.0,0.0450999999999999,0.0,0.0,0.0,0.0,0.0,0.0,0.0,0.0,0.0,0.0,0.0,1628.15
17161,0.633,0.0,0.0,0.0,0.0,0.0,0.0,0.0,0.367,0.0,0.0,0.0,0.0,0.0,0.0,0.0,0.0,0.0,0.0,0.0,1289.15
17162,0.0,0.0,0.0,0.0,0.0,0.0,0.0,0.0,0.0,0.0,0.0,0.68,0.0,0.0,0.0,0.0,0.32,0.0,0.0,0.0,997.15
17163,0.5809000000000001,0.0,0.0,0.0,0.0,0.0,0.0,0.0955,0.0,0.0,0.0,0.3236,0.0,0.0,0.0,0.0,0.0,0.0,0.0,0.0,968.15
17164,0.6731,0.1,0.0975,0.0,0.0946,0.0,0.0,0.0,0.0,0.0,0.0339,0.0,0.0,0.0,0.0,0.0,0.0,0.0,0.0,0.0,1388.15
17165,0.0,0.95,0.0,0.0,0.0,0.0,0.05,0.0,0.0,0.0,0.0,0.0,0.0,0.0,0.0,0.0,0.0,0.0,0.0,0.0,961.15
17166,0.7206,0.0,0.0,0.0,0.0,0.0,0.1441,0.1353,0.0,0.0,0.0,0.0,0.0,0.0,0.0,0.0,0.0,0.0,0.0,0.0,1081.15
17167,0.4243,0.2366,0.0032,0.0,0.0,0.0,0.0661,0.067,0.0678,0.1174,0.0,0.0,0.0,0.0,0.0,0.0165,0.0,0.0,0.0,0.0,967.15
17168,0.2119021190211902,0.2253022530225302,0.0,0.0,0.0,0.0,0.1193011930119301,0.0,0.0,0.2228022280222802,0.0,0.0,0.0,0.07670076700767,0.1114011140111401,0.0,0.0,0.02320023200232,0.0,0.0,1381.15
17169,0.0,0.6667000000000001,0.0,0.0,0.0,0.0,0.0,0.025,0.3082999999999999,0.0,0.0,0.0,0.0,0.0,0.0,0.0,0.0,0.0,0.0,0.0,1049.15
17170,0.6949000000000002,0.0155,0.0291,0.0657,0.0577,0.0,0.0,0.0,0.1173,0.0,0.0188,0.0,0.0,0.0,0.0,0.0,0.0,0.0,0.0,0.0,1283.15
17171,0.6765323467653235,0.0,0.0,0.0,0.0593940605939406,0.0,0.0,0.1612838716128387,0.0,0.0,0.0,0.0,0.0,0.0,0.0,0.0,0.0,0.1027897210278972,0.0,0.0,1537.15
17172,0.7361,0.0,0.0923,0.0,0.1256,0.0458999999999999,0.0,0.0,0.0,0.0,0.0,0.0,0.0,0.0,0.0,0.0,0.0,0.0,0.0,0.0,1609.15
17173,0.7283000000000001,0.005,0.1077,0.0171,0.0788,0.045,0.0,0.0,0.0,0.0,0.0167,0.0,0.0,0.0,0.0,0.0,0.0,0.0,0.0,0.0,1491.15
17174,0.4140999999999999,0.0099,0.0203,0.0514,0.0123,0.0,0.0231,0.1561,0.0367,0.0576999999999999,0.0,0.0,0.0,0.0,0.0,0.1991,0.0,0.0056,0.0,0.0,1213.15
17175,0.1565,0.4189,0.0,0.0,0.0,0.4246,0.0,0.0,0.0,0.0,0.0,0.0,0.0,0.0,0.0,0.0,0.0,0.0,0.0,0.0,1275.15
17176,0.5796,0.0,0.0,0.0,0.0,0.0,0.0868999999999999,0.3335,0.0,0.0,0.0,0.0,0.0,0.0,0.0,0.0,0.0,0.0,0.0,0.0,1115.15
17177,0.5696,0.0,0.2152,0.1939999999999999,0.0,0.0,0.0,0.0,0.0212,0.0,0.0,0.0,0.0,0.0,0.0,0.0,0.0,0.0,0.0,0.0,1783.15
17178,0.6489,0.0,0.09,0.0601,0.0,0.0,0.0,0.1798999999999999,0.0203,0.0,0.0,0.0,0.0,0.0,0.0,0.0,0.0,0.0,0.0,0.0,1118.15
17179,0.6504349565043496,0.1353864613538646,0.0916908309169083,0.0,0.0,0.1224877512248775,0.0,0.0,0.0,0.0,0.0,0.0,0.0,0.0,0.0,0.0,0.0,0.0,0.0,0.0,1353.15
17180,0.561,0.1057,0.0,0.0,0.0677,0.1314,0.0,0.0,0.0658,0.0,0.015,0.0,0.0,0.0,0.0,0.0437,0.0,0.0094,0.0,0.0,1298.15
17181,0.653,0.072,0.114,0.081,0.0,0.0,0.0,0.062,0.008,0.009,0.0,0.0,0.0,0.0,0.0,0.0,0.0,0.0,0.0,0.0,1443.15
17182,0.0,0.5902,0.0,0.0,0.0,0.0,0.0,0.0,0.3921999999999999,0.0,0.0,0.0,0.0,0.0,0.0,0.0,0.0,0.0,0.0,0.0,1076.15
17183,0.0,0.0,0.0,0.0,0.0,0.0,0.0,0.0695069506950695,0.0,0.4652465246524652,0.0,0.0,0.0,0.0,0.0,0.0,0.0,0.0,0.4652465246524652,0.0,988.15
17184,0.6,0.0,0.0,0.0,0.0,0.3,0.0,0.0,0.0,0.0,0.0,0.0,0.0,0.0,0.0,0.1,0.0,0.0,0.0,0.0,1575.15
17185,0.6,0.0,0.0,0.0,0.0,0.38,0.0,0.0,0.0,0.0,0.0,0.0,0.0,0.0,0.02,0.0,0.0,0.0,0.0,0.0,1661.15
17186,0.0,0.1777,0.0,0.0,0.0223,0.2444,0.1677,0.0,0.0,0.0516,0.0,0.0,0.0,0.0,0.0,0.0,0.0,0.0,0.3279999999999999,0.0,1193.15
17187,0.5640282014100705,0.0311015550777538,0.0319015950797539,0.0215010750537526,0.0941047052352617,0.0141007050352517,0.0895044752237611,0.0256012800640032,0.0153007650382519,0.0,0.0551027551377568,0.0,0.0,0.0,0.0299014950747537,0.0,0.0,0.0276013800690034,0.0,0.0,1246.15
17188,0.7651000000000001,0.0,0.0,0.0,0.0839,0.0233,0.0,0.1036,0.0241,0.0,0.0,0.0,0.0,0.0,0.0,0.0,0.0,0.0,0.0,0.0,1360.15
17189,0.0,0.794,0.0,0.0,0.0,0.0,0.0,0.0,0.206,0.0,0.0,0.0,0.0,0.0,0.0,0.0,0.0,0.0,0.0,0.0,1105.15
17190,0.527,0.057,0.039,0.059,0.0409999999999999,0.135,0.0,0.0,0.0,0.0,0.083,0.0,0.0,0.0,0.0,0.04,0.0,0.019,0.0,0.0,1227.15
17191,0.7048224695283519,0.0129985701572827,0.0094989551149373,0.0433952265250822,0.0601933787283398,0.0,0.0,0.1584825669176391,0.0101988781234064,0.0,0.0,0.0,0.0,0.0,0.0,0.0,0.0,0.0,0.0,0.0,1169.15
17192,0.6378,0.0,0.1125999999999999,0.0,0.0,0.0,0.1061999999999999,0.1177,0.0,0.0,0.0,0.0,0.0,0.0,0.0,0.0,0.0,0.0256999999999999,0.0,0.0,1310.950048828125
17193,0.647,0.0311,0.0198,0.0448,0.0779,0.0,0.0,0.1516,0.0086,0.0,0.0,0.0,0.0,0.0,0.0,0.0,0.0,0.0,0.0,0.0,1173.15
17194,0.7957999999999998,0.0,0.0394999999999999,0.0625999999999999,0.0625999999999999,0.0,0.0,0.0,0.0394999999999999,0.0,0.0,0.0,0.0,0.0,0.0,0.0,0.0,0.0,0.0,0.0,1588.15
17195,0.7589,0.0,0.0336,0.0,0.0,0.0,0.0,0.0,0.2075,0.0,0.0,0.0,0.0,0.0,0.0,0.0,0.0,0.0,0.0,0.0,1118.15
17196,0.0,0.7778,0.0,0.0,0.0,0.0,0.2221999999999999,0.0,0.0,0.0,0.0,0.0,0.0,0.0,0.0,0.0,0.0,0.0,0.0,0.0,1119.15
17197,0.63,0.0,0.087,0.047,0.236,0.0,0.0,0.0,0.0,0.0,0.0,0.0,0.0,0.0,0.0,0.0,0.0,0.0,0.0,0.0,1431.15
17198,0.6219,0.0,0.1159,0.1497,0.0926,0.0,0.0,0.0,0.0,0.0,0.0,0.0,0.0,0.019,0.0,0.0,0.0,0.0,0.0,0.0,1451.15
17199,0.6907690769076908,0.044004400440044,0.1021102110211021,0.016001600160016,0.0,0.0,0.0,0.1401140114011401,0.006000600060006,0.0,0.0,0.0,0.0,0.0,0.0,0.0,0.0,0.0,0.0,0.0,1222.15
17200,0.561,0.145,0.118,0.026,0.129,0.0,0.0,0.0,0.0,0.0,0.0,0.0,0.0,0.0,0.0,0.016,0.0,0.0,0.0,0.0,1573.15
17201,0.0,0.0,0.0,0.0,0.3805619438056194,0.0,0.0,0.046995300469953,0.0,0.0,0.0,0.0,0.0,0.0,0.0,0.046995300469953,0.0,0.0,0.5254474552544744,0.0,1205.15
17202,0.4476,0.2035,0.0,0.0,0.0,0.0,0.0,0.3489,0.0,0.0,0.0,0.0,0.0,0.0,0.0,0.0,0.0,0.0,0.0,0.0,975.15
17203,0.0,0.0,0.0,0.0,0.1304,0.0,0.3696,0.0,0.0,0.0,0.0,0.0,0.0,0.0,0.0,0.0,0.0,0.0,0.5,0.0,956.15
17204,0.0,0.0,0.0093,0.0,0.0,0.0,0.0696,0.3044,0.0,0.0695,0.071,0.0,0.0,0.0,0.0,0.1655,0.0,0.0,0.2992,0.0,1013.15
17205,0.0,0.2042204220422042,0.028002800280028,0.0,0.1111111111111111,0.016001600160016,0.0511051105110511,0.038003800380038,0.038003800380038,0.3814381438143814,0.0,0.0,0.0,0.0,0.0,0.0,0.0,0.0,0.1321132113211321,0.0,1083.15
17206,0.0,0.0,0.0113996580102596,0.0,0.0,0.0,0.0746977590672279,0.2663920082397528,0.0,0.1132966011019669,0.0749977500674979,0.0,0.0,0.0,0.0,0.1336959891203263,0.0,0.0,0.3078907632771017,0.0,1053.15
17207,0.6900000000000001,0.0,0.0,0.0,0.0649,0.0,0.0,0.155,0.0,0.0,0.0,0.0,0.0,0.0,0.0,0.0,0.0,0.0701,0.0,0.0,1393.15
17208,0.4347,0.02,0.1712,0.0,0.1516,0.0,0.0,0.2225,0.0,0.0,0.0,0.0,0.0,0.0,0.0,0.0,0.0,0.0,0.0,0.0,1471.15
17209,0.654,0.0,0.151,0.0289999999999999,0.0,0.0,0.0,0.165,0.0,0.0,0.0,0.0,0.0,0.0,0.0,0.0,0.0,0.0,0.0,0.0,1404.15
17210,0.5752,0.0,0.0,0.0726,0.1253,0.0,0.0,0.2268,0.0,0.0,0.0,0.0,0.0,0.0,0.0,0.0,0.0,0.0,0.0,0.0,1404.15
17211,0.532,0.0,0.203,0.0,0.0,0.0,0.0,0.0,0.0,0.265,0.0,0.0,0.0,0.0,0.0,0.0,0.0,0.0,0.0,0.0,1848.15
17212,0.0,0.7000000000000001,0.0,0.0,0.0,0.0,0.0,0.3,0.0,0.0,0.0,0.0,0.0,0.0,0.0,0.0,0.0,0.0,0.0,0.0,1003.15
17213,0.737,0.0,0.0932,0.0,0.1694,0.0,0.0,0.0,0.0,0.0,0.0,0.0,0.0,0.0,0.0,0.0,0.0,0.0,0.0,0.0,1676.15
17214,0.646,0.06,0.112,0.018,0.078,0.0,0.0,0.0,0.0,0.0,0.085,0.0,0.0,0.0,0.0,0.0,0.0,0.0,0.0,0.0,1353.15
17215,0.79,0.0,0.1155,0.0236,0.0709,0.0,0.0,0.0,0.0,0.0,0.0,0.0,0.0,0.0,0.0,0.0,0.0,0.0,0.0,0.0,1726.15
17216,0.44,0.0,0.0,0.0,0.0,0.34,0.0,0.0,0.0,0.22,0.0,0.0,0.0,0.0,0.0,0.0,0.0,0.0,0.0,0.0,1588.15
17217,0.618,0.0,0.078,0.025,0.2789999999999999,0.0,0.0,0.0,0.0,0.0,0.0,0.0,0.0,0.0,0.0,0.0,0.0,0.0,0.0,0.0,1448.15
17218,0.6,0.0,0.083,0.103,0.004,0.0,0.0,0.21,0.0,0.0,0.0,0.0,0.0,0.0,0.0,0.0,0.0,0.0,0.0,0.0,1308.15
17219,0.0,0.0,0.0,0.0,0.0,0.0,0.0,0.4976,0.0,0.0,0.0,0.0,0.0,0.0,0.0,0.0,0.0,0.0,0.4976,0.0,874.1500000000001
17220,0.5539000000000001,0.0,0.1483,0.0748,0.0749,0.0,0.0,0.1481,0.0,0.0,0.0,0.0,0.0,0.0,0.0,0.0,0.0,0.0,0.0,0.0,1453.15
17221,0.6892,0.0,0.0,0.0,0.1067999999999999,0.0,0.0291,0.1748999999999999,0.0,0.0,0.0,0.0,0.0,0.0,0.0,0.0,0.0,0.0,0.0,0.0,1240.15
17222,0.6453,0.0,0.0769,0.0749,0.04,0.0,0.0,0.0878999999999999,0.013,0.0,0.0,0.0,0.0,0.0,0.0,0.045,0.0,0.017,0.0,0.0,1493.15
17223,0.598,0.0418,0.0635,0.0,0.0,0.0,0.0,0.2225,0.0,0.0,0.0,0.0,0.0,0.0,0.0,0.0689,0.0,0.0,0.0,0.0,1098.15
17224,0.5703429657034296,0.008999100089991,0.175982401759824,0.2016798320167983,0.0,0.0,0.0418958104189581,0.0,0.0,0.0,0.0,0.0,0.0,0.0,0.0,0.0,0.0,0.0,0.0,0.0,1549.849951171875
17225,0.677,0.0,0.0807,0.0,0.0,0.0817,0.0,0.1589,0.0,0.0,0.0,0.0,0.0,0.0,0.0,0.0,0.0,0.0,0.0,0.0,1133.15
17226,0.6239376062393761,0.0,0.0952904709529047,0.0646935306469353,0.0,0.0,0.0,0.1451854814518548,0.0207979202079792,0.0,0.0,0.0,0.0,0.0,0.0,0.03999600039996,0.0,0.0100989901009899,0.0,0.0,1333.15
17227,0.7076000000000001,0.0,0.0964,0.0,0.0,0.0,0.0449,0.1267,0.0068,0.0165,0.0,0.0,0.0,0.0,0.0,0.0,0.0,0.0,0.0,0.0,1228.15
17228,0.549,0.0,0.1248,0.0086,0.1702,0.0,0.0,0.0669,0.0536,0.0,0.0,0.0,0.0269,0.0,0.0,0.0,0.0,0.0,0.0,0.0,1423.15
17229,0.0,0.7628,0.0,0.0,0.0,0.0,0.0,0.2372,0.0,0.0,0.0,0.0,0.0,0.0,0.0,0.0,0.0,0.0,0.0,0.0,1065.15
17230,1.0,0.0,0.0,0.0,0.0,0.0,0.0,0.0,0.0,0.0,0.0,0.0,0.0,0.0,0.0,0.0,0.0,0.0,0.0,0.0,1943.15
17231,0.4972999999999999,0.1592,0.0393,0.0,0.0421,0.0917999999999999,0.0,0.0,0.0,0.0299,0.085,0.0,0.0,0.0,0.0,0.0197,0.0,0.0357,0.0,0.0,1263.15
17232,0.7376,0.0,0.0092,0.0,0.106,0.0,0.0,0.1472,0.0,0.0,0.0,0.0,0.0,0.0,0.0,0.0,0.0,0.0,0.0,0.0,1237.15
17233,0.6496000000000001,0.0,0.1874,0.0,0.0,0.0,0.0,0.163,0.0,0.0,0.0,0.0,0.0,0.0,0.0,0.0,0.0,0.0,0.0,0.0,1603.15
17234,0.0,0.0,0.0,0.0,0.0,0.0,0.0,0.0,0.0,0.5789,0.0,0.0,0.0,0.0,0.0,0.0,0.0,0.0,0.4211,0.0,1218.15
17235,0.0,0.27,0.0,0.0,0.0,0.0,0.0,0.13,0.0,0.0,0.0,0.0,0.0,0.0,0.0,0.0,0.0,0.0,0.0,0.6,880.1499999999999
17236,0.0,0.0,0.0,0.0,0.0,0.0,0.0,0.497,0.0,0.0,0.0,0.0,0.0,0.0,0.0,0.0,0.0,0.0,0.497,0.0,881.1499999999999
17237,0.6815,0.0683999999999999,0.1277999999999999,0.0104,0.0419,0.0345999999999999,0.0,0.0,0.0,0.0,0.0104,0.0,0.0,0.0,0.0249999999999999,0.0,0.0,0.0,0.0,0.0,1473.15
17238,0.4999,0.0,0.0,0.2501,0.0,0.0,0.0,0.0,0.25,0.0,0.0,0.0,0.0,0.0,0.0,0.0,0.0,0.0,0.0,0.0,1488.15
17239,0.5694569456945695,0.0699069906990699,0.1698169816981698,0.0,0.0,0.0,0.0,0.1898189818981898,0.0,0.0,0.0,0.0,0.0,0.0,0.0,0.0,0.0,0.0,0.0,0.0,1263.15
17240,0.6053999999999999,0.0,0.1727,0.0,0.0,0.0,0.0,0.2219,0.0,0.0,0.0,0.0,0.0,0.0,0.0,0.0,0.0,0.0,0.0,0.0,1518.15
17241,0.6363,0.0,0.0,0.2631,0.0,0.1006,0.0,0.0,0.0,0.0,0.0,0.0,0.0,0.0,0.0,0.0,0.0,0.0,0.0,0.0,1693.15
17242,0.5154,0.1445,0.0224,0.0,0.0,0.0385,0.1773,0.0346,0.0,0.0,0.0518,0.0,0.0,0.0,0.015,0.0,0.0,0.0,0.0,0.0,1033.15
17243,0.6734,0.0,0.0445,0.0,0.0,0.0,0.2821,0.0,0.0,0.0,0.0,0.0,0.0,0.0,0.0,0.0,0.0,0.0,0.0,0.0,1258.15
17244,0.615,0.0,0.0,0.0,0.0,0.0,0.0,0.385,0.0,0.0,0.0,0.0,0.0,0.0,0.0,0.0,0.0,0.0,0.0,0.0,1148.15
17245,0.6861,0.0223,0.1267,0.0525,0.0559,0.0359,0.0,0.0,0.0,0.0,0.015,0.0,0.0,0.0,0.0,0.0,0.0,0.0,0.0,0.0,1458.15
17246,0.66,0.09,0.11,0.01,0.07,0.0,0.0,0.0,0.0,0.0,0.06,0.0,0.0,0.0,0.0,0.0,0.0,0.0,0.0,0.0,1523.15
17247,0.6787000000000001,0.0489,0.1277,0.0469,0.0629,0.0269,0.0,0.0,0.0,0.0,0.0069999999999999,0.0,0.0,0.0,0.0,0.0,0.0,0.0,0.0,0.0,1428.15
17248,0.644,0.0,0.156,0.0,0.057,0.0,0.0,0.103,0.04,0.0,0.0,0.0,0.0,0.0,0.0,0.0,0.0,0.0,0.0,0.0,1353.15
17249,0.7198,0.0,0.0,0.0,0.0,0.0,0.0,0.0,0.2802,0.0,0.0,0.0,0.0,0.0,0.0,0.0,0.0,0.0,0.0,0.0,1227.15
