Repository: ychyn/algo_genetique

# algo_genetique
Ce code fait partie de notre mini-projet du MIG Verre 2024. L'objectif du mini-projet est l'obtention d'une composition de verre avec des qualités avantageuses pour une application potentiellement industrielle. 

On utilise l'outil de prediction des propriétés du verre à travers des réseaux de neuronnes codé par Franck Pigeonneau (qui constitue la plus grande partie de ce repo). On a codé l'algorithme génetique qui va, en utilisant ce réseau de neuronnes tenter d'obtenir une composition optimale dont on essaiera la fabrication dans le four situé à l'Ecole des Mines à Sophia Antipolis

File: DataBase/Tliqclean.csv (part 55 of 63)
,SiO2,B2O3,Al2O3,MgO,CaO,BaO,Li2O,Na2O,K2O,ZnO,SrO,PbO,Fe2O3,Y2O3,La2O3,TiO2,GeO2,ZrO2,P2O5,V2O5,Tliq
17250,0.7369,0.0,0.0,0.0,0.1075,0.0,0.0,0.1556,0.0,0.0,0.0,0.0,0.0,0.0,0.0,0.0,0.0,0.0,0.0,0.0,1247.15
17251,0.609039096090391,0.0,0.1085891410858914,0.0868913108689131,0.086991300869913,0.0,0.0,0.1084891510848915,0.0,0.0,0.0,0.0,0.0,0.0,0.0,0.0,0.0,0.0,0.0,0.0,1476.15
17252,0.665,0.0,0.075,0.075,0.04,0.0,0.03,0.045,0.025,0.0,0.0,0.0,0.0,0.0,0.0,0.03,0.0,0.015,0.0,0.0,1473.15
17253,0.6500000000000001,0.0,0.06,0.066,0.0,0.0,0.07,0.011,0.0,0.02,0.088,0.0,0.0,0.0,0.0,0.015,0.0,0.02,0.0,0.0,1373.15
17254,0.6,0.0,0.11,0.075,0.0,0.0,0.0,0.215,0.0,0.0,0.0,0.0,0.0,0.0,0.0,0.0,0.0,0.0,0.0,0.0,1240.15
17255,0.525,0.1272,0.1569,0.0,0.0,0.0,0.0,0.0,0.0,0.0,0.0,0.0,0.0,0.1206,0.0302,0.0308,0.0,0.0,0.0,0.0,1505.15
17256,0.5307000000000001,0.0,0.1901,0.2792,0.0,0.0,0.0,0.0,0.0,0.0,0.0,0.0,0.0,0.0,0.0,0.0,0.0,0.0,0.0,0.0,1729.15
17257,0.7167,0.0,0.0844999999999999,0.0,0.0,0.0,0.0412,0.0857,0.0371,0.0167,0.0,0.0,0.0,0.0,0.0,0.017,0.0,0.0,0.0,0.0,1183.15
17258,0.6062787442511498,0.0,0.040991801639672,0.0,0.0868826234753049,0.141871625674865,0.0,0.0,0.0,0.0,0.046990601879624,0.0,0.0,0.0,0.0,0.030993801239752,0.0,0.026994601079784,0.0,0.0,1332.15
17259,0.6707,0.0,0.1317,0.1363,0.0,0.0,0.0613,0.0,0.0,0.0,0.0,0.0,0.0,0.0,0.0,0.0,0.0,0.0,0.0,0.0,1583.65
17260,0.7084000000000001,0.0,0.0382,0.0513,0.051,0.0,0.0,0.1481,0.0,0.0,0.0,0.0,0.0,0.0,0.0,0.0,0.0,0.0,0.0,0.0,1194.15
17261,0.0,0.0,0.121,0.0,0.0,0.0,0.0,0.0,0.0,0.364,0.0,0.0,0.0,0.0,0.0,0.0,0.0,0.0,0.515,0.0,1253.15
17262,0.688,0.0,0.156,0.0,0.062,0.0,0.0,0.0,0.094,0.0,0.0,0.0,0.0,0.0,0.0,0.0,0.0,0.0,0.0,0.0,1635.15
17263,0.0,0.0,0.0,0.0,0.0,0.0,0.0,0.0,0.0,0.0,0.0,0.2,0.0,0.0,0.0,0.0,0.0,0.0,0.0,0.8,925.15
17264,0.4003,0.0,0.0991,0.0,0.0,0.0,0.0,0.5006,0.0,0.0,0.0,0.0,0.0,0.0,0.0,0.0,0.0,0.0,0.0,0.0,1393.15
17265,0.64,0.0,0.0,0.0,0.0,0.3,0.0,0.0,0.0,0.06,0.0,0.0,0.0,0.0,0.0,0.0,0.0,0.0,0.0,0.0,1585.15
17266,0.6641,0.055,0.1249,0.058,0.0631,0.0,0.0,0.0,0.0,0.0,0.0349,0.0,0.0,0.0,0.0,0.0,0.0,0.0,0.0,0.0,1438.15
17267,0.6203000000000001,0.0902,0.1117,0.0519,0.0461,0.02,0.0,0.0412,0.0176,0.0,0.0,0.0,0.0,0.0,0.0,0.0,0.0,0.0,0.0,0.0,1273.15
17268,0.518048195180482,0.0558944105589441,0.0381961803819618,0.1158884111588841,0.0,0.132986701329867,0.0,0.0,0.0,0.0,0.0810918908109189,0.0,0.0,0.0,0.0,0.038996100389961,0.0,0.0188981101889811,0.0,0.0,1246.15
17269,0.7397,0.0,0.0936,0.0789,0.0567,0.0,0.0,0.0,0.0,0.0,0.0306999999999999,0.0,0.0,0.0,0.0,0.0,0.0,0.0,0.0,0.0,1602.81
17270,0.2359,0.1730999999999999,0.0,0.0,0.0,0.0,0.1186,0.0,0.0,0.4614999999999999,0.0,0.0,0.0,0.0,0.0109,0.0,0.0,0.0,0.0,0.0,1193.15
17271,0.2293229322932293,0.0,0.1262126212621262,0.1856185618561855,0.4588458845884588,0.0,0.0,0.0,0.0,0.0,0.0,0.0,0.0,0.0,0.0,0.0,0.0,0.0,0.0,0.0,1810.15
17272,0.5987,0.0,0.0312,0.0197,0.0212,0.0513,0.0,0.0,0.0,0.0819,0.0,0.1959,0.0,0.0,0.0,0.0,0.0,0.0,0.0,0.0,1122.15
17273,0.0,0.0,0.0051989602079584,0.0,0.0,0.0,0.0,0.3376324735052989,0.1003799240151969,0.0,0.0102979404119176,0.0523895220955808,0.0,0.0,0.0,0.1382723455308938,0.0,0.0,0.3427314537092581,0.0,1068.15
17274,0.5401,0.0,0.0,0.0494,0.3404,0.0,0.0,0.0,0.0,0.0,0.0,0.0,0.0,0.0,0.0,0.0,0.0,0.0701,0.0,0.0,1688.15
17275,0.588,0.0,0.0,0.0,0.0,0.0,0.0,0.0,0.412,0.0,0.0,0.0,0.0,0.0,0.0,0.0,0.0,0.0,0.0,0.0,1108.15
17276,0.0,0.12,0.0,0.17,0.14,0.0,0.0,0.01,0.0,0.0,0.0,0.0,0.08,0.0,0.0,0.0,0.0,0.0,0.48,0.0,1208.15
17277,0.6755675567556755,0.022002200220022,0.1187118711871186,0.1255125512551255,0.0,0.0582058205820582,0.0,0.0,0.0,0.0,0.0,0.0,0.0,0.0,0.0,0.0,0.0,0.0,0.0,0.0,1515.15
17278,0.4467,0.0,0.0,0.0,0.3842,0.0,0.0,0.1691,0.0,0.0,0.0,0.0,0.0,0.0,0.0,0.0,0.0,0.0,0.0,0.0,1576.15
17279,0.0,0.0,0.0,0.0,0.0,0.23,0.0,0.0,0.0,0.0,0.0,0.0,0.0,0.0,0.0,0.77,0.0,0.0,0.0,0.0,1698.15
17280,0.0,0.0,0.0,0.0,0.1313,0.0,0.0,0.0,0.3686999999999999,0.0,0.0,0.0,0.0,0.0,0.0,0.0,0.0,0.0,0.5,0.0,955.15
17281,0.5155175171972484,0.1444768836986082,0.0223964165733482,0.0,0.0,0.0384938409854423,0.1772716365381538,0.0345944648856182,0.0,0.0,0.0517917133258678,0.0,0.0,0.0,0.0149976003839385,0.0,0.0,0.0,0.0,0.0,1033.15
17282,0.0,0.3757,0.0,0.0,0.2332,0.0682,0.0,0.0,0.0,0.1928,0.0,0.0,0.0,0.0,0.0401,0.0546,0.0,0.0354,0.0,0.0,1091.15
17283,0.5301,0.1003999999999999,0.1742,0.0,0.0,0.0,0.0,0.0,0.0,0.0,0.0,0.0,0.0,0.0803,0.0733,0.0417,0.0,0.0,0.0,0.0,1421.15
17284,0.7583,0.0,0.0046,0.0,0.0,0.0,0.0,0.159,0.0108,0.0,0.0,0.0,0.0,0.0,0.0,0.0,0.0,0.0550999999999999,0.0,0.0,1533.15
17285,0.4962347364315501,0.0487034092386467,0.0266018621303491,0.0,0.0967067694738631,0.0354024781734721,0.1587111097776844,0.0437030592141449,0.0,0.0083005810406728,0.0523036612562879,0.0,0.0,0.0,0.0166011620813456,0.0,0.0,0.0165011550808556,0.0,0.0,1123.15
17286,0.7242275772422757,0.004999500049995,0.1146885311468852,0.0171982801719828,0.078992100789921,0.0450954904509548,0.0,0.0,0.0,0.0,0.0133986601339866,0.0,0.0,0.0,0.0,0.0,0.0,0.0,0.0,0.0,1511.15
17287,0.6287,0.0457,0.1063,0.0918,0.1042,0.0233,0.0,0.0,0.0,0.0,0.0,0.0,0.0,0.0,0.0,0.0,0.0,0.0,0.0,0.0,1382.15
17288,0.6154384561543845,0.0,0.0435956404359564,0.0563943605639436,0.2025797420257974,0.0,0.0,0.0614938506149385,0.0204979502049795,0.0,0.0,0.0,0.0,0.0,0.0,0.0,0.0,0.0,0.0,0.0,1552.15
17289,0.7203720372037203,0.0,0.0055005500550055,0.0309030903090309,0.1164116411641164,0.0,0.0,0.0712071207120712,0.0191019101910191,0.0,0.0234023402340234,0.0,0.0,0.0,0.0,0.0,0.0,0.0131013101310131,0.0,0.0,1433.15
17290,0.6867,0.0,0.0,0.0,0.0,0.0219,0.0,0.079,0.0356,0.0,0.0,0.0,0.0,0.0,0.0,0.1764,0.0,0.0,0.0,0.0,1159.15
17291,0.6969,0.0,0.0,0.0728,0.0596999999999999,0.0,0.0,0.1705999999999999,0.0,0.0,0.0,0.0,0.0,0.0,0.0,0.0,0.0,0.0,0.0,0.0,1193.15
17292,0.5877412258774123,0.0,0.125987401259874,0.0,0.2862713728627137,0.0,0.0,0.0,0.0,0.0,0.0,0.0,0.0,0.0,0.0,0.0,0.0,0.0,0.0,0.0,1648.15
17293,0.032,0.746,0.048,0.0,0.0,0.107,0.0,0.019,0.0,0.0,0.0,0.048,0.0,0.0,0.0,0.0,0.0,0.0,0.0,0.0,1082.15
17294,0.0,0.0,0.0,0.0,0.0,0.0,0.0,0.0,0.0,0.5,0.0,0.0,0.0,0.0,0.0,0.0,0.0,0.0,0.5,0.0,1145.15
17295,0.64,0.0047,0.1146,0.0486,0.0116,0.0,0.0,0.1591,0.0146,0.0,0.0,0.0,0.0,0.0,0.0,0.0,0.0,0.0,0.0046,0.0,1254.15
17296,0.0,0.0,0.1508150815081508,0.0,0.0,0.0,0.0,0.0,0.0,0.2647264726472647,0.0,0.0,0.0,0.0,0.0,0.0,0.0,0.0,0.5844584458445845,0.0,1438.15
17297,0.0,0.0,0.0,0.0,0.0,0.0,0.0,0.0,0.0,0.0,0.128,0.0,0.0,0.0,0.0,0.0,0.872,0.0,0.0,0.0,1542.15
17298,0.6509999999999999,0.0,0.0128,0.1617,0.0,0.0,0.1745,0.0,0.0,0.0,0.0,0.0,0.0,0.0,0.0,0.0,0.0,0.0,0.0,0.0,1379.15
17299,0.491,0.0885,0.0,0.0,0.4205,0.0,0.0,0.0,0.0,0.0,0.0,0.0,0.0,0.0,0.0,0.0,0.0,0.0,0.0,0.0,1585.15
17300,0.6278627862786279,0.0463046304630463,0.1063106310631063,0.0929092909290929,0.0949094909490949,0.0317031703170317,0.0,0.0,0.0,0.0,0.0,0.0,0.0,0.0,0.0,0.0,0.0,0.0,0.0,0.0,1368.15
17301,0.4165999999999999,0.0208,0.1048,0.0,0.2091,0.0,0.0,0.0,0.0,0.1321,0.0,0.0,0.0,0.0,0.0,0.1166,0.0,0.0,0.0,0.0,1548.15
17302,0.6999300069993001,0.0,0.1700829917008299,0.0,0.0,0.0,0.0,0.0,0.0,0.0,0.0,0.0,0.0,0.0,0.12998700129987,0.0,0.0,0.0,0.0,0.0,1533.15
17303,0.57994200579942,0.0,0.0,0.0500949905009499,0.2800719928007199,0.01999800019998,0.0,0.0,0.0,0.0,0.0,0.0,0.0,0.0,0.0,0.0,0.0,0.0698930106989301,0.0,0.0,1678.15
17304,0.708,0.0,0.048,0.0,0.0,0.005,0.192,0.015,0.021,0.01,0.0,0.0,0.0,0.0,0.0,0.0,0.0,0.0,0.0,0.0,1163.15
17305,0.6108,0.0,0.09,0.0,0.0,0.2992,0.0,0.0,0.0,0.0,0.0,0.0,0.0,0.0,0.0,0.0,0.0,0.0,0.0,0.0,1615.15
17306,0.6667000000000001,0.0,0.0,0.0,0.0,0.0,0.1,0.2332999999999999,0.0,0.0,0.0,0.0,0.0,0.0,0.0,0.0,0.0,0.0,0.0,0.0,984.15
17307,0.0,0.19,0.026,0.0,0.103,0.047,0.048,0.036,0.036,0.391,0.0,0.0,0.0,0.0,0.0,0.0,0.0,0.0,0.123,0.0,1113.15
17308,0.0,0.3069999999999999,0.0,0.0,0.3176999999999999,0.0,0.0,0.0,0.0,0.3501999999999999,0.0,0.0,0.0,0.0,0.0,0.0,0.0,0.0,0.0250999999999999,0.0,1124.15
17309,0.6190619061906192,0.0,0.2008200820082008,0.1379137913791379,0.0,0.0,0.0,0.0,0.0422042204220422,0.0,0.0,0.0,0.0,0.0,0.0,0.0,0.0,0.0,0.0,0.0,1793.15
17310,0.6226,0.107,0.1121,0.0521,0.0462,0.0,0.0,0.0413,0.0177,0.0,0.0,0.0,0.0,0.0,0.0,0.0,0.0,0.0,0.0,0.0,1273.15
17311,0.6092609260926093,0.0,0.0,0.1524152415241524,0.0,0.0,0.2383238323832383,0.0,0.0,0.0,0.0,0.0,0.0,0.0,0.0,0.0,0.0,0.0,0.0,0.0,1253.15
17312,0.0,0.0,0.0,0.0,0.0,0.0,0.0,0.0,0.0,0.0,0.0,0.0,0.0,0.0833083308330833,0.0833083308330833,0.0,0.0,0.0,0.8333833383338334,0.0,1589.15
17313,0.1,0.55,0.05,0.0,0.05,0.2,0.0,0.0,0.0,0.0,0.05,0.0,0.0,0.0,0.0,0.0,0.0,0.0,0.0,0.0,1083.15
17314,0.0,0.0,0.0,0.0,0.0,0.0,0.0,0.3,0.0,0.0,0.0,0.0,0.0,0.0,0.0,0.0,0.0,0.0,0.0,0.7,864.1500000000001
17315,0.6791999999999999,0.0,0.0498,0.0562999999999999,0.0297999999999999,0.0,0.0088999999999999,0.0204999999999999,0.0878999999999999,0.0,0.0561,0.0,0.0,0.0,0.0,0.0,0.0,0.0097999999999999,0.0,0.0,1353.15
17316,0.7829999999999999,0.0,0.108,0.0,0.022,0.0,0.0,0.0,0.087,0.0,0.0,0.0,0.0,0.0,0.0,0.0,0.0,0.0,0.0,0.0,1468.15
17317,0.0,0.6667000000000001,0.0,0.0,0.0,0.0,0.0,0.1833,0.15,0.0,0.0,0.0,0.0,0.0,0.0,0.0,0.0,0.0,0.0,0.0,951.15
17318,0.5439,0.0,0.1753,0.0,0.0,0.0,0.0,0.2017,0.0,0.0,0.0,0.0,0.0,0.0,0.0,0.0699,0.0,0.0,0.0,0.0,1530.15
17319,0.8297,0.0,0.0,0.0,0.0,0.0,0.0,0.0,0.1384,0.0,0.0,0.0,0.0319,0.0,0.0,0.0,0.0,0.0,0.0,0.0,1177.15
17320,0.7038,0.0245,0.0319,0.0605999999999999,0.0530999999999999,0.0,0.0,0.0,0.1079,0.0,0.0172,0.0,0.0,0.0,0.0,0.0,0.0,0.0,0.0,0.0,1328.15
17321,0.0,0.1475,0.0393,0.1721,0.1082,0.0246,0.0984,0.0246,0.0246,0.0,0.0246,0.0,0.0,0.0,0.0,0.0,0.0,0.0,0.3197,0.0,1223.15
17322,0.0,0.0,0.0,0.0,0.4012,0.0,0.0,0.1976,0.0,0.0,0.0,0.0,0.0,0.0,0.0,0.0,0.0,0.0,0.4012,0.0,973.15
17323,0.6986,0.0,0.0823,0.0,0.0,0.219,0.0,0.0,0.0,0.0,0.0,0.0,0.0,0.0,0.0,0.0,0.0,0.0,0.0,0.0,1523.15
17324,0.6668333166683331,0.0550944905509449,0.1258874112588741,0.0556944305569443,0.0683931606839316,0.0,0.0,0.0,0.0,0.0,0.0280971902809719,0.0,0.0,0.0,0.0,0.0,0.0,0.0,0.0,0.0,1443.15
17325,0.7117,0.0,0.0670999999999999,0.1711,0.0106,0.0,0.0109,0.0286,0.0,0.0,0.0,0.0,0.0,0.0,0.0,0.0,0.0,0.0,0.0,0.0,1640.15
17326,0.6874,0.0,0.1202,0.1466,0.0,0.0,0.0458,0.0,0.0,0.0,0.0,0.0,0.0,0.0,0.0,0.0,0.0,0.0,0.0,0.0,1590.15
17327,0.6493350664933507,0.0,0.0,0.0,0.1398860113988601,0.0,0.0,0.2107789221077892,0.0,0.0,0.0,0.0,0.0,0.0,0.0,0.0,0.0,0.0,0.0,0.0,1333.15
17328,0.5362463753624637,0.0578942105789421,0.0394960503949605,0.0,0.0847915208479151,0.1375862413758624,0.0,0.0,0.0,0.0296970302969703,0.0613938606139385,0.0,0.0,0.0,0.0,0.0201979802019797,0.0,0.0326967303269672,0.0,0.0,1226.15
17329,0.15,0.5,0.05,0.0,0.05,0.2,0.0,0.0,0.0,0.0,0.05,0.0,0.0,0.0,0.0,0.0,0.0,0.0,0.0,0.0,1083.15
17330,0.6743000000000001,0.2268,0.0,0.0,0.0,0.0,0.0,0.021,0.0589,0.0,0.0,0.0,0.0,0.0,0.0,0.0,0.0,0.0,0.0,0.0,1233.15
17331,0.67,0.0,0.0,0.0,0.03,0.0,0.0,0.15,0.03,0.0,0.0,0.0,0.0,0.0,0.0,0.0,0.0,0.12,0.0,0.0,1508.15
17332,0.5563,0.0,0.0,0.0,0.0,0.0,0.1653,0.2784,0.0,0.0,0.0,0.0,0.0,0.0,0.0,0.0,0.0,0.0,0.0,0.0,1070.15
17333,0.6829000000000001,0.0368,0.1211,0.0446,0.0582,0.042,0.0,0.0,0.0,0.0,0.0144,0.0,0.0,0.0,0.0,0.0,0.0,0.0,0.0,0.0,1423.15
17334,0.6659,0.0,0.0,0.0,0.1659,0.0,0.0,0.1682,0.0,0.0,0.0,0.0,0.0,0.0,0.0,0.0,0.0,0.0,0.0,0.0,1351.15
17335,0.4940999999999999,0.1420999999999999,0.0258999999999999,0.0,0.0352999999999999,0.0343999999999999,0.1765999999999999,0.0212999999999999,0.0,0.0243,0.0317999999999999,0.0,0.0,0.0,0.0141999999999999,0.0,0.0,0.0,0.0,0.0,1123.15
17336,0.53,0.0,0.06,0.14,0.068,0.0,0.04,0.0,0.0,0.08,0.0,0.0,0.0,0.05,0.0,0.02,0.0,0.012,0.0,0.0,1433.15
17337,0.6531999999999999,0.0,0.0058,0.07,0.0853999999999999,0.0,0.0,0.0837,0.03,0.0,0.0,0.0,0.0555,0.0,0.0,0.0163999999999999,0.0,0.0,0.0,0.0,1455.15
17338,0.4953495349534954,0.0924092409240924,0.0394039403940394,0.0,0.0846084608460846,0.1374137413741374,0.0,0.0,0.0,0.0296029602960296,0.0613061306130613,0.0,0.0,0.0,0.0,0.0403040304030403,0.0,0.0196019601960196,0.0,0.0,1212.15
17339,0.4334,0.0,0.0851,0.2441,0.2373999999999999,0.0,0.0,0.0,0.0,0.0,0.0,0.0,0.0,0.0,0.0,0.0,0.0,0.0,0.0,0.0,1628.15
17340,0.0,0.0,0.0,0.0,0.0,0.0,0.0,0.0,0.125,0.0,0.0,0.0,0.0,0.0,0.0,0.0,0.875,0.0,0.0,0.0,1248.15
17341,0.0,0.5896,0.0,0.0,0.0,0.0,0.4104,0.0,0.0,0.0,0.0,0.0,0.0,0.0,0.0,0.0,0.0,0.0,0.0,0.0,1157.15
17342,0.0,0.0999900009999,0.0170982901709829,0.0,0.0,0.0340965903409659,0.0,0.0,0.0,0.0,0.0,0.4678532146785322,0.0,0.0,0.0,0.0,0.0,0.0,0.3678632136786322,0.0,1173.15
17343,0.5399,0.1663,0.0559,0.0,0.0,0.2238,0.0070999999999999,0.0,0.0,0.0,0.0058,0.0,0.0,0.0,0.0,0.0,0.0,0.0,0.0,0.0,1123.15
17344,0.6121367282036922,0.0812048722923375,0.0383022981378882,0.0,0.0,0.0341020461227673,0.1238074284457067,0.0225013500810048,0.0,0.0171010260615636,0.0539032341940516,0.0,0.0,0.0,0.0,0.0,0.0,0.0,0.0,0.0,1102.15
17345,0.53994600539946,0.0593940605939406,0.0405959404059593,0.0200979902009799,0.0288971102889711,0.136986301369863,0.0,0.0,0.0,0.0308969103089691,0.0876912308769123,0.0,0.0,0.0,0.0,0.0365963403659634,0.0,0.0131986801319868,0.0056994300569943,0.0,1210.15
17346,0.6772,0.0,0.0,0.1753,0.0,0.0,0.0,0.0,0.1475,0.0,0.0,0.0,0.0,0.0,0.0,0.0,0.0,0.0,0.0,0.0,1323.15
17347,0.4891,0.0974,0.0697,0.0,0.0,0.0,0.0,0.3438,0.0,0.0,0.0,0.0,0.0,0.0,0.0,0.0,0.0,0.0,0.0,0.0,973.15
17348,0.3200679932006799,0.2762723727627237,0.0136986301369863,0.0,0.0,0.3899610038996101,0.0,0.0,0.0,0.0,0.0,0.0,0.0,0.0,0.0,0.0,0.0,0.0,0.0,0.0,1180.15
17349,0.6687000000000001,0.0,0.0,0.0,0.1281,0.0,0.0,0.2032,0.0,0.0,0.0,0.0,0.0,0.0,0.0,0.0,0.0,0.0,0.0,0.0,1270.15
17350,0.0,0.7440000000000001,0.0,0.0,0.0,0.0,0.0,0.0,0.256,0.0,0.0,0.0,0.0,0.0,0.0,0.0,0.0,0.0,0.0,0.0,1053.15
17351,0.1553999999999999,0.3354,0.0,0.0,0.0,0.1218,0.0,0.0,0.0,0.3444,0.0,0.0,0.0,0.0,0.043,0.0,0.0,0.0,0.0,0.0,1213.15
17352,0.6352000000000001,0.0,0.1538,0.0265,0.0,0.0,0.0,0.1787,0.0,0.0,0.0,0.0,0.0,0.0,0.0,0.0,0.0,0.0049,0.0,0.0,1385.15
17353,0.6901,0.0337,0.0458999999999999,0.0379,0.0589,0.0,0.0,0.0,0.1222,0.0,0.0103,0.0,0.0,0.0,0.0,0.0,0.0,0.0,0.0,0.0,1308.15
17354,0.6581999999999999,0.0,0.187,0.0,0.1161,0.0,0.0,0.0,0.0,0.0,0.0,0.0,0.0,0.0,0.0,0.0,0.0,0.0,0.0387,0.0,1764.15
17355,0.6506000000000001,0.0,0.1361,0.0,0.0,0.0,0.0,0.0,0.2133,0.0,0.0,0.0,0.0,0.0,0.0,0.0,0.0,0.0,0.0,0.0,1803.15
17356,0.675,0.0,0.0,0.0,0.0,0.05,0.0,0.12,0.0,0.0,0.015,0.0,0.0,0.0,0.0,0.06,0.0,0.08,0.0,0.0,1379.15
17357,0.6,0.0,0.0,0.0,0.0,0.0,0.0,0.4,0.0,0.0,0.0,0.0,0.0,0.0,0.0,0.0,0.0,0.0,0.0,0.0,1243.15
17358,0.7476999999999999,0.0,0.0411,0.1701,0.0,0.0,0.0,0.0,0.0411,0.0,0.0,0.0,0.0,0.0,0.0,0.0,0.0,0.0,0.0,0.0,1743.15
17359,0.537,0.0,0.091,0.0,0.0,0.0,0.0,0.0,0.0,0.372,0.0,0.0,0.0,0.0,0.0,0.0,0.0,0.0,0.0,0.0,1643.15
17360,0.0,0.515,0.0,0.0,0.0,0.0,0.485,0.0,0.0,0.0,0.0,0.0,0.0,0.0,0.0,0.0,0.0,0.0,0.0,0.0,1106.15
17361,0.6132613261326132,0.1271127112711271,0.0868086808680868,0.0803080308030803,0.0,0.0925092509250925,0.0,0.0,0.0,0.0,0.0,0.0,0.0,0.0,0.0,0.0,0.0,0.0,0.0,0.0,1308.15
17362,0.0,0.0,0.0,0.0,0.2593740625937407,0.0,0.0,0.0,0.3684631536846315,0.0,0.0,0.0,0.0,0.0,0.0,0.0,0.0,0.0,0.3721627837216278,0.0,1380.15
17363,0.575,0.0,0.0,0.0,0.0,0.0,0.125,0.0,0.3,0.0,0.0,0.0,0.0,0.0,0.0,0.0,0.0,0.0,0.0,0.0,1083.15
17364,0.5566,0.0,0.0,0.2188,0.0,0.2246,0.0,0.0,0.0,0.0,0.0,0.0,0.0,0.0,0.0,0.0,0.0,0.0,0.0,0.0,1558.15
17365,0.54,0.0,0.0,0.0,0.39,0.0,0.0,0.0,0.0,0.0,0.0,0.0,0.0,0.0,0.0,0.0,0.0,0.07,0.0,0.0,1678.15
17366,0.0,0.8,0.0,0.0,0.0,0.0,0.0,0.0,0.2,0.0,0.0,0.0,0.0,0.0,0.0,0.0,0.0,0.0,0.0,0.0,1121.15
17367,0.6651,0.0046,0.1138,0.048,0.0056999999999999,0.0,0.0,0.156,0.0068,0.0,0.0,0.0,0.0,0.0,0.0,0.0,0.0,0.0,0.0,0.0,1282.15
17368,0.55,0.24,0.109,0.02,0.04,0.0409999999999999,0.0,0.0,0.0,0.0,0.0,0.0,0.0,0.0,0.0,0.0,0.0,0.0,0.0,0.0,1307.15
17369,0.895,0.0,0.048,0.009,0.0,0.0,0.0,0.0,0.048,0.0,0.0,0.0,0.0,0.0,0.0,0.0,0.0,0.0,0.0,0.0,1533.15
17370,0.6897000000000001,0.0,0.0,0.0724,0.1249,0.0,0.0,0.113,0.0,0.0,0.0,0.0,0.0,0.0,0.0,0.0,0.0,0.0,0.0,0.0,1394.15
17371,0.0,0.0,0.0,0.0,0.0,0.0,0.0,0.0,0.389,0.0,0.111,0.0,0.0,0.0,0.0,0.0,0.0,0.0,0.5,0.0,1028.15
17372,0.6356999999999999,0.1153999999999999,0.1188999999999999,0.0244999999999999,0.0351999999999999,0.0349,0.0,0.0,0.0,0.0,0.0353999999999999,0.0,0.0,0.0,0.0,0.0,0.0,0.0,0.0,0.0,1523.15
17373,0.6001399860013998,0.0,0.0922907709229077,0.0,0.3075692430756924,0.0,0.0,0.0,0.0,0.0,0.0,0.0,0.0,0.0,0.0,0.0,0.0,0.0,0.0,0.0,1514.15
17374,0.5740081586946087,0.0967845144776835,0.0092985122380419,0.0,0.0,0.0364941609342505,0.1780715085586306,0.0347944328907374,0.0,0.0,0.0487921932490801,0.0,0.0,0.0,0.0212965925451927,0.0,0.0,0.0,0.0,0.0,1019.15
17375,0.1294,0.5503,0.0198,0.0,0.0,0.2004,0.0,0.0,0.0,0.0,0.0,0.1001,0.0,0.0,0.0,0.0,0.0,0.0,0.0,0.0,1002.15
17376,0.7301269873012699,0.0,0.0747925207479252,0.147985201479852,0.0180981901809819,0.0,0.0195980401959804,0.0093990600939906,0.0,0.0,0.0,0.0,0.0,0.0,0.0,0.0,0.0,0.0,0.0,0.0,1632.15
17377,0.6836,0.0188,0.0158,0.0,0.0986,0.0,0.0118,0.0294,0.1064,0.0161,0.0,0.0,0.0,0.0,0.0,0.0158,0.0,0.0,0.0023,0.0,1229.15
17378,0.0527,0.6603,0.0,0.0,0.0,0.2079,0.0,0.0,0.0,0.0,0.0,0.0791,0.0,0.0,0.0,0.0,0.0,0.0,0.0,0.0,912.15
17379,0.6878687868786879,0.0,0.0,0.1105110511051105,0.0,0.0,0.2016201620162016,0.0,0.0,0.0,0.0,0.0,0.0,0.0,0.0,0.0,0.0,0.0,0.0,0.0,1439.15
17380,0.6666000000000001,0.0,0.0,0.0,0.0,0.0,0.2152,0.1182,0.0,0.0,0.0,0.0,0.0,0.0,0.0,0.0,0.0,0.0,0.0,0.0,1183.15
17381,0.6181,0.0,0.0,0.0715,0.0735,0.0,0.0,0.1772,0.0,0.0,0.0,0.0596999999999999,0.0,0.0,0.0,0.0,0.0,0.0,0.0,0.0,1191.15
17382,0.5132,0.0,0.0,0.1416,0.1425,0.0,0.0,0.2027,0.0,0.0,0.0,0.0,0.0,0.0,0.0,0.0,0.0,0.0,0.0,0.0,1417.15
17383,0.4824,0.0957,0.0221,0.0,0.0466,0.1586,0.0,0.0,0.0,0.0111,0.06,0.0,0.0,0.0,0.0298,0.0755,0.0,0.0161,0.0,0.0,1165.15
17384,0.0,0.6531999999999999,0.0,0.0,0.0,0.0,0.0,0.0,0.3468,0.0,0.0,0.0,0.0,0.0,0.0,0.0,0.0,0.0,0.0,0.0,1087.15
17385,0.7533,0.0,0.0,0.0,0.099,0.0,0.0,0.1476,0.0,0.0,0.0,0.0,0.0,0.0,0.0,0.0,0.0,0.0,0.0,0.0,1373.15
17386,0.6731673167316732,0.071007100710071,0.1219121912191219,0.0431043104310431,0.0786078607860786,0.0,0.0,0.0,0.0,0.0,0.0122012201220122,0.0,0.0,0.0,0.0,0.0,0.0,0.0,0.0,0.0,1453.15
17387,0.7689,0.1723,0.0,0.0061,0.0066,0.0,0.0185,0.0139,0.0137,0.0,0.0,0.0,0.0,0.0,0.0,0.0,0.0,0.0,0.0,0.0,1227.15
17388,0.6307747690092396,0.2275908963641454,0.062197512099516,0.0785968561257549,0.0,0.0,0.0,0.0,0.0,0.0,0.0,0.0,0.0,0.0,0.0,0.0,0.0,0.0,0.0,0.0,1412.15
17389,0.2,0.45,0.02,0.0,0.065,0.2,0.0,0.0,0.0,0.0,0.065,0.0,0.0,0.0,0.0,0.0,0.0,0.0,0.0,0.0,1123.15
17390,0.6202620262026202,0.1397139713971396,0.1200120012001199,0.0195019501950194,0.0204020402040203,0.04010401040104,0.0,0.0,0.0,0.0,0.0400040004000399,0.0,0.0,0.0,0.0,0.0,0.0,0.0,0.0,0.0,1423.15
17391,0.7245,0.0,0.1071,0.0341,0.0661,0.0403,0.0,0.0,0.0,0.0,0.0265,0.0,0.0,0.0,0.0,0.0,0.0,0.0,0.0,0.0,1486.15
17392,0.7164,0.0599,0.1109,0.0,0.1109,0.0,0.0,0.0,0.0,0.0,0.0,0.0,0.0,0.0,0.0,0.0,0.0,0.0,0.0,0.0,1506.15
17393,0.5640999999999999,0.0,0.0891,0.0,0.0,0.3468,0.0,0.0,0.0,0.0,0.0,0.0,0.0,0.0,0.0,0.0,0.0,0.0,0.0,0.0,1650.15
17394,0.1803,0.4886,0.1805999999999999,0.0,0.0,0.0,0.0,0.0,0.0,0.0,0.0,0.0,0.0,0.0398,0.1107,0.0,0.0,0.0,0.0,0.0,1273.15
17395,0.6706670667066706,0.019001900190019,0.0777077707770777,0.0492049204920492,0.0942094209420942,0.0,0.0,0.0,0.0,0.0,0.0892089208920892,0.0,0.0,0.0,0.0,0.0,0.0,0.0,0.0,0.0,1511.15
17396,0.0,0.0,0.0,0.0,0.0,0.0,0.0,0.0,0.0,0.0,0.35,0.0,0.0,0.0,0.0,0.65,0.0,0.0,0.0,0.0,2001.15
17397,0.6584000000000001,0.0,0.0174,0.0,0.0,0.0,0.0,0.2387999999999999,0.0,0.0,0.0,0.0,0.0,0.0,0.0,0.0695,0.0,0.0,0.0,0.0,1133.15
17398,0.5105510551055106,0.2372237223722372,0.0951095109510951,0.032003200320032,0.1071107110711071,0.0,0.0,0.0,0.0,0.0,0.0,0.0,0.0,0.0,0.0,0.012001200120012,0.0,0.0,0.0,0.0,1553.15
17399,0.5075000000000001,0.0,0.0,0.0,0.3233,0.0,0.0,0.1692,0.0,0.0,0.0,0.0,0.0,0.0,0.0,0.0,0.0,0.0,0.0,0.0,1578.15
17400,0.0425,0.5739,0.0,0.0,0.0,0.0,0.0,0.0,0.0,0.0787,0.0,0.0,0.0,0.0624,0.1686,0.0,0.0,0.0686,0.0,0.0,1333.15
17401,0.0,0.0,0.0,0.0,0.0,0.0,0.0,0.0,0.0,0.0,0.0,0.7,0.0,0.0,0.0,0.0,0.3,0.0,0.0,0.0,994.15
17402,0.7644764476447645,0.0,0.0,0.0,0.0,0.0,0.0,0.2259225922592259,0.0,0.0,0.0,0.0,0.0096009600960096,0.0,0.0,0.0,0.0,0.0,0.0,0.0,1163.15
17403,0.7226,0.0821,0.043,0.0,0.0,0.0,0.0404,0.0379,0.0337,0.0117,0.0,0.0,0.0,0.0,0.0,0.0286,0.0,0.0,0.0,0.0,1213.15
17404,0.5052848414547564,0.0,0.0,0.0,0.0,0.0,0.074097777066688,0.1887943361699149,0.0254992350229493,0.0,0.0,0.0,0.0,0.0,0.0,0.2058938231853044,0.0,0.0,0.0,0.0,1293.15
17405,0.615,0.025,0.0,0.0,0.015,0.0,0.0,0.19,0.03,0.0,0.0,0.0,0.0,0.0,0.0,0.0,0.0,0.115,0.0,0.0,1465.15
17406,0.62,0.0,0.0,0.0,0.0,0.36,0.0,0.0,0.0,0.0,0.0,0.0,0.0,0.0,0.0,0.0,0.0,0.0,0.0,0.0,1653.15
17407,0.63,0.0,0.095,0.095,0.025,0.0,0.0,0.065,0.07,0.0,0.0,0.0,0.0,0.0,0.0,0.0,0.0,0.02,0.0,0.0,1575.15
17408,0.0,0.5124,0.0,0.0,0.0,0.0,0.4876,0.0,0.0,0.0,0.0,0.0,0.0,0.0,0.0,0.0,0.0,0.0,0.0,0.0,1121.15
17409,0.7318365918295916,0.0,0.1013050652532626,0.0617030851542577,0.0,0.0,0.0728036401820091,0.0060003000150007,0.0,0.0,0.0,0.0,0.0,0.0,0.0,0.0140007000350017,0.0,0.0071003550177508,0.0044002200110005,0.0,1589.15
17410,0.6012,0.0,0.2125,0.0,0.1397,0.0,0.0,0.0,0.0,0.0,0.0,0.0,0.0,0.0,0.0,0.0,0.0,0.0,0.0466,0.0,1768.15
17411,0.6778322167783222,0.0,0.0893910608939105,0.0718928107189281,0.071992800719928,0.0,0.0,0.0888911108889111,0.0,0.0,0.0,0.0,0.0,0.0,0.0,0.0,0.0,0.0,0.0,0.0,1499.15
17412,0.4,0.0,0.0,0.0,0.0,0.0,0.0,0.45,0.0,0.0,0.0,0.0,0.0,0.0,0.0,0.15,0.0,0.0,0.0,0.0,1278.15
17413,0.032,0.746,0.0,0.0,0.0,0.155,0.019,0.0,0.0,0.0,0.0,0.048,0.0,0.0,0.0,0.0,0.0,0.0,0.0,0.0,1086.15
17414,0.4096,0.0,0.0,0.0,0.0,0.0,0.0,0.494,0.0,0.0,0.0,0.0,0.0,0.0,0.0,0.0,0.0,0.0,0.0964,0.0,1316.15
17415,0.0,0.0,0.0,0.0,0.0,0.4118,0.0882,0.0,0.0,0.0,0.0,0.0,0.0,0.0,0.0,0.0,0.0,0.0,0.5,0.0,1093.15
17416,0.5957,0.0,0.1308,0.0661,0.0,0.0,0.0,0.1613,0.0354,0.0,0.0,0.0,0.0,0.0,0.0,0.0,0.0,0.0,0.0094,0.0,1328.15
17417,0.6953,0.0227,0.0155,0.0078,0.0789,0.0062,0.0,0.1205,0.0469,0.0,0.0061,0.0,0.0,0.0,0.0,0.0,0.0,0.0,0.0,0.0,1350.15
17418,0.7425,0.0,0.0,0.0,0.0939,0.0098999999999999,0.0,0.1537,0.0,0.0,0.0,0.0,0.0,0.0,0.0,0.0,0.0,0.0,0.0,0.0,1276.15
17419,0.74,0.0,0.1008,0.0,0.0,0.0,0.0,0.0785,0.0797,0.0,0.0,0.0,0.0,0.0,0.0,0.0,0.0,0.0,0.0,0.0,1328.15
17420,0.7073999999999999,0.0,0.0,0.1425,0.0204,0.0,0.0,0.1297,0.0,0.0,0.0,0.0,0.0,0.0,0.0,0.0,0.0,0.0,0.0,0.0,1353.15
17421,0.0,0.0,0.0706929307069293,0.0,0.0,0.0,0.0,0.0,0.0,0.0,0.0,0.4646535346465353,0.0,0.0,0.0,0.0,0.4646535346465353,0.0,0.0,0.0,1011.15
17422,0.6,0.0,0.0,0.0,0.0,0.08,0.32,0.0,0.0,0.0,0.0,0.0,0.0,0.0,0.0,0.0,0.0,0.0,0.0,0.0,1348.15
17423,0.585,0.108,0.12,0.069,0.091,0.026,0.0,0.0,0.0,0.0,0.0,0.0,0.0,0.0,0.0,0.0,0.0,0.0,0.0,0.0,1323.15
17424,0.0,0.0,0.0,0.0,0.0,0.135,0.0,0.0,0.0,0.0,0.365,0.0,0.0,0.0,0.0,0.0,0.0,0.0,0.0,0.5,923.15
17425,0.1692,0.4673,0.1694999999999999,0.0,0.0,0.0,0.0,0.0,0.0,0.0624,0.0,0.0,0.0,0.063,0.0686,0.0,0.0,0.0,0.0,0.0,1273.15
17426,0.6501,0.1901,0.0725,0.0,0.0,0.0,0.013,0.0481,0.0151,0.0,0.0,0.0,0.0,0.0,0.0,0.0,0.0,0.0,0.0,0.0,1306.15
17427,0.6296,0.0,0.0,0.0,0.0,0.2593,0.0,0.0,0.0,0.0,0.1110999999999999,0.0,0.0,0.0,0.0,0.0,0.0,0.0,0.0,0.0,1594.15
17428,0.816,0.0,0.092,0.0,0.047,0.0,0.0,0.0,0.045,0.0,0.0,0.0,0.0,0.0,0.0,0.0,0.0,0.0,0.0,0.0,1558.15
17429,0.6986698669866986,0.0,0.0823082308230823,0.0,0.0,0.219021902190219,0.0,0.0,0.0,0.0,0.0,0.0,0.0,0.0,0.0,0.0,0.0,0.0,0.0,0.0,1452.15
17430,0.0,0.55,0.1,0.0,0.08,0.2,0.0,0.0,0.0,0.02,0.05,0.0,0.0,0.0,0.0,0.0,0.0,0.0,0.0,0.0,1068.15
17431,0.53,0.0,0.06,0.14,0.09,0.0,0.04,0.0,0.0,0.07,0.012,0.0,0.0,0.0279999999999999,0.0,0.02,0.0,0.01,0.0,0.0,1343.15
17432,0.6136613661366137,0.0,0.0,0.0,0.1538153815381538,0.0,0.0,0.0,0.2325232523252325,0.0,0.0,0.0,0.0,0.0,0.0,0.0,0.0,0.0,0.0,0.0,1213.15
17433,0.531,0.0,0.048,0.0,0.0,0.0,0.0,0.0,0.0,0.421,0.0,0.0,0.0,0.0,0.0,0.0,0.0,0.0,0.0,0.0,1623.15
17434,0.6,0.0,0.043,0.01,0.04,0.22,0.0,0.0,0.0,0.0,0.087,0.0,0.0,0.0,0.0,0.0,0.0,0.0,0.0,0.0,1430.65
17435,0.266,0.209,0.05,0.0,0.0,0.475,0.0,0.0,0.0,0.0,0.0,0.0,0.0,0.0,0.0,0.0,0.0,0.0,0.0,0.0,1136.15
17436,0.3333333333333333,0.0,0.0,0.0,0.3333333333333333,0.0,0.0,0.0,0.3333333333333333,0.0,0.0,0.0,0.0,0.0,0.0,0.0,0.0,0.0,0.0,0.0,1898.15
17437,0.6461,0.0,0.0,0.0,0.0,0.0222,0.0,0.0857,0.0578,0.0,0.0,0.0,0.0,0.0,0.0,0.1876,0.0,0.0,0.0,0.0,1153.15
17438,0.0,0.0,0.0,0.0,0.0,0.422,0.078,0.0,0.0,0.0,0.0,0.0,0.0,0.0,0.0,0.0,0.0,0.0,0.5,0.0,1088.15
17439,0.6833683368336834,0.0,0.0135013501350135,0.0671067106710671,0.0671067106710671,0.0226022602260226,0.0,0.0453045304530453,0.0453045304530453,0.0,0.0226022602260226,0.0,0.0,0.0,0.0,0.0,0.0,0.0331033103310331,0.0,0.0,1362.15
17440,0.6524,0.0758,0.1236,0.0477,0.0631,0.0,0.0,0.0,0.0,0.0,0.0374,0.0,0.0,0.0,0.0,0.0,0.0,0.0,0.0,0.0,1413.15
17441,0.509,0.0,0.0,0.0,0.0,0.0,0.0,0.0,0.0,0.491,0.0,0.0,0.0,0.0,0.0,0.0,0.0,0.0,0.0,0.0,1708.15
17442,0.0,0.0,0.0,0.0,0.0,0.4443999999999999,0.0556,0.0,0.0,0.0,0.0,0.0,0.0,0.0,0.0,0.0,0.0,0.0,0.5,0.0,1120.15
17443,0.7013,0.096,0.1449,0.0,0.0,0.0578,0.0,0.0,0.0,0.0,0.0,0.0,0.0,0.0,0.0,0.0,0.0,0.0,0.0,0.0,1663.15
17444,0.5760000000000001,0.0,0.049,0.0,0.1889999999999999,0.0,0.186,0.0,0.0,0.0,0.0,0.0,0.0,0.0,0.0,0.0,0.0,0.0,0.0,0.0,1506.15
17445,0.5921,0.0,0.0579,0.0,0.0,0.35,0.0,0.0,0.0,0.0,0.0,0.0,0.0,0.0,0.0,0.0,0.0,0.0,0.0,0.0,1541.15
17446,0.66,0.0,0.0,0.0,0.0,0.3,0.0,0.0,0.0,0.04,0.0,0.0,0.0,0.0,0.0,0.0,0.0,0.0,0.0,0.0,1623.15
17447,0.6417,0.0,0.0,0.1937,0.0044,0.0,0.0,0.0347,0.062,0.0,0.0426999999999999,0.0,0.0,0.0,0.0,0.0,0.0,0.0185,0.0,0.0,1303.15
17448,0.61,0.0,0.0,0.0,0.0,0.39,0.0,0.0,0.0,0.0,0.0,0.0,0.0,0.0,0.0,0.0,0.0,0.0,0.0,0.0,1713.15
17449,0.6011,0.0654,0.1149,0.0484,0.0,0.0,0.0,0.168,0.0,0.0,0.0,0.0,0.0,0.0,0.0,0.0,0.0,0.0,0.0,0.0,1243.15
17450,0.7543000000000001,0.0,0.0,0.0232,0.0,0.0,0.0,0.1471,0.0,0.0,0.0,0.0,0.0,0.0,0.0,0.0516,0.0,0.0237999999999999,0.0,0.0,1345.15
17451,0.68,0.0,0.0,0.0,0.1,0.0,0.0,0.15,0.0,0.0,0.0,0.0,0.0,0.0,0.0,0.01,0.0,0.06,0.0,0.0,1393.15
17452,0.6755,0.0,0.0,0.0578,0.0603,0.0,0.1168999999999999,0.0895,0.0,0.0,0.0,0.0,0.0,0.0,0.0,0.0,0.0,0.0,0.0,0.0,1166.15
17453,0.65,0.0,0.072,0.08,0.04,0.02,0.0,0.03,0.0559999999999999,0.0,0.025,0.0,0.0,0.0,0.01,0.0,0.0,0.017,0.0,0.0,1373.15
17454,0.1036,0.5454,0.0,0.0,0.0,0.0,0.0,0.0,0.0,0.0444,0.0,0.0,0.0,0.0788,0.1456,0.0,0.0,0.0728,0.0,0.0,1323.15
17455,0.7559999999999999,0.0,0.0269,0.0,0.0,0.0,0.0,0.0,0.2171,0.0,0.0,0.0,0.0,0.0,0.0,0.0,0.0,0.0,0.0,0.0,1068.15
17456,0.6724,0.0,0.0256,0.1132,0.0401,0.0,0.0,0.1424,0.0063,0.0,0.0,0.0,0.0,0.0,0.0,0.0,0.0,0.0,0.0,0.0,1333.15
17457,0.5215,0.0,0.0,0.0,0.306,0.0,0.0,0.0,0.1725,0.0,0.0,0.0,0.0,0.0,0.0,0.0,0.0,0.0,0.0,0.0,1433.15
17458,0.623,0.2,0.083,0.0,0.0,0.0,0.0,0.075,0.019,0.0,0.0,0.0,0.0,0.0,0.0,0.0,0.0,0.0,0.0,0.0,1123.15
17459,0.7242999999999999,0.0049999999999999,0.1113,0.0171999999999999,0.0789999999999999,0.0450999999999999,0.0,0.0,0.0,0.0,0.0166999999999999,0.0,0.0,0.0,0.0,0.0,0.0,0.0,0.0,0.0,1473.15
17460,0.8035,0.0,0.0,0.1265,0.0,0.0,0.0,0.0,0.07,0.0,0.0,0.0,0.0,0.0,0.0,0.0,0.0,0.0,0.0,0.0,1483.15
17461,0.615,0.0,0.0,0.0,0.0,0.0,0.385,0.0,0.0,0.0,0.0,0.0,0.0,0.0,0.0,0.0,0.0,0.0,0.0,0.0,1366.15
17462,0.6334000000000001,0.092,0.114,0.0631,0.047,0.0,0.0,0.032,0.018,0.0,0.0,0.0,0.0,0.0,0.0,0.0,0.0,0.0,0.0,0.0,1313.15
17463,0.6459999999999999,0.0,0.0,0.0,0.0,0.0,0.0,0.1945,0.0,0.0,0.0,0.1595,0.0,0.0,0.0,0.0,0.0,0.0,0.0,0.0,958.15
17464,0.5948000000000001,0.126,0.1129,0.0938,0.0423,0.0,0.0,0.0,0.0,0.0,0.0,0.0,0.0,0.0,0.0,0.0252,0.0,0.0,0.0,0.0,1593.15
17465,0.0,0.1656834316568342,0.0289971002899709,0.0927907209279071,0.0,0.1895810418958104,0.0724927507249274,0.0,0.0722927707229277,0.0,0.0,0.0,0.0,0.0,0.0,0.0,0.0,0.0,0.3781621837816217,0.0,1183.15
17466,0.7443744374437444,0.0,0.0,0.0,0.0431043104310431,0.0,0.0,0.2125212521252125,0.0,0.0,0.0,0.0,0.0,0.0,0.0,0.0,0.0,0.0,0.0,0.0,1021.15
17467,0.5,0.0,0.0,0.0,0.0,0.25,0.0,0.0,0.0,0.0,0.25,0.0,0.0,0.0,0.0,0.0,0.0,0.0,0.0,0.0,1487.15
17468,0.9506049395060494,0.0,0.0393960603939606,0.0,0.0,0.0,0.0,0.00999900009999,0.0,0.0,0.0,0.0,0.0,0.0,0.0,0.0,0.0,0.0,0.0,0.0,1838.15
17469,0.381,0.0,0.0,0.0,0.408,0.0,0.0,0.185,0.0,0.0,0.0,0.0,0.0,0.0,0.0,0.0,0.0,0.0,0.026,0.0,1513.15
17470,0.4139,0.0,0.0554,0.2384,0.2923,0.0,0.0,0.0,0.0,0.0,0.0,0.0,0.0,0.0,0.0,0.0,0.0,0.0,0.0,0.0,1621.15
17471,0.8358,0.0,0.1642,0.0,0.0,0.0,0.0,0.0,0.0,0.0,0.0,0.0,0.0,0.0,0.0,0.0,0.0,0.0,0.0,0.0,2013.15
17472,0.5586,0.0708,0.0175,0.0,0.0969999999999999,0.0,0.0,0.156,0.0115,0.0314,0.0,0.0,0.0,0.0,0.0,0.0465,0.0,0.0104,0.0,0.0,1212.15
17473,0.0,0.0,0.0,0.0,0.0,0.0,0.0,0.1428857114288571,0.0,0.4285571442855714,0.0,0.0,0.0,0.0,0.0,0.0,0.0,0.0,0.4285571442855714,0.0,926.15
17474,0.8989101089891011,0.0,0.0501949805019498,0.0,0.0,0.0,0.0,0.0,0.0508949105089491,0.0,0.0,0.0,0.0,0.0,0.0,0.0,0.0,0.0,0.0,0.0,1493.15
17475,0.75007500750075,0.0,0.0618061806180618,0.0,0.0,0.0,0.0,0.1881188118811881,0.0,0.0,0.0,0.0,0.0,0.0,0.0,0.0,0.0,0.0,0.0,0.0,1168.15
17476,0.7000000000000001,0.0,0.0,0.0,0.0,0.0,0.0,0.0,0.0,0.0,0.0,0.3,0.0,0.0,0.0,0.0,0.0,0.0,0.0,0.0,1578.15
17477,0.7081999999999999,0.0,0.125,0.0,0.0,0.0,0.0,0.1668,0.0,0.0,0.0,0.0,0.0,0.0,0.0,0.0,0.0,0.0,0.0,0.0,1255.15
17478,0.6568,0.0,0.121,0.1682999999999999,0.044,0.0,0.0,0.0099,0.0,0.0,0.0,0.0,0.0,0.0,0.0,0.0,0.0,0.0,0.0,0.0,1589.15
17479,0.9542,0.0,0.0,0.0,0.0,0.0,0.0,0.0,0.0458,0.0,0.0,0.0,0.0,0.0,0.0,0.0,0.0,0.0,0.0,0.0,1808.15
17480,0.7407999999999999,0.0424999999999999,0.0,0.0314999999999999,0.0311999999999999,0.0,0.0,0.1539999999999999,0.0,0.0,0.0,0.0,0.0,0.0,0.0,0.0,0.0,0.0,0.0,0.0,1319.15
17481,0.5264,0.0,0.1246,0.0089,0.1532,0.0,0.0,0.0745,0.0613,0.0,0.0,0.0,0.0511,0.0,0.0,0.0,0.0,0.0,0.0,0.0,1433.15
17482,0.2,0.0,0.1,0.0,0.0575,0.115,0.0,0.07,0.0,0.0,0.0575,0.0,0.0,0.0,0.0,0.4,0.0,0.0,0.0,0.0,1518.15
17483,0.4447,0.2165,0.1546,0.1088,0.0183,0.0,0.0,0.0,0.0,0.0,0.0,0.0,0.0,0.0,0.0,0.0343,0.0,0.0227999999999999,0.0,0.0,1560.15
17484,0.622,0.1143,0.0,0.0,0.0,0.0,0.0,0.2637,0.0,0.0,0.0,0.0,0.0,0.0,0.0,0.0,0.0,0.0,0.0,0.0,949.15
17485,0.6920999999999999,0.0,0.0805,0.1463,0.0564,0.0,0.0,0.0,0.0,0.0,0.0247,0.0,0.0,0.0,0.0,0.0,0.0,0.0,0.0,0.0,1548.15
17486,0.647,0.0431,0.0958,0.0,0.0,0.0,0.111,0.0828,0.0,0.0,0.0,0.0,0.0,0.0,0.0,0.0,0.0,0.0203,0.0,0.0,1294.15
17487,0.726927307269273,0.0,0.0341965803419658,0.0,0.0,0.0,0.0,0.0,0.2388761123887611,0.0,0.0,0.0,0.0,0.0,0.0,0.0,0.0,0.0,0.0,0.0,1088.15
17488,0.656034396560344,0.2043795620437956,0.1395860413958604,0.0,0.0,0.0,0.0,0.0,0.0,0.0,0.0,0.0,0.0,0.0,0.0,0.0,0.0,0.0,0.0,0.0,1848.15
17489,0.2147,0.2282,0.0,0.0,0.0,0.0,0.1035,0.0,0.0,0.2257,0.0,0.0,0.0,0.0914,0.1034,0.0,0.0,0.0235,0.0,0.0,1394.15
17490,0.65,0.0,0.0,0.0,0.0,0.15,0.2,0.0,0.0,0.0,0.0,0.0,0.0,0.0,0.0,0.0,0.0,0.0,0.0,0.0,1263.15
17491,0.59,0.0,0.165,0.0,0.0,0.0,0.0,0.175,0.0,0.0,0.0,0.0,0.0,0.0,0.0,0.0,0.0,0.0,0.07,0.0,1013.15
17492,0.0,0.0,0.0,0.0,0.0,0.0,0.0,0.0,0.0,0.0,0.299,0.0,0.0,0.0,0.0,0.0,0.701,0.0,0.0,0.0,1485.15
17493,0.6688000000000001,0.0399,0.1201,0.056,0.056,0.0373,0.0,0.0,0.0,0.0,0.0194,0.0,0.0,0.0,0.0,0.0,0.0,0.0,0.0,0.0,1413.15
17494,0.6476,0.0,0.0911999999999999,0.0,0.2612,0.0,0.0,0.0,0.0,0.0,0.0,0.0,0.0,0.0,0.0,0.0,0.0,0.0,0.0,0.0,1476.15
17495,0.5047,0.0,0.1487,0.2709,0.0757,0.0,0.0,0.0,0.0,0.0,0.0,0.0,0.0,0.0,0.0,0.0,0.0,0.0,0.0,0.0,1655.15
17496,0.633,0.092,0.114,0.071,0.047,0.0,0.0,0.042,0.0,0.0,0.0,0.0,0.0,0.0,0.0,0.0,0.0,0.0,0.0,0.0,1363.15
17497,0.6403640364036404,0.047004700470047,0.1311131113111311,0.073007300730073,0.015001500150015,0.0,0.067006700670067,0.0,0.0265026502650265,0.0,0.0,0.0,0.0,0.0,0.0,0.0,0.0,0.0,0.0,0.0,1446.15
17498,0.7132,0.0099,0.1182,0.0258,0.0729,0.0452,0.0,0.0,0.0,0.0,0.0134,0.0,0.0,0.0,0.0,0.0,0.0,0.0,0.0,0.0,1496.15
17499,0.6208,0.0,0.0767,0.0189,0.1283,0.0483,0.0,0.0525,0.0197999999999999,0.0,0.0347,0.0,0.0,0.0,0.0,0.0,0.0,0.0,0.0,0.0,1453.15
17500,0.6049999999999999,0.0,0.0919999999999999,0.0789999999999999,0.004,0.0,0.0,0.2129999999999999,0.0069999999999999,0.0,0.0,0.0,0.0,0.0,0.0,0.0,0.0,0.0,0.0,0.0,1370.15
17501,0.4807,0.1301999999999999,0.0,0.0,0.0659,0.0,0.0,0.0542,0.0214,0.2476,0.0,0.0,0.0,0.0,0.0,0.0,0.0,0.0,0.0,0.0,1277.15
17502,0.061,0.713,0.019,0.0,0.0,0.075,0.0,0.038,0.0,0.0,0.0,0.094,0.0,0.0,0.0,0.0,0.0,0.0,0.0,0.0,1113.15
17503,0.0,0.0,0.0,0.0,0.3484,0.0,0.0,0.4012,0.0,0.0,0.0,0.0,0.0,0.0,0.0,0.0,0.0,0.0,0.2504,0.0,1861.15
17504,0.6404359564043595,0.0818918108189181,0.0977902209779022,0.0353964603539646,0.0380961903809619,0.0650934906509349,0.0,0.0,0.0,0.0,0.0412958704129587,0.0,0.0,0.0,0.0,0.0,0.0,0.0,0.0,0.0,1443.15
17505,0.6520695860827835,0.0779844031193761,0.1284743051389722,0.0471905618876224,0.0470905818836232,0.0,0.0,0.0,0.0,0.0,0.0471905618876224,0.0,0.0,0.0,0.0,0.0,0.0,0.0,0.0,0.0,1423.15
17506,0.7053,0.0,0.1456,0.0703,0.0,0.0,0.0,0.0,0.0788,0.0,0.0,0.0,0.0,0.0,0.0,0.0,0.0,0.0,0.0,0.0,1658.15
17507,0.25,0.25,0.0,0.0,0.0,0.0,0.5,0.0,0.0,0.0,0.0,0.0,0.0,0.0,0.0,0.0,0.0,0.0,0.0,0.0,1287.15
17508,0.167983201679832,0.3656634336566343,0.0042995700429957,0.0,0.2582741725827417,0.0171982801719828,0.0587941205879412,0.0,0.0,0.0107989201079892,0.0,0.0,0.0,0.0193980601939806,0.0673932606739326,0.0,0.0,0.0213978602139786,0.0,0.0,1258.15
17509,0.6,0.0,0.0425,0.055,0.2225,0.0,0.0,0.08,0.0,0.0,0.0,0.0,0.0,0.0,0.0,0.0,0.0,0.0,0.0,0.0,1543.15
17510,0.8294,0.0,0.1003999999999999,0.0,0.0,0.0,0.0,0.0,0.0,0.0,0.0702,0.0,0.0,0.0,0.0,0.0,0.0,0.0,0.0,0.0,1723.15
17511,0.505,0.0,0.0,0.0,0.168,0.0,0.0,0.0,0.327,0.0,0.0,0.0,0.0,0.0,0.0,0.0,0.0,0.0,0.0,0.0,1408.15
17512,0.5922,0.1349,0.0644,0.0,0.0,0.0792,0.0,0.0,0.0,0.0225,0.0626,0.0,0.0,0.0,0.0,0.0268,0.0,0.0093,0.0081,0.0,1314.15
17513,0.0,0.0,0.0,0.0,0.0,0.05,0.0,0.0,0.0,0.0,0.0,0.0,0.0,0.0,0.0,0.0,0.95,0.0,0.0,0.0,1391.15
17514,0.0,0.0,0.0,0.0,0.2498,0.0,0.0,0.5001,0.0,0.0,0.0,0.0,0.0,0.0,0.0,0.0,0.0,0.0,0.2501,0.0,2031.15
17515,0.2561743825617438,0.3717628237176282,0.0,0.0,0.0,0.0,0.372062793720628,0.0,0.0,0.0,0.0,0.0,0.0,0.0,0.0,0.0,0.0,0.0,0.0,0.0,1069.15
17516,0.5885,0.0,0.0,0.0,0.0,0.0,0.4115,0.0,0.0,0.0,0.0,0.0,0.0,0.0,0.0,0.0,0.0,0.0,0.0,0.0,1397.15
17517,0.6657,0.0,0.1519,0.0153,0.0154,0.0,0.0,0.1517,0.0,0.0,0.0,0.0,0.0,0.0,0.0,0.0,0.0,0.0,0.0,0.0,1386.15
17518,0.66,0.0,0.01,0.0,0.0,0.0,0.0,0.16,0.05,0.0,0.0,0.0,0.0,0.0,0.0,0.0,0.0,0.1,0.0,0.0,1573.15
17519,1.0,0.0,0.0,0.0,0.0,0.0,0.0,0.0,0.0,0.0,0.0,0.0,0.0,0.0,0.0,0.0,0.0,0.0,0.0,0.0,1999.15
17520,0.5760423957604238,0.0,0.1269873012698729,0.0591940805919407,0.0,0.0,0.0,0.1186881311868812,0.0165983401659833,0.0845915408459154,0.0,0.0,0.0,0.0,0.0,0.0,0.0,0.0110988901109889,0.0,0.0,1533.15
17521,0.6611,0.0027,0.0738,0.0755,0.0,0.0,0.0,0.1669,0.02,0.0,0.0,0.0,0.0,0.0,0.0,0.0,0.0,0.0,0.0,0.0,1173.15
17522,0.75,0.0,0.1375,0.0844,0.0281,0.0,0.0,0.0,0.0,0.0,0.0,0.0,0.0,0.0,0.0,0.0,0.0,0.0,0.0,0.0,1748.15
17523,0.6855685568556855,0.0,0.0091009100910091,0.0723072307230723,0.0831083108310831,0.0,0.0292029202920292,0.1128112811281128,0.0062006200620062,0.0,0.0,0.0,0.0,0.0,0.0,0.0,0.0,0.0,0.0,0.0,1308.15
17524,0.51,0.26,0.129,0.02,0.0,0.081,0.0,0.0,0.0,0.0,0.0,0.0,0.0,0.0,0.0,0.0,0.0,0.0,0.0,0.0,1180.15
17525,0.1124,0.3895,0.0,0.0,0.0999,0.0,0.1653,0.0,0.0,0.08,0.0477,0.0,0.0,0.0292,0.0329,0.0,0.0,0.0260999999999999,0.0,0.0,1223.15
17526,0.0,0.0,0.0,0.0,0.0,0.0,0.0,0.0,0.0,0.0,0.0,0.0,0.0,0.0,0.0,0.0,0.0,0.0,0.0,1.0,997.15
17527,0.833,0.0,0.083,0.0,0.069,0.0,0.0,0.0,0.015,0.0,0.0,0.0,0.0,0.0,0.0,0.0,0.0,0.0,0.0,0.0,1645.15
17528,0.4692469246924692,0.0,0.0,0.0,0.2737273727372737,0.0,0.0,0.2173217321732173,0.0,0.0,0.0,0.0,0.0,0.0,0.0,0.0,0.0,0.0,0.0397039703970397,0.0,1418.15
17529,0.6307,0.088,0.1105,0.0373,0.0445,0.0,0.0,0.0575,0.0,0.0,0.0306,0.0,0.0,0.0,0.0,0.0,0.0,0.0,0.0,0.0,1283.15
17530,0.7245724572457245,0.0,0.0117011701170117,0.0429042904290429,0.0861086108610861,0.0,0.0,0.1347134713471347,0.0,0.0,0.0,0.0,0.0,0.0,0.0,0.0,0.0,0.0,0.0,0.0,1277.15
17531,0.6804,0.0721999999999999,0.1339999999999999,0.0205999999999999,0.0205999999999999,0.0,0.0,0.0,0.0,0.0,0.0721999999999999,0.0,0.0,0.0,0.0,0.0,0.0,0.0,0.0,0.0,1573.15
17532,0.6244999999999999,0.0,0.1951,0.0,0.0,0.0,0.0,0.1803999999999999,0.0,0.0,0.0,0.0,0.0,0.0,0.0,0.0,0.0,0.0,0.0,0.0,1498.15
17533,0.8061999999999999,0.0,0.0,0.0,0.0,0.0339999999999999,0.0,0.0600999999999999,0.0395999999999999,0.0,0.0,0.0600999999999999,0.0,0.0,0.0,0.0,0.0,0.0,0.0,0.0,1613.15
17534,0.5007500750075007,0.0,0.0,0.0,0.0833083308330833,0.0,0.0,0.0,0.4159415941594159,0.0,0.0,0.0,0.0,0.0,0.0,0.0,0.0,0.0,0.0,0.0,1275.15
17535,0.6525,0.0135,0.0031,0.0232,0.1398,0.0102,0.0,0.1077,0.0199,0.0,0.0301,0.0,0.0,0.0,0.0,0.0,0.0,0.0,0.0,0.0,1397.15
17536,0.669,0.0,0.06,0.0,0.048,0.133,0.0,0.0,0.0,0.0,0.09,0.0,0.0,0.0,0.0,0.0,0.0,0.0,0.0,0.0,1413.15
17537,0.4999500049995,0.0500949905009499,0.03999600039996,0.0999900009999,0.0,0.0999900009999,0.0,0.016998300169983,0.032996700329967,0.02999700029997,0.0999900009999,0.0,0.0,0.0,0.0,0.0,0.0,0.02999700029997,0.0,0.0,1296.15
17538,0.6,0.0,0.09,0.087,0.087,0.0,0.0,0.0,0.0,0.086,0.0,0.03,0.0,0.0,0.0,0.0,0.0,0.02,0.0,0.0,1463.15
17539,0.0,0.05,0.1,0.1,0.0,0.0,0.0,0.0,0.15,0.0,0.0,0.0,0.0,0.0,0.0,0.0,0.0,0.0,0.6,0.0,1293.15
17540,0.4503999999999999,0.0,0.0,0.1919,0.0,0.0,0.3577,0.0,0.0,0.0,0.0,0.0,0.0,0.0,0.0,0.0,0.0,0.0,0.0,0.0,1563.15
17541,0.6439356064393562,0.0046995300469953,0.117988201179882,0.0483951604839516,0.0115988401159884,0.0,0.0,0.1573842615738426,0.0137986201379862,0.0,0.0,0.0,0.0,0.0,0.0,0.0,0.0,0.0,0.0,0.0,1277.15
17542,0.7432,0.0,0.1012,0.0,0.0,0.0,0.0094,0.0731,0.0721,0.0,0.0,0.0,0.0,0.0,0.0,0.0,0.0,0.0,0.0,0.0,1273.15
17543,0.723,0.0,0.0075,0.0514,0.0909,0.0,0.0,0.1271,0.0,0.0,0.0,0.0,0.0,0.0,0.0,0.0,0.0,0.0,0.0,0.0,1264.15
17544,0.0,0.2747274727472746,0.0234023402340233,0.1424142414241423,0.1023102310231022,0.0873087308730873,0.0,0.0,0.0,0.047004700470047,0.0,0.0,0.0,0.0,0.0,0.0,0.0,0.0,0.3200320032003199,0.0,1178.15
17545,0.6498999999999999,0.0801,0.1026,0.0,0.0994999999999999,0.0318,0.0,0.0,0.0,0.0,0.0337,0.0,0.0,0.0,0.0,0.0,0.0,0.0,0.0,0.0,1333.15
17546,0.0,0.66,0.0,0.0,0.0,0.34,0.0,0.0,0.0,0.0,0.0,0.0,0.0,0.0,0.0,0.0,0.0,0.0,0.0,0.0,1180.15
17547,0.609,0.0,0.0,0.0,0.0,0.0,0.0,0.391,0.0,0.0,0.0,0.0,0.0,0.0,0.0,0.0,0.0,0.0,0.0,0.0,1183.15
17548,0.642,0.0,0.113,0.02,0.06,0.0,0.062,0.083,0.02,0.0,0.0,0.0,0.0,0.0,0.0,0.0,0.0,0.0,0.0,0.0,1348.15
17549,0.3789621037896211,0.4971502849715029,0.0,0.0,0.0,0.0,0.0,0.1238876112388761,0.0,0.0,0.0,0.0,0.0,0.0,0.0,0.0,0.0,0.0,0.0,0.0,979.15
17550,0.5189481051894811,0.0,0.0917908209179082,0.0,0.3892610738926108,0.0,0.0,0.0,0.0,0.0,0.0,0.0,0.0,0.0,0.0,0.0,0.0,0.0,0.0,0.0,1618.15
17551,0.6716328367163285,0.0,0.0496950304969503,0.0368963103689631,0.0554944505549445,0.0,0.0,0.0523947605239476,0.0,0.0,0.1141885811418858,0.0,0.0,0.0,0.0,0.0,0.0,0.0196980301969803,0.0,0.0,1360.15
17552,0.6103389661033896,0.0,0.0409959004099589,0.0,0.0728927107289271,0.1428857114288571,0.0,0.0,0.0,0.0,0.055894410558944,0.0,0.0,0.0,0.0149985001499849,0.041995800419958,0.0,0.01999800019998,0.0,0.0,1327.15
17553,0.6507999999999999,0.0094999999999999,0.1494999999999999,0.0329,0.0,0.0,0.0,0.1551,0.0,0.0,0.0,0.0,0.0,0.0,0.0,0.0,0.0,0.0,0.0,0.0,1438.15
17554,0.2301,0.0,0.1491,0.1524,0.4684,0.0,0.0,0.0,0.0,0.0,0.0,0.0,0.0,0.0,0.0,0.0,0.0,0.0,0.0,0.0,1689.15
17555,0.6679,0.0,0.0,0.0,0.0668,0.0,0.0,0.0,0.2653,0.0,0.0,0.0,0.0,0.0,0.0,0.0,0.0,0.0,0.0,0.0,1219.15
17556,0.0,0.0,0.0,0.0,0.0,0.0,0.0,0.1560843915608439,0.0,0.421957804219578,0.0,0.0,0.0,0.0,0.0,0.0,0.0,0.0,0.421957804219578,0.0,910.15
17557,0.7490000000000001,0.0,0.1134999999999999,0.0,0.0116,0.0,0.0,0.1259,0.0,0.0,0.0,0.0,0.0,0.0,0.0,0.0,0.0,0.0,0.0,0.0,1363.15
17558,0.0,0.0,0.0,0.0,0.0,0.0,0.0,0.42,0.0,0.0,0.0,0.0,0.0,0.0,0.0,0.0,0.0,0.0,0.0,0.58,881.1499999999999
17559,0.0,0.0,0.0,0.0,0.3406,0.0,0.0,0.0,0.0,0.0,0.0,0.0,0.0,0.0,0.0,0.0,0.0,0.0,0.6594,0.0,1077.15
17560,0.6697,0.0,0.1502,0.03,0.1001,0.02,0.0,0.0,0.0,0.0,0.0,0.0,0.0,0.0,0.0,0.0,0.0,0.0,0.03,0.0,1527.15
17561,0.065407194791427,0.5258578443628799,0.0,0.0,0.0,0.0,0.0,0.0,0.0,0.0366040264429087,0.0,0.0,0.0,0.059406534718819,0.1956215183670203,0.0187020572262948,0.0,0.0891098020782286,0.0,0.0,1423.15
17562,0.6385361463853615,0.0,0.0,0.0,0.0,0.0,0.0442955704429557,0.2027797220277972,0.006999300069993,0.0,0.0,0.0,0.0,0.0,0.0,0.0,0.0,0.1073892610738926,0.0,0.0,1458.15
17563,0.53,0.0,0.05,0.19,0.05,0.0,0.06,0.0,0.0,0.0,0.0,0.0,0.0,0.05,0.0,0.05,0.0,0.02,0.0,0.0,1513.15
