Repository: ychyn/algo_genetique

# algo_genetique
Ce code fait partie de notre mini-projet du MIG Verre 2024. L'objectif du mini-projet est l'obtention d'une composition de verre avec des qualités avantageuses pour une application potentiellement industrielle. 

On utilise l'outil de prediction des propriétés du verre à travers des réseaux de neuronnes codé par Franck Pigeonneau (qui constitue la plus grande partie de ce repo). On a codé l'algorithme génetique qui va, en utilisant ce réseau de neuronnes tenter d'obtenir une composition optimale dont on essaiera la fabrication dans le four situé à l'Ecole des Mines à Sophia Antipolis

File: DataBase/Tliqclean.csv (part 56 of 63)
,SiO2,B2O3,Al2O3,MgO,CaO,BaO,Li2O,Na2O,K2O,ZnO,SrO,PbO,Fe2O3,Y2O3,La2O3,TiO2,GeO2,ZrO2,P2O5,V2O5,Tliq
17564,0.6219067139929011,0.0,0.1160825876118582,0.1476778483227515,0.0992851072339149,0.0,0.0,0.0,0.0,0.0,0.0,0.0,0.0,0.014197870319452,0.0,0.0,0.0,0.0,0.0,0.0,1452.15
17565,0.6592,0.1001,0.1101999999999999,0.0106,0.0101,0.0199,0.0,0.0,0.0,0.0,0.0899,0.0,0.0,0.0,0.0,0.0,0.0,0.0,0.0,0.0,1583.15
17566,0.6350000000000001,0.047,0.146,0.073,0.015,0.0,0.052,0.0,0.031,0.0,0.0,0.0,0.0,0.0,0.0,0.0,0.0,0.0,0.0,0.0,1411.15
17567,0.6072,0.0659,0.1868,0.0,0.0,0.0,0.0,0.0,0.0,0.0,0.0,0.0,0.0,0.1401,0.0,0.0,0.0,0.0,0.0,0.0,1575.15
17568,0.6827,0.078,0.1198,0.0481,0.0714,0.0,0.0,0.0,0.0,0.0,0.0,0.0,0.0,0.0,0.0,0.0,0.0,0.0,0.0,0.0,1533.15
17569,0.0,0.0,0.0,0.0,0.0,0.0,0.0,0.0,0.3329999999999999,0.0,0.0,0.0,0.0,0.0,0.0,0.0,0.667,0.0,0.0,0.0,1063.15
17570,0.654,0.0,0.0,0.0,0.0,0.0,0.0,0.0,0.346,0.0,0.0,0.0,0.0,0.0,0.0,0.0,0.0,0.0,0.0,0.0,1307.15
17571,0.3253,0.3055,0.0,0.0,0.0,0.3692,0.0,0.0,0.0,0.0,0.0,0.0,0.0,0.0,0.0,0.0,0.0,0.0,0.0,0.0,1278.15
17572,0.5499999999999999,0.0425999999999999,0.0059999999999999,0.0,0.0,0.0,0.1790999999999999,0.0146999999999999,0.0161,0.1781999999999999,0.0,0.0,0.0,0.0,0.0,0.0,0.0,0.0,0.0133,0.0,1234.15
17573,0.7256,0.0,0.1372,0.0,0.0243999999999999,0.0,0.0,0.0518,0.061,0.0,0.0,0.0,0.0,0.0,0.0,0.0,0.0,0.0,0.0,0.0,1498.15
17574,0.2615,0.0,0.1185,0.135,0.485,0.0,0.0,0.0,0.0,0.0,0.0,0.0,0.0,0.0,0.0,0.0,0.0,0.0,0.0,0.0,1795.15
17575,0.5315531553155316,0.0588058805880588,0.0402040204020402,0.0,0.0423042304230423,0.1399139913991399,0.0,0.0,0.0,0.0402040204020402,0.0861086108610861,0.0,0.0,0.0,0.0,0.041004100410041,0.0,0.0199019901990199,0.0,0.0,1244.15
17576,0.611,0.0,0.0776,0.2452,0.0,0.0,0.0662,0.0,0.0,0.0,0.0,0.0,0.0,0.0,0.0,0.0,0.0,0.0,0.0,0.0,1639.15
17577,0.6761,0.0704,0.122,0.0355,0.0584999999999999,0.0,0.0,0.0,0.0,0.0,0.0375,0.0,0.0,0.0,0.0,0.0,0.0,0.0,0.0,0.0,1443.15
17578,0.6994999999999999,0.0,0.0,0.0438999999999999,0.0436999999999999,0.0,0.0,0.1436999999999999,0.0216999999999999,0.0,0.0,0.0474999999999999,0.0,0.0,0.0,0.0,0.0,0.0,0.0,0.0,1066.15
17579,0.6869,0.0115,0.0787,0.1378,0.0583,0.0,0.0,0.0,0.0,0.0,0.0268,0.0,0.0,0.0,0.0,0.0,0.0,0.0,0.0,0.0,1548.15
17580,0.3717,0.0,0.0865,0.175,0.3668,0.0,0.0,0.0,0.0,0.0,0.0,0.0,0.0,0.0,0.0,0.0,0.0,0.0,0.0,0.0,1646.15
17581,0.62,0.0,0.03,0.0,0.18,0.03,0.0,0.04,0.05,0.0,0.0,0.0,0.0,0.0,0.0,0.01,0.0,0.04,0.0,0.0,1373.15
17582,0.0,0.3107999999999999,0.0,0.0,0.1929,0.0,0.0,0.1164,0.0,0.3545,0.0,0.0,0.0,0.0,0.0,0.0,0.0,0.0,0.0254,0.0,1020.15
17583,0.6956,0.0,0.0,0.0727,0.0794,0.0,0.0,0.1522,0.0,0.0,0.0,0.0,0.0,0.0,0.0,0.0,0.0,0.0,0.0,0.0,1273.15
17584,0.5909409059094091,0.0,0.1454854514548545,0.1554844515548445,0.1080891910808919,0.0,0.0,0.0,0.0,0.0,0.0,0.0,0.0,0.0,0.0,0.0,0.0,0.0,0.0,0.0,1572.15
17585,0.6367,0.0712,0.023,0.0342,0.0917,0.0,0.0125,0.0498,0.0108,0.0422,0.0,0.0,0.0192,0.0,0.0,0.0,0.0,0.0,0.0,0.0,1302.15
17586,0.0,0.7,0.0,0.0,0.0,0.0,0.0,0.3,0.0,0.0,0.0,0.0,0.0,0.0,0.0,0.0,0.0,0.0,0.0,0.0,1003.15
17587,0.136982192314999,0.4467419235499384,0.0,0.0,0.0162978812754341,0.0,0.2081729375181226,0.0,0.0,0.0449941507604011,0.0176976992990911,0.0,0.0,0.0323957885474888,0.0589923309969704,0.0,0.0,0.0370951776269085,0.0,0.0,1203.15
17588,0.5841415858414158,0.0671932806719328,0.0382961703829617,0.0,0.0820917908209179,0.1332866713328667,0.0,0.0,0.0,0.0,0.0368963103689631,0.0,0.0,0.0,0.0,0.0390960903909609,0.0,0.018998100189981,0.0,0.0,1360.15
17589,0.6698999999999999,0.0,0.0,0.1426,0.0204999999999999,0.0,0.0,0.167,0.0,0.0,0.0,0.0,0.0,0.0,0.0,0.0,0.0,0.0,0.0,0.0,1239.15
17590,0.6008,0.0,0.0,0.0,0.0,0.3992,0.0,0.0,0.0,0.0,0.0,0.0,0.0,0.0,0.0,0.0,0.0,0.0,0.0,0.0,1724.15
17591,0.5311,0.0426999999999999,0.0,0.0,0.0,0.0,0.1766,0.052,0.0,0.1755,0.0,0.0,0.0,0.0,0.0,0.0,0.0,0.0,0.0122,0.0,1213.15
17592,0.8959999999999999,0.0,0.052,0.0,0.023,0.0,0.0,0.0,0.0289999999999999,0.0,0.0,0.0,0.0,0.0,0.0,0.0,0.0,0.0,0.0,0.0,1655.15
17593,0.6099390060993901,0.0,0.066993300669933,0.0498950104989501,0.2571742825717428,0.0,0.015998400159984,0.0,0.0,0.0,0.0,0.0,0.0,0.0,0.0,0.0,0.0,0.0,0.0,0.0,1483.15
17594,0.3487348734873486,0.0963096309630963,0.0205020502050204,0.0,0.0,0.1607160716071607,0.0701070107010701,0.0,0.0,0.0515051505150515,0.1011101110111011,0.0,0.0,0.0,0.0,0.1311131113111311,0.0,0.017001700170017,0.0,0.0,1246.15
17595,0.0,0.0,0.0,0.0,0.0,0.0,0.0,0.0,0.0,0.0,0.0,0.29,0.0,0.0,0.0,0.0,0.71,0.0,0.0,0.0,1128.15
17596,0.2293,0.0,0.1409,0.1711,0.4587,0.0,0.0,0.0,0.0,0.0,0.0,0.0,0.0,0.0,0.0,0.0,0.0,0.0,0.0,0.0,1709.15
17597,0.7000000000000001,0.0,0.0,0.0,0.0,0.0,0.0,0.3,0.0,0.0,0.0,0.0,0.0,0.0,0.0,0.0,0.0,0.0,0.0,0.0,1132.15
17598,0.488,0.0385,0.1236999999999999,0.0529,0.0503,0.0,0.0,0.2057,0.0321,0.0,0.0,0.0,0.0088,0.0,0.0,0.0,0.0,0.0,0.0,0.0,1403.15
17599,0.5842,0.0429,0.0333,0.0,0.0107,0.1621,0.0,0.0,0.0,0.0,0.1621,0.0,0.0,0.0,0.0,0.0,0.0,0.0,0.0,0.0,1328.15
17600,0.4398560143985601,0.0676932306769323,0.0,0.0,0.0,0.0327967203279671,0.1068893110688931,0.0605939406059394,0.0,0.0548945105489451,0.0,0.0647935206479352,0.0,0.0,0.0124987501249875,0.13998600139986,0.0,0.0187981201879812,0.0,0.0,1223.15
17601,0.7968999999999999,0.0,0.1174,0.0,0.0643,0.0,0.0,0.0,0.0,0.0,0.0,0.0,0.0,0.0,0.0,0.0,0.0,0.0,0.0214,0.0,1783.15
17602,0.7000000000000001,0.0,0.105,0.0975,0.0975,0.0,0.0,0.0,0.0,0.0,0.0,0.0,0.0,0.0,0.0,0.0,0.0,0.0,0.0,0.0,1678.15
17603,0.68,0.0,0.128,0.192,0.0,0.0,0.0,0.0,0.0,0.0,0.0,0.0,0.0,0.0,0.0,0.0,0.0,0.0,0.0,0.0,1733.15
17604,0.5232,0.0564,0.0385,0.0584999999999999,0.0406,0.1189,0.0,0.0,0.0,0.0,0.1054,0.0,0.0,0.0,0.0,0.0394,0.0,0.0191,0.0,0.0,1203.15
17605,0.0,0.5918,0.0,0.0,0.0,0.0,0.0,0.0,0.4082,0.0,0.0,0.0,0.0,0.0,0.0,0.0,0.0,0.0,0.0,0.0,1113.15
17606,0.0,0.0,0.0,0.0,0.0,0.0,0.0,0.0,0.295,0.0,0.0,0.0,0.0,0.0,0.0,0.0,0.705,0.0,0.0,0.0,1220.15
17607,0.0,0.0,0.0,0.0,0.0,0.0,0.0,0.0,0.0,0.0,0.25,0.0,0.0,0.0,0.0,0.0,0.0,0.0,0.75,0.0,1010.15
17608,0.34,0.0,0.0,0.0,0.025,0.08,0.02,0.12,0.085,0.0,0.0,0.0,0.0,0.0,0.0,0.3,0.0,0.03,0.0,0.0,1393.15
17609,0.0,0.075,0.0249,0.1,0.1001,0.25,0.125,0.0,0.0,0.05,0.0,0.0,0.0,0.0,0.0,0.0,0.0,0.0,0.275,0.0,1173.15
17610,0.0,0.0,0.0,0.0,0.0,0.0,0.0,0.0,0.0,0.5636,0.0,0.0,0.0,0.0,0.0,0.0,0.0,0.0,0.4364,0.0,1193.15
17611,0.0,0.7955,0.0,0.0,0.0,0.0,0.0,0.2045,0.0,0.0,0.0,0.0,0.0,0.0,0.0,0.0,0.0,0.0,0.0,0.0,1087.15
17612,0.6705,0.0,0.0635,0.0179,0.0257,0.0422,0.0,0.0465,0.0535,0.0,0.0625,0.0,0.0,0.0,0.0,0.0,0.0,0.0175,0.0,0.0,1283.15
17613,0.1528,0.1055,0.0,0.0,0.0,0.0,0.0306999999999999,0.0,0.0,0.5639000000000001,0.0,0.0,0.0,0.1016,0.0,0.0184,0.0,0.0223,0.0,0.0,1245.15
17614,0.649,9.902e-05,0.0288,0.0504999999999999,0.0683,0.0,0.0393,0.1134,0.0064,0.0288,0.0,0.0,0.0,0.0,0.0,0.0,0.0,0.0,0.0,0.0,1261.15
17615,0.0,0.0,0.0,0.0,0.0,0.0,0.0,0.1289,0.0,0.3711,0.0,0.0,0.0,0.0,0.0,0.0,0.0,0.0,0.5,0.0,987.15
17616,0.7360000000000001,0.0,0.0,0.073,0.0761,0.0,0.0,0.0766,0.0383,0.0,0.0,0.0,0.0,0.0,0.0,0.0,0.0,0.0,0.0,0.0,1264.15
17617,0.58,0.0,0.115,0.096,0.004,0.0,0.0,0.175,0.03,0.0,0.0,0.0,0.0,0.0,0.0,0.0,0.0,0.0,0.0,0.0,1349.15
17618,0.5,0.0,0.0,0.0,0.0,0.15,0.0,0.0,0.0,0.0,0.35,0.0,0.0,0.0,0.0,0.0,0.0,0.0,0.0,0.0,1701.15
17619,0.65,0.0,0.0,0.0,0.06,0.0,0.0,0.152,0.018,0.0,0.0,0.0,0.0,0.0,0.0,0.0,0.0,0.12,0.0,0.0,1593.15
17620,0.0,0.2037796220377962,0.027997200279972,0.0,0.1108889111088891,0.015998400159984,0.0768923107689231,0.025997400259974,0.025997400259974,0.3805619438056195,0.0,0.0,0.0,0.0,0.0,0.0,0.0,0.0,0.1318868113188681,0.0,1093.15
17621,0.684,0.0,0.13,0.077,0.052,0.0,0.0,0.0,0.0,0.0,0.052,0.0,0.0,0.0,0.0,0.0,0.0,0.005,0.0,0.0,1558.15
17622,0.5744,0.0841,0.1657,0.0078,0.0424,0.0955,0.0,0.0,0.0,0.0,0.0189,0.0,0.0,0.0,0.0,0.0,0.0,0.0,0.0,0.0,1323.15
17623,0.66,0.0,0.055,0.08,0.0,0.0,0.051,0.119,0.0,0.0,0.0,0.0,0.0,0.0,0.0,0.01,0.0,0.025,0.0,0.0,1323.15
17624,0.531,0.0,0.1248,0.0088,0.1692,0.0,0.0,0.0737,0.0604,0.0,0.0,0.0,0.0321,0.0,0.0,0.0,0.0,0.0,0.0,0.0,1433.15
17625,0.7452000000000001,0.0,0.0,0.0,0.0108,0.0,0.0,0.244,0.0,0.0,0.0,0.0,0.0,0.0,0.0,0.0,0.0,0.0,0.0,0.0,1072.15
17626,0.615,0.05,0.0,0.0,0.0,0.0,0.0,0.215,0.0,0.0,0.0,0.0,0.0,0.0,0.0,0.0,0.0,0.12,0.0,0.0,1526.15
17627,0.3985,0.0,0.1264,0.0,0.3563,0.0,0.0,0.0,0.0,0.0,0.0,0.0,0.0,0.0,0.0,0.0,0.0,0.0,0.1188,0.0,1678.15
17628,0.3071,0.0,0.0776,0.1452999999999999,0.47,0.0,0.0,0.0,0.0,0.0,0.0,0.0,0.0,0.0,0.0,0.0,0.0,0.0,0.0,0.0,1752.15
17629,0.6209999999999999,0.0,0.0699999999999999,0.0539999999999999,0.0539999999999999,0.0,0.0599999999999999,0.0289999999999999,0.0399999999999999,0.0,0.0399999999999999,0.0,0.0,0.0,0.0,0.0199999999999999,0.0,0.0119999999999999,0.0,0.0,1337.15
17630,0.7,0.0,0.0,0.0,0.0,0.0,0.025,0.0,0.275,0.0,0.0,0.0,0.0,0.0,0.0,0.0,0.0,0.0,0.0,0.0,1173.15
17631,0.8,0.0,0.0,0.05,0.0,0.0,0.0,0.05,0.0,0.0,0.05,0.0,0.0,0.0,0.0,0.0,0.0,0.05,0.0,0.0,1700.15
17632,0.5638056380563805,0.06920069200692,0.1731017310173101,0.0,0.0,0.0,0.0,0.1929019290192901,0.0,0.0,0.0,0.0,0.0,0.0,0.0,0.0,0.0,0.0,0.0,0.0,1293.15
17633,0.598,0.0,0.0,0.0,0.0,0.402,0.0,0.0,0.0,0.0,0.0,0.0,0.0,0.0,0.0,0.0,0.0,0.0,0.0,0.0,1726.15
17634,0.680859148451093,0.0,0.0066995980241185,0.0677959322440653,0.0670959742415455,0.0445973241605503,0.0,0.0330980141191528,0.0574965502069875,0.0,0.0,0.0,0.0,0.0,0.0,0.0,0.0,0.0387976721396716,0.0013999160050396,0.0,1331.15
17635,0.0,0.0,0.179,0.0,0.0,0.0,0.0,0.0,0.0,0.286,0.0,0.0,0.0,0.0,0.0,0.0,0.0,0.0,0.535,0.0,1473.15
17636,0.6990000000000001,0.025,0.109,0.016,0.0,0.0,0.0,0.143,0.0069999999999999,0.0,0.0,0.0,0.0,0.0,0.0,0.0,0.0,0.0,0.0,0.0,1274.15
17637,0.0997,0.4239,0.0,0.0,0.1525,0.0,0.0859,0.0,0.0,0.1366,0.0,0.0,0.0,0.0302999999999999,0.0550999999999999,0.0,0.0,0.0104,0.0,0.0,1213.15
17638,0.7236,0.0,0.0,0.0,0.0,0.0,0.0,0.1644,0.0,0.0,0.0,0.0,0.0128,0.0,0.0,0.0,0.0,0.0992,0.0,0.0,1623.15
17639,0.665,0.038,0.122,0.017,0.0,0.0,0.0,0.157,0.0,0.0,0.0,0.0,0.0,0.0,0.0,0.0,0.0,0.0,0.0,0.0,1354.15
17640,0.6442,0.0,0.0,0.0,0.1649,0.0,0.0,0.1621,0.0,0.0,0.0288,0.0,0.0,0.0,0.0,0.0,0.0,0.0,0.0,0.0,1375.15
17641,0.529394121175765,0.149870025994801,0.149870025994801,0.0,0.01999600079984,0.0,0.0,0.149870025994801,0.0,0.0,0.0,0.0,0.0,0.0,0.0,0.0,0.0,0.0,0.0,0.0,1068.15
17642,0.5785,0.074,0.0978999999999999,0.1118,0.1148,0.023,0.0,0.0,0.0,0.0,0.0,0.0,0.0,0.0,0.0,0.0,0.0,0.0,0.0,0.0,1353.15
17643,0.7898000000000001,0.0,0.0,0.1472,0.0,0.0,0.0,0.0,0.063,0.0,0.0,0.0,0.0,0.0,0.0,0.0,0.0,0.0,0.0,0.0,1583.15
17644,0.7235,0.0,0.0,0.0,0.0,0.0,0.0,0.2138,0.0,0.0,0.0,0.0,0.0627,0.0,0.0,0.0,0.0,0.0,0.0,0.0,1158.15
17645,0.614,0.0,0.07,0.06,0.055,0.0,0.06,0.022,0.033,0.0,0.04,0.0,0.0,0.013,0.0,0.02,0.0,0.013,0.0,0.0,1343.15
17646,0.0,0.0408959104089591,0.0,0.0,0.0,0.2404759524047595,0.0,0.0,0.0,0.020997900209979,0.0,0.1162883711628837,0.0,0.0,0.0,0.5813418658134187,0.0,0.0,0.0,0.0,1563.15
17647,0.6922,0.0,0.1764,0.0,0.0,0.0,0.0,0.0,0.1314,0.0,0.0,0.0,0.0,0.0,0.0,0.0,0.0,0.0,0.0,0.0,1808.15
17648,0.7031999999999999,0.078,0.109,0.0,0.109,0.0,0.0,0.0,0.0,0.0,0.0,0.0,0.0,0.0,0.0,0.0,0.0,0.0,0.0,0.0,1460.15
17649,0.6512999999999999,0.0,0.1239999999999999,0.1642999999999999,0.0,0.0,0.0603999999999999,0.0,0.0,0.0,0.0,0.0,0.0,0.0,0.0,0.0,0.0,0.0,0.0,0.0,1537.0500244140626
17650,0.6389,0.0,0.0,0.0,0.1562,0.0,0.0,0.2048999999999999,0.0,0.0,0.0,0.0,0.0,0.0,0.0,0.0,0.0,0.0,0.0,0.0,1268.15
17651,0.6338,0.0,0.1913,0.0,0.0974,0.0594,0.0,0.0,0.0,0.0,0.0,0.0,0.0,0.0,0.0,0.0,0.0,0.0181,0.0,0.0,1709.15
17652,0.5297999999999999,0.0,0.0,0.141,0.1823999999999999,0.0,0.0,0.1467,0.0,0.0,0.0,0.0,0.0,0.0,0.0,0.0,0.0,0.0,0.0,0.0,1413.15
17653,0.0,0.58,0.0,0.0,0.0,0.0,0.0,0.0,0.42,0.0,0.0,0.0,0.0,0.0,0.0,0.0,0.0,0.0,0.0,0.0,1182.15
17654,0.6783,0.0,0.1165,0.0,0.1823,0.0216,0.0,0.0,0.0,0.0,0.0,0.0,0.0,0.0,0.0,0.0,0.0,0.0,0.0,0.0,1523.15
17655,0.0,0.0,0.07,0.1,0.0,0.0,0.1,0.0,0.0,0.05,0.0,0.0,0.0,0.0,0.02,0.0,0.0,0.0,0.65,0.0,1285.15
17656,0.2118,0.3412,0.0,0.0,0.121,0.0,0.0852,0.0,0.0,0.1147,0.0,0.0,0.0,0.0301,0.0547,0.0,0.0,0.0412999999999999,0.0,0.0,1213.15
17657,0.5374,0.0579999999999999,0.0395999999999999,0.0601,0.0,0.1537,0.0,0.0,0.0,0.0,0.0608,0.0,0.0,0.0,0.0,0.0707,0.0,0.0197,0.0,0.0,1244.15
17658,0.4936506349365063,0.0,0.0,0.0,0.0,0.0,0.0,0.4936506349365063,0.0,0.0,0.0,0.0,0.0,0.0,0.0,0.0,0.0,0.0,0.0,0.0,1340.15
17659,0.6895689568956896,0.07000700070007,0.1297129712971297,0.0207020702070207,0.0,0.0,0.0,0.0,0.0,0.0,0.09000900090009,0.0,0.0,0.0,0.0,0.0,0.0,0.0,0.0,0.0,1573.15
17660,0.5306469353064693,0.0,0.1294870512948705,0.0086991300869913,0.1740825917408259,0.0,0.0,0.0668933106689331,0.0536946305369463,0.0,0.0,0.0,0.0364963503649635,0.0,0.0,0.0,0.0,0.0,0.0,0.0,1383.15
17661,0.0,0.0,0.0,0.0,0.0,0.0,0.0,0.1848999999999999,0.0,0.3151,0.0,0.0,0.0,0.0,0.0,0.0,0.0,0.0,0.5,0.0,996.15
17662,0.5767,0.0704,0.0174,0.0,0.0965,0.0,0.0,0.1552,0.0115,0.0156,0.0,0.0,0.0,0.0,0.0,0.0462,0.0,0.0103,0.0,0.0,1203.15
17663,0.6215813525594232,0.0,0.1060968170954871,0.1933941981740548,0.0638980830575082,0.0,0.0,0.0,0.0,0.0,0.0,0.0,0.0,0.0141995740127796,0.0,0.0,0.0,0.0,0.0,0.0,1467.15
17664,0.0,0.0,0.0,0.0,0.0,0.0,0.0,0.0,0.0,0.0,0.0,0.81,0.0,0.0,0.0,0.0,0.0,0.0,0.0,0.19,1083.15
17665,0.6822,0.0375,0.1682,0.0,0.0,0.0,0.0,0.0,0.0,0.0,0.0,0.0,0.0,0.0,0.1121,0.0,0.0,0.0,0.0,0.0,1543.15
17666,0.4614,0.0,0.128,0.2185,0.1921,0.0,0.0,0.0,0.0,0.0,0.0,0.0,0.0,0.0,0.0,0.0,0.0,0.0,0.0,0.0,1600.15
17667,0.7274000000000002,0.0133,0.035,0.0566,0.0496,0.0,0.0,0.0,0.101,0.0,0.0161,0.0,0.0,0.0,0.0,0.0,0.0,0.0,0.0,0.0,1298.15
17668,0.7,0.0,0.15,0.075,0.075,0.0,0.0,0.0,0.0,0.0,0.0,0.0,0.0,0.0,0.0,0.0,0.0,0.0,0.0,0.0,1699.15
17669,0.4857,0.0,0.1741,0.0,0.0,0.0,0.0,0.3402,0.0,0.0,0.0,0.0,0.0,0.0,0.0,0.0,0.0,0.0,0.0,0.0,1488.15
17670,0.4927,0.0,0.0302999999999999,0.1419,0.3350999999999999,0.0,0.0,0.0,0.0,0.0,0.0,0.0,0.0,0.0,0.0,0.0,0.0,0.0,0.0,0.0,1593.15
17671,0.489,0.0,0.0,0.0,0.325,0.0,0.0,0.186,0.0,0.0,0.0,0.0,0.0,0.0,0.0,0.0,0.0,0.0,0.0,0.0,1559.15
17672,0.4093754374737516,0.1903885766853989,0.0082995020298782,0.0,0.0915945043297402,0.0329980201187928,0.1487910725356479,0.0308981461112333,0.0,0.0,0.0332980021198728,0.0,0.0,0.0,0.0524968501889886,0.0,0.0,0.0,0.0,0.0,1237.15
17673,0.633,0.0852,0.1095,0.0,0.1244,0.0455,0.0,0.0,0.0,0.0,0.0,0.0,0.0,0.0,0.0,0.0,0.0,0.0,0.0,0.0,1333.15
17674,0.6452354764523548,0.0,0.0,0.0,0.0,0.0,0.064993500649935,0.2897710228977102,0.0,0.0,0.0,0.0,0.0,0.0,0.0,0.0,0.0,0.0,0.0,0.0,1064.15
17675,0.0,0.0,0.0,0.0,0.0,0.0,0.0,0.5,0.0,0.0,0.0,0.0,0.0,0.0,0.0,0.0,0.0,0.0,0.0,0.5,905.15
17676,0.5965,0.0,0.0,0.0,0.0,0.0,0.0702,0.3333,0.0,0.0,0.0,0.0,0.0,0.0,0.0,0.0,0.0,0.0,0.0,0.0,1089.15
17677,0.6197,0.0,0.1992,0.0,0.1810999999999999,0.0,0.0,0.0,0.0,0.0,0.0,0.0,0.0,0.0,0.0,0.0,0.0,0.0,0.0,0.0,1763.15
17678,0.0,0.0,0.0,0.0,0.0,0.0,0.0,0.3064693530646935,0.0,0.0,0.0,0.0,0.0,0.0,0.0967903209679032,0.0,0.0,0.0,0.5967403259674033,0.0,1136.15
17679,0.5783,0.0499,0.0,0.0,0.0,0.0,0.0,0.0,0.1107,0.2562,0.0,0.0,0.0,0.0,0.0,0.0,0.0,0.0,0.0,0.0,1505.15
17680,0.6788,0.1217,0.05,0.0,0.0364,0.0,0.0,0.1038,0.0,0.0078,0.0,0.0,0.0,0.0,0.0,0.0,0.0,0.0,0.0,0.0,1123.15
17681,0.6731,0.1,0.0975,0.0,0.0946,0.0,0.0,0.0,0.0,0.0,0.0339,0.0,0.0,0.0,0.0,0.0,0.0,0.0,0.0,0.0,1387.15
17682,0.7100000000000001,0.0,0.116,0.0435,0.1305,0.0,0.0,0.0,0.0,0.0,0.0,0.0,0.0,0.0,0.0,0.0,0.0,0.0,0.0,0.0,1638.15
17683,0.8079999999999999,0.0,0.0,0.0,0.0348,0.0,0.0,0.1572,0.0,0.0,0.0,0.0,0.0,0.0,0.0,0.0,0.0,0.0,0.0,0.0,1513.15
17684,0.6589,0.0,0.1826,0.0,0.1384999999999999,0.02,0.0,0.0,0.0,0.0,0.0,0.0,0.0,0.0,0.0,0.0,0.0,0.0,0.0,0.0,1722.5500244140626
17685,0.525,0.0,0.0,0.0,0.0,0.0,0.0,0.175,0.0,0.0,0.0,0.0,0.0,0.0,0.0,0.3,0.0,0.0,0.0,0.0,1471.15
17686,0.7,0.0,0.105,0.0,0.195,0.0,0.0,0.0,0.0,0.0,0.0,0.0,0.0,0.0,0.0,0.0,0.0,0.0,0.0,0.0,1633.15
17687,0.64,0.0,0.13,0.02,0.0,0.0,0.16,0.04,0.0,0.0,0.0,0.0,0.0,0.0,0.0,0.0,0.0,0.01,0.0,0.0,1498.15
17688,0.3,0.0,0.0,0.0,0.0537,0.1073,0.02,0.0653,0.0,0.0,0.0537,0.0,0.0,0.0,0.0,0.4,0.0,0.0,0.0,0.0,1418.15
17689,0.5732,0.0,0.1101999999999999,0.0217,0.066,0.0,0.0,0.1411,0.0877999999999999,0.0,0.0,0.0,0.0,0.0,0.0,0.0,0.0,0.0,0.0,0.0,1377.15
17690,0.596,0.0,0.0409999999999999,0.0,0.088,0.143,0.0,0.0,0.0,0.0,0.048,0.0,0.0,0.0,0.015,0.042,0.0,0.027,0.0,0.0,1291.15
17691,0.0,0.0,0.0,0.0,0.0,0.0,0.1452,0.0,0.0,0.0,0.3547999999999999,0.0,0.0,0.0,0.0,0.0,0.0,0.0,0.5,0.0,1076.15
17692,0.0,0.75,0.0,0.0,0.0,0.0,0.0,0.25,0.0,0.0,0.0,0.0,0.0,0.0,0.0,0.0,0.0,0.0,0.0,0.0,979.15
17693,0.7064,0.01,0.0942,0.0372,0.0258,0.0,0.0,0.0636,0.0448,0.0,0.017,0.0,0.0,0.0,0.0,0.0,0.0,0.0,0.0,0.0,1378.15
17694,0.6532653265326532,0.0,0.0,0.0,0.0259025902590259,0.0,0.0,0.3208320832083208,0.0,0.0,0.0,0.0,0.0,0.0,0.0,0.0,0.0,0.0,0.0,0.0,1119.15
17695,0.0,0.0,0.0,0.0,0.0,0.0,0.0,0.2576,0.0,0.2423999999999999,0.0,0.0,0.0,0.0,0.0,0.0,0.0,0.0,0.5,0.0,965.15
17696,0.696969696969697,0.0,0.0997099709970997,0.1633163316331633,0.0,0.0,0.04000400040004,0.0,0.0,0.0,0.0,0.0,0.0,0.0,0.0,0.0,0.0,0.0,0.0,0.0,1554.849951171875
17697,0.0,0.0,0.0,0.0,0.344,0.0,0.0,0.0,0.0,0.0,0.0,0.0,0.0,0.0,0.0,0.0,0.0,0.0,0.6559999999999999,0.0,1072.15
17698,0.6235376462353766,0.0456954304569543,0.0480951904809519,0.0238976102389761,0.1396860313968603,0.0,0.0071992800719928,0.0592940705929407,0.0080991900809919,0.0161983801619838,0.0,0.0,0.0195980401959804,0.0,0.0,0.0,0.0,0.0,0.0,0.0,1343.15
17699,0.4675,0.0,0.0,0.0,0.0,0.365,0.0,0.0,0.0,0.0,0.0,0.0,0.0,0.0,0.0,0.1675,0.0,0.0,0.0,0.0,1695.15
17700,0.0,0.0,0.075,0.0,0.0,0.35,0.0,0.0,0.0,0.0,0.0,0.0,0.0,0.0,0.0,0.0,0.0,0.0,0.575,0.0,1228.15
17701,0.78002199780022,0.0,0.0254974502549744,0.0374962503749625,0.0376962303769623,0.0,0.0,0.116988301169883,0.0,0.0,0.0,0.0,0.0,0.0,0.0,0.0,0.0,0.0,0.0,0.0,1411.15
17702,0.383,0.0,0.1731,0.0777,0.3662,0.0,0.0,0.0,0.0,0.0,0.0,0.0,0.0,0.0,0.0,0.0,0.0,0.0,0.0,0.0,1707.15
17703,0.0,0.7070000000000001,0.0,0.0,0.0,0.0,0.0,0.293,0.0,0.0,0.0,0.0,0.0,0.0,0.0,0.0,0.0,0.0,0.0,0.0,993.15
17704,0.0,0.05,0.15,0.1,0.0,0.0,0.0,0.0,0.15,0.0,0.0,0.0,0.0,0.0,0.0,0.0,0.0,0.0,0.55,0.0,1373.15
17705,0.6776322367763223,0.0,0.0587941205879412,0.0461953804619538,0.0830916908309169,0.0,0.00999900009999,0.0998900109989001,0.0243975602439756,0.0,0.0,0.0,0.0,0.0,0.0,0.0,0.0,0.0,0.0,0.0,1387.15
17706,0.4847999999999999,0.0,0.0741,0.0,0.0,0.0,0.0,0.4411,0.0,0.0,0.0,0.0,0.0,0.0,0.0,0.0,0.0,0.0,0.0,0.0,1278.15
17707,0.7340734073407341,0.0,0.0,0.0,0.1071107110711071,0.0,0.0,0.1588158815881588,0.0,0.0,0.0,0.0,0.0,0.0,0.0,0.0,0.0,0.0,0.0,0.0,1247.15
17708,0.6473,0.0,0.0,0.1419,0.0816,0.0,0.0,0.1292,0.0,0.0,0.0,0.0,0.0,0.0,0.0,0.0,0.0,0.0,0.0,0.0,1437.15
17709,0.0,0.758,0.0,0.0,0.0,0.0,0.0,0.0,0.242,0.0,0.0,0.0,0.0,0.0,0.0,0.0,0.0,0.0,0.0,0.0,1078.15
17710,0.7776777677767777,0.0,0.1211121112111211,0.0,0.0,0.0,0.0,0.0,0.1012101210121012,0.0,0.0,0.0,0.0,0.0,0.0,0.0,0.0,0.0,0.0,0.0,1608.15
17711,0.8029999999999999,0.0,0.0,0.0,0.0,0.0,0.0,0.0,0.1969999999999999,0.0,0.0,0.0,0.0,0.0,0.0,0.0,0.0,0.0,0.0,0.0,1037.15
17712,0.0,0.0,0.0,0.0,0.0,0.0,0.0,0.0,0.0,0.0,0.0,0.72,0.0,0.0,0.0,0.0,0.0,0.0,0.28,0.0,1213.15
17713,0.6568999999999999,0.0774,0.1158,0.0366999999999999,0.0515,0.0431,0.0,0.0,0.0,0.0,0.0126,0.0,0.0,0.0,0.0,0.0,0.0,0.0,0.0,0.0,1338.15
17714,0.0,0.0,0.0,0.0,0.0,0.0,0.0,0.0,0.2346,0.3827,0.0,0.0,0.0,0.0,0.0,0.0,0.0,0.0,0.3827,0.0,973.15
17715,0.0,0.01,0.15,0.12,0.0,0.0,0.03,0.03,0.1,0.0,0.0,0.0,0.0,0.0,0.0,0.0,0.0,0.0,0.56,0.0,1303.15
17716,0.6736673667366736,0.0,0.0379037903790379,0.0886088608860885,0.0849084908490849,0.0,0.0179017901790179,0.097009700970097,0.0,0.0,0.0,0.0,0.0,0.0,0.0,0.0,0.0,0.0,0.0,0.0,1411.15
17717,0.3121,0.0,0.1582,0.0,0.4355,0.0,0.0,0.0,0.0,0.0,0.0,0.0,0.0,0.0,0.0,0.0,0.0,0.0,0.0942,0.0,1727.15
17718,0.7021999999999999,0.0,0.0,0.0,0.0,0.0,0.2648,0.0,0.0,0.0,0.0,0.0,0.0,0.0,0.0,0.033,0.0,0.0,0.0,0.0,1299.15
17719,0.5983999999999999,0.0,0.0,0.0,0.0,0.0,0.0,0.3867999999999999,0.0,0.0,0.0147999999999999,0.0,0.0,0.0,0.0,0.0,0.0,0.0,0.0,0.0,1175.15
17720,0.55,0.3003,0.0,0.0,0.0,0.1497,0.0,0.0,0.0,0.0,0.0,0.0,0.0,0.0,0.0,0.0,0.0,0.0,0.0,0.0,1291.15
17721,0.3324667533246676,0.0,0.055994400559944,0.1840815918408159,0.4274572542745726,0.0,0.0,0.0,0.0,0.0,0.0,0.0,0.0,0.0,0.0,0.0,0.0,0.0,0.0,0.0,1754.15
17722,0.356,0.204,0.0,0.0,0.0,0.44,0.0,0.0,0.0,0.0,0.0,0.0,0.0,0.0,0.0,0.0,0.0,0.0,0.0,0.0,1332.15
17723,0.377,0.0,0.0645,0.1178999999999999,0.4406,0.0,0.0,0.0,0.0,0.0,0.0,0.0,0.0,0.0,0.0,0.0,0.0,0.0,0.0,0.0,1663.15
17724,0.6709999999999999,0.1,0.0969999999999999,0.005,0.094,0.0,0.0,0.0,0.0,0.0,0.032,0.0,0.0,0.0,0.0,0.0,0.0,0.0,0.0,0.0,1383.15
17725,0.0,0.015,0.0,0.0,0.02,0.23,0.104,0.104,0.04,0.12,0.0,0.0,0.0,0.0,0.0,0.0,0.0,0.0,0.36,0.0,1023.15
17726,0.6931,0.0,0.0,0.0,0.0538,0.0,0.0,0.2531,0.0,0.0,0.0,0.0,0.0,0.0,0.0,0.0,0.0,0.0,0.0,0.0,1061.15
17727,0.4924492449244925,0.1074107410741074,0.0411041104110411,0.0,0.044004400440044,0.1388138813881388,0.0,0.0,0.0,0.0313031303130313,0.0888088808880888,0.0,0.0,0.0,0.0,0.037003700370037,0.0,0.0133013301330133,0.0058005800580058,0.0,1188.15
17728,0.76,0.0,0.0,0.0957,0.0,0.0,0.0,0.1442999999999999,0.0,0.0,0.0,0.0,0.0,0.0,0.0,0.0,0.0,0.0,0.0,0.0,1445.15
17729,0.6503,0.0,0.1644,0.0,0.1103,0.0,0.0,0.0,0.0,0.0,0.075,0.0,0.0,0.0,0.0,0.0,0.0,0.0,0.0,0.0,1756.15
17730,0.0,0.0,0.0,0.0,0.0,0.28,0.0,0.0,0.0,0.0,0.0,0.0,0.0,0.0,0.0,0.0,0.72,0.0,0.0,0.0,1643.15
17731,0.5606943930560695,0.0,0.0,0.0,0.0299997000029999,0.1248987510124898,0.0,0.1178988210117898,0.0,0.0515994840051599,0.0,0.0511994880051199,0.0,0.0,0.0,0.0315996840031599,0.0,0.0313996860031399,0.0,0.0,1167.15
17732,0.3263326332633264,0.0,0.0848084808480848,0.2289228922892289,0.3599359935993599,0.0,0.0,0.0,0.0,0.0,0.0,0.0,0.0,0.0,0.0,0.0,0.0,0.0,0.0,0.0,1750.15
17733,0.65,0.0,0.05,0.0,0.0,0.05,0.0,0.15,0.1,0.0,0.0,0.0,0.0,0.0,0.0,0.0,0.0,0.0,0.0,0.0,1203.15
17734,0.0,0.0,0.0,0.0,0.2772277227722772,0.0,0.0,0.0,0.473047304730473,0.0,0.0,0.0,0.0,0.0,0.0,0.0,0.0,0.0,0.2497249724972497,0.0,1909.15
17735,0.6422642264226422,0.0191019101910191,0.137013701370137,0.033003300330033,0.0,0.0,0.0,0.1664166416641664,0.0,0.0,0.0,0.0,0.0,0.0,0.0,0.0,0.0,0.0,0.0,0.0,1262.15
17736,0.7470000000000001,0.0,0.0,0.0,0.0649,0.0,0.0,0.1615,0.0,0.0,0.0,0.0,0.0,0.0,0.0,0.0266,0.0,0.0,0.0,0.0,1326.15
17737,0.6102000000000001,0.0,0.0,0.0,0.0,0.0,0.1134999999999999,0.2763,0.0,0.0,0.0,0.0,0.0,0.0,0.0,0.0,0.0,0.0,0.0,0.0,982.15
17738,0.4336,0.0,0.1825,0.0,0.2879,0.0,0.0,0.0,0.0,0.0,0.0,0.0,0.0,0.0,0.0,0.0,0.0,0.0,0.096,0.0,1594.15
17739,0.648,0.0,0.004,0.075,0.136,0.0,0.0,0.011,0.078,0.0,0.0,0.0,0.0,0.0,0.0,0.0,0.0,0.048,0.0,0.0,1523.15
17740,0.457,0.0504,0.1354,0.0239,0.0563,0.0,0.0,0.2306,0.0365,0.0,0.0,0.0,0.0099,0.0,0.0,0.0,0.0,0.0,0.0,0.0,1443.15
17741,0.5173,0.1057,0.004,0.0,0.0,0.16,0.0,0.0237999999999999,0.0,0.0302,0.0395,0.0,0.0,0.0,0.0,0.1024,0.0,0.0166,0.0,0.0,1268.15
17742,0.6107610761076107,0.0,0.0901090109010901,0.0497049704970497,0.0,0.0,0.0092009200920092,0.0702070207020702,0.0301030103010301,0.0,0.09000900090009,0.0,0.0,0.0,0.0,0.0398039803980398,0.0,0.0101010101010101,0.0,0.0,1392.15
17743,0.6975,0.0,0.095,0.0,0.0,0.0,0.0863,0.0832,0.0207,0.0162,0.0,0.0,0.0,0.0,0.0,0.0,0.0,0.0,0.0,0.0,1153.15
17744,0.6572,0.0,0.1311,0.1507,0.0,0.0,0.061,0.0,0.0,0.0,0.0,0.0,0.0,0.0,0.0,0.0,0.0,0.0,0.0,0.0,1573.15
17745,0.4,0.0,0.0,0.0,0.0,0.0,0.0,0.0,0.0,0.0,0.0,0.0,0.0,0.0,0.0,0.0,0.0,0.0,0.6,0.0,1483.15
17746,0.624,0.132,0.086,0.103,0.055,0.0,0.0,0.0,0.0,0.0,0.0,0.0,0.0,0.0,0.0,0.0,0.0,0.0,0.0,0.0,1523.15
17747,0.5522,0.0,0.2055,0.229,0.0,0.0,0.0,0.0,0.0133,0.0,0.0,0.0,0.0,0.0,0.0,0.0,0.0,0.0,0.0,0.0,1743.15
17748,0.7151999999999998,0.0302999999999999,0.0489999999999999,0.0389999999999999,0.0364999999999999,0.0,0.0,0.0,0.1199999999999999,0.0,0.009,0.0,0.0,0.0,0.0,0.0,0.0,0.0,0.0,0.0,1283.15
17749,0.4462,0.0,0.0196,0.1028999999999999,0.103,0.0,0.1028999999999999,0.0196,0.0,0.0,0.0,0.0,0.0,0.0,0.0,0.0882,0.0,0.098,0.0,0.0,1503.15
17750,0.6413358664133587,0.0151984801519848,0.0,0.0151984801519848,0.0252974702529747,0.0,0.0,0.1615838416158384,0.0201979802019798,0.0,0.0,0.0,0.0,0.0,0.0,0.0,0.0,0.1211878812118788,0.0,0.0,1623.15
17751,0.691,0.0,0.009,0.105,0.045,0.0,0.0,0.142,0.008,0.0,0.0,0.0,0.0,0.0,0.0,0.0,0.0,0.0,0.0,0.0,1296.15
17752,0.0,0.6777,0.0,0.0,0.3223,0.0,0.0,0.0,0.0,0.0,0.0,0.0,0.0,0.0,0.0,0.0,0.0,0.0,0.0,0.0,1254.15
17753,0.66,0.0,0.0,0.0,0.02,0.0,0.03,0.15,0.02,0.0,0.0,0.0,0.0,0.0,0.0,0.0,0.0,0.12,0.0,0.0,1498.15
17754,0.0,0.2584741525847415,0.0061993800619938,0.074992500749925,0.0,0.2040795920407959,0.195980401959804,0.0,0.0,0.0,0.0171982801719828,0.0,0.0,0.0,0.0,0.0,0.0,0.0,0.2430756924307569,0.0,1213.15
17755,0.72,0.0,0.14,0.0,0.14,0.0,0.0,0.0,0.0,0.0,0.0,0.0,0.0,0.0,0.0,0.0,0.0,0.0,0.0,0.0,1729.15
17756,0.782,0.0,0.0,0.0,0.0,0.0,0.0,0.218,0.0,0.0,0.0,0.0,0.0,0.0,0.0,0.0,0.0,0.0,0.0,0.0,1282.15
17757,0.4582,0.223,0.0692,0.1121,0.0189,0.0598,0.0,0.0,0.0,0.0,0.0,0.0,0.0,0.0,0.0,0.0353,0.0,0.0235,0.0,0.0,1609.15
17758,0.4086,0.1152,0.0,0.0,0.0,0.1668,0.0,0.0,0.0,0.1729,0.0725,0.0,0.0,0.0,0.0,0.0432,0.0,0.0138,0.0,0.0,1183.15
17759,0.61,0.11,0.09,0.06,0.09,0.02,0.0,0.0,0.0,0.0,0.01,0.0,0.0,0.0,0.0,0.01,0.0,0.0,0.0,0.0,1416.15
17760,0.5353535353535354,0.043004300430043,0.0,0.0,0.0,0.0,0.178017801780178,0.0524052405240524,0.0,0.1769176917691769,0.0,0.0,0.0,0.0,0.0,0.0,0.0,0.0,0.0123012301230123,0.0,1217.15
17761,0.6875,0.0,0.0,0.0,0.0657,0.0,0.0,0.1571,0.0,0.0,0.0,0.0,0.0,0.0,0.0,0.0,0.0,0.0897,0.0,0.0,1473.15
17762,0.6731134622692454,0.1000020000400008,0.0975019500390007,0.0,0.0946018920378407,0.0,0.0,0.0,0.0,0.0,0.0339006780135602,0.0,0.0,0.0,0.0,0.0,0.0,0.0,0.0,0.0,1387.15
17763,0.6103999999999999,0.0,0.0947,0.0,0.1944,0.0,0.0,0.0,0.0,0.0,0.0,0.0,0.0,0.0,0.0,0.1005,0.0,0.0,0.0,0.0,1554.15
17764,0.72997299729973,0.0,0.17001700170017,0.0,0.0,0.0,0.0,0.0,0.0,0.0,0.0,0.0,0.0,0.0,0.1000100010001,0.0,0.0,0.0,0.0,0.0,1578.15
17765,0.6335000000000001,0.092,0.114,0.0583,0.0516999999999999,0.0,0.0,0.035,0.015,0.0,0.0,0.0,0.0,0.0,0.0,0.0,0.0,0.0,0.0,0.0,1293.15
17766,0.6315000000000001,0.098,0.109,0.0623,0.066,0.0,0.0,0.0,0.0325,0.0,0.0,0.0,0.0,0.0,0.0,0.0,0.0,0.0,0.0,0.0,1283.15
17767,0.681,0.036,0.115,0.016,0.0,0.0,0.0,0.144,0.007,0.0,0.0,0.0,0.0,0.0,0.0,0.0,0.0,0.0,0.0,0.0,1213.15
17768,0.0,0.0,0.0,0.0,0.0,0.0,0.0,0.16,0.4,0.0,0.0,0.0,0.0,0.0,0.0,0.0,0.0,0.0,0.44,0.0,895.1499999999999
17769,0.0,0.0,0.0,0.0,0.3274,0.0,0.0,0.0,0.3939999999999999,0.0,0.0,0.0,0.0,0.0,0.0,0.0,0.0,0.0,0.2786,0.0,1622.15
17770,0.2692,0.0,0.0,0.0,0.3005,0.0,0.0,0.0,0.0,0.0,0.0,0.0,0.0,0.0,0.0,0.4303,0.0,0.0,0.0,0.0,1653.15
17771,0.6322,0.0989,0.1239,0.0,0.0,0.0,0.0,0.1339,0.0099,0.0,0.0,0.0,0.0,0.0,0.0,0.0,0.0,0.0,0.0,0.0,1018.15
17772,0.6776,0.0393999999999999,0.1212999999999999,0.0528999999999999,0.0528999999999999,0.0350999999999999,0.0,0.0,0.0,0.0,0.0182999999999999,0.0,0.0,0.0,0.0,0.0,0.0,0.0,0.0,0.0,1423.15
17773,0.0583,0.5537,0.0,0.0,0.0,0.009,0.0,0.0,0.0,0.0776999999999999,0.0,0.0,0.0,0.0572,0.1717,0.0,0.0,0.0677,0.0,0.0,1284.15
17774,0.6502999999999999,0.0292999999999999,0.1065999999999999,0.0336999999999999,0.0,0.0,0.0,0.0767999999999999,0.1009999999999999,0.0,0.0,0.0,0.0,0.0,0.0,0.0,0.0,0.0,0.0,0.0,1173.15
17775,0.7726999999999999,0.0,0.0971,0.0,0.0529,0.0193,0.0,0.0,0.0,0.0,0.0579999999999999,0.0,0.0,0.0,0.0,0.0,0.0,0.0,0.0,0.0,1660.15
17776,0.3935,0.0,0.0,0.181,0.4255,0.0,0.0,0.0,0.0,0.0,0.0,0.0,0.0,0.0,0.0,0.0,0.0,0.0,0.0,0.0,1732.15
17777,0.0,0.7836,0.0,0.0,0.0,0.0,0.0,0.0,0.2164,0.0,0.0,0.0,0.0,0.0,0.0,0.0,0.0,0.0,0.0,0.0,1127.15
17778,0.6824999999999999,0.0390999999999999,0.1190999999999999,0.0517999999999999,0.0517999999999999,0.0517999999999999,0.0,0.0,0.0,0.0,0.0,0.0,0.0,0.0,0.0,0.0,0.0,0.0,0.0,0.0,1413.15
17779,0.2796,0.2428,0.0,0.0,0.0,0.4775999999999999,0.0,0.0,0.0,0.0,0.0,0.0,0.0,0.0,0.0,0.0,0.0,0.0,0.0,0.0,1268.15
17780,0.0,0.0,0.0,0.0,0.0,0.0,0.2910999999999999,0.0,0.0,0.0,0.0,0.0,0.0,0.0,0.0,0.0,0.7089,0.0,0.0,0.0,1228.15
17781,0.6,0.2,0.0,0.0,0.0,0.0,0.0,0.05,0.15,0.0,0.0,0.0,0.0,0.0,0.0,0.0,0.0,0.0,0.0,0.0,1354.15
17782,0.6388999999999999,0.0,0.1344999999999999,0.0,0.0,0.0,0.0,0.1769999999999999,0.0218,0.0,0.0,0.0,0.0,0.0,0.0,0.0,0.0,0.0277999999999999,0.0,0.0,1263.15
17783,0.7654000000000001,0.0,0.0,0.0,0.0,0.0,0.0,0.2346,0.0,0.0,0.0,0.0,0.0,0.0,0.0,0.0,0.0,0.0,0.0,0.0,1178.15
17784,0.0,0.0,0.0,0.0,0.4194,0.0,0.0,0.2929,0.0,0.0,0.0,0.0,0.0,0.0,0.0,0.0,0.0,0.0,0.2877,0.0,1568.15
17785,0.6982,0.0,0.0,0.073,0.0399,0.0,0.0,0.1889,0.0,0.0,0.0,0.0,0.0,0.0,0.0,0.0,0.0,0.0,0.0,0.0,1107.15
17786,0.6687999999999998,0.0,0.0658,0.0417999999999999,0.1056999999999999,0.0,0.0314,0.0811999999999999,0.0052999999999999,0.0,0.0,0.0,0.0,0.0,0.0,0.0,0.0,0.0,0.0,0.0,1418.15
17787,0.66,0.0123,0.109,0.0572,0.0,0.0,0.0,0.1341,0.0233,0.0,0.0,0.0,0.0,0.0,0.0,0.0,0.0,0.0,0.0,0.0,1323.15
17788,0.5681431856814319,0.0,0.1120887911208879,0.0,0.1303869613038696,0.0,0.0,0.0354964503549645,0.0353964603539646,0.0,0.1184881511848815,0.0,0.0,0.0,0.0,0.0,0.0,0.0,0.0,0.0,1448.15
17789,0.4999000199960007,0.0500899820035992,0.03999200159968,0.0500899820035992,0.0499900019996,0.1999600079984003,0.0,0.016996600679864,0.032993401319736,0.02999400119976,0.0,0.0,0.0,0.0,0.0,0.0,0.0,0.02999400119976,0.0,0.0,1320.15
17790,0.779,0.0,0.0266,0.0,0.0,0.0,0.0,0.0,0.1944,0.0,0.0,0.0,0.0,0.0,0.0,0.0,0.0,0.0,0.0,0.0,1068.15
17791,0.8,0.0,0.2,0.0,0.0,0.0,0.0,0.0,0.0,0.0,0.0,0.0,0.0,0.0,0.0,0.0,0.0,0.0,0.0,0.0,2036.15
17792,0.6324000000000001,0.0,0.1163,0.1494,0.0868,0.0,0.0,0.0,0.0,0.0,0.0,0.0,0.0,0.0141999999999999,0.0,0.0,0.0,0.0,0.0,0.0,1463.15
17793,0.3997399739973997,0.0,0.0,0.1522152215221522,0.448044804480448,0.0,0.0,0.0,0.0,0.0,0.0,0.0,0.0,0.0,0.0,0.0,0.0,0.0,0.0,0.0,1723.15
17794,0.6335000000000001,0.092,0.114,0.053,0.047,0.0,0.0,0.042,0.018,0.0,0.0,0.0,0.0,0.0,0.0,0.0,0.0,0.0,0.0,0.0,1268.15
17795,0.6538999999999999,0.0,0.1050999999999999,0.0,0.0,0.0,0.0,0.241,0.0,0.0,0.0,0.0,0.0,0.0,0.0,0.0,0.0,0.0,0.0,0.0,1133.15
17796,0.0,0.68,0.0,0.0,0.0,0.0,0.0,0.0,0.32,0.0,0.0,0.0,0.0,0.0,0.0,0.0,0.0,0.0,0.0,0.0,1073.15
17797,0.6501,0.0,0.1225,0.1705,0.0569,0.0,0.0,0.0,0.0,0.0,0.0,0.0,0.0,0.0,0.0,0.0,0.0,0.0,0.0,0.0,1633.15
17798,0.5891,0.0,0.1095,0.0688,0.0,0.0,0.1032,0.1094,0.0,0.0,0.0,0.0,0.0,0.0,0.0,0.0,0.0,0.02,0.0,0.0,1333.15
17799,0.6990000000000001,0.0,0.15,0.025,0.05,0.075,0.0,0.0,0.0,0.0,0.0,0.0,0.0,0.0,0.0,0.0,0.0,0.0,0.0,0.0,1563.15
17800,0.52004799520048,0.0796920307969203,0.0390960903909609,0.0,0.0417958204179582,0.1013898610138986,0.0,0.0503949605039496,0.0,0.0297970202979702,0.0843915608439156,0.0,0.0,0.0,0.0,0.0351964803519648,0.0,0.0126987301269873,0.0054994500549945,0.0,1202.15
17801,0.6818,0.0635999999999999,0.1215999999999999,0.0310999999999999,0.0667999999999999,0.0,0.0,0.0,0.0,0.0,0.0350999999999999,0.0,0.0,0.0,0.0,0.0,0.0,0.0,0.0,0.0,1433.15
17802,0.747,0.0,0.126,0.0,0.049,0.0,0.0,0.0,0.078,0.0,0.0,0.0,0.0,0.0,0.0,0.0,0.0,0.0,0.0,0.0,1588.15
17803,0.6,0.04,0.16,0.0,0.0,0.0,0.0,0.14,0.02,0.0,0.0,0.0,0.0,0.0,0.0,0.0,0.0,0.0,0.04,0.0,1043.15
17804,0.7297,0.0,0.0,0.0,0.0,0.0,0.0,0.0766,0.1937,0.0,0.0,0.0,0.0,0.0,0.0,0.0,0.0,0.0,0.0,0.0,1023.15
17805,0.6574342565743426,0.0,0.1341865813418658,0.0954904509549045,0.060993900609939,0.0518948105189481,0.0,0.0,0.0,0.0,0.0,0.0,0.0,0.0,0.0,0.0,0.0,0.0,0.0,0.0,1482.15
17806,0.6482,0.0,0.0701,0.0301,0.03,0.0,0.0,0.2001,0.02,0.0,0.0,0.0,0.0,0.0,0.0,0.0,0.0,0.0,0.0,0.0,1181.15
17807,0.0,0.0,0.062,0.0,0.0,0.0,0.0,0.0,0.0,0.469,0.0,0.0,0.0,0.0,0.0,0.0,0.0,0.0,0.469,0.0,1078.15
17808,0.667,0.008,0.13,0.12,0.025,0.05,0.0,0.0,0.0,0.0,0.0,0.0,0.0,0.0,0.0,0.0,0.0,0.0,0.0,0.0,1578.15
17809,0.6422,0.0,0.019,0.0801,0.0805,0.0421,0.0,0.0469,0.0466,0.0,0.0,0.0,0.0,0.0,0.0,0.0,0.0,0.0419,0.0,0.0,1354.15
17810,0.6193,0.0,0.0766,0.0615,0.2024,0.0,0.0,0.026,0.0099,0.0,0.0,0.0,0.0,0.0,0.0,0.0,0.0,0.0,0.0043,0.0,1498.15
17811,0.595,0.0,0.1189,0.2105,0.0756,0.0,0.0,0.0,0.0,0.0,0.0,0.0,0.0,0.0,0.0,0.0,0.0,0.0,0.0,0.0,1577.15
17812,0.6509999999999999,0.098,0.13,0.042,0.015,0.0,0.0,0.0,0.0,0.0,0.064,0.0,0.0,0.0,0.0,0.0,0.0,0.0,0.0,0.0,1578.15
17813,0.7045,0.0478,0.1253,0.0165,0.083,0.0087,0.0,0.0,0.0,0.0,0.0129,0.0,0.0,0.0,0.0,0.0,0.0,0.0,0.0,0.0,1477.15
17814,0.141,0.536,0.0,0.0,0.0,0.3229999999999999,0.0,0.0,0.0,0.0,0.0,0.0,0.0,0.0,0.0,0.0,0.0,0.0,0.0,0.0,1240.15
17815,0.7223,0.0,0.0,0.0,0.1629,0.0,0.0,0.1148,0.0,0.0,0.0,0.0,0.0,0.0,0.0,0.0,0.0,0.0,0.0,0.0,1379.15
17816,0.4014,0.0,0.0563,0.1809,0.3614,0.0,0.0,0.0,0.0,0.0,0.0,0.0,0.0,0.0,0.0,0.0,0.0,0.0,0.0,0.0,1556.15
17817,0.5547,0.1612,0.0405,0.0,0.0,0.2093,0.0276,0.0,0.0,0.0,0.0056,0.0,0.0,0.0,0.0,0.0,0.0,0.0,0.0,0.0,1193.15
17818,0.7754000000000001,0.0,0.0602,0.0,0.0,0.0,0.0,0.0,0.1644,0.0,0.0,0.0,0.0,0.0,0.0,0.0,0.0,0.0,0.0,0.0,1243.15
17819,0.631036896310369,0.0,0.0031996800319968,0.0,0.0985901409859014,0.0,0.0,0.1510848915108489,0.0,0.0,0.0,0.0,0.0,0.0,0.0,0.0553944605539446,0.0,0.0606939306069393,0.0,0.0,1408.15
17820,0.6887000000000001,0.0,0.1698,0.0283,0.0,0.0,0.0,0.0,0.0,0.0,0.0,0.0,0.0,0.0,0.1132,0.0,0.0,0.0,0.0,0.0,1473.15
17821,0.6181690915454229,0.0137993100344982,0.1159942002899855,0.1498925053747312,0.0870956452177391,0.0,0.0,0.0,0.0,0.0,0.0,0.0,0.0,0.0141992900354982,0.0,0.0,0.0,0.0,0.0,0.0,1538.15
17822,0.42,0.0,0.0,0.0,0.0,0.32,0.0,0.0,0.0,0.26,0.0,0.0,0.0,0.0,0.0,0.0,0.0,0.0,0.0,0.0,1678.15
17823,0.5584,0.1707,0.0268,0.0469,0.0463,0.0,0.0,0.1456,0.0053,0.0,0.0,0.0,0.0,0.0,0.0,0.0,0.0,0.0,0.0,0.0,1100.15
17824,0.667,0.0,0.0,0.0,0.0,0.0,0.0,0.283,0.0,0.0,0.0,0.0,0.0,0.05,0.0,0.0,0.0,0.0,0.0,0.0,1455.15
17825,0.62006200620062,0.0,0.067006700670067,0.0447044704470446,0.2303230323032303,0.0,0.0159015901590159,0.0,0.0,0.0,0.0,0.0,0.0,0.0,0.0,0.022002200220022,0.0,0.0,0.0,0.0,1470.15
17826,0.5889,0.1099,0.0068,0.0,0.0,0.0345,0.1512,0.0247,0.0,0.0103,0.0362,0.0,0.0,0.0,0.0154,0.0,0.0,0.013,0.0,0.0,1174.15
17827,0.6062,0.0385,0.0482,0.0,0.0,0.0,0.0,0.0,0.0,0.0,0.0,0.2968,0.0,0.0,0.0103,0.0,0.0,0.0,0.0,0.0,1114.15
17828,0.0,0.99,0.0,0.0,0.0,0.0,0.01,0.0,0.0,0.0,0.0,0.0,0.0,0.0,0.0,0.0,0.0,0.0,0.0,0.0,878.1499999999999
17829,0.5,0.0,0.0184,0.0,0.0,0.0,0.4816,0.0,0.0,0.0,0.0,0.0,0.0,0.0,0.0,0.0,0.0,0.0,0.0,0.0,1453.15
17830,0.7565999999999999,0.0,0.0911,0.0306,0.0306,0.0,0.0,0.0,0.0911,0.0,0.0,0.0,0.0,0.0,0.0,0.0,0.0,0.0,0.0,0.0,1513.15
17831,0.0,0.5,0.0,0.0,0.0,0.25,0.0,0.25,0.0,0.0,0.0,0.0,0.0,0.0,0.0,0.0,0.0,0.0,0.0,0.0,1128.15
17832,0.0,0.0,0.0,0.0,0.0,0.0,0.0,0.0,0.0,0.0,0.0,0.723,0.0,0.0,0.0,0.0,0.2769999999999999,0.0,0.0,0.0,1007.15
17833,0.6659999999999999,0.0,0.0,0.0,0.1989999999999999,0.0,0.0,0.135,0.0,0.0,0.0,0.0,0.0,0.0,0.0,0.0,0.0,0.0,0.0,0.0,1448.15
17834,0.6459452161651316,0.0,0.0828057964057484,0.0624043683057814,0.0172012040842859,0.0,0.0,0.1508105567389717,0.0226015821107477,0.0,0.0,0.0,0.0,0.0,0.0,0.0,0.0,0.0178012460872261,0.0,0.0,1385.15
17835,0.6765323467653234,0.0,0.0258974102589741,0.0,0.0117988201179882,0.0064993500649935,0.0331966803319668,0.0340965903409659,0.0280971902809719,0.0714928507149285,0.0254974502549744,0.0,0.0,0.0,0.0,0.0868913108689131,0.0,0.0,0.0,0.0,1388.15
17836,0.5256000000000001,0.0422,0.0,0.0,0.0,0.0,0.1749,0.0515,0.0,0.1737,0.0,0.0,0.0,0.0,0.0,0.0,0.0,0.0,0.0121,0.0,1203.15
17837,0.615,0.0,0.0,0.0,0.0,0.385,0.0,0.0,0.0,0.0,0.0,0.0,0.0,0.0,0.0,0.0,0.0,0.0,0.0,0.0,1719.15
17838,0.0437,0.616,0.0,0.0,0.0,0.3403,0.0,0.0,0.0,0.0,0.0,0.0,0.0,0.0,0.0,0.0,0.0,0.0,0.0,0.0,1173.15
17839,0.7616,0.0,0.018,0.0,0.0,0.0,0.0,0.2204,0.0,0.0,0.0,0.0,0.0,0.0,0.0,0.0,0.0,0.0,0.0,0.0,1078.15
17840,0.2724,0.0,0.1189,0.1278,0.4809,0.0,0.0,0.0,0.0,0.0,0.0,0.0,0.0,0.0,0.0,0.0,0.0,0.0,0.0,0.0,1761.15
17841,0.5,0.0,0.0,0.0,0.0,0.08,0.0,0.0,0.0,0.42,0.0,0.0,0.0,0.0,0.0,0.0,0.0,0.0,0.0,0.0,1644.15
17842,0.7063999999999999,0.0,0.0,0.0,0.2025999999999999,0.0,0.0,0.0867999999999999,0.0,0.0,0.0,0.0,0.0,0.0,0.0,0.0,0.0,0.0,0.0041999999999999,0.0,1541.15
17843,0.7307,0.0,0.0861,0.0363,0.0,0.0,0.1469,0.0,0.0,0.0,0.0,0.0,0.0,0.0,0.0,0.0,0.0,0.0,0.0,0.0,1535.15
17844,0.6793,0.0,0.0,0.1344999999999999,0.0,0.0,0.0,0.0,0.1861999999999999,0.0,0.0,0.0,0.0,0.0,0.0,0.0,0.0,0.0,0.0,0.0,1273.15
17845,0.7,0.0,0.08,0.0,0.11,0.11,0.0,0.0,0.0,0.0,0.0,0.0,0.0,0.0,0.0,0.0,0.0,0.0,0.0,0.0,1427.15
17846,0.62,0.0,0.105,0.075,0.0,0.0,0.0,0.2,0.0,0.0,0.0,0.0,0.0,0.0,0.0,0.0,0.0,0.0,0.0,0.0,1146.15
17847,0.0,0.75,0.0,0.0,0.0,0.0,0.0,0.25,0.0,0.0,0.0,0.0,0.0,0.0,0.0,0.0,0.0,0.0,0.0,0.0,1053.15
17848,0.0,0.0750924907509249,0.024997500249975,0.1248875112488751,0.124987501249875,0.24997500249975,0.1000899910008999,0.0,0.0,0.04999500049995,0.0,0.0,0.0,0.0,0.0,0.0,0.0,0.0,0.24997500249975,0.0,1173.15
17849,0.7279272072792718,0.0236976302369763,0.0,0.0717928207179282,0.0736926307369262,0.0,0.0,0.102889711028897,0.0,0.0,0.0,0.0,0.0,0.0,0.0,0.0,0.0,0.0,0.0,0.0,1441.15
17850,0.0,0.0,0.0,0.2392,0.1621999999999999,0.0,0.0,0.2002,0.0,0.0,0.0,0.0,0.0,0.0,0.0,0.0,0.0,0.0,0.3984,0.0,1173.15
17851,0.6764,0.0,0.0,0.0,0.0,0.0,0.0,0.069,0.0,0.0,0.2546,0.0,0.0,0.0,0.0,0.0,0.0,0.0,0.0,0.0,1558.15
17852,0.28,0.0,0.0,0.0,0.065,0.17,0.0,0.09,0.06,0.0,0.0,0.0,0.0,0.0,0.0,0.305,0.0,0.03,0.0,0.0,1443.15
17853,0.6499935000649992,0.0919990800091998,0.1399986000139998,0.0099999000009999,0.0739992600073999,0.0,0.0,0.0,0.0,0.0,0.0339996600033999,0.0,0.0,0.0,0.0,0.0,0.0,0.0,0.0,0.0,1537.15
17854,0.7917000000000001,0.0,0.0,0.0853999999999999,0.0,0.0,0.0,0.0,0.1229,0.0,0.0,0.0,0.0,0.0,0.0,0.0,0.0,0.0,0.0,0.0,1248.15
17855,0.772,0.0,0.0067,0.0,0.0,0.0,0.0,0.0,0.2213,0.0,0.0,0.0,0.0,0.0,0.0,0.0,0.0,0.0,0.0,0.0,1023.15
17856,0.65,0.11,0.13,0.025,0.015,0.035,0.0,0.0,0.0,0.0,0.035,0.0,0.0,0.0,0.0,0.0,0.0,0.0,0.0,0.0,1573.15
17857,0.0,0.0,0.0,0.0,0.0,0.0,0.0,0.0,0.0951999999999999,0.4048,0.0,0.0,0.0,0.0,0.0,0.0,0.0,0.0,0.5,0.0,972.15
17858,0.445,0.0,0.045,0.19,0.1,0.0,0.065,0.0,0.0,0.07,0.0,0.0,0.0,0.025,0.0,0.04,0.0,0.02,0.0,0.0,1503.15
17859,0.67,0.0,0.0,0.0,0.0,0.125,0.205,0.0,0.0,0.0,0.0,0.0,0.0,0.0,0.0,0.0,0.0,0.0,0.0,0.0,1228.15
17860,0.4629,0.0,0.1202,0.0,0.0,0.0,0.0,0.4169,0.0,0.0,0.0,0.0,0.0,0.0,0.0,0.0,0.0,0.0,0.0,0.0,1203.15
17861,0.0,0.0,0.0762999999999999,0.0,0.0,0.0,0.0,0.0,0.1707,0.2162,0.0,0.0,0.0,0.0,0.0,0.0,0.0,0.0,0.5367999999999999,0.0,1073.15
17862,0.633,0.092,0.114,0.053,0.047,0.0,0.0,0.042,0.0,0.0,0.018,0.0,0.0,0.0,0.0,0.0,0.0,0.0,0.0,0.0,1333.15
17863,0.3628,0.0,0.0,0.0,0.2187,0.0,0.0,0.0,0.0,0.4185,0.0,0.0,0.0,0.0,0.0,0.0,0.0,0.0,0.0,0.0,1568.15
17864,0.4238,0.0,0.0648,0.1063,0.2292,0.0,0.0,0.1706,0.0052,0.0,0.0,0.0,0.0,0.0,0.0,0.0,0.0,0.0,0.0,0.0,1604.15
17865,0.6045,0.0,0.0,0.0696,0.0,0.0,0.3259,0.0,0.0,0.0,0.0,0.0,0.0,0.0,0.0,0.0,0.0,0.0,0.0,0.0,1315.15
17866,0.0,0.6,0.1,0.0,0.1,0.15,0.0,0.0,0.0,0.0,0.05,0.0,0.0,0.0,0.0,0.0,0.0,0.0,0.0,0.0,1060.15
17867,0.0,0.4588,0.0,0.0,0.0,0.3716,0.0,0.0,0.0,0.0,0.0,0.0,0.0,0.0,0.0,0.0,0.0,0.0,0.0,0.1696,1068.15
17868,0.5686,0.0467,0.0399,0.0,0.0841,0.1486,0.0,0.0,0.0,0.0,0.0785,0.0,0.0,0.0,0.0,0.0,0.0,0.033,0.0,0.0,1283.15
17869,0.0,0.6441644164416441,0.0,0.0,0.0,0.0,0.0,0.322032203220322,0.0169016901690169,0.0,0.0,0.0,0.0,0.0,0.0,0.0,0.0,0.0,0.0,0.0,1003.15
17870,0.0,0.1,0.1,0.1,0.0,0.0,0.1,0.05,0.0,0.0,0.0,0.0,0.0,0.0,0.0,0.0,0.0,0.0,0.55,0.0,1303.15
17871,0.3857,0.0,0.011,0.1309,0.4724,0.0,0.0,0.0,0.0,0.0,0.0,0.0,0.0,0.0,0.0,0.0,0.0,0.0,0.0,0.0,1733.15
17872,0.6200379962003799,0.0,0.0940905909409059,0.0,0.0,0.0,0.0,0.0,0.2858714128587141,0.0,0.0,0.0,0.0,0.0,0.0,0.0,0.0,0.0,0.0,0.0,1518.15
17873,0.4784,0.0,0.0513,0.1441,0.3262,0.0,0.0,0.0,0.0,0.0,0.0,0.0,0.0,0.0,0.0,0.0,0.0,0.0,0.0,0.0,1573.15
17874,0.0,0.0,0.0,0.0,0.4638,0.0,0.0,0.2057,0.0,0.0,0.0,0.0,0.0,0.0,0.0,0.0,0.0,0.0,0.3304999999999999,0.0,1305.15
17875,0.3279,0.0,0.1656,0.1552,0.3513,0.0,0.0,0.0,0.0,0.0,0.0,0.0,0.0,0.0,0.0,0.0,0.0,0.0,0.0,0.0,1800.15
17876,0.6821,0.0,0.0236,0.0,0.0,0.0,0.0,0.2943,0.0,0.0,0.0,0.0,0.0,0.0,0.0,0.0,0.0,0.0,0.0,0.0,1103.15
17877,0.6438,0.0047,0.1194,0.0469,0.0116,0.0,0.0,0.1576,0.0138,0.0,0.0,0.0,0.0,0.0,0.0,0.0,0.0,0.0,0.0,0.0,1277.15
17878,0.7859999999999999,0.0,0.0,0.0,0.0,0.0348,0.0,0.0369,0.0809,0.0,0.0,0.0613999999999999,0.0,0.0,0.0,0.0,0.0,0.0,0.0,0.0,1251.15
17879,0.5231,0.0594,0.0203,0.0,0.0,0.1618,0.0,0.024,0.0,0.0508,0.0399,0.0,0.0,0.0,0.0,0.1035,0.0,0.0167,0.0,0.0,1318.15
17880,0.51,0.0,0.0,0.0,0.0,0.0,0.49,0.0,0.0,0.0,0.0,0.0,0.0,0.0,0.0,0.0,0.0,0.0,0.0,0.0,1481.15
17881,0.5362,0.0579,0.0395,0.0,0.0848,0.1376,0.0,0.0,0.0,0.0297,0.0613999999999999,0.0,0.0,0.0,0.0,0.0202,0.0,0.0327,0.0,0.0,1226.15
