Repository: ychyn/algo_genetique

# algo_genetique
Ce code fait partie de notre mini-projet du MIG Verre 2024. L'objectif du mini-projet est l'obtention d'une composition de verre avec des qualités avantageuses pour une application potentiellement industrielle. 

On utilise l'outil de prediction des propriétés du verre à travers des réseaux de neuronnes codé par Franck Pigeonneau (qui constitue la plus grande partie de ce repo). On a codé l'algorithme génetique qui va, en utilisant ce réseau de neuronnes tenter d'obtenir une composition optimale dont on essaiera la fabrication dans le four situé à l'Ecole des Mines à Sophia Antipolis

File: DataBase/Tliqclean.csv (part 57 of 63)
,SiO2,B2O3,Al2O3,MgO,CaO,BaO,Li2O,Na2O,K2O,ZnO,SrO,PbO,Fe2O3,Y2O3,La2O3,TiO2,GeO2,ZrO2,P2O5,V2O5,Tliq
17882,0.6038550747820522,0.0191953931056546,0.0850795809005838,0.0165960169559305,0.023794289370551,0.0,0.0,0.17215868191634,0.0141965928177237,0.0,0.0,0.0,0.0,0.0,0.0,0.0375909781652403,0.0,0.0270934975605854,0.0,0.0,1173.15
17883,0.0,0.7120000000000001,0.0,0.0,0.0,0.0,0.0,0.0,0.0,0.0,0.288,0.0,0.0,0.0,0.0,0.0,0.0,0.0,0.0,0.0,1271.15
17884,0.5,0.0,0.0203,0.1567,0.3229999999999999,0.0,0.0,0.0,0.0,0.0,0.0,0.0,0.0,0.0,0.0,0.0,0.0,0.0,0.0,0.0,1603.15
17885,0.5078,0.0,0.0,0.0,0.0,0.0,0.0,0.4326,0.0,0.0,0.0,0.0,0.0,0.0,0.0,0.0,0.0,0.0,0.0596,0.0,1266.15
17886,0.5605,0.0704,0.0187,0.0,0.1009999999999999,0.0,0.0,0.1644,0.0067,0.0203,0.0,0.0,0.0,0.0,0.0,0.0501999999999999,0.0,0.0077,0.0,0.0,1227.15
17887,0.8008,0.0,0.1076,0.0,0.0,0.0916,0.0,0.0,0.0,0.0,0.0,0.0,0.0,0.0,0.0,0.0,0.0,0.0,0.0,0.0,1629.15
17888,0.8119,0.0,0.0812,0.0,0.0,0.0,0.0,0.1069,0.0,0.0,0.0,0.0,0.0,0.0,0.0,0.0,0.0,0.0,0.0,0.0,1298.15
17889,0.7084,0.0,0.0,0.0,0.0,0.0,0.0445,0.118,0.0211,0.0,0.0,0.0,0.0,0.0,0.0,0.0,0.0,0.1079,0.0,0.0,1367.15
17890,0.0,0.64,0.0,0.0,0.0,0.0,0.0,0.36,0.0,0.0,0.0,0.0,0.0,0.0,0.0,0.0,0.0,0.0,0.0,0.0,1083.15
17891,0.4232,0.0,0.0963,0.0,0.0,0.0,0.0,0.4805,0.0,0.0,0.0,0.0,0.0,0.0,0.0,0.0,0.0,0.0,0.0,0.0,1238.15
17892,0.3329,0.0,0.0545,0.2757,0.3369,0.0,0.0,0.0,0.0,0.0,0.0,0.0,0.0,0.0,0.0,0.0,0.0,0.0,0.0,0.0,1690.15
17893,0.3865999999999999,0.0,0.0,0.1935,0.4199,0.0,0.0,0.0,0.0,0.0,0.0,0.0,0.0,0.0,0.0,0.0,0.0,0.0,0.0,0.0,1758.15
17894,0.0,0.0,0.0,0.0,0.3169,0.0,0.0,0.0,0.4332999999999999,0.0,0.0,0.0,0.0,0.0,0.0,0.0,0.0,0.0,0.2498,0.0,1875.15
17895,0.579,0.0,0.045,0.0,0.094,0.0,0.282,0.0,0.0,0.0,0.0,0.0,0.0,0.0,0.0,0.0,0.0,0.0,0.0,0.0,1379.15
17896,0.5445000000000001,0.0483,0.0409999999999999,0.0,0.0438999999999999,0.1439,0.0,0.0,0.0,0.0312,0.0966,0.0,0.0,0.0,0.0,0.037,0.0,0.0133,0.0,0.0,1213.15
17897,0.4,0.0,0.0,0.0,0.0,0.25,0.0,0.0,0.0,0.0,0.0,0.0,0.0,0.0,0.0,0.35,0.0,0.0,0.0,0.0,1505.15
17898,0.72,0.0,0.154,0.063,0.063,0.0,0.0,0.0,0.0,0.0,0.0,0.0,0.0,0.0,0.0,0.0,0.0,0.0,0.0,0.0,1748.15
17899,0.62,0.0,0.114,0.133,0.133,0.0,0.0,0.0,0.0,0.0,0.0,0.0,0.0,0.0,0.0,0.0,0.0,0.0,0.0,0.0,1553.15
17900,0.1236,0.5299,0.0,0.0,0.0,0.0,0.0,0.0,0.0,0.0472,0.0,0.0,0.0,0.068,0.1493,0.0,0.0,0.0713,0.0,0.0,1353.15
17901,0.63,0.11,0.13,0.02,0.02,0.045,0.0,0.0,0.0,0.0,0.045,0.0,0.0,0.0,0.0,0.0,0.0,0.0,0.0,0.0,1473.15
17902,0.7378,0.0,0.0774,0.076,0.0,0.0,0.0,0.0105,0.0983,0.0,0.0,0.0,0.0,0.0,0.0,0.0,0.0,0.0,0.0,0.0,1270.15
17903,0.047,0.635,0.0,0.0,0.0,0.0,0.318,0.0,0.0,0.0,0.0,0.0,0.0,0.0,0.0,0.0,0.0,0.0,0.0,0.0,1143.15
17904,0.6319,0.1176,0.0949,0.0,0.0398,0.0728,0.0,0.0,0.0,0.0,0.043,0.0,0.0,0.0,0.0,0.0,0.0,0.0,0.0,0.0,1428.15
17905,0.0,0.0,0.109,0.0,0.0,0.0,0.0,0.0,0.0,0.357,0.0,0.0,0.0,0.0,0.0,0.0,0.0,0.0,0.534,0.0,1223.15
17906,0.44,0.0,0.02,0.12,0.13,0.0,0.13,0.05,0.0,0.0,0.0,0.0,0.0,0.0,0.0,0.11,0.0,0.0,0.0,0.0,1323.15
17907,0.6047,0.0364,0.0033,0.0,0.0374,0.0,0.0133,0.064,0.102,0.0,0.0,0.0,0.0,0.0,0.0,0.1324,0.0,0.0054,0.0,0.0,1213.15
17908,0.6135,0.0,0.0,0.0,0.0512,0.0,0.0,0.0,0.3353,0.0,0.0,0.0,0.0,0.0,0.0,0.0,0.0,0.0,0.0,0.0,1184.15
17909,0.6028999999999999,0.0,0.0442999999999999,0.1469999999999999,0.1955999999999999,0.0,0.0,0.0101999999999999,0.0,0.0,0.0,0.0,0.0,0.0,0.0,0.0,0.0,0.0,0.0,0.0,1503.7499755859376
17910,0.6667000000000001,0.0,0.0,0.0,0.0,0.0,0.1333,0.2,0.0,0.0,0.0,0.0,0.0,0.0,0.0,0.0,0.0,0.0,0.0,0.0,1003.15
17911,0.6667000000000001,0.0,0.0,0.0,0.0,0.0,0.12,0.18,0.0333,0.0,0.0,0.0,0.0,0.0,0.0,0.0,0.0,0.0,0.0,0.0,991.15
17912,0.5574999999999999,0.0,0.1438999999999999,0.0515,0.0,0.0,0.0,0.1060999999999999,0.0146999999999999,0.0850999999999999,0.0,0.0,0.0,0.0,0.0,0.016,0.0,0.0128999999999999,0.0,0.0,1543.15
17913,0.3335,0.0,0.0,0.0,0.0,0.0,0.3334,0.0,0.0,0.0,0.0,0.0,0.0,0.0,0.0,0.3331,0.0,0.0,0.0,0.0,1507.15
17914,0.6459,0.0797,0.0241,0.0,0.0,0.0275,0.094,0.034,0.0,0.0267,0.044,0.0,0.0,0.0,0.0183,0.0,0.0,0.0,0.0,0.0,1260.15
17915,0.4289,0.0,0.0,0.0931,0.478,0.0,0.0,0.0,0.0,0.0,0.0,0.0,0.0,0.0,0.0,0.0,0.0,0.0,0.0,0.0,1668.15
17916,0.766023397660234,0.0,0.0,0.0564943505649435,0.0,0.0,0.0,0.0,0.1774822517748225,0.0,0.0,0.0,0.0,0.0,0.0,0.0,0.0,0.0,0.0,0.0,1138.15
17917,0.498,0.0,0.1866,0.1591,0.1563,0.0,0.0,0.0,0.0,0.0,0.0,0.0,0.0,0.0,0.0,0.0,0.0,0.0,0.0,0.0,1677.15
17918,0.0,0.9415,0.0,0.0,0.0,0.0,0.0,0.0584999999999999,0.0,0.0,0.0,0.0,0.0,0.0,0.0,0.0,0.0,0.0,0.0,0.0,893.1499999999999
17919,0.5911408859114088,0.0433956604339566,0.0444955504449555,0.0,0.0,0.1582841715828417,0.0,0.0,0.0,0.0,0.157984201579842,0.0,0.0,0.0,0.0,0.0,0.0,0.0,0.0,0.0,1353.15
17920,0.7417,0.0,0.0,0.0,0.1181,0.0,0.0,0.136,0.0,0.0,0.0,0.0,0.0,0.0,0.0,0.0,0.0,0.0,0.0042,0.0,1376.15
17921,0.6331,0.1614,0.0801,0.0248,0.0,0.1006,0.0,0.0,0.0,0.0,0.0,0.0,0.0,0.0,0.0,0.0,0.0,0.0,0.0,0.0,1180.15
17922,0.6244,0.0415,0.1248,0.0325,0.0,0.0,0.0,0.1746,0.0,0.0,0.0,0.0,0.0,0.0,0.0,0.0,0.0,0.0,0.0,0.0,1173.15
17923,0.0,0.0,0.0,0.0,0.0,0.0,0.0,0.0,0.0,0.0,0.0,0.835,0.0,0.0,0.0,0.0,0.0,0.0,0.0,0.165,1060.15
17924,0.4539999999999999,0.0,0.0595,0.0,0.4865,0.0,0.0,0.0,0.0,0.0,0.0,0.0,0.0,0.0,0.0,0.0,0.0,0.0,0.0,0.0,1678.15
17925,0.0,0.0,0.0,0.0,0.0,0.2857,0.0,0.2143,0.0,0.0,0.0,0.0,0.0,0.0,0.0,0.0,0.0,0.0,0.0,0.5,879.1499999999999
17926,0.4993,0.0,0.0,0.0,0.1543999999999999,0.0,0.0,0.3463,0.0,0.0,0.0,0.0,0.0,0.0,0.0,0.0,0.0,0.0,0.0,0.0,1285.15
17927,0.619,0.0465,0.0761,0.0481,0.0,0.0,0.0,0.167,0.0412,0.0,0.0,0.0,0.0,0.0,0.0,0.0,0.0,0.0,0.0,0.0,1153.15
17928,0.6277,0.0163999999999999,0.0093,0.0755,0.1311,0.0,0.0,0.0358,0.0646,0.0,0.0,0.0,0.0,0.0,0.0,0.0,0.0,0.0396,0.0,0.0,1453.15
17929,0.66,0.0,0.0,0.0,0.0,0.26,0.0,0.0,0.0,0.08,0.0,0.0,0.0,0.0,0.0,0.0,0.0,0.0,0.0,0.0,1558.15
17930,0.6820999999999999,0.0965,0.0989,0.0167,0.0599,0.0219,0.0,0.0,0.0,0.0,0.0194,0.0,0.0,0.0,0.0,0.0,0.0,0.0,0.0,0.0,1323.15
17931,0.3997600239976002,0.0,0.0,0.1423857614238576,0.4578542145785422,0.0,0.0,0.0,0.0,0.0,0.0,0.0,0.0,0.0,0.0,0.0,0.0,0.0,0.0,0.0,1728.15
17932,0.0,0.0,0.0,0.0,0.3715,0.0,0.0,0.317,0.0,0.0,0.0,0.0,0.0,0.0,0.0,0.0,0.0,0.0,0.3115,0.0,1078.15
17933,0.8068000000000001,0.0,0.0121,0.0154,0.0331,0.0,0.0104,0.0647,0.0557,0.0,0.0,0.0,0.0,0.0,0.0,0.0,0.0,0.0,0.0,0.0,1263.15
17934,0.6943,0.0893,0.0147,0.0,0.0,0.0,0.0,0.0771,0.0471,0.0575,0.0,0.0,0.0,0.0,0.0,0.0,0.0,0.0,0.0,0.0,1185.15
17935,0.6163000000000001,0.0139,0.019,0.0559,0.0859,0.0189,0.0,0.1146,0.0444,0.0,0.0311,0.0,0.0,0.0,0.0,0.0,0.0,0.0,0.0,0.0,1263.15
17936,0.7444999999999999,0.0,0.0250999999999999,0.0,0.0924999999999999,0.0,0.0,0.1378999999999999,0.0,0.0,0.0,0.0,0.0,0.0,0.0,0.0,0.0,0.0,0.0,0.0,1277.15
17937,0.5374,0.0,0.0,0.0,0.3099999999999999,0.0,0.0,0.0,0.0,0.1525999999999999,0.0,0.0,0.0,0.0,0.0,0.0,0.0,0.0,0.0,0.0,1582.15
17938,0.5,0.0,0.0,0.0,0.0,0.0,0.0,0.5,0.0,0.0,0.0,0.0,0.0,0.0,0.0,0.0,0.0,0.0,0.0,0.0,1359.15
17939,0.7081999999999999,0.0199,0.1081,0.0,0.1038,0.0452,0.0,0.0,0.0,0.0,0.0134,0.0,0.0,0.0,0.0,0.0,0.0,0.0,0.0,0.0,1431.15
17940,0.680338769510744,0.0,0.1571858532732054,0.0892919637232649,0.0582947534721874,0.0,0.0,0.0,0.0,0.0,0.0138987491125798,0.0,0.0,0.0,0.0,0.0,0.0,0.0,0.0,0.0,1553.15
17941,0.7022297770222978,0.0,0.0,0.0,0.11998800119988,0.0,0.0,0.1578842115788421,0.0,0.0,0.0,0.0,0.0,0.0,0.0,0.0,0.0,0.0198980101989801,0.0,0.0,1275.15
17942,0.7119,0.099,0.0306999999999999,0.0,0.0391,0.0,0.0,0.1112,0.0,0.0077,0.0,0.0,0.0,0.0,0.0,0.0,0.0,0.0,0.0,0.0,1223.15
17943,0.5795,0.0,0.0,0.0503,0.28,0.0,0.0,0.0,0.0,0.0,0.0202,0.0,0.0,0.0,0.0,0.0,0.0,0.07,0.0,0.0,1691.15
17944,0.6025698715064247,0.0,0.015999200039998,0.0,0.0,0.0,0.0,0.3025848707564622,0.0,0.0,0.0,0.0,0.0,0.0,0.0,0.0643967801609919,0.0,0.0,0.0,0.0,1133.15
17945,0.526,0.021,0.036,0.077,0.076,0.077,0.0,0.0,0.0,0.0,0.077,0.0,0.0,0.0,0.0,0.092,0.0,0.018,0.0,0.0,1351.15
17946,0.6667000000000001,0.0,0.0,0.0,0.0,0.3,0.0333,0.0,0.0,0.0,0.0,0.0,0.0,0.0,0.0,0.0,0.0,0.0,0.0,0.0,1630.15
17947,0.6182,0.0,0.1033,0.024,0.1451,0.0,0.0,0.0792,0.0301,0.0,0.0,0.0,0.0,0.0,0.0,0.0,0.0,0.0,0.0,0.0,1403.15
17948,0.7178,0.0,0.0,0.0731,0.0199,0.0,0.0,0.1892,0.0,0.0,0.0,0.0,0.0,0.0,0.0,0.0,0.0,0.0,0.0,0.0,1081.15
17949,0.7057588482303538,0.0,0.0076984603079384,0.0103979204159168,0.1179764047190561,0.0,0.0080983803239352,0.136872625474905,0.0108978204359128,0.0,0.0,0.0,0.0,0.0,0.0,0.0,0.0,0.0,0.0,0.0,1248.15
17950,0.0,0.8604,0.0,0.0,0.0,0.0,0.0,0.0,0.1396,0.0,0.0,0.0,0.0,0.0,0.0,0.0,0.0,0.0,0.0,0.0,1031.15
17951,0.0,0.65,0.0,0.0,0.0,0.0,0.0,0.35,0.0,0.0,0.0,0.0,0.0,0.0,0.0,0.0,0.0,0.0,0.0,0.0,1044.15
17952,0.5595440455954405,0.06999300069993,0.1798820117988201,0.0,0.00999900009999,0.0,0.0,0.1798820117988201,0.0,0.0,0.0,0.0,0.0,0.0,0.0,0.0,0.0,0.0,0.0,0.0,1273.15
17953,0.7018000000000001,0.0,0.0,0.1413,0.1016,0.0,0.0,0.0552,0.0,0.0,0.0,0.0,0.0,0.0,0.0,0.0,0.0,0.0,0.0,0.0,1663.15
17954,0.3115,0.2514,0.0,0.0,0.0,0.4371,0.0,0.0,0.0,0.0,0.0,0.0,0.0,0.0,0.0,0.0,0.0,0.0,0.0,0.0,1274.15
17955,0.4553544645535446,0.0,0.1364863513648635,0.0,0.0,0.0,0.0,0.4081591840815918,0.0,0.0,0.0,0.0,0.0,0.0,0.0,0.0,0.0,0.0,0.0,0.0,1278.15
17956,0.639,0.09,0.09,0.045,0.045,0.07,0.0,0.0,0.0,0.0,0.02,0.0,0.0,0.0,0.0,0.0,0.0,0.0,0.0,0.0,1293.15
17957,0.0,0.0,0.0,0.0,0.0,0.12,0.0,0.0,0.0,0.0,0.0,0.0,0.0,0.0,0.0,0.0,0.88,0.0,0.0,0.0,1668.15
17958,0.6297999999999999,0.0,0.0828999999999999,0.1193999999999999,0.0325,0.0,0.0,0.0052,0.1001,0.0,0.0,0.0,0.0,0.0,0.0,0.0301,0.0,0.0,0.0,0.0,1473.15
17959,0.6499,0.0,0.105,0.1838,0.0613,0.0,0.0,0.0,0.0,0.0,0.0,0.0,0.0,0.0,0.0,0.0,0.0,0.0,0.0,0.0,1652.15
17960,0.664,0.0,0.145,0.025,0.0,0.0,0.0,0.165,0.0,0.0,0.0,0.0,0.0,0.0,0.0,0.0,0.0,0.0,0.0,0.0,1362.15
17961,0.61,0.05,0.0,0.0,0.0,0.0,0.0,0.205,0.0,0.0,0.0,0.0,0.0,0.0,0.0,0.0,0.0,0.12,0.0,0.0,1492.15
17962,0.0,0.0,0.0,0.0,0.4811999999999999,0.0,0.0,0.0,0.0,0.0,0.0,0.0,0.0,0.0,0.0,0.0,0.0,0.0,0.5188,0.0,1245.15
17963,0.6383638363836384,0.0,0.0,0.1252125212521252,0.0,0.0,0.2364236423642364,0.0,0.0,0.0,0.0,0.0,0.0,0.0,0.0,0.0,0.0,0.0,0.0,0.0,1223.15
17964,0.6894,0.0,0.0,0.0566,0.0592,0.0,0.0,0.135,0.0,0.0,0.0,0.0598,0.0,0.0,0.0,0.0,0.0,0.0,0.0,0.0,1186.15
17965,0.4,0.0,0.0,0.0,0.075,0.15,0.0,0.0,0.0,0.0,0.075,0.0,0.0,0.0,0.0,0.2475,0.0,0.0525,0.0,0.0,1453.15
17966,0.7613,0.0,0.0,0.0,0.0564,0.0216,0.0,0.1247,0.036,0.0,0.0,0.0,0.0,0.0,0.0,0.0,0.0,0.0,0.0,0.0,1262.15
17967,0.6234000000000001,0.0,0.091,0.0087,0.0689,0.0069,0.0,0.0658,0.0403,0.0,0.0671,0.0,0.0,0.0,0.0,0.0,0.0,0.0279,0.0,0.0,1393.15
17968,0.65,0.0,0.125,0.08,0.0,0.0,0.0,0.14,0.0,0.0,0.0,0.0,0.0,0.0,0.0,0.0,0.0,0.005,0.0,0.0,1523.15
17969,0.6209,0.0466,0.1144999999999999,0.0483,0.0,0.0,0.0,0.1675,0.0,0.0,0.0,0.0,0.0,0.0,0.0,0.0,0.0,0.0,0.0,0.0,1273.15
17970,0.8124,0.0,0.0624,0.0,0.0,0.0,0.1252,0.0,0.0,0.0,0.0,0.0,0.0,0.0,0.0,0.0,0.0,0.0,0.0,0.0,1523.15
17971,0.5,0.0,0.1,0.0,0.0,0.4,0.0,0.0,0.0,0.0,0.0,0.0,0.0,0.0,0.0,0.0,0.0,0.0,0.0,0.0,1620.15
17972,0.6869,0.0091,0.1421,0.1563,0.0056,0.0,0.0,0.0,0.0,0.0,0.0,0.0,0.0,0.0,0.0,0.0,0.0,0.0,0.0,0.0,1718.15
17973,0.6185752569897204,0.0135994560217591,0.0960961561537538,0.1599936002559897,0.0968961241550337,0.0,0.0,0.0,0.0,0.0,0.0,0.0,0.0,0.0139994400223991,0.0,0.0,0.0,0.0,0.0,0.0,1552.15
17974,0.0,0.0,0.031,0.0,0.0,0.0,0.0,0.0,0.0,0.5774,0.0,0.0,0.0,0.0,0.0,0.0,0.0,0.0,0.3915999999999999,0.0,1233.15
17975,0.7140000000000001,0.03,0.04,0.038,0.038,0.0,0.0,0.0,0.12,0.0,0.019,0.0,0.0,0.0,0.0,0.0,0.0,0.0,0.0,0.0,1223.15
17976,0.8092161843236864,0.0,0.0129002580051601,0.0,0.0,0.0,0.0,0.140302806056121,0.0,0.0,0.0368007360147202,0.0,0.0,0.0,0.0,0.0,0.0,0.0,0.0,0.0,1475.15
17977,0.7026000000000001,0.0198,0.1072,0.0,0.1153,0.0404,0.0,0.0,0.0,0.0,0.0133,0.0,0.0,0.0,0.0,0.0,0.0,0.0,0.0,0.0,1431.15
17978,0.6637000000000001,0.0569,0.1125999999999999,0.0538999999999999,0.0557,0.0,0.0,0.0,0.0335,0.0,0.023,0.0,0.0,0.0,0.0,0.0,0.0,0.0,0.0,0.0,1383.15
17979,0.7176,0.0564,0.0418,0.02,0.0113,0.0358,0.0,0.0,0.1045,0.0,0.0118,0.0,0.0,0.0,0.0,0.0,0.0,0.0,0.0,0.0,1238.15
17980,0.5362536253625363,0.0,0.0,0.2642264226422642,0.1995199519951995,0.0,0.0,0.0,0.0,0.0,0.0,0.0,0.0,0.0,0.0,0.0,0.0,0.0,0.0,0.0,1685.15
17981,0.5316893662126758,0.1022979540409192,0.1743965120697586,0.0,0.0,0.0,0.0,0.0,0.0,0.0,0.0,0.0,0.0,0.0795984080318393,0.0727985440291194,0.0382992340153197,0.0,0.0,0.0,0.0,1414.15
17982,0.0,0.0,0.0,0.0,0.0,0.0,0.15,0.0,0.0,0.0,0.0,0.0,0.0,0.0,0.0,0.0,0.85,0.0,0.0,0.0,1323.15
17983,0.6888311168883111,0.0,0.0,0.0,0.0,0.0,0.0,0.2955704429557044,0.0,0.0,0.0,0.0,0.0,0.0,0.0,0.0,0.0,0.0,0.0,0.0,1117.15
17984,0.7572,0.0,0.0,0.0,0.0617999999999999,0.0,0.0,0.181,0.0,0.0,0.0,0.0,0.0,0.0,0.0,0.0,0.0,0.0,0.0,0.0,1246.15
17985,0.544,0.0,0.0,0.0,0.1748999999999999,0.0,0.0,0.0,0.0,0.2811,0.0,0.0,0.0,0.0,0.0,0.0,0.0,0.0,0.0,0.0,1575.15
17986,0.6944305569443056,0.0,0.0,0.0,0.0323967603239676,0.0,0.0,0.2731726827317268,0.0,0.0,0.0,0.0,0.0,0.0,0.0,0.0,0.0,0.0,0.0,0.0,1105.15
17987,0.8173,0.0,0.0,0.0,0.0,0.0,0.0,0.1219,0.0,0.0,0.0608,0.0,0.0,0.0,0.0,0.0,0.0,0.0,0.0,0.0,1587.15
17988,0.7172,0.0197999999999999,0.0066,0.0,0.0,0.0,0.23,0.0,0.0264,0.0,0.0,0.0,0.0,0.0,0.0,0.0,0.0,0.0,0.0,0.0,1250.15
17989,0.0,0.0,0.0,0.0,0.0,0.475,0.0,0.0,0.0,0.0,0.0,0.0,0.0,0.0,0.0,0.525,0.0,0.0,0.0,0.0,1898.15
17990,0.0,0.4736,0.0,0.0,0.0,0.0,0.5264,0.0,0.0,0.0,0.0,0.0,0.0,0.0,0.0,0.0,0.0,0.0,0.0,0.0,1093.15
17991,0.6669333066693331,0.0026997300269973,0.0773922607739226,0.0610938906109389,0.0,0.0,0.0,0.1730826917308269,0.0187981201879812,0.0,0.0,0.0,0.0,0.0,0.0,0.0,0.0,0.0,0.0,0.0,1153.15
17992,0.5811999999999999,0.0,0.0738,0.0933,0.0,0.0,0.2517,0.0,0.0,0.0,0.0,0.0,0.0,0.0,0.0,0.0,0.0,0.0,0.0,0.0,1364.15
17993,0.6163,0.0465999999999999,0.1068999999999999,0.0916999999999999,0.1156999999999999,0.0227999999999999,0.0,0.0,0.0,0.0,0.0,0.0,0.0,0.0,0.0,0.0,0.0,0.0,0.0,0.0,1402.15
17994,0.425,0.0,0.0,0.0,0.0,0.225,0.0,0.0,0.0,0.0,0.0,0.0,0.0,0.0,0.0,0.35,0.0,0.0,0.0,0.0,1521.15
17995,0.5445000000000001,0.1539,0.0166,0.056,0.0201,0.011,0.1888,0.0091,0.0,0.0,0.0,0.0,0.0,0.0,0.0,0.0,0.0,0.0,0.0,0.0,1003.15
17996,0.0,0.0,0.0,0.0,0.0,0.0,0.0,0.0,0.0,0.0,0.12,0.0,0.0,0.0,0.0,0.0,0.88,0.0,0.0,0.0,1553.15
17997,0.5305000000000001,0.0571,0.039,0.0,0.0841,0.1361,0.0,0.0,0.0,0.029,0.0611,0.0,0.0,0.0,0.0,0.013,0.0,0.0501,0.0,0.0,1283.15
17998,0.0,0.0,0.125,0.0,0.0,0.25,0.0,0.0,0.0,0.0,0.0,0.0,0.0,0.0,0.0,0.0,0.0,0.0,0.625,0.0,1394.15
17999,0.6476,0.0,0.0907999999999999,0.0869999999999999,0.0869999999999999,0.0865,0.0,0.0,0.0,0.0,0.0,0.0,0.0,0.0,0.0,0.0,0.0,0.0,0.0,0.0,1353.15
18000,0.6451290258051611,0.0,0.1269253850770154,0.0428085617123424,0.0047009401880376,0.0,0.0,0.1338267653530706,0.0289057811562312,0.0,0.0,0.0,0.0,0.0,0.0,0.0166033206641328,0.0,0.0,0.0,0.0,1341.15
18001,0.7439,0.0,0.0,0.0670999999999999,0.0392,0.0,0.0,0.0545,0.0,0.0,0.0,0.0,0.0,0.0,0.0,0.0,0.0,0.0953,0.0,0.0,1573.15
18002,0.6934,0.0,0.1967,0.0,0.1043999999999999,0.0,0.0,0.0,0.0,0.0,0.0,0.0,0.0,0.0,0.0,0.0,0.0,0.0,0.0,0.0,1733.15
18003,0.6199999999999999,0.2499999999999999,0.0119999999999999,0.0,0.0,0.0,0.032,0.032,0.0,0.0539999999999999,0.0,0.0,0.0,0.0,0.0,0.0,0.0,0.0,0.0,0.0,1218.15
18004,0.5988,0.0,0.0,0.0,0.0,0.0,0.0,0.2009,0.0,0.0,0.2003,0.0,0.0,0.0,0.0,0.0,0.0,0.0,0.0,0.0,1503.15
18005,0.44,0.0,0.0,0.0,0.0,0.26,0.0,0.0,0.0,0.3,0.0,0.0,0.0,0.0,0.0,0.0,0.0,0.0,0.0,0.0,1589.15
18006,0.5329,0.0,0.0,0.0,0.4671,0.0,0.0,0.0,0.0,0.0,0.0,0.0,0.0,0.0,0.0,0.0,0.0,0.0,0.0,0.0,1808.15
18007,0.7071,0.0,0.0975,0.0,0.0,0.0,0.0,0.0,0.0,0.0,0.0,0.0,0.0,0.1954,0.0,0.0,0.0,0.0,0.0,0.0,1801.15
18008,0.5392,0.0,0.2206,0.0,0.1422,0.0784,0.0,0.0,0.0,0.0,0.0,0.0,0.0,0.0,0.0,0.0,0.0,0.0,0.0196,0.0,1730.15
18009,0.7141,0.04,0.025,0.04,0.04,0.0,0.0,0.0,0.12,0.0,0.0199,0.0,0.0,0.0,0.0,0.0,0.0,0.0,0.0,0.0,1123.15
18010,0.0,0.6923,0.0,0.0,0.0,0.0,0.0,0.3077,0.0,0.0,0.0,0.0,0.0,0.0,0.0,0.0,0.0,0.0,0.0,0.0,952.15
18011,0.6979000000000001,0.0572,0.1171,0.0081999999999999,0.0947,0.0048,0.0,0.0,0.0,0.0,0.0192,0.0,0.0,0.0,0.0,0.0,0.0,0.0,0.0,0.0,1468.15
18012,0.0,0.6441,0.0,0.0,0.0,0.0,0.0,0.0339,0.3051,0.0,0.0,0.0,0.0,0.0,0.0,0.0,0.0,0.0,0.0,0.0,1019.15
18013,0.4942505749425058,0.164983501649835,0.1594840515948405,0.0232976702329767,0.1391860813918608,0.0,0.0,0.0,0.0,0.0,0.0187981201879812,0.0,0.0,0.0,0.0,0.0,0.0,0.0,0.0,0.0,1423.15
18014,0.4978,0.0581,0.0395999999999999,0.0,0.085,0.1381,0.0,0.0,0.0,0.0596,0.0616,0.0,0.0,0.0,0.0,0.0405,0.0,0.0197,0.0,0.0,1245.15
18015,0.0,0.8181999999999999,0.0,0.0,0.0,0.0,0.1818,0.0,0.0,0.0,0.0,0.0,0.0,0.0,0.0,0.0,0.0,0.0,0.0,0.0,1103.15
18016,0.7115,0.0,0.0936999999999999,0.0,0.0,0.0,0.0448,0.1264,0.0068,0.0157,0.0,0.0,0.0,0.0,0.0,0.0,0.0,0.0,0.0,0.0,1223.15
18017,0.1045,0.3091,0.0,0.0,0.0,0.0,0.0,0.0,0.0,0.3232,0.0,0.0,0.0,0.0378,0.0862,0.1146,0.0,0.0246,0.0,0.0,1263.15
18018,0.5696430356964304,0.063993600639936,0.0102989701029897,0.0,0.0463953604639536,0.0387961203879612,0.202979702029797,0.01999800019998,0.0,0.037996200379962,0.0,0.0,0.0,0.0,0.0098990100989901,0.0,0.0,0.0,0.0,0.0,1148.15
18019,0.5541999999999999,0.1024999999999999,0.0389,0.0,0.0819999999999999,0.1447999999999999,0.0,0.0,0.0,0.0,0.0765,0.0,0.0,0.0,0.0,0.0,0.0,0.0,0.0,0.0,1226.15
18020,0.0,0.0,0.0,0.0,0.2094,0.0,0.0,0.0,0.4395,0.0,0.0,0.0,0.0,0.0,0.0,0.0,0.0,0.0,0.3510999999999999,0.0,1390.15
18021,0.6651334866513349,0.0702929707029297,0.1112888711128887,0.0477952204779522,0.0506949305069493,0.0423957604239576,0.0,0.0,0.0,0.0,0.0123987601239876,0.0,0.0,0.0,0.0,0.0,0.0,0.0,0.0,0.0,1348.15
18022,0.758,0.0,0.0,0.0322,0.032,0.0,0.0,0.1588,0.0,0.0,0.0,0.0,0.019,0.0,0.0,0.0,0.0,0.0,0.0,0.0,1205.15
18023,0.68,0.0,0.096,0.0,0.2239999999999999,0.0,0.0,0.0,0.0,0.0,0.0,0.0,0.0,0.0,0.0,0.0,0.0,0.0,0.0,0.0,1595.15
18024,0.7221,0.0256,0.0,0.0,0.0791999999999999,0.0,0.0,0.1730999999999999,0.0,0.0,0.0,0.0,0.0,0.0,0.0,0.0,0.0,0.0,0.0,0.0,1156.15
18025,0.6155,0.1002,0.1108,0.0638,0.0847,0.0,0.0,0.0,0.0243,0.0,0.0,0.0,0.0,0.0,0.0,0.0,0.0,0.0,0.0,0.0,1298.15
18026,0.45,0.0,0.0,0.0,0.0,0.24,0.0,0.0,0.0,0.0,0.0,0.0,0.0,0.0,0.0,0.31,0.0,0.0,0.0,0.0,1515.15
18027,0.81,0.0,0.0,0.0,0.0,0.0,0.0,0.0,0.19,0.0,0.0,0.0,0.0,0.0,0.0,0.0,0.0,0.0,0.0,0.0,1107.15
18028,0.0,0.0,0.0,0.0,0.0,0.29,0.0,0.0,0.0,0.0,0.0,0.0,0.0,0.0,0.0,0.71,0.0,0.0,0.0,0.0,1628.15
18029,0.16,0.0,0.0,0.0,0.076,0.1159999999999999,0.0,0.0,0.0,0.0,0.208,0.0,0.0,0.0,0.0,0.2,0.0,0.0,0.24,0.0,1788.15
18030,0.6149,0.0,0.1326,0.1227,0.0941,0.0171,0.0,0.0,0.0,0.0,0.0,0.0,0.0,0.0,0.0,0.0,0.0,0.0,0.0185,0.0,1484.15
18031,0.5097509750975098,0.0,0.1128112811281128,0.0,0.3103310331033103,0.0,0.0,0.0,0.0,0.0,0.0,0.0,0.0,0.0,0.0,0.0,0.0,0.0,0.0671067106710671,0.0,1716.15
18032,0.7140000000000001,0.03,0.025,0.044,0.044,0.0,0.0,0.0,0.12,0.0,0.022,0.0,0.0,0.0,0.0,0.0,0.0,0.0,0.0,0.0,1143.15
18033,0.3445,0.0,0.0971,0.1436,0.4147999999999999,0.0,0.0,0.0,0.0,0.0,0.0,0.0,0.0,0.0,0.0,0.0,0.0,0.0,0.0,0.0,1713.15
18034,0.55,0.0,0.0,0.0,0.0,0.0,0.175,0.0,0.275,0.0,0.0,0.0,0.0,0.0,0.0,0.0,0.0,0.0,0.0,0.0,1083.15
18035,0.53,0.0,0.05,0.19,0.05,0.0,0.06,0.0,0.0,0.06,0.0,0.0,0.0,0.02,0.0,0.02,0.0,0.02,0.0,0.0,1503.15
18036,0.5935406459354065,0.0,0.0232976702329767,0.1496850314968503,0.226977302269773,0.0,0.0,0.0064993500649935,0.0,0.0,0.0,0.0,0.0,0.0,0.0,0.0,0.0,0.0,0.0,0.0,1659.2499755859376
18037,0.7182281771822818,0.0,0.0,0.0,0.0,0.0,0.0962903709629037,0.1854814518548145,0.0,0.0,0.0,0.0,0.0,0.0,0.0,0.0,0.0,0.0,0.0,0.0,963.15
18038,0.6578342165783422,0.1076892310768923,0.1068893110688931,0.0337966203379662,0.0364963503649635,0.0177982201779822,0.0,0.0,0.0,0.0,0.0394960503949605,0.0,0.0,0.0,0.0,0.0,0.0,0.0,0.0,0.0,1583.15
18039,0.1265962021139366,0.3923882283531494,0.0,0.0,0.1036968890933272,0.0,0.1137965861024169,0.0,0.0,0.0966970990870274,0.0491985240442786,0.0,0.0,0.0300990970270891,0.0390988270351889,0.0,0.0,0.0378988630341089,0.0,0.0,1203.15
18040,0.1372,0.2972,0.0,0.0,0.0,0.0,0.0,0.0,0.0,0.3191,0.0,0.0,0.0,0.0364,0.1165,0.0684,0.0,0.0252,0.0,0.0,1263.15
18041,0.5008,0.0,0.1857,0.1283,0.1852,0.0,0.0,0.0,0.0,0.0,0.0,0.0,0.0,0.0,0.0,0.0,0.0,0.0,0.0,0.0,1716.15
18042,0.619038096190381,0.0408959104089591,0.1122887711228877,0.1203879612038796,0.0807919208079192,0.0252974702529747,0.0,0.0,0.0,0.0,0.0,0.0,0.0,0.0,0.0,0.0,0.0,0.0,0.0,0.0,1414.15
18043,0.5260000000000001,0.0,0.023,0.086,0.071,0.065,0.0,0.0,0.0,0.0,0.082,0.0,0.0,0.0,0.0,0.086,0.0,0.061,0.0,0.0,1368.15
18044,0.5996,0.0465,0.0033,0.0,0.0375,0.0,0.0111,0.0679,0.0982,0.0,0.0,0.0,0.0,0.0,0.0,0.1278999999999999,0.0,0.0069999999999999,0.0,0.0,1183.15
18045,0.6343,0.0213,0.0881,0.0,0.2171,0.0,0.0,0.0,0.0,0.0,0.0391,0.0,0.0,0.0,0.0,0.0,0.0,0.0,0.0,0.0,1378.15
18046,0.3616361636163616,0.0,0.1522152215221522,0.154015401540154,0.3321332133213321,0.0,0.0,0.0,0.0,0.0,0.0,0.0,0.0,0.0,0.0,0.0,0.0,0.0,0.0,0.0,1753.15
18047,0.0,0.1,0.1,0.1,0.0,0.0,0.15,0.0,0.0,0.0,0.0,0.0,0.0,0.0,0.0,0.0,0.0,0.0,0.55,0.0,1303.15
18048,0.1705,0.2375,0.0,0.0,0.0,0.0,0.0,0.0,0.0,0.0795,0.0,0.0,0.0,0.0583,0.2111,0.1676,0.0,0.0736,0.0,0.0,1483.15
18049,0.7709999999999999,0.0,0.0184,0.0,0.0,0.0,0.0,0.1414,0.0,0.0692,0.0,0.0,0.0,0.0,0.0,0.0,0.0,0.0,0.0,0.0,1408.15
18050,0.69,0.0,0.19,0.0,0.0,0.0,0.0,0.0,0.0,0.0,0.0,0.0,0.0,0.0,0.12,0.0,0.0,0.0,0.0,0.0,1538.15
18051,0.6798000000000001,0.045,0.1091,0.016,0.0,0.0,0.0,0.1421,0.0069999999999999,0.0,0.0,0.0,0.0,0.0,0.0,0.0,0.0,0.0,0.0,0.0,1203.15
18052,0.62,0.08,0.08,0.07,0.075,0.0,0.0,0.0,0.0,0.0,0.075,0.0,0.0,0.0,0.0,0.0,0.0,0.0,0.0,0.0,1447.15
18053,0.0,0.0,0.0,0.0,0.487,0.0,0.0,0.0,0.0,0.0,0.0,0.0,0.0,0.0,0.0,0.0,0.0,0.0,0.513,0.0,1238.15
18054,0.0,0.0,0.0,0.0,0.0,0.0,0.0,0.0,0.0,0.0,0.0,0.6665000000000001,0.0,0.0,0.0,0.0,0.3335,0.0,0.0,0.0,1010.15
18055,0.5,0.0,0.0,0.0,0.0,0.0,0.0,0.2143,0.0,0.0,0.0,0.2857,0.0,0.0,0.0,0.0,0.0,0.0,0.0,0.0,923.15
18056,0.5622,0.0,0.0621,0.0,0.0,0.0,0.3757,0.0,0.0,0.0,0.0,0.0,0.0,0.0,0.0,0.0,0.0,0.0,0.0,0.0,1355.15
18057,0.6965,0.0,0.1791,0.0,0.015,0.0,0.0,0.0,0.0,0.0,0.0,0.0,0.0,0.0,0.1094,0.0,0.0,0.0,0.0,0.0,1513.15
18058,0.0,0.25,0.0375,0.15,0.15,0.0,0.1,0.0,0.025,0.0,0.025,0.0,0.0,0.0,0.0,0.0,0.0,0.0,0.2625,0.0,1223.15
18059,0.1888,0.0,0.1889,0.2447,0.3776,0.0,0.0,0.0,0.0,0.0,0.0,0.0,0.0,0.0,0.0,0.0,0.0,0.0,0.0,0.0,1855.15
18060,0.2859,0.2277,0.0972,0.0,0.0,0.0,0.1989999999999999,0.0213,0.021,0.138,0.0,0.0,0.0,0.0,0.0,0.0,0.0,0.0,0.0,0.0,1133.15
18061,0.0,0.0,0.031996800319968,0.0,0.0,0.0,0.0,0.0,0.0,0.4235576442355764,0.0,0.0,0.0,0.0,0.0,0.0,0.0,0.0,0.5444455554444556,0.0,1213.15
18062,0.48,0.0,0.0,0.0,0.0,0.25,0.0,0.0,0.0,0.0,0.0,0.0,0.0,0.0,0.0,0.27,0.0,0.0,0.0,0.0,1520.15
18063,0.61,0.1,0.11,0.07,0.06,0.05,0.0,0.0,0.0,0.0,0.0,0.0,0.0,0.0,0.0,0.0,0.0,0.0,0.0,0.0,1373.15
18064,0.0,0.0,0.0,0.0,0.0,0.0,0.0,0.0,0.0,0.0,0.0,0.1669999999999999,0.0,0.0,0.0,0.0,0.833,0.0,0.0,0.0,1299.15
18065,0.5319638356602792,0.060207224866984,0.041104932591911,0.0,0.044005280633676,0.144117294075289,0.0,0.0,0.0,0.031303756450774,0.0967116053926471,0.0,0.0,0.0,0.0,0.0370044405328639,0.0,0.0133015961915429,0.0,0.0,1228.15
18066,0.1118,0.7104,0.0,0.0,0.0,0.0,0.0,0.1778,0.0,0.0,0.0,0.0,0.0,0.0,0.0,0.0,0.0,0.0,0.0,0.0,1059.15
18067,0.6990000000000001,0.0,0.14,0.053,0.027,0.053,0.0,0.0,0.0,0.0,0.027,0.0,0.0,0.0,0.0,0.0,0.0,0.0,0.0,0.0,1565.15
18068,0.0,0.0,0.0,0.0,0.0,0.0,0.0,0.0,0.0,0.2337,0.0,0.0,0.0,0.0,0.0,0.7663,0.0,0.0,0.0,0.0,1700.15
18069,0.1,0.345,0.0,0.0,0.0,0.0,0.0,0.0,0.0,0.555,0.0,0.0,0.0,0.0,0.0,0.0,0.0,0.0,0.0,0.0,1237.15
18070,0.0,0.0,0.1828,0.0,0.0,0.0,0.0,0.0,0.0,0.2057999999999999,0.0,0.0,0.0,0.0,0.0,0.0,0.0,0.0,0.6114,0.0,1513.15
18071,0.0,0.49,0.0,0.0,0.0,0.0,0.49,0.0,0.0,0.0,0.0,0.0,0.0,0.0,0.0,0.0,0.0,0.0,0.0,0.0,1116.15
18072,0.7008,0.05,0.048,0.0382,0.0357,0.0,0.0,0.0,0.1175,0.0,0.0088,0.0,0.0,0.0,0.0,0.0,0.0,0.0,0.0,0.0,1233.15
18073,0.687,0.0289,0.122,0.0516,0.0583,0.0375999999999999,0.0,0.0,0.0,0.0,0.0146,0.0,0.0,0.0,0.0,0.0,0.0,0.0,0.0,0.0,1433.15
18074,0.5522,0.0,0.0697,0.1393,0.0398,0.0,0.0945,0.0,0.0,0.0,0.0,0.0,0.0,0.0199,0.0,0.0547,0.0,0.0249,0.0,0.0,1513.15
18075,0.5826417358264173,0.0,0.0,0.0,0.1714828517148285,0.0,0.0,0.0,0.2458754124587541,0.0,0.0,0.0,0.0,0.0,0.0,0.0,0.0,0.0,0.0,0.0,1156.15
18076,0.5722,0.0909,0.0141,0.0681,0.0791,0.0306,0.0,0.0705,0.0533,0.0,0.0,0.0,0.0,0.0,0.0,0.0163999999999999,0.0,0.0048,0.0,0.0,1173.15
18077,0.5451,0.0,0.0,0.0,0.0339,0.0,0.0,0.0,0.421,0.0,0.0,0.0,0.0,0.0,0.0,0.0,0.0,0.0,0.0,0.0,1225.15
18078,0.1221,0.1438,0.0,0.0,0.0,0.1206,0.0,0.0,0.0,0.048,0.0,0.0,0.0,0.0259,0.1187,0.3622,0.0,0.0587,0.0,0.0,1433.15
18079,0.665,0.033,0.13,0.09,0.018,0.064,0.0,0.0,0.0,0.0,0.0,0.0,0.0,0.0,0.0,0.0,0.0,0.0,0.0,0.0,1560.15
18080,0.5294,0.1499,0.1499,0.0,0.02,0.0,0.0,0.0899,0.0599,0.0,0.0,0.0,0.0,0.0,0.0,0.0,0.0,0.0,0.0,0.0,1048.15
18081,0.6241,0.0,0.0262,0.0332,0.0955,0.0174,0.0,0.0648,0.0283999999999999,0.0081999999999999,0.0,0.0,0.0,0.0,0.0,0.0587,0.0,0.0435,0.0,0.0,1435.15
18082,0.502950295029503,0.0,0.0,0.0,0.0,0.0,0.1552155215521552,0.0,0.0,0.0,0.3418341834183418,0.0,0.0,0.0,0.0,0.0,0.0,0.0,0.0,0.0,1489.15
18083,0.617,0.0,0.0,0.0,0.0,0.0,0.0,0.233,0.0,0.0,0.0,0.15,0.0,0.0,0.0,0.0,0.0,0.0,0.0,0.0,1033.15
18084,0.6880000000000001,0.052,0.116,0.008,0.0,0.0,0.0,0.124,0.011,0.0,0.0,0.0,0.0,0.0,0.0,0.0,0.0,0.0,0.0,0.0,1433.15
18085,0.162,0.0,0.0,0.0,0.0,0.0,0.0,0.0,0.0,0.0,0.0,0.838,0.0,0.0,0.0,0.0,0.0,0.0,0.0,0.0,1057.15
18086,0.6,0.1,0.11,0.06,0.06,0.07,0.0,0.0,0.0,0.0,0.0,0.0,0.0,0.0,0.0,0.0,0.0,0.0,0.0,0.0,1348.15
18087,0.5694569456945695,0.0699069906990699,0.1798179817981798,0.0,0.0,0.0,0.0,0.1798179817981798,0.0,0.0,0.0,0.0,0.0,0.0,0.0,0.0,0.0,0.0,0.0,0.0,1183.15
18088,0.29,0.0,0.01,0.0,0.0575,0.115,0.0,0.07,0.0,0.0,0.0575,0.0,0.0,0.0,0.0,0.4,0.0,0.0,0.0,0.0,1485.15
18089,0.6536,0.0,0.0,0.0,0.0733999999999999,0.0,0.0,0.0,0.273,0.0,0.0,0.0,0.0,0.0,0.0,0.0,0.0,0.0,0.0,0.0,1215.15
18090,0.6829000000000001,0.0,0.0224,0.0,0.0,0.0,0.2946999999999999,0.0,0.0,0.0,0.0,0.0,0.0,0.0,0.0,0.0,0.0,0.0,0.0,0.0,1273.15
18091,0.575,0.0,0.213,0.0,0.175,0.0,0.0,0.0,0.037,0.0,0.0,0.0,0.0,0.0,0.0,0.0,0.0,0.0,0.0,0.0,1769.15
18092,0.7485,0.0,0.1091,0.0,0.0,0.0,0.0,0.0,0.1424,0.0,0.0,0.0,0.0,0.0,0.0,0.0,0.0,0.0,0.0,0.0,1733.15
18093,0.6568,0.0775,0.1161,0.0366,0.0514,0.0431,0.0,0.0,0.0,0.0,0.0126,0.0,0.0,0.0,0.0,0.0,0.0,0.0,0.0,0.0,1343.15
18094,0.6183,0.0,0.0759,0.0077,0.2981,0.0,0.0,0.0,0.0,0.0,0.0,0.0,0.0,0.0,0.0,0.0,0.0,0.0,0.0,0.0,1531.15
18095,0.0,0.0105989401059894,0.0380961903809619,0.0,0.1273872612738726,0.1541845815418458,0.0984901509849015,0.1016898310168983,0.0356964303569643,0.0748925107489251,0.0,0.0,0.0,0.0,0.0,0.0,0.0,0.0,0.358964103589641,0.0,1043.15
18096,0.5009,0.0,0.0,0.0,0.4035,0.0,0.0,0.0,0.0,0.0,0.0956,0.0,0.0,0.0,0.0,0.0,0.0,0.0,0.0,0.0,1768.15
18097,0.6731999999999999,0.0384,0.1730999999999999,0.0,0.0,0.0,0.0,0.0,0.0,0.0,0.0,0.0,0.0,0.0,0.1153,0.0,0.0,0.0,0.0,0.0,1568.15
18098,0.7066,0.0,0.0902999999999999,0.1131,0.09,0.0,0.0,0.0,0.0,0.0,0.0,0.0,0.0,0.0,0.0,0.0,0.0,0.0,0.0,0.0,1699.15
18099,0.7568,0.0,0.0,0.0,0.0219,0.0,0.0,0.1636,0.0,0.0,0.0,0.0,0.0,0.0,0.0,0.0576999999999999,0.0,0.0,0.0,0.0,1408.15
18100,0.5987,0.0,0.0,0.0,0.0,0.0,0.4013,0.0,0.0,0.0,0.0,0.0,0.0,0.0,0.0,0.0,0.0,0.0,0.0,0.0,1400.15
18101,0.0,0.6,0.0,0.0,0.0,0.0,0.0,0.4,0.0,0.0,0.0,0.0,0.0,0.0,0.0,0.0,0.0,0.0,0.0,0.0,1025.15
18102,0.6466646664666467,0.1393139313931393,0.0894089408940894,0.0786078607860786,0.0334033403340334,0.0126012601260126,0.0,0.0,0.0,0.0,0.0,0.0,0.0,0.0,0.0,0.0,0.0,0.0,0.0,0.0,1373.15
18103,0.6406359364063594,0.0,0.1533846615338466,0.0,0.0491950804919508,0.0,0.0,0.1557844215578442,0.0,0.0,0.0,0.0,0.0,0.0,0.0,0.0,0.0,0.0,0.0,0.0,1313.15
18104,0.4379124175164967,0.0,0.0598880223955209,0.0756848630273945,0.3898220355928815,0.0,0.0,0.0,0.0,0.0,0.0,0.0,0.0,0.0,0.0,0.0366926614677064,0.0,0.0,0.0,0.0,1534.15
18105,0.6364000000000001,0.0,0.13,0.0314,0.0314,0.0,0.0,0.123,0.0311,0.0,0.0157,0.0,0.0,0.0,0.0,0.0,0.0,0.0,0.0,0.0,1298.15
18106,0.4808,0.0,0.1263,0.0,0.3252,0.0,0.0,0.0,0.0,0.0,0.0,0.0,0.0,0.0,0.0,0.0,0.0,0.0,0.0677,0.0,1693.15
18107,0.0,0.0,0.0,0.0756,0.0,0.3778,0.0,0.0,0.0,0.0,0.0,0.1707,0.0,0.0,0.0,0.0,0.0,0.0,0.3759,0.0,1023.15
18108,0.0,0.0,0.0625,0.0,0.0,0.375,0.0,0.0,0.0,0.0,0.0,0.0,0.0,0.0,0.0,0.0,0.0,0.0,0.5625,0.0,1217.15
18109,0.6246,0.0,0.0,0.1242,0.0,0.0,0.2512,0.0,0.0,0.0,0.0,0.0,0.0,0.0,0.0,0.0,0.0,0.0,0.0,0.0,1237.15
18110,0.7811,0.0,0.1168999999999999,0.0,0.0,0.102,0.0,0.0,0.0,0.0,0.0,0.0,0.0,0.0,0.0,0.0,0.0,0.0,0.0,0.0,1651.15
18111,0.4096,0.0,0.0210999999999999,0.0,0.0,0.0,0.0,0.0,0.0,0.0,0.0,0.5693,0.0,0.0,0.0,0.0,0.0,0.0,0.0,0.0,968.15
18112,0.6838136762735254,0.0188003760075201,0.0158003160063201,0.0,0.0986019720394407,0.0,0.01180023600472,0.0293005860117202,0.1064021280425608,0.0160003200064001,0.0,0.0,0.0,0.0,0.0,0.0158003160063201,0.0,0.0,0.00230004600092,0.0,1229.15
18113,0.3827,0.2112,0.0,0.0,0.0,0.4061,0.0,0.0,0.0,0.0,0.0,0.0,0.0,0.0,0.0,0.0,0.0,0.0,0.0,0.0,1337.15
18114,0.6994,0.0,0.127,0.0,0.1732,0.0,0.0,0.0,0.0,0.0,0.0,0.0,0.0,0.0,0.0,0.0,0.0,0.0,0.0,0.0,1782.15
18115,0.6616338366163383,0.0,0.1166883311668833,0.0,0.0,0.0,0.0942905709429057,0.1262873712628737,0.0,0.0,0.0,0.0,0.0,0.0,0.0,0.0,0.0,0.0,0.0,0.0,1183.15
18116,0.0,0.0,0.0,0.0,0.0,0.0,0.0,0.0,0.363,0.2739999999999999,0.0,0.0,0.0,0.0,0.0,0.0,0.0,0.0,0.363,0.0,994.15
18117,0.1557999999999999,0.3562999999999999,0.0,0.0,0.1569999999999999,0.0,0.1473,0.0,0.0,0.0687999999999999,0.0,0.0,0.0,0.0336999999999999,0.0441999999999999,0.0,0.0,0.0324999999999999,0.0,0.0,1203.15
18118,0.59,0.04,0.005,0.0,0.03,0.0,0.0,0.125,0.09,0.0,0.0,0.0,0.0,0.0,0.0,0.0,0.0,0.12,0.0,0.0,1663.15
18119,0.46,0.0,0.0,0.0,0.0,0.16,0.0,0.0,0.0,0.38,0.0,0.0,0.0,0.0,0.0,0.0,0.0,0.0,0.0,0.0,1606.15
18120,0.6868000000000001,0.0,0.1557,0.1575,0.0,0.0,0.0,0.0,0.0,0.0,0.0,0.0,0.0,0.0,0.0,0.0,0.0,0.0,0.0,0.0,1713.15
18121,0.6697,0.0,0.0,0.0,0.0,0.0,0.0,0.0,0.3303,0.0,0.0,0.0,0.0,0.0,0.0,0.0,0.0,0.0,0.0,0.0,1319.15
18122,0.6167,0.0465,0.1066,0.0693,0.1382,0.0,0.0,0.0,0.0,0.0226,0.0,0.0,0.0,0.0,0.0,0.0,0.0,0.0,0.0,0.0,1432.15
18123,0.8169000000000001,0.0,0.0746,0.0,0.0,0.0,0.0,0.1085,0.0,0.0,0.0,0.0,0.0,0.0,0.0,0.0,0.0,0.0,0.0,0.0,1263.15
18124,0.6499935000649993,0.0919990800091999,0.1249987500124998,0.0249997500024999,0.0999990000099999,0.0079999200007999,0.0,0.0,0.0,0.0,0.0,0.0,0.0,0.0,0.0,0.0,0.0,0.0,0.0,0.0,1483.15
18125,0.0,0.0,0.0,0.0,0.0,0.0,0.28,0.0,0.0,0.0,0.0,0.0,0.0,0.0,0.0,0.0,0.0,0.0,0.0,0.72,876.1500000000001
18126,0.6940000000000001,0.0,0.0,0.0,0.0,0.0,0.0,0.248,0.0,0.0,0.0,0.0,0.0,0.0579999999999999,0.0,0.0,0.0,0.0,0.0,0.0,1398.15
18127,0.7371000000000001,0.0232,0.0,0.0431,0.0438,0.0,0.0,0.1528,0.0,0.0,0.0,0.0,0.0,0.0,0.0,0.0,0.0,0.0,0.0,0.0,1305.15
18128,0.7426,0.0914,0.0587,0.0196,0.0753,0.0,0.0,0.0,0.0,0.0,0.0079,0.0,0.0,0.0,0.0,0.0,0.0,0.0,0.0,0.0,1413.15
18129,0.5,0.0,0.1110999999999999,0.0857,0.3032,0.0,0.0,0.0,0.0,0.0,0.0,0.0,0.0,0.0,0.0,0.0,0.0,0.0,0.0,0.0,1613.15
18130,0.7142000000000001,0.0,0.0,0.0,0.0323,0.0,0.0,0.2535,0.0,0.0,0.0,0.0,0.0,0.0,0.0,0.0,0.0,0.0,0.0,0.0,1083.15
18131,0.6203,0.0902,0.1117,0.0519,0.0461,0.02,0.0,0.0412,0.0176,0.0,0.0,0.0,0.0,0.0,0.0,0.0,0.0,0.0,0.0,0.0,1283.15
18132,0.5695,0.0699,0.1648,0.0,0.0,0.0,0.0,0.1948,0.0,0.0,0.0,0.0,0.0,0.0,0.0,0.0,0.0,0.0,0.0,0.0,1243.15
18133,0.7568243175682431,0.0,0.053994600539946,0.0,0.0,0.0,0.0,0.0,0.1891810818918108,0.0,0.0,0.0,0.0,0.0,0.0,0.0,0.0,0.0,0.0,0.0,1213.15
18134,0.0,0.0,0.0,0.0,0.0,0.18,0.0,0.0,0.0,0.0,0.0,0.0,0.0,0.0,0.0,0.0,0.82,0.0,0.0,0.0,1683.15
18135,0.7709,0.0,0.1185,0.0,0.0,0.0,0.0,0.0,0.0,0.0,0.1105,0.0,0.0,0.0,0.0,0.0,0.0,0.0,0.0,0.0,1648.15
18136,0.7782778277827781,0.0981098109810981,0.0304030403040304,0.0,0.0166016601660166,0.0,0.0,0.0701070107010701,0.0,0.0,0.0,0.0,0.0,0.0,0.0,0.0,0.0,0.0,0.0,0.0,1308.15
18137,0.0825999999999999,0.5593,0.0,0.0,0.0,0.0,0.0,0.0,0.0,0.0305,0.0,0.0,0.0,0.0718,0.1757,0.0,0.0,0.0732,0.0,0.0,1373.15
18138,0.6,0.0,0.0,0.0,0.0,0.14,0.0,0.0,0.0,0.26,0.0,0.0,0.0,0.0,0.0,0.0,0.0,0.0,0.0,0.0,1527.15
18139,0.6652334766523348,0.0036996300369963,0.1138886111388861,0.0482951704829517,0.0,0.0,0.0,0.1528847115288471,0.0137986201379862,0.0,0.0,0.0,0.0,0.0,0.0,0.0,0.0,0.0,0.0,0.0,1285.15
18140,0.7,0.15,0.0,0.0,0.0,0.0,0.0,0.15,0.0,0.0,0.0,0.0,0.0,0.0,0.0,0.0,0.0,0.0,0.0,0.0,1343.15
18141,0.6996,0.0,0.106,0.1341,0.0,0.0,0.0603,0.0,0.0,0.0,0.0,0.0,0.0,0.0,0.0,0.0,0.0,0.0,0.0,0.0,1542.5500244140626
18142,0.819081908190819,0.0,0.0119011901190119,0.0,0.0,0.0,0.0,0.1690169016901689,0.0,0.0,0.0,0.0,0.0,0.0,0.0,0.0,0.0,0.0,0.0,0.0,1478.15
18143,0.508,0.0,0.042,0.0,0.0,0.0,0.0,0.0,0.0,0.45,0.0,0.0,0.0,0.0,0.0,0.0,0.0,0.0,0.0,0.0,1663.15
18144,0.4808999999999999,0.0,0.1028999999999999,0.1947999999999999,0.2213999999999999,0.0,0.0,0.0,0.0,0.0,0.0,0.0,0.0,0.0,0.0,0.0,0.0,0.0,0.0,0.0,1566.15
18145,0.6962999999999999,0.0,0.1444,0.153,0.0,0.0,0.0063,0.0,0.0,0.0,0.0,0.0,0.0,0.0,0.0,0.0,0.0,0.0,0.0,0.0,1696.15
18146,0.633,0.092,0.114,0.071,0.047,0.0,0.0,0.042,0.0,0.0,0.0,0.0,0.0,0.0,0.0,0.0,0.0,0.0,0.0,0.0,1353.15
18147,0.7254,0.0,0.1373,0.0,0.0246,0.0,0.0,0.0391,0.0736,0.0,0.0,0.0,0.0,0.0,0.0,0.0,0.0,0.0,0.0,0.0,1488.15
18148,0.7412741274127412,0.0,0.1722172217221722,0.0,0.0,0.0,0.0,0.0,0.0865086508650865,0.0,0.0,0.0,0.0,0.0,0.0,0.0,0.0,0.0,0.0,0.0,1893.15
18149,0.6286,0.0465,0.1069,0.0917,0.0917999999999999,0.0345,0.0,0.0,0.0,0.0,0.0,0.0,0.0,0.0,0.0,0.0,0.0,0.0,0.0,0.0,1354.15
18150,0.5,0.0,0.0,0.0,0.256,0.0,0.0,0.244,0.0,0.0,0.0,0.0,0.0,0.0,0.0,0.0,0.0,0.0,0.0,0.0,1548.15
18151,0.3915999999999999,0.4236999999999999,0.0527,0.0,0.0496,0.0,0.0,0.0824,0.0,0.0,0.0,0.0,0.0,0.0,0.0,0.0,0.0,0.0,0.0,0.0,1118.15
18152,0.7127000000000001,0.0,0.148,0.0377,0.0,0.0,0.0,0.0,0.1016,0.0,0.0,0.0,0.0,0.0,0.0,0.0,0.0,0.0,0.0,0.0,1653.15
18153,0.6228,0.0,0.0121999999999999,0.031,0.0,0.0,0.3339999999999999,0.0,0.0,0.0,0.0,0.0,0.0,0.0,0.0,0.0,0.0,0.0,0.0,0.0,1347.15
18154,0.6853,0.0969999999999999,0.0993,0.0167,0.0602,0.022,0.0,0.0,0.0,0.0,0.0195,0.0,0.0,0.0,0.0,0.0,0.0,0.0,0.0,0.0,1323.15
18155,0.67,0.0,0.0,0.0,0.0,0.0,0.0,0.33,0.0,0.0,0.0,0.0,0.0,0.0,0.0,0.0,0.0,0.0,0.0,0.0,1145.15
18156,0.7955000000000001,0.0,0.0791,0.0463,0.0,0.0,0.0,0.0,0.0791,0.0,0.0,0.0,0.0,0.0,0.0,0.0,0.0,0.0,0.0,0.0,1593.15
18157,0.54,0.0,0.06,0.0,0.0,0.4,0.0,0.0,0.0,0.0,0.0,0.0,0.0,0.0,0.0,0.0,0.0,0.0,0.0,0.0,1563.15
18158,0.6824317568243177,0.0,0.0470952904709529,0.0,0.0666933306669333,0.040995900409959,0.0,0.0477952204779522,0.0441955804419558,0.0,0.0517948205179482,0.0,0.0,0.0,0.0,0.0,0.0,0.0171982801719828,0.0,0.0,1383.15
18159,0.6,0.0,0.0,0.0,0.0,0.2,0.0,0.0,0.0,0.2,0.0,0.0,0.0,0.0,0.0,0.0,0.0,0.0,0.0,0.0,1398.15
18160,0.6817,0.0,0.1043,0.0,0.2037,0.0,0.0,0.0103,0.0,0.0,0.0,0.0,0.0,0.0,0.0,0.0,0.0,0.0,0.0,0.0,1561.450048828125
18161,0.6999699969997,0.0,0.18001800180018,0.0,0.0,0.0,0.0,0.0,0.0,0.0,0.0,0.0,0.0,0.0,0.11001100110011,0.0,0.0,0.0,0.0,0.0,1543.15
18162,0.3679,0.0,0.0586,0.0745,0.4612,0.0,0.0,0.0,0.0,0.0,0.0,0.0,0.0,0.0,0.0,0.0378,0.0,0.0,0.0,0.0,1634.15
18163,0.0,0.05,0.0,0.24,0.16,0.0,0.0,0.05,0.0,0.0,0.0,0.0,0.05,0.0,0.0,0.0,0.0,0.0,0.45,0.0,1297.15
18164,0.0598940105989401,0.507949205079492,0.0,0.0,0.0,0.0,0.0200979902009799,0.0,0.0,0.1472852714728527,0.0,0.0,0.0,0.0530946905309469,0.1471852814718528,0.0,0.0,0.0631936806319368,0.0,0.0,1303.15
18165,0.6667000000000001,0.0,0.0,0.0,0.0,0.0,0.2332999999999999,0.1,0.0,0.0,0.0,0.0,0.0,0.0,0.0,0.0,0.0,0.0,0.0,0.0,1198.15
18166,0.6343634363436345,0.0213021302130213,0.0881088108810881,0.0,0.2171217121712171,0.0391039103910391,0.0,0.0,0.0,0.0,0.0,0.0,0.0,0.0,0.0,0.0,0.0,0.0,0.0,0.0,1353.15
18167,0.7045999999999999,0.0,0.0,0.1419,0.0612,0.0,0.0,0.0923,0.0,0.0,0.0,0.0,0.0,0.0,0.0,0.0,0.0,0.0,0.0,0.0,1471.15
18168,0.5258,0.0423,0.0,0.0,0.0,0.0,0.1749,0.0515,0.0,0.1737999999999999,0.0,0.0,0.0,0.0,0.0,0.0,0.0,0.0,0.0121,0.0,1211.15
18169,0.0,0.0,0.0,0.0,0.0,0.0,0.0,0.325,0.3,0.0,0.0,0.0,0.0,0.0,0.0,0.0,0.0,0.0,0.375,0.0,1021.15
18170,0.0,0.0,0.0,0.0,0.0,0.0,0.0,0.0,0.0,0.0,0.1871999999999999,0.0,0.0,0.0,0.1573,0.0,0.0,0.0,0.6555,0.0,1393.15
18171,0.6,0.05,0.0,0.0,0.0,0.0,0.0,0.215,0.0,0.0,0.0,0.0,0.0,0.0,0.0,0.0,0.0,0.12,0.0,0.0,1523.15
18172,0.0,0.91,0.0,0.0,0.0,0.0,0.0,0.09,0.0,0.0,0.0,0.0,0.0,0.0,0.0,0.0,0.0,0.0,0.0,0.0,963.15
18173,0.58,0.05,0.01,0.0,0.02,0.0,0.0,0.19,0.03,0.0,0.0,0.0,0.0,0.0,0.0,0.0,0.0,0.105,0.005,0.0,1463.15
18174,0.0,0.6363363663633637,0.0,0.0,0.0,0.0,0.0,0.3181681831816818,0.0,0.0,0.0,0.0454954504549545,0.0,0.0,0.0,0.0,0.0,0.0,0.0,0.0,952.15
18175,0.5379999999999999,0.0,0.0,0.0,0.0,0.0,0.0,0.0,0.0,0.462,0.0,0.0,0.0,0.0,0.0,0.0,0.0,0.0,0.0,0.0,1763.15
18176,0.5404567634589232,0.0598952083833293,0.040896728261739,0.0,0.0437964962802975,0.1423886089112871,0.0,0.0,0.0,0.031197504199664,0.0875929925605951,0.0,0.0,0.0,0.0,0.0368970482361411,0.0,0.0165986721062315,0.0,0.0,1236.15
18177,0.5594,0.0,0.133,0.175,0.1326,0.0,0.0,0.0,0.0,0.0,0.0,0.0,0.0,0.0,0.0,0.0,0.0,0.0,0.0,0.0,1586.15
18178,0.5276,0.0967,0.0,0.0,0.0,0.3757,0.0,0.0,0.0,0.0,0.0,0.0,0.0,0.0,0.0,0.0,0.0,0.0,0.0,0.0,1517.15
18179,0.6794999999999999,0.0669999999999999,0.1194999999999999,0.0339999999999999,0.0614999999999999,0.0,0.0,0.0,0.0,0.0,0.0384999999999999,0.0,0.0,0.0,0.0,0.0,0.0,0.0,0.0,0.0,1423.15
18180,0.6683000000000001,0.0555,0.1299,0.0424,0.0744,0.0,0.0,0.0,0.0,0.0,0.0295,0.0,0.0,0.0,0.0,0.0,0.0,0.0,0.0,0.0,1438.15
18181,0.5320467953204678,0.0756924307569242,0.0293970602939705,0.0744925507449255,0.0764923507649235,0.0,0.0,0.2049795020497949,0.006899310068993,0.0,0.0,0.0,0.0,0.0,0.0,0.0,0.0,0.0,0.0,0.0,1095.15
18182,0.0155015501550155,0.0,0.0411041104110411,0.0,0.0,0.0,0.0,0.3982398239823982,0.0,0.0,0.0584058405840584,0.0,0.0,0.0,0.0,0.1982198219821982,0.0,0.0,0.2821282128212821,0.0,1245.15
18183,0.4583,0.0,0.0,0.0,0.4038,0.0,0.0,0.0,0.0,0.0,0.0,0.0,0.0,0.0,0.0,0.1379,0.0,0.0,0.0,0.0,1661.15
18184,0.5063,0.0,0.0596999999999999,0.0,0.434,0.0,0.0,0.0,0.0,0.0,0.0,0.0,0.0,0.0,0.0,0.0,0.0,0.0,0.0,0.0,1686.15
18185,0.4215831366745329,0.1047958081676733,0.0273989040438382,0.0,0.061297548098076,0.2113915443382264,0.0,0.0,0.0,0.0170993160273589,0.0,0.1543938242470301,0.0,0.0,0.0,0.0,0.0,0.0,0.0,0.0,1033.15
18186,0.5696,0.0,0.0,0.1955,0.0,0.0,0.2349,0.0,0.0,0.0,0.0,0.0,0.0,0.0,0.0,0.0,0.0,0.0,0.0,0.0,1334.15
18187,0.672167216721672,0.0,0.024002400240024,0.0607060706070607,0.0742074207420742,0.0,0.0,0.1481148114811481,0.0097009700970097,0.0,0.0,0.0,0.0096009600960096,0.0,0.0,0.0,0.0,0.0,0.0,0.0,1287.15
18188,0.6049,0.0537,0.01,0.0168,0.0242,0.0,0.0227,0.1425,0.0094,0.0,0.0,0.0,0.0,0.0,0.0,0.0,0.0,0.1158,0.0,0.0,1410.15
18189,0.6539,0.0,0.1637,0.0974,0.07,0.0,0.0,0.0,0.0,0.0,0.0139,0.0,0.0,0.0,0.0,0.0,0.0,0.0,0.0,0.0,1533.15
18190,0.751,0.0,0.1186,0.0,0.0,0.0,0.0,0.0,0.0,0.0,0.1304,0.0,0.0,0.0,0.0,0.0,0.0,0.0,0.0,0.0,1699.15
18191,0.0,0.0,0.0,0.0,0.0,0.025,0.0,0.0,0.0,0.0,0.0,0.0,0.0,0.0,0.0,0.0,0.975,0.0,0.0,0.0,1543.15
18192,0.6367,0.0,0.1387,0.0309,0.0,0.0,0.015,0.1536,0.0,0.0,0.0,0.0,0.0,0.0,0.0,0.0,0.0,0.0,0.0247,0.0,1353.15
18193,0.6276,0.0374,0.1147,0.0968,0.0928,0.0085,0.0,0.0,0.0,0.0,0.0126,0.0,0.0,0.0,0.0,0.0,0.0,0.0053,0.0,0.0,1523.15
18194,0.575,0.0,0.075,0.02,0.02,0.1,0.0,0.04,0.04,0.0,0.07,0.0,0.0,0.0,0.015,0.015,0.0,0.03,0.0,0.0,1383.15
18195,0.0,0.0,0.0,0.0,0.0,0.0,0.0,0.0,0.0,0.0,0.0,0.16,0.0,0.0,0.0,0.0,0.84,0.0,0.0,0.0,1293.15
18196,0.5235523552355236,0.1366136613661366,0.161016101610161,0.0,0.0,0.0,0.0,0.0,0.0259025902590259,0.0,0.0,0.0,0.0,0.1208120812081208,0.0321032103210321,0.0,0.0,0.0,0.0,0.0,1524.15
18197,0.6596,0.1002,0.1197,0.0104,0.0498,0.03,0.0,0.0,0.0,0.0,0.0302999999999999,0.0,0.0,0.0,0.0,0.0,0.0,0.0,0.0,0.0,1573.15
18198,0.0,0.0,0.0,0.0,0.0,0.0,0.25,0.0,0.0,0.0,0.0,0.0,0.0,0.0,0.0,0.0,0.0,0.0,0.0,0.75,882.1499999999999
18199,0.5847,0.0169,0.1036,0.219,0.0209,0.0077,0.0,0.0379,0.0,0.0,0.0,0.0,0.0,0.0,0.0,0.0,0.0,0.005,0.0,0.0,1423.15
18200,0.566156615661566,0.0,0.1022102210221022,0.0912091209120912,0.0,0.0,0.0718071807180718,0.1483148314831483,0.0,0.0,0.0,0.0,0.0,0.0,0.0,0.0153015301530153,0.0,0.005000500050005,0.0,0.0,1343.15
18201,0.6877,0.0,0.0,0.0,0.1142,0.0,0.0,0.1691,0.0,0.0289999999999999,0.0,0.0,0.0,0.0,0.0,0.0,0.0,0.0,0.0,0.0,1266.15
18202,0.6537999999999999,0.0056,0.1033,0.0576999999999999,0.0058,0.0,0.0,0.147,0.0247,0.0,0.0,0.0,0.0,0.0,0.0,0.0,0.0,0.0,0.0,0.0,1198.15
18203,0.0,0.0,0.1488851114888511,0.0,0.0,0.0,0.0,0.0,0.0,0.3076692330766923,0.0,0.0,0.0,0.0,0.0,0.0,0.0,0.0,0.5434456554344566,0.0,1283.15
18204,0.6026,0.0,0.1347,0.0,0.2299,0.0,0.0,0.0,0.0,0.0,0.0,0.0,0.0,0.0,0.0,0.0,0.0,0.0,0.0327999999999999,0.0,1588.15
