Repository: ychyn/algo_genetique

# algo_genetique
Ce code fait partie de notre mini-projet du MIG Verre 2024. L'objectif du mini-projet est l'obtention d'une composition de verre avec des qualités avantageuses pour une application potentiellement industrielle. 

On utilise l'outil de prediction des propriétés du verre à travers des réseaux de neuronnes codé par Franck Pigeonneau (qui constitue la plus grande partie de ce repo). On a codé l'algorithme génetique qui va, en utilisant ce réseau de neuronnes tenter d'obtenir une composition optimale dont on essaiera la fabrication dans le four situé à l'Ecole des Mines à Sophia Antipolis

File: DataBase/Tliqclean.csv (part 58 of 63)
,SiO2,B2O3,Al2O3,MgO,CaO,BaO,Li2O,Na2O,K2O,ZnO,SrO,PbO,Fe2O3,Y2O3,La2O3,TiO2,GeO2,ZrO2,P2O5,V2O5,Tliq
18205,0.4281,0.0,0.1694999999999999,0.0547,0.3477,0.0,0.0,0.0,0.0,0.0,0.0,0.0,0.0,0.0,0.0,0.0,0.0,0.0,0.0,0.0,1739.15
18206,0.565,0.05,0.005,0.0,0.03,0.0,0.0,0.2,0.03,0.0,0.0,0.0,0.0,0.0,0.0,0.0,0.0,0.115,0.0,0.0,1493.15
18207,0.6727672767276728,0.0,0.025002500250025,0.1131113111311131,0.04000400040004,0.0,0.0,0.1431143114311431,0.006000600060006,0.0,0.0,0.0,0.0,0.0,0.0,0.0,0.0,0.0,0.0,0.0,1333.15
18208,0.0,0.0,0.0,0.0,0.0,0.0,0.0,0.3477,0.0,0.0,0.0,0.0,0.0,0.0,0.0,0.0,0.6523,0.0,0.0,0.0,1105.15
18209,0.611,0.0,0.129,0.065,0.0,0.0,0.0,0.159,0.035,0.0,0.0,0.0,0.0,0.0,0.0,0.0,0.0,0.0,0.0,0.0,1423.15
18210,0.6916830019602352,0.0,0.0458054966595991,0.0621074528943473,0.0398047765731887,0.0115013801656198,0.0,0.0076009121094531,0.0754090490858903,0.0,0.0438052566307956,0.0,0.0,0.0,0.0,0.0,0.0,0.0192023042765131,0.0024002880345641,0.0,1383.15
18211,0.0,0.0,0.0,0.0,0.0,0.0,0.5,0.0,0.0,0.1667,0.0,0.0,0.0,0.0,0.0,0.0,0.0,0.0,0.3333,0.0,1069.15
18212,0.6770999999999999,0.0,0.0178,0.0602,0.0812,0.0,0.0,0.147,0.0064,0.0,0.0,0.0,0.0087,0.0,0.0,0.0,0.0,0.0,0.0,0.0,1275.15
18213,0.3483651634836516,0.0,0.1656834316568343,0.0388961103889611,0.4470552944705529,0.0,0.0,0.0,0.0,0.0,0.0,0.0,0.0,0.0,0.0,0.0,0.0,0.0,0.0,0.0,1750.15
18214,0.5837,0.0,0.0556,0.2343,0.0,0.0,0.1264,0.0,0.0,0.0,0.0,0.0,0.0,0.0,0.0,0.0,0.0,0.0,0.0,0.0,1580.15
18215,0.0,0.0,0.0,0.0,0.0,0.0,0.0,0.25,0.0,0.0,0.0,0.5,0.0,0.0,0.0,0.0,0.0,0.0,0.25,0.0,1390.15
18216,0.2805,0.0,0.0,0.0,0.0,0.0,0.0,0.0,0.0,0.0,0.0,0.7195,0.0,0.0,0.0,0.0,0.0,0.0,0.0,0.0,1002.15
18217,0.5661339680380824,0.0,0.0314018841130467,0.0,0.0,0.0,0.0,0.3018181090865452,0.0,0.0,0.0,0.0,0.0,0.0,0.0,0.1002060123607416,0.0,0.0,0.0,0.0,1123.15
18218,0.7901,0.0,0.01,0.0,0.0333,0.0333,0.0,0.025,0.025,0.0,0.0333,0.0,0.0,0.0,0.0,0.0,0.0,0.05,0.0,0.0,1561.15
18219,0.717971797179718,0.0997099709970997,0.093009300930093,0.0,0.0863086308630863,0.0,0.0,0.0,0.0,0.0,0.0,0.0,0.0,0.0,0.0,0.0,0.0,0.0,0.0,0.0,1398.15
18220,0.7431,0.0,0.0339,0.0,0.0,0.0,0.0,0.0,0.223,0.0,0.0,0.0,0.0,0.0,0.0,0.0,0.0,0.0,0.0,0.0,1103.15
18221,0.0,0.0943,0.1444,0.0,0.0,0.0,0.0,0.3029,0.0,0.0,0.0,0.0,0.0832,0.0,0.0,0.0,0.0,0.0,0.3752,0.0,1090.15
18222,0.5256000000000001,0.0421999999999999,0.0,0.0,0.0,0.0,0.1748999999999999,0.0515,0.0,0.1737,0.0,0.0,0.0,0.0,0.0,0.0,0.0,0.02,0.0121,0.0,1218.15
18223,0.0,0.0,0.0,0.0,0.0,0.4736999999999999,0.0,0.0263,0.0,0.0,0.0,0.0,0.0,0.0,0.0,0.0,0.0,0.0,0.0,0.5,966.15
18224,0.5978597859785979,0.0,0.0391039103910391,0.0,0.084008400840084,0.152015201520152,0.0,0.0,0.0,0.0,0.0377037703770377,0.0,0.0,0.0,0.0,0.0699069906990699,0.0,0.0194019401940194,0.0,0.0,1373.15
18225,0.4,0.0,0.045,0.15,0.135,0.0,0.015,0.0,0.0,0.11,0.07,0.0,0.0,0.025,0.0,0.04,0.0,0.01,0.0,0.0,1443.15
18226,0.5694569456945695,0.0699069906990699,0.1598159815981598,0.0,0.0,0.0,0.0,0.1998199819981998,0.0,0.0,0.0,0.0,0.0,0.0,0.0,0.0,0.0,0.0,0.0,0.0,1243.15
18227,0.8361999999999998,0.0831999999999999,0.0150999999999999,0.0,0.0058999999999999,0.0,0.0,0.0447999999999999,0.0067999999999999,0.0079999999999999,0.0,0.0,0.0,0.0,0.0,0.0,0.0,0.0,0.0,0.0,1461.15
18228,0.6743000000000001,0.0393,0.1175,0.0548,0.0548,0.0364,0.0,0.0,0.0,0.0,0.0189,0.0,0.0,0.0,0.0,0.0,0.0,0.0,0.0,0.0,1398.15
18229,0.0,0.414,0.0,0.0,0.0,0.0,0.414,0.0,0.0,0.0,0.0,0.0,0.0,0.0,0.172,0.0,0.0,0.0,0.0,0.0,1023.15
18230,0.5417487573881649,0.0421037893410406,0.0,0.0,0.0298026822414017,0.1146103149283435,0.0,0.1107099638967507,0.0,0.0411036993329399,0.0,0.0525047254252882,0.0,0.0,0.0,0.0314028262543628,0.0,0.0353031772859557,0.0,0.0,1152.15
18231,0.6877,0.0,0.027,0.2392,0.0,0.0,0.0461,0.0,0.0,0.0,0.0,0.0,0.0,0.0,0.0,0.0,0.0,0.0,0.0,0.0,1768.15
18232,0.7143999999999999,0.0,0.0,0.0,0.0,0.0,0.0,0.0,0.0,0.0,0.0,0.2855999999999999,0.0,0.0,0.0,0.0,0.0,0.0,0.0,0.0,1583.15
18233,0.5428542854285429,0.0,0.144014401440144,0.0601060106010601,0.0,0.0,0.0,0.1099109910991099,0.0191019101910191,0.0876087608760876,0.0,0.0,0.0,0.0,0.0,0.0186018601860186,0.0,0.0129012901290129,0.0049004900490049,0.0,1553.15
18234,0.6824068240682406,0.0,0.1576015760157601,0.1090010900109001,0.03510035100351,0.00860008600086,0.0,0.0,0.0,0.0,0.00630006300063,0.0,0.0,0.0,0.0,0.0,0.0,0.0,0.0,0.0,1571.15
18235,0.5603,0.206,0.0245,0.0464,0.0556,0.0,0.0,0.1006,0.0066,0.0,0.0,0.0,0.0,0.0,0.0,0.0,0.0,0.0,0.0,0.0,1144.15
18236,0.7002,0.0,0.1499,0.0,0.0497,0.0,0.0,0.0132,0.087,0.0,0.0,0.0,0.0,0.0,0.0,0.0,0.0,0.0,0.0,0.0,1613.15
18237,0.4024,0.0,0.0312,0.0,0.278,0.0,0.0,0.2412,0.0203,0.0,0.0,0.0,0.0,0.0,0.0,0.0,0.0,0.0,0.0269,0.0,1457.15
18238,0.8084,0.0,0.0958,0.0,0.0,0.0,0.0,0.0,0.0958,0.0,0.0,0.0,0.0,0.0,0.0,0.0,0.0,0.0,0.0,0.0,1518.15
18239,0.52,0.0797,0.0391,0.0,0.0418,0.1014,0.0,0.0504,0.0,0.0298,0.0844,0.0,0.0,0.0,0.0,0.0352,0.0,0.0127,0.0055,0.0,1202.15
18240,0.0,0.4285571442855714,0.1428857114288571,0.0,0.0,0.4285571442855714,0.0,0.0,0.0,0.0,0.0,0.0,0.0,0.0,0.0,0.0,0.0,0.0,0.0,0.0,1203.15
18241,0.7278000000000001,0.008,0.048,0.0574,0.0223,0.02,0.0,0.04,0.06,0.0,0.0155,0.0,0.0,0.0,0.0,0.0,0.0,0.0,0.0,0.0,1263.15
18242,0.177,0.499,0.0,0.0,0.0,0.324,0.0,0.0,0.0,0.0,0.0,0.0,0.0,0.0,0.0,0.0,0.0,0.0,0.0,0.0,1248.15
18243,0.8,0.0,0.1,0.0,0.025,0.025,0.0,0.0,0.0,0.0,0.05,0.0,0.0,0.0,0.0,0.0,0.0,0.0,0.0,0.0,1648.15
18244,0.3917,0.0,0.108,0.0,0.0,0.0,0.0,0.5003,0.0,0.0,0.0,0.0,0.0,0.0,0.0,0.0,0.0,0.0,0.0,0.0,1498.15
18245,0.702,0.0,0.0,0.0,0.0,0.0,0.0,0.1206999999999999,0.0,0.0,0.1772999999999999,0.0,0.0,0.0,0.0,0.0,0.0,0.0,0.0,0.0,1428.15
18246,0.58,0.0,0.0,0.0,0.057,0.115,0.0,0.07,0.0,0.0,0.0579999999999999,0.0,0.0,0.0,0.0,0.07,0.0,0.05,0.0,0.0,1307.15
18247,0.6433356664333567,0.0133986601339866,0.0060993900609939,0.0154984501549845,0.0776922307769223,0.0101989801019898,0.0,0.2020797920207979,0.0165983401659834,0.0,0.0150984901509849,0.0,0.0,0.0,0.0,0.0,0.0,0.0,0.0,0.0,997.15
18248,0.6174073888916664,0.013897915312703,0.1159826026096085,0.1403789431585262,0.097485377193421,0.0,0.0,0.0,0.0,0.0,0.0,0.0,0.0,0.0139979003149527,0.0,0.0,0.0,0.0,0.0,0.0,1494.15
18249,0.45,0.0,0.04,0.13,0.13,0.0,0.07,0.04,0.0,0.0,0.0,0.0,0.0,0.0,0.0,0.14,0.0,0.0,0.0,0.0,1373.15
18250,0.0,0.0,0.0,0.0,0.0,0.0,0.0,0.0,0.0,0.0,0.16,0.0,0.0,0.0,0.0,0.0,0.84,0.0,0.0,0.0,1563.15
18251,0.7286,0.0248,0.0,0.0547,0.0574,0.0,0.0,0.1344999999999999,0.0,0.0,0.0,0.0,0.0,0.0,0.0,0.0,0.0,0.0,0.0,0.0,1352.15
18252,0.6969,0.0,0.0998,0.1632999999999999,0.0,0.0,0.04,0.0,0.0,0.0,0.0,0.0,0.0,0.0,0.0,0.0,0.0,0.0,0.0,0.0,1556.15
18253,0.6752,0.0087,0.003,0.0678,0.1025,0.0158,0.0,0.1146,0.0064,0.0,0.0059,0.0,0.0,0.0,0.0,0.0,0.0,0.0,0.0,0.0,1321.15
18254,0.4762,0.0958,0.0675,0.0,0.2535,0.0,0.0,0.107,0.0,0.0,0.0,0.0,0.0,0.0,0.0,0.0,0.0,0.0,0.0,0.0,1373.15
18255,0.0,0.0,0.0,0.0,0.2319999999999999,0.0,0.0,0.0,0.0,0.0,0.0,0.0,0.0,0.0,0.0,0.768,0.0,0.0,0.0,0.0,1813.15
18256,0.5026999999999999,0.2044999999999999,0.1490999999999999,0.0,0.0,0.0,0.0,0.0,0.0,0.0,0.0,0.0,0.0,0.1152999999999999,0.0283999999999999,0.0,0.0,0.0,0.0,0.0,1472.15
18257,0.7323000000000001,0.0,0.0409,0.0172,0.0124,0.0272,0.0,0.0336,0.0443,0.0,0.0604,0.0,0.0,0.0,0.0,0.0131,0.0,0.0169,0.0,0.0,1253.15
18258,0.6509,0.0858,0.0738,0.0972,0.0821,0.0,0.0,0.0,0.0,0.0,0.0102,0.0,0.0,0.0,0.0,0.0,0.0,0.0,0.0,0.0,1473.15
18259,0.7669,0.1717,0.0,0.0061,0.0066,0.0,0.0185,0.0237,0.0065,0.0,0.0,0.0,0.0,0.0,0.0,0.0,0.0,0.0,0.0,0.0,1248.15
18260,0.0,0.0,0.0,0.0,0.03,0.0,0.0,0.0,0.0,0.0,0.0,0.0,0.0,0.0,0.0,0.0,0.97,0.0,0.0,0.0,1527.15
18261,0.6579999999999999,0.0289999999999999,0.114,0.047,0.0,0.0,0.0,0.128,0.023,0.0,0.0,0.0,0.0,0.0,0.0,0.0,0.0,0.0,0.0,0.0,1314.15
18262,0.6693000000000001,0.0,0.0964,0.0,0.0,0.0,0.1439,0.0694,0.0,0.0,0.0,0.0,0.0,0.0,0.0,0.0,0.0,0.0199,0.0,0.0,1274.15
18263,0.3793,0.0735,0.1369,0.0,0.0,0.0,0.0,0.0,0.0,0.0,0.0,0.0,0.0,0.0,0.0,0.0,0.0,0.0,0.4103,0.0,1148.15
18264,0.6507000000000001,0.0,0.1804,0.0436,0.1253,0.0,0.0,0.0,0.0,0.0,0.0,0.0,0.0,0.0,0.0,0.0,0.0,0.0,0.0,0.0,1702.0500244140626
18265,0.6188000000000001,0.0,0.0735,0.0189,0.1286,0.048,0.0,0.0526,0.0199,0.0,0.0341,0.0,0.0,0.0,0.0,0.0,0.0,0.0056,0.0,0.0,1483.15
18266,0.7060000000000001,0.02,0.115,0.0,0.104,0.041,0.0,0.0,0.0,0.0,0.013,0.0,0.0,0.0,0.0,0.0,0.0,0.0,0.0,0.0,1488.15
18267,0.6264000000000001,0.0,0.025,0.0954,0.1013,0.0,0.0,0.1489,0.0,0.0,0.0,0.0,0.0,0.0,0.0,0.0,0.0,0.0,0.0,0.0,1377.15
18268,0.0,0.7,0.0,0.0,0.0,0.0,0.3,0.0,0.0,0.0,0.0,0.0,0.0,0.0,0.0,0.0,0.0,0.0,0.0,0.0,1182.15
18269,0.6603,0.05,0.085,0.0,0.1308,0.0717,0.0,0.0,0.0,0.0,0.0,0.0,0.0,0.0,0.0,0.0,0.0,0.0,0.0,0.0,1378.15
18270,0.6603,0.0,0.0906,0.034,0.061,0.0178,0.0,0.0636,0.0442,0.0,0.0132,0.0,0.0,0.0,0.0,0.0,0.0,0.0153,0.0,0.0,1391.15
18271,0.0,0.0,0.07,0.05,0.0,0.0,0.07,0.03,0.0,0.1,0.0,0.0,0.0,0.0,0.01,0.0,0.0,0.0,0.65,0.0,1283.15
18272,0.4238,0.0,0.0648,0.1063,0.2292,0.0,0.0,0.1705999999999999,0.0053,0.0,0.0,0.0,0.0,0.0,0.0,0.0,0.0,0.0,0.0,0.0,1603.7499755859376
18273,0.667,0.0,0.0,0.0,0.0,0.0,0.3329999999999999,0.0,0.0,0.0,0.0,0.0,0.0,0.0,0.0,0.0,0.0,0.0,0.0,0.0,1309.15
18274,0.8436,0.0,0.0785,0.0,0.0,0.0,0.0,0.0779,0.0,0.0,0.0,0.0,0.0,0.0,0.0,0.0,0.0,0.0,0.0,0.0,1383.15
18275,0.7,0.0,0.0,0.0,0.0,0.28,0.0,0.0,0.0,0.02,0.0,0.0,0.0,0.0,0.0,0.0,0.0,0.0,0.0,0.0,1628.15
18276,0.5984,0.0,0.0269,0.1769,0.1914,0.0,0.0,0.0064,0.0,0.0,0.0,0.0,0.0,0.0,0.0,0.0,0.0,0.0,0.0,0.0,1612.0500244140626
18277,0.6973999999999999,0.026,0.0153,0.0,0.0914,0.0,0.0178,0.0827,0.0318,0.0184,0.0,0.0,0.0,0.0,0.0,0.016,0.0,0.0,0.0018,0.0,1232.15
18278,0.0,0.0,0.0,0.0,0.0,0.225,0.0,0.0,0.0,0.0,0.0,0.0,0.0,0.0,0.0,0.0,0.775,0.0,0.0,0.0,1593.15
18279,0.6683,0.0,0.0,0.083,0.0,0.0,0.0,0.0,0.2487,0.0,0.0,0.0,0.0,0.0,0.0,0.0,0.0,0.0,0.0,0.0,1158.15
18280,0.5699569956995699,0.24002400240024,0.067006700670067,0.0247024702470247,0.0043004300430043,0.0,0.0,0.064006400640064,0.0,0.0,0.0,0.0,0.0,0.0,0.0,0.03000300030003,0.0,0.0,0.0,0.0,1480.15
18281,0.6347999999999999,0.0,0.0672,0.1153999999999999,0.1153999999999999,0.0,0.0,0.0,0.0672,0.0,0.0,0.0,0.0,0.0,0.0,0.0,0.0,0.0,0.0,0.0,1576.15
18282,0.6466646664666467,0.047004700470047,0.1261126112611261,0.0731073107310731,0.015001500150015,0.0,0.0671067106710671,0.0,0.025002500250025,0.0,0.0,0.0,0.0,0.0,0.0,0.0,0.0,0.0,0.0,0.0,1444.15
18283,0.0579999999999999,0.617,0.0,0.0,0.0,0.325,0.0,0.0,0.0,0.0,0.0,0.0,0.0,0.0,0.0,0.0,0.0,0.0,0.0,0.0,1167.15
18284,0.0,0.0,0.0,0.0,0.0,0.0,0.0,0.3,0.3,0.0,0.0,0.0,0.0,0.0,0.0,0.0,0.0,0.0,0.4,0.0,909.15
18285,0.2833,0.5922,0.0,0.0,0.0,0.0,0.0,0.1245,0.0,0.0,0.0,0.0,0.0,0.0,0.0,0.0,0.0,0.0,0.0,0.0,992.15
18286,0.55,0.0,0.1,0.03,0.05,0.0,0.0,0.035,0.05,0.0,0.08,0.0,0.0,0.0,0.05,0.035,0.0,0.02,0.0,0.0,1573.15
18287,0.6260999999999999,0.0378999999999999,0.1359,0.0327999999999999,0.0,0.0,0.0,0.1651,0.0,0.0,0.0,0.0,0.0,0.0,0.0,0.0,0.0,0.0,0.0,0.0,1303.15
18288,0.6907,0.0723,0.0339,0.0,0.0,0.0,0.061,0.0457,0.0334,0.0394,0.0,0.0,0.0,0.0,0.0,0.0236,0.0,0.0,0.0,0.0,1173.15
18289,0.6667000000000001,0.0,0.0,0.0,0.0,0.1333,0.0,0.2,0.0,0.0,0.0,0.0,0.0,0.0,0.0,0.0,0.0,0.0,0.0,0.0,1234.15
18290,0.0,0.667,0.0,0.0,0.0,0.3329999999999999,0.0,0.0,0.0,0.0,0.0,0.0,0.0,0.0,0.0,0.0,0.0,0.0,0.0,0.0,1181.15
18291,0.7143714371437144,0.0,0.0,0.0,0.0,0.0,0.0,0.2615261526152614,0.0241024102410241,0.0,0.0,0.0,0.0,0.0,0.0,0.0,0.0,0.0,0.0,0.0,1081.15
18292,0.4627,0.0,0.1077999999999999,0.0,0.0,0.0,0.0,0.4295,0.0,0.0,0.0,0.0,0.0,0.0,0.0,0.0,0.0,0.0,0.0,0.0,1233.15
18293,0.5898,0.045,0.1135999999999999,0.1118,0.1384,0.0,0.0,0.0,0.0,0.0,0.0,0.0,0.0,0.0,0.0,0.0,0.0,0.0,0.0013,0.0,1473.15
18294,0.7313,0.0,0.0061,0.0311,0.0424,0.0122,0.0335,0.0778,0.0299,0.0,0.0338,0.0,0.0,0.0,0.0,0.0,0.0,0.0,0.0,0.0,1078.15
18295,0.7029070290702909,0.0,0.03890038900389,0.03440034400344,0.0360003600036,0.0,0.0,0.1475014750147501,0.02210022100221,0.0,0.0,0.0,0.0,0.0,0.0,0.0,0.0,0.01740017400174,0.0,0.0,1103.15
18296,0.5,0.05,0.04,0.05,0.05,0.1,0.0,0.017,0.033,0.03,0.1,0.0,0.0,0.0,0.0,0.0,0.0,0.03,0.0,0.0,1316.15
18297,0.6632,0.0,0.0982,0.1067,0.0,0.0,0.0658,0.0,0.0,0.0661,0.0,0.0,0.0,0.0,0.0,0.0,0.0,0.0,0.0,0.0,1522.0500244140626
18298,0.0,0.0,0.0,0.0,0.0,0.0,0.0,0.208,0.417,0.0,0.0,0.0,0.0,0.0,0.0,0.0,0.0,0.0,0.375,0.0,1052.15
18299,0.5161,0.0557,0.038,0.0576999999999999,0.0401,0.1021,0.0,0.0,0.0,0.0286,0.104,0.0,0.0,0.0,0.0,0.0388,0.0,0.0189,0.0,0.0,1209.15
18300,0.4671,0.0,0.0,0.0,0.1668,0.3661,0.0,0.0,0.0,0.0,0.0,0.0,0.0,0.0,0.0,0.0,0.0,0.0,0.0,0.0,1568.15
18301,0.6817681768176819,0.038003800380038,0.1141114111411141,0.016001600160016,0.0,0.0,0.0,0.1391139113911391,0.01000100010001,0.0,0.0,0.0,0.0,0.0,0.0,0.0,0.0,0.0,0.0,0.0,1237.15
18302,0.7000000000000001,0.0,0.135,0.0,0.165,0.0,0.0,0.0,0.0,0.0,0.0,0.0,0.0,0.0,0.0,0.0,0.0,0.0,0.0,0.0,1732.15
18303,0.5564,0.0144,0.0,0.0,0.0,0.0,0.0,0.1726,0.0532,0.0,0.0,0.0,0.0,0.0,0.0,0.2009,0.0,0.0,0.0,0.0,1123.15
18304,0.5233523352335233,0.0,0.0965096509650965,0.1424142414241424,0.1202120212021202,0.0,0.0,0.0329032903290329,0.0099009900990099,0.0,0.0,0.0,0.0507050705070507,0.0,0.0,0.0217021702170217,0.0,0.0,0.0,0.0,1573.15
18305,0.0,0.2024,0.0106,0.0,0.1343,0.2314999999999999,0.0,0.0,0.0,0.1718,0.0,0.0,0.0,0.0,0.0,0.0,0.0,0.0,0.2494,0.0,1153.15
18306,0.6497999999999999,0.0866999999999999,0.1078999999999999,0.0,0.0885999999999999,0.0508999999999999,0.0,0.0,0.0,0.0,0.0136999999999999,0.0,0.0,0.0,0.0,0.0,0.0,0.0,0.0,0.0,1293.15
18307,0.6718999999999999,0.0,0.0,0.0,0.0847,0.0,0.0,0.0,0.2434,0.0,0.0,0.0,0.0,0.0,0.0,0.0,0.0,0.0,0.0,0.0,1212.15
18308,0.6218062180621806,0.0,0.1157011570115701,0.1506015060150601,0.0770007700077,0.0,0.0,0.0,0.0,0.0,0.0,0.0,0.0,0.0340003400034,0.0,0.0,0.0,0.0,0.0,0.0,1458.15
18309,0.68,0.0,0.1,0.08,0.0,0.0,0.0,0.14,0.0,0.0,0.0,0.0,0.0,0.0,0.0,0.0,0.0,0.0,0.0,0.0,1673.15
18310,0.503,0.037,0.114,0.107,0.0,0.0,0.174,0.042,0.0,0.0,0.0,0.0,0.0,0.0,0.0,0.0,0.0,0.0,0.01,0.0,1363.15
18311,0.4359,0.0,0.1541,0.0,0.0,0.41,0.0,0.0,0.0,0.0,0.0,0.0,0.0,0.0,0.0,0.0,0.0,0.0,0.0,0.0,1674.15
18312,0.645,0.0,0.135,0.04,0.105,0.0,0.01,0.01,0.01,0.045,0.0,0.0,0.0,0.0,0.0,0.0,0.0,0.0,0.0,0.0,1488.15
18313,0.5227,0.0,0.0836,0.0,0.3937,0.0,0.0,0.0,0.0,0.0,0.0,0.0,0.0,0.0,0.0,0.0,0.0,0.0,0.0,0.0,1649.15
18314,0.2138786121387861,0.5169483051694831,0.0,0.0,0.0,0.2691730826917308,0.0,0.0,0.0,0.0,0.0,0.0,0.0,0.0,0.0,0.0,0.0,0.0,0.0,0.0,1170.15
18315,0.0,0.7273000000000001,0.0,0.0,0.0,0.0,0.0,0.2727,0.0,0.0,0.0,0.0,0.0,0.0,0.0,0.0,0.0,0.0,0.0,0.0,1057.15
18316,0.4526452645264526,0.0,0.1495149514951495,0.1553155315531553,0.2425242524252425,0.0,0.0,0.0,0.0,0.0,0.0,0.0,0.0,0.0,0.0,0.0,0.0,0.0,0.0,0.0,1746.15
18317,0.0,0.261,0.0,0.0,0.0,0.0,0.0,0.0,0.0,0.0,0.0,0.7170000000000001,0.0,0.0,0.022,0.0,0.0,0.0,0.0,0.0,1346.15
18318,0.5387461253874612,0.1278872112788721,0.1597840215978402,0.0,0.0,0.0,0.0,0.0,0.0,0.0,0.0,0.0,0.0,0.1235876412358764,0.04999500049995,0.0,0.0,0.0,0.0,0.0,1530.15
18319,0.694,0.0,0.153,0.0,0.074,0.0,0.0,0.0,0.0789999999999999,0.0,0.0,0.0,0.0,0.0,0.0,0.0,0.0,0.0,0.0,0.0,1651.15
18320,0.6589,0.0,0.1826,0.06,0.0985,0.0,0.0,0.0,0.0,0.0,0.0,0.0,0.0,0.0,0.0,0.0,0.0,0.0,0.0,0.0,1744.15
18321,0.68,0.0,0.0094,0.0,0.0342,0.0125,0.0321,0.1082,0.0305,0.0,0.0,0.0,0.0,0.0,0.0,0.0878999999999999,0.0,0.0052,0.0,0.0,1173.15
18322,0.665,0.0,0.077,0.07,0.01,0.006,0.0,0.043,0.059,0.0,0.04,0.0,0.0,0.0,0.01,0.0,0.0,0.02,0.0,0.0,1393.15
18323,0.4916,0.0,0.0,0.1409,0.2026,0.0,0.0,0.1649,0.0,0.0,0.0,0.0,0.0,0.0,0.0,0.0,0.0,0.0,0.0,0.0,1433.15
18324,0.0,0.0,0.0,0.0,0.0891,0.0,0.0,0.0,0.434,0.0,0.0,0.0,0.0,0.0,0.0,0.0,0.0,0.0,0.4769,0.0,1078.15
18325,0.1049,0.4654999999999999,0.0,0.0,0.0963,0.0,0.1205,0.0,0.0,0.0885,0.0,0.0,0.0,0.0239,0.0691,0.0,0.0,0.0146,0.0,0.0,1213.15
18326,0.6935693569356934,0.0,0.0253025302530253,0.0715071507150715,0.0642064206420642,0.0,0.0,0.1356135613561356,0.0083008300830083,0.0,0.0,0.0,0.0,0.0,0.0,0.0,0.0,0.0,0.0,0.0,1284.15
18327,0.6795,0.0394,0.1202999999999999,0.0523,0.0523,0.0523,0.0,0.0,0.0,0.0,0.0,0.0,0.0,0.0,0.0,0.0,0.0,0.0,0.0,0.0,1403.15
18328,0.4271,0.2885999999999999,0.0,0.0,0.0,0.2843,0.0,0.0,0.0,0.0,0.0,0.0,0.0,0.0,0.0,0.0,0.0,0.0,0.0,0.0,1281.15
18329,0.0,0.0,0.0,0.0,0.086,0.0,0.0,0.4135,0.0,0.0,0.0,0.0,0.0,0.0,0.0,0.0,0.0,0.0,0.5005,0.0,870.1500000000001
18330,0.367,0.0,0.0,0.0,0.0,0.0,0.0,0.0,0.0,0.0,0.0,0.633,0.0,0.0,0.0,0.0,0.0,0.0,0.0,0.0,1014.15
18331,0.0,0.802,0.0,0.0,0.0,0.0,0.198,0.0,0.0,0.0,0.0,0.0,0.0,0.0,0.0,0.0,0.0,0.0,0.0,0.0,1105.15
18332,0.6529,0.0,0.0129,0.0327,0.0349,0.0,0.0,0.2351,0.0315,0.0,0.0,0.0,0.0,0.0,0.0,0.0,0.0,0.0,0.0,0.0,1041.15
18333,0.1505,0.4978,0.0,0.0,0.0,0.3517,0.0,0.0,0.0,0.0,0.0,0.0,0.0,0.0,0.0,0.0,0.0,0.0,0.0,0.0,1261.15
18334,0.694930506949305,0.0,0.0,0.0,0.0,0.0,0.0443955604439556,0.138986101389861,0.0140985901409859,0.0,0.0,0.0,0.0,0.0,0.0,0.0,0.0,0.1075892410758924,0.0,0.0,1354.15
18335,0.15,0.175,0.2,0.0,0.3,0.0,0.0,0.0,0.0,0.0,0.175,0.0,0.0,0.0,0.0,0.0,0.0,0.0,0.0,0.0,1463.15
18336,0.7170000000000001,0.06,0.111,0.0,0.111,0.0,0.0,0.0,0.0,0.0,0.0,0.0,0.0,0.0,0.0,0.0,0.0,0.0,0.0,0.0,1506.15
18337,0.6953695369536954,0.0227022702270227,0.0155015501550155,0.0078007800780078,0.0789078907890789,0.0062006200620062,0.0,0.1205120512051205,0.0469046904690469,0.0,0.0061006100610061,0.0,0.0,0.0,0.0,0.0,0.0,0.0,0.0,0.0,1350.15
18338,0.65,0.0,0.08,0.0,0.0,0.0,0.0,0.0,0.0,0.0,0.27,0.0,0.0,0.0,0.0,0.0,0.0,0.0,0.0,0.0,1423.15
18339,0.6893000000000001,0.0796,0.0489,0.0494,0.0,0.0,0.0,0.1316,0.0,0.0,0.0,0.0,0.0,0.0,0.0,0.0,0.0,0.0,0.0,0.0,1248.15
18340,0.7488,0.0,0.0,0.0,0.0,0.0,0.0,0.1013,0.1499,0.0,0.0,0.0,0.0,0.0,0.0,0.0,0.0,0.0,0.0,0.0,870.1500000000001
18341,0.0,0.0,0.0,0.0,0.0,0.0,0.555,0.0,0.0,0.0,0.0,0.0,0.0,0.0,0.0,0.0,0.0,0.0,0.445,0.0,917.15
18342,0.649,0.0,0.0998,0.0,0.2496,0.0,0.0,0.0,0.0,0.0,0.0,0.0,0.0,0.0,0.0,0.0,0.0,0.0,0.0,0.0,1624.15
18343,0.5898,0.0,0.0959,0.1258,0.182,0.0,0.0,0.0,0.0065,0.0,0.0,0.0,0.0,0.0,0.0,0.0,0.0,0.0,0.0,0.0,1443.15
18344,0.4915508449155084,0.0,0.0,0.0,0.3620637936206379,0.0,0.0,0.0,0.0,0.0,0.0,0.0,0.0,0.0,0.0,0.1463853614638536,0.0,0.0,0.0,0.0,1614.15
18345,0.0,0.0,0.0,0.0,0.0,0.0,0.0,0.0,0.0,0.5323,0.0,0.0,0.0,0.0,0.0,0.0,0.0,0.0,0.4677,0.0,1128.15
18346,0.2,0.45,0.0,0.0,0.05,0.2,0.0,0.0,0.0,0.0,0.05,0.0,0.0,0.0,0.05,0.0,0.0,0.0,0.0,0.0,1123.15
18347,0.668,0.01,0.132,0.095,0.045,0.0,0.0,0.0,0.0,0.0,0.05,0.0,0.0,0.0,0.0,0.0,0.0,0.0,0.0,0.0,1528.15
18348,0.2934,0.2338,0.0,0.0,0.0,0.0,0.2042,0.0,0.0216,0.2249,0.0,0.0,0.0,0.0,0.0104,0.0,0.0,0.0,0.0,0.0,1173.15
18349,0.6414641464146416,0.0103010301030103,0.0,0.0,0.1691169116911691,0.0,0.0,0.1791179117911791,0.0,0.0,0.0,0.0,0.0,0.0,0.0,0.0,0.0,0.0,0.0,0.0,1333.15
18350,0.5766,0.0,0.1003999999999999,0.0,0.3229999999999999,0.0,0.0,0.0,0.0,0.0,0.0,0.0,0.0,0.0,0.0,0.0,0.0,0.0,0.0,0.0,1542.15
18351,0.1227012270122701,0.4249042490424904,0.0,0.0,0.1571015710157101,0.0,0.0,0.04350043500435,0.00950009500095,0.1204012040120401,0.0,0.0,0.0,0.03190031900319,0.0560005600056,0.0,0.0,0.02850028500285,0.0,0.0,1238.15
18352,0.6679999999999999,0.103,0.0969999999999999,0.005,0.094,0.0,0.0,0.0,0.0,0.0,0.032,0.0,0.0,0.0,0.0,0.0,0.0,0.0,0.0,0.0,1373.15
18353,0.2364787169154776,0.2026817586417222,0.0,0.0,0.0,0.0,0.1188892999630033,0.0,0.0,0.2219800217980381,0.0,0.0,0.0,0.0763931246187843,0.111090001899829,0.0,0.0,0.0230979211870931,0.0,0.0,1392.15
18354,0.799,0.0,0.0,0.0,0.0,0.0,0.0,0.0,0.0,0.0,0.201,0.0,0.0,0.0,0.0,0.0,0.0,0.0,0.0,0.0,1953.15
18355,0.0,0.0,0.07,0.0,0.0,0.0,0.12,0.0,0.0,0.15,0.0,0.0,0.0,0.0,0.01,0.0,0.0,0.0,0.63,0.0,1316.15
18356,0.6000600060006,0.0,0.0447044704470447,0.1514151415141514,0.1963196319631963,0.0,0.0,0.0075007500750075,0.0,0.0,0.0,0.0,0.0,0.0,0.0,0.0,0.0,0.0,0.0,0.0,1551.450048828125
18357,0.614,0.0,0.0,0.0,0.386,0.0,0.0,0.0,0.0,0.0,0.0,0.0,0.0,0.0,0.0,0.0,0.0,0.0,0.0,0.0,1723.15
18358,0.6694,0.0,0.1163,0.0557,0.0,0.0,0.0,0.1487,0.0,0.0,0.0,0.0,0.0,0.0,0.0,0.0,0.0,0.0,0.0,0.0,1413.15
18359,0.675,0.0,0.025,0.105,0.045,0.0,0.0,0.144,0.006,0.0,0.0,0.0,0.0,0.0,0.0,0.0,0.0,0.0,0.0,0.0,1330.15
18360,0.6936,0.0,0.0253,0.0715,0.0642,0.0,0.0,0.1356,0.0083,0.0,0.0,0.0,0.0,0.0,0.0,0.0,0.0,0.0,0.0,0.0,1284.15
18361,0.2633,0.0,0.1171,0.1778,0.4417999999999999,0.0,0.0,0.0,0.0,0.0,0.0,0.0,0.0,0.0,0.0,0.0,0.0,0.0,0.0,0.0,1719.15
18362,0.5192480751924808,0.055994400559944,0.0382961703829617,0.0580941905809419,0.0402959704029597,0.1027897210278972,0.0,0.0,0.0,0.0,0.1271872812718728,0.0,0.0,0.0,0.0,0.0390960903909609,0.0,0.018998100189981,0.0,0.0,1233.15
18363,0.66,0.0,0.119,0.0,0.221,0.0,0.0,0.0,0.0,0.0,0.0,0.0,0.0,0.0,0.0,0.0,0.0,0.0,0.0,0.0,1683.15
18364,0.0,0.0,0.0,0.0,0.0,0.0,0.0,0.0,0.0,0.0,0.1013,0.4231,0.0,0.0,0.0,0.0,0.0,0.0,0.4559,0.0,893.1499999999999
18365,0.6603,0.0065,0.0,0.0,0.1693,0.0,0.0,0.1639,0.0,0.0,0.0,0.0,0.0,0.0,0.0,0.0,0.0,0.0,0.0,0.0,1350.15
18366,0.6021,0.0559999999999999,0.0032,0.0,0.0448,0.0,0.0155,0.0634,0.0856,0.0,0.0,0.0,0.0,0.0,0.0,0.1213,0.0,0.0069,0.0,0.0,1233.15
18367,0.501,0.0584,0.0399,0.0,0.0856,0.139,0.0,0.0,0.0,0.03,0.0856,0.0,0.0,0.0,0.0,0.0407,0.0,0.0197999999999999,0.0,0.0,1247.15
18368,0.6633,0.0,0.1038,0.0554,0.0,0.0,0.0,0.1563,0.0,0.0,0.0,0.0,0.0,0.0,0.0,0.0,0.0,0.0,0.0,0.0200999999999999,1383.15
18369,0.44,0.0,0.0,0.0,0.0,0.23,0.0,0.0,0.0,0.0,0.0,0.0,0.0,0.0,0.07,0.2,0.0,0.05,0.0,0.0,1468.15
18370,0.631,0.0,0.13,0.036,0.0,0.0,0.0969999999999999,0.071,0.025,0.0,0.0,0.0,0.0,0.0,0.0,0.01,0.0,0.0,0.0,0.0,1353.15
18371,0.7162999999999999,0.02,0.1307,0.03,0.0,0.0,0.05,0.034,0.0,0.018,0.0,0.0,0.0,0.0,0.0,0.0,0.0,0.0,0.0,0.0,1563.15
18372,0.6506000000000001,0.0,0.0,0.0,0.0,0.0,0.0,0.2652,0.0842,0.0,0.0,0.0,0.0,0.0,0.0,0.0,0.0,0.0,0.0,0.0,1002.15
18373,0.6897689768976898,0.0,0.0,0.0,0.1202120212021202,0.0,0.0,0.15001500150015,0.0,0.0,0.0,0.0,0.0,0.0,0.0,0.0,0.0,0.04000400040004,0.0,0.0,1333.15
18374,0.0,0.0,0.0,0.0,0.0,0.25,0.0,0.0,0.0,0.0,0.25,0.0,0.0,0.0,0.0,0.0,0.0,0.0,0.0,0.5,939.15
18375,0.5047,0.0589,0.0402,0.0,0.0863,0.1561,0.0,0.0,0.0,0.0302,0.0625,0.0,0.0,0.0,0.0,0.0411,0.0,0.02,0.0,0.0,1236.15
18376,0.0,0.0,0.0,0.0,0.0,0.0,0.0,0.0395,0.0,0.0,0.0,0.7105,0.0,0.0,0.0,0.0,0.0,0.0,0.25,0.0,1297.15
18377,0.7000000000000001,0.0,0.08,0.12,0.0,0.0,0.08,0.01,0.0,0.0,0.0,0.0,0.0,0.0,0.0,0.0,0.0,0.01,0.0,0.0,1573.15
18378,0.4497999999999998,0.0691999999999999,0.0,0.0,0.0,0.0606999999999999,0.1092999999999999,0.0684999999999999,0.0,0.0,0.0,0.0661999999999999,0.0,0.0,0.0127999999999999,0.1430999999999999,0.0,0.0191999999999999,0.0,0.0,1223.15
18379,0.0,0.8926000000000001,0.0,0.0,0.0,0.0,0.0,0.0,0.1074,0.0,0.0,0.0,0.0,0.0,0.0,0.0,0.0,0.0,0.0,0.0,985.15
18380,0.7525,0.0,0.0302999999999999,0.0,0.0,0.0,0.0,0.2171999999999999,0.0,0.0,0.0,0.0,0.0,0.0,0.0,0.0,0.0,0.0,0.0,0.0,1023.15
18381,0.5994,0.0,0.126,0.0,0.1146,0.0,0.0,0.1451,0.0,0.0,0.0,0.0,0.0,0.0149,0.0,0.0,0.0,0.0,0.0,0.0,1439.15
18382,0.4903,0.0,0.0,0.0,0.3268999999999999,0.0,0.0194,0.1634,0.0,0.0,0.0,0.0,0.0,0.0,0.0,0.0,0.0,0.0,0.0,0.0,1549.15
18383,0.6108,0.0,0.1914,0.0,0.0,0.0,0.0,0.1978,0.0,0.0,0.0,0.0,0.0,0.0,0.0,0.0,0.0,0.0,0.0,0.0,1573.15
18384,0.0,0.79,0.0,0.0,0.0,0.0,0.0,0.21,0.0,0.0,0.0,0.0,0.0,0.0,0.0,0.0,0.0,0.0,0.0,0.0,1089.15
18385,0.6193,0.0354,0.1646999999999999,0.0141999999999999,0.0,0.0,0.0668,0.0993,0.0,0.0,0.0,0.0,0.0,0.0,0.0,0.0,0.0,0.0,0.0,0.0,1298.15
18386,0.2141785821417857,0.3613638636136386,0.0,0.0,0.0,0.0,0.0,0.0,0.0,0.0087991200879912,0.0,0.0,0.0,0.115888411158884,0.1939806019398059,0.0,0.0,0.0927907209279071,0.0,0.0,1523.15
18387,0.6459,0.0,0.0804,0.0332,0.0954,0.0218,0.0,0.0458999999999999,0.0586,0.0,0.0065,0.0,0.0,0.0,0.0,0.0,0.0,0.0122,0.0,0.0,1423.15
18388,0.0,0.0075992400759924,0.051994800519948,0.0,0.1228877112288771,0.1513848615138486,0.0957904209579042,0.0957904209579042,0.0370962903709629,0.0715928407159284,0.0,0.0,0.0,0.0,0.0,0.0,0.0,0.0,0.3658634136586342,0.0,1033.15
18389,0.6859999999999999,0.0,0.049,0.0,0.0333,0.0,0.0,0.2317,0.0,0.0,0.0,0.0,0.0,0.0,0.0,0.0,0.0,0.0,0.0,0.0,1021.15
18390,0.5146029205841168,0.0571114222844568,0.039007801560312,0.0,0.126125225045009,0.135127025405081,0.0,0.0,0.0,0.029005801160232,0.037007401480296,0.0,0.0,0.0,0.0,0.03000600120024,0.0,0.032006401280256,0.0,0.0,1214.15
18391,0.0,0.0477952204779522,0.0253974602539746,0.0,0.0878912108789121,0.3374662533746626,0.1071892810718928,0.0,0.0,0.0,0.0,0.0,0.0,0.0,0.0,0.0,0.0,0.0,0.3826617338266174,0.0,1115.15
18392,0.5818,0.091,0.0133,0.0754,0.0784,0.0295,0.0,0.0761,0.0487,0.0,0.0,0.0,0.0,0.0,0.0,0.0,0.0,0.0058,0.0,0.0,1203.15
18393,0.1294,0.5123,0.0196,0.0,0.0,0.2898,0.0489,0.0,0.0,0.0,0.0,0.0,0.0,0.0,0.0,0.0,0.0,0.0,0.0,0.0,1189.15
18394,0.7173,0.0,0.1147,0.168,0.0,0.0,0.0,0.0,0.0,0.0,0.0,0.0,0.0,0.0,0.0,0.0,0.0,0.0,0.0,0.0,1690.15
18395,0.5316,0.0588,0.0402,0.0,0.0423,0.1399,0.0,0.0,0.0,0.0402,0.0861,0.0,0.0,0.0,0.0,0.0409999999999999,0.0,0.0199,0.0,0.0,1244.15
18396,0.0,0.0,0.0,0.0,0.0,0.0,0.0,0.0,0.0,0.0,0.0,0.747,0.0,0.0,0.0,0.0,0.253,0.0,0.0,0.0,1011.15
18397,0.6033000000000001,0.0,0.0,0.0,0.0,0.0,0.0,0.3771,0.0,0.0,0.0,0.0,0.0196,0.0,0.0,0.0,0.0,0.0,0.0,0.0,1131.15
18398,0.56,0.0,0.08,0.0,0.0,0.36,0.0,0.0,0.0,0.0,0.0,0.0,0.0,0.0,0.0,0.0,0.0,0.0,0.0,0.0,1505.15
18399,0.0,0.06,0.035,0.125,0.125,0.23,0.13,0.0,0.0,0.01,0.0,0.0,0.0,0.0,0.0,0.0,0.0,0.0,0.275,0.0,1153.15
18400,0.6667000000000001,0.0,0.0,0.0,0.0,0.0,0.2332999999999999,0.1,0.0,0.0,0.0,0.0,0.0,0.0,0.0,0.0,0.0,0.0,0.0,0.0,1210.15
18401,0.0641064106410641,0.6013601360136013,0.0,0.0,0.0,0.0,0.0,0.3345334533453345,0.0,0.0,0.0,0.0,0.0,0.0,0.0,0.0,0.0,0.0,0.0,0.0,967.15
18402,0.3785,0.2062,0.0487,0.0,0.0,0.0266,0.2142,0.0,0.0,0.0,0.1156,0.0,0.0,0.0,0.0102,0.0,0.0,0.0,0.0,0.0,1003.15
18403,0.0178980312165661,0.5243423223445421,0.0,0.0,0.0,0.0,0.0,0.0,0.0,0.2994670586235514,0.0,0.0,0.0,0.0237973822879483,0.1153873073961864,0.0,0.0,0.0182979872214056,0.0,0.0,1283.15
18404,0.6218,0.1076,0.1138,0.0458,0.0548,0.0,0.0,0.018,0.0,0.0,0.0374,0.0,0.0,0.0,0.0,0.0,0.0,0.0,0.0,0.0,1283.15
18405,0.55,0.0,0.06,0.2,0.0,0.0,0.1,0.0,0.0,0.0,0.0,0.0,0.0,0.02,0.0,0.07,0.0,0.0,0.0,0.0,1511.15
18406,0.7266999999999999,0.0,0.0,0.072,0.0749999999999999,0.0,0.0,0.1136999999999999,0.0125999999999999,0.0,0.0,0.0,0.0,0.0,0.0,0.0,0.0,0.0,0.0,0.0,1269.15
18407,0.0,0.0,0.0,0.0,0.24,0.0,0.0,0.0,0.0,0.0,0.0,0.0,0.0,0.0,0.0,0.0,0.76,0.0,0.0,0.0,1523.15
18408,0.6786,0.0,0.0393,0.0994999999999999,0.031,0.0,0.0,0.1516,0.0,0.0,0.0,0.0,0.0,0.0,0.0,0.0,0.0,0.0,0.0,0.0,1303.15
18409,0.7634000000000001,0.0,0.0,0.0,0.0561,0.0146,0.0,0.1081,0.0578,0.0,0.0,0.0,0.0,0.0,0.0,0.0,0.0,0.0,0.0,0.0,1142.15
18410,0.6186,0.0,0.1351,0.0,0.0,0.0,0.0,0.1952,0.0,0.0,0.0,0.0,0.0,0.0,0.0,0.0,0.0,0.0,0.0501,0.0,1263.15
18411,0.5,0.0,0.04,0.19,0.05,0.0,0.06,0.0,0.0,0.02,0.0,0.0,0.0,0.07,0.0,0.05,0.0,0.02,0.0,0.0,1553.15
18412,0.4498,0.0,0.0883,0.1192,0.3427,0.0,0.0,0.0,0.0,0.0,0.0,0.0,0.0,0.0,0.0,0.0,0.0,0.0,0.0,0.0,1534.15
18413,0.7389261073892611,0.0,0.0526947305269473,0.0,0.0,0.0,0.2083791620837916,0.0,0.0,0.0,0.0,0.0,0.0,0.0,0.0,0.0,0.0,0.0,0.0,0.0,1388.15
18414,0.2322767723227677,0.0,0.1513848615138486,0.1516848315168483,0.4646535346465353,0.0,0.0,0.0,0.0,0.0,0.0,0.0,0.0,0.0,0.0,0.0,0.0,0.0,0.0,0.0,1703.15
18415,0.0,0.0,0.0,0.0,0.1,0.0,0.0,0.4,0.0,0.0,0.0,0.0,0.0,0.0,0.0,0.0,0.0,0.0,0.5,0.0,1013.15
18416,0.7759999999999999,0.0,0.0,0.0,0.0,0.0,0.2239999999999999,0.0,0.0,0.0,0.0,0.0,0.0,0.0,0.0,0.0,0.0,0.0,0.0,0.0,1613.15
18417,0.595,0.045,0.005,0.0,0.0,0.0,0.0,0.17,0.035,0.0,0.0,0.0,0.0,0.0,0.0,0.0,0.0,0.115,0.02,0.0,1458.15
18418,0.6600999999999999,0.0057999999999999,0.1025999999999999,0.0574999999999999,0.0058999999999999,0.0,0.0,0.1422999999999999,0.0237,0.0,0.0,0.0,0.0,0.0,0.0,0.0,0.0,0.0,0.0,0.0,1173.15
18419,0.6822,0.0779,0.1199,0.0357,0.0723,0.0,0.0,0.0,0.0,0.0,0.012,0.0,0.0,0.0,0.0,0.0,0.0,0.0,0.0,0.0,1523.15
18420,0.6467,0.0047,0.1285,0.031,0.0117,0.0,0.0,0.1605,0.0147,0.0,0.0,0.0,0.0,0.0,0.0,0.0,0.0,0.0,0.0,0.0,1310.15
18421,0.7195999999999999,0.1099,0.085,0.0,0.08,0.0,0.0,0.0,0.0,0.0,0.0,0.0,0.0,0.0,0.0,0.0,0.0,0.0,0.0,0.0,1368.15
18422,0.7,0.0,0.135,0.0825,0.0825,0.0,0.0,0.0,0.0,0.0,0.0,0.0,0.0,0.0,0.0,0.0,0.0,0.0,0.0,0.0,1638.15
18423,0.0,0.0,0.0,0.0,0.0454045404540454,0.0,0.0,0.0,0.4669466946694669,0.0,0.0,0.0,0.0,0.0,0.0,0.0,0.0,0.0,0.4876487648764877,0.0,1080.15
18424,0.7389556626602405,0.0,0.1036937783732975,0.0465972041677499,0.0,0.0,0.0732956022638641,0.0060996340219586,0.0,0.0,0.0,0.0,0.0,0.0,0.0,0.0116992980421174,0.0,0.0075995440273583,0.0065996040237585,0.0,1611.15
18425,0.6512000000000001,0.0,0.1043,0.0832,0.0,0.0,0.0,0.1553,0.006,0.0,0.0,0.0,0.0,0.0,0.0,0.0,0.0,0.0,0.0,0.0,1445.15
18426,0.7026297370262973,0.0197980201979802,0.1071892810718928,0.0,0.1152884711528847,0.0403959604039596,0.0,0.0,0.0,0.0,0.0132986701329867,0.0,0.0,0.0,0.0,0.0,0.0,0.0,0.0,0.0,1431.15
18427,0.5309,0.0,0.0,0.0,0.0,0.1913,0.0,0.0,0.0,0.0,0.0,0.0,0.0,0.0,0.0625,0.1532,0.0,0.0613999999999999,0.0,0.0,1523.15
18428,0.6,0.0,0.04,0.05,0.02,0.04,0.0,0.1,0.1,0.0,0.05,0.0,0.0,0.0,0.0,0.0,0.0,0.0,0.0,0.0,1203.15
18429,0.5982000000000001,0.0483,0.0033,0.0,0.0374,0.0,0.0156,0.0634,0.0981,0.0,0.0,0.0,0.0,0.0,0.0,0.1277,0.0,0.0069999999999999,0.0,0.0,1193.15
18430,0.7897,0.0,0.1104,0.0,0.0,0.0,0.0,0.0,0.0,0.0,0.0999,0.0,0.0,0.0,0.0,0.0,0.0,0.0,0.0,0.0,1660.15
18431,0.6525,0.0,0.0625,0.1,0.055,0.005,0.0,0.05,0.05,0.0,0.0075,0.0,0.0,0.0,0.0,0.0,0.0,0.0175,0.0,0.0,1503.15
18432,0.6593,0.0,0.0758999999999999,0.0598999999999999,0.0299999999999999,0.0,0.0339999999999999,0.0239999999999999,0.0569,0.0,0.0,0.0,0.0,0.0,0.0,0.0449999999999999,0.0,0.0149999999999999,0.0,0.0,1373.15
18433,0.7211,0.0727,0.02,0.0,0.0,0.0264,0.0,0.0,0.1325,0.0,0.0263,0.0,0.0,0.0,0.0,0.0,0.0,0.0,0.0,0.0,1193.15
18434,0.62,0.0,0.0,0.0,0.0,0.14,0.0,0.0,0.0,0.24,0.0,0.0,0.0,0.0,0.0,0.0,0.0,0.0,0.0,0.0,1530.15
18435,0.6900000000000001,0.0,0.1032,0.0538,0.0,0.0,0.0,0.1513,0.0,0.0,0.0,0.0,0.0,0.0,0.0,0.0,0.0,0.0,0.0,0.0,1318.15
18436,0.825,0.0,0.087,0.0,0.0579999999999999,0.0,0.0,0.0,0.03,0.0,0.0,0.0,0.0,0.0,0.0,0.0,0.0,0.0,0.0,0.0,1578.15
18437,0.2608765211130998,0.1801837834594886,0.0,0.0,0.0,0.0,0.1184893359597636,0.0,0.0,0.2212800847923687,0.0,0.0,0.0,0.0760931516163545,0.1106900378965893,0.0,0.0,0.0229979301862832,0.0,0.0,1417.15
18438,0.7781,0.1619,0.06,0.0,0.0,0.0,0.0,0.0,0.0,0.0,0.0,0.0,0.0,0.0,0.0,0.0,0.0,0.0,0.0,0.0,1783.15
18439,0.706,0.0,0.0,0.0,0.1289,0.0,0.0,0.1651,0.0,0.0,0.0,0.0,0.0,0.0,0.0,0.0,0.0,0.0,0.0,0.0,1279.15
18440,0.0,0.575,0.0,0.0,0.0,0.0,0.0,0.0,0.0,0.0,0.0,0.425,0.0,0.0,0.0,0.0,0.0,0.0,0.0,0.0,1023.15
18441,0.7,0.0,0.0,0.0,0.0,0.2,0.0,0.1,0.0,0.0,0.0,0.0,0.0,0.0,0.0,0.0,0.0,0.0,0.0,0.0,1473.15
18442,0.46,0.0,0.0,0.0,0.0,0.24,0.0,0.0,0.0,0.3,0.0,0.0,0.0,0.0,0.0,0.0,0.0,0.0,0.0,0.0,1600.15
18443,0.7019,0.0,0.0709,0.0598,0.0,0.0,0.0605,0.1069,0.0,0.0,0.0,0.0,0.0,0.0,0.0,0.0,0.0,0.0,0.0,0.0,1273.15
18444,0.0,0.0,0.0,0.0,0.0,0.418,0.0,0.0,0.0,0.0,0.0,0.0,0.0,0.0,0.0,0.5820000000000001,0.0,0.0,0.0,0.0,1848.15
18445,0.05,0.55,0.1,0.0,0.05,0.2,0.0,0.0,0.0,0.0,0.05,0.0,0.0,0.0,0.0,0.0,0.0,0.0,0.0,0.0,1068.15
18446,0.4994999999999999,0.0,0.0,0.0,0.2503999999999999,0.0,0.0,0.0,0.0,0.2501,0.0,0.0,0.0,0.0,0.0,0.0,0.0,0.0,0.0,0.0,1542.15
18447,0.6498999999999999,0.0,0.0893,0.0,0.2608,0.0,0.0,0.0,0.0,0.0,0.0,0.0,0.0,0.0,0.0,0.0,0.0,0.0,0.0,0.0,1484.15
18448,0.5916591659165916,0.0,0.1125112511251125,0.0,0.0,0.2958295829582958,0.0,0.0,0.0,0.0,0.0,0.0,0.0,0.0,0.0,0.0,0.0,0.0,0.0,0.0,1735.15
18449,0.6286,0.0,0.0098,0.0,0.0,0.0492,0.0295,0.0688,0.0557,0.0885,0.0491,0.0,0.0,0.0,0.0,0.0,0.0,0.0196,0.0,0.0,1108.15
18450,0.67,0.0,0.0,0.0,0.06,0.0,0.0,0.175,0.0,0.0,0.0,0.0,0.0,0.0,0.0,0.0,0.0,0.095,0.0,0.0,1448.15
18451,0.7106999999999999,0.0,0.1110999999999999,0.0,0.0,0.0,0.0,0.0,0.1782,0.0,0.0,0.0,0.0,0.0,0.0,0.0,0.0,0.0,0.0,0.0,1758.15
18452,0.5926,0.069,0.1823999999999999,0.0,0.0,0.0,0.0,0.0,0.0,0.0,0.0,0.0,0.0,0.1368,0.0192,0.0,0.0,0.0,0.0,0.0,1576.15
18453,0.6602,0.0,0.0,0.0,0.0,0.0,0.0442,0.1813,0.0069999999999999,0.0,0.0,0.0,0.0,0.0,0.0,0.0,0.0,0.1073,0.0,0.0,1354.15
18454,0.0,0.0,0.0,0.0,0.0,0.0,0.0,0.0,0.0,0.0,0.0,0.0,0.0,0.0,0.25,0.0,0.0,0.0,0.75,0.0,1560.15
18455,0.0,0.05,0.185,0.0,0.0,0.0,0.0,0.387,0.0,0.0,0.0,0.0,0.0,0.0,0.0,0.0,0.0,0.0,0.378,0.0,1007.15
18456,0.0,0.0,0.0,0.0,0.4700999999999999,0.0,0.0,0.0,0.0,0.0,0.0,0.0,0.0,0.0,0.0,0.0,0.0,0.0,0.5299,0.0,1233.15
18457,0.6487999999999999,0.0,0.0825999999999999,0.0771,0.0034999999999999,0.0068,0.0,0.1348,0.0151,0.0,0.0313,0.0,0.0,0.0,0.0,0.0,0.0,0.0,0.0,0.0,1248.15
18458,0.6365363463653635,0.0,0.1293870612938706,0.0,0.0,0.0,0.0,0.2340765923407659,0.0,0.0,0.0,0.0,0.0,0.0,0.0,0.0,0.0,0.0,0.0,0.0,1288.15
18459,0.0,0.622937706229377,0.0,0.0,0.0491950804919508,0.0,0.0,0.3114688531146885,0.0,0.0,0.0,0.0,0.0,0.0,0.0,0.0,0.0,0.0,0.0163983601639836,0.0,928.15
18460,0.0,0.268973102689731,0.022997700229977,0.1393860613938606,0.1001899810018998,0.0855914408559144,0.0,0.0,0.0,0.045995400459954,0.0,0.0,0.0,0.0,0.0,0.0231976802319768,0.0,0.0,0.3136686331366863,0.0,1273.15
18461,0.6169000000000001,0.037,0.1119,0.1199,0.092,0.021,0.0,0.0,0.0,0.0,0.0,0.0,0.0,0.0,0.0,0.0,0.0,0.0,0.0,0.0,1393.15
18462,0.7379524095180965,0.0,0.0117976404719056,0.0282943411317736,0.0865826834633073,0.0,0.0,0.135372925414917,0.0,0.0,0.0,0.0,0.0,0.0,0.0,0.0,0.0,0.0,0.0,0.0,1265.15
18463,0.6667000000000001,0.0,0.0,0.0,0.0,0.0,0.0933,0.14,0.1,0.0,0.0,0.0,0.0,0.0,0.0,0.0,0.0,0.0,0.0,0.0,921.15
18464,0.1136886311368863,0.8554144585541447,0.0,0.0,0.0,0.0,0.0,0.0308969103089691,0.0,0.0,0.0,0.0,0.0,0.0,0.0,0.0,0.0,0.0,0.0,0.0,893.1499999999999
18465,0.0,0.0,0.0,0.0,0.0,0.0,0.0,0.325,0.175,0.0,0.0,0.0,0.0,0.0,0.0,0.5,0.0,0.0,0.0,0.0,1167.15
18466,0.6296,0.0,0.0731,0.0617,0.0443,0.0,0.0,0.1905,0.0,0.0,0.0,0.0,0.0,0.0,0.0,0.0,0.0,0.0,0.0,0.0,1253.15
18467,0.0,0.0,0.0,0.0,0.4594540545945405,0.0,0.0,0.0810918908109189,0.0,0.0,0.0,0.0,0.0,0.0,0.0,0.0,0.0,0.0,0.4594540545945405,0.0,1250.15
18468,0.7918999999999999,0.0,0.0397,0.0,0.0,0.0,0.0,0.0,0.1684,0.0,0.0,0.0,0.0,0.0,0.0,0.0,0.0,0.0,0.0,0.0,1148.15
18469,0.6147,0.0452,0.0385,0.0,0.0813,0.1435,0.0,0.0,0.0,0.0,0.0758,0.0,0.0,0.0,0.0,0.0,0.0,0.0,0.0,0.0,1255.15
18470,0.0987098709870987,0.612061206120612,0.0,0.0,0.0,0.1215121512151215,0.0,0.0155015501550155,0.0,0.0,0.0,0.1522152215221522,0.0,0.0,0.0,0.0,0.0,0.0,0.0,0.0,1076.15
18471,0.0,0.0,0.0,0.0,0.3007,0.0,0.0,0.3986,0.0,0.0,0.0,0.0,0.0,0.0,0.0,0.0,0.0,0.0,0.3007,0.0,1623.15
18472,0.0,0.1451,0.0,0.0,0.0,0.0,0.0,0.0,0.0,0.0,0.0,0.4452,0.0,0.0,0.0,0.0,0.0,0.0,0.4034,0.0,913.15
18473,0.5349,0.0576999999999999,0.0394,0.0598,0.0416,0.1688,0.0,0.0,0.0,0.0,0.038,0.0,0.0,0.0,0.0,0.0402,0.0,0.0196,0.0,0.0,1230.15
18474,0.6890999999999999,0.0,0.0418,0.0,0.0,0.0,0.0,0.0,0.2691,0.0,0.0,0.0,0.0,0.0,0.0,0.0,0.0,0.0,0.0,0.0,1193.15
18475,0.4831483148314832,0.0,0.0983098309830983,0.1939193919391939,0.2246224622462246,0.0,0.0,0.0,0.0,0.0,0.0,0.0,0.0,0.0,0.0,0.0,0.0,0.0,0.0,0.0,1558.15
18476,0.1086,0.318,0.0,0.0,0.0,0.0,0.0,0.0,0.0,0.3231,0.0,0.0,0.0,0.0609,0.0901,0.0776,0.0,0.0217,0.0,0.0,1253.15
18477,0.7131000000000001,0.0,0.1675,0.0,0.0,0.0,0.0,0.0,0.1193999999999999,0.0,0.0,0.0,0.0,0.0,0.0,0.0,0.0,0.0,0.0,0.0,1783.15
18478,0.6317,0.1176,0.0949,0.0,0.0398,0.0728,0.0,0.0,0.0,0.0,0.0431,0.0,0.0,0.0,0.0,0.0,0.0,0.0,0.0,0.0,1428.15
18479,0.0825,0.4525,0.18,0.0,0.06,0.165,0.0,0.0,0.0,0.0,0.06,0.0,0.0,0.0,0.0,0.0,0.0,0.0,0.0,0.0,1123.15
18480,0.6504000000000001,0.135,0.092,0.0243999999999999,0.0,0.0982,0.0,0.0,0.0,0.0,0.0,0.0,0.0,0.0,0.0,0.0,0.0,0.0,0.0,0.0,1286.15
18481,0.0,0.0,0.0,0.0,0.0,0.37,0.0,0.0,0.0,0.0,0.0,0.0,0.0,0.0,0.0,0.0,0.63,0.0,0.0,0.0,1388.15
18482,0.6487999999999999,0.0,0.0816,0.0,0.0,0.0,0.0,0.2696,0.0,0.0,0.0,0.0,0.0,0.0,0.0,0.0,0.0,0.0,0.0,0.0,1023.15
18483,0.0,0.6729999999999999,0.0,0.0,0.0,0.0,0.0,0.0,0.327,0.0,0.0,0.0,0.0,0.0,0.0,0.0,0.0,0.0,0.0,0.0,1075.15
18484,0.6609999999999999,0.0,0.145,0.0289999999999999,0.0,0.0,0.0,0.1639999999999999,0.0,0.0,0.0,0.0,0.0,0.0,0.0,0.0,0.0,0.0,0.0,0.0,1356.15
18485,0.6584,0.0693,0.005,0.0,0.0,0.0,0.0,0.1089,0.0495,0.0,0.0,0.0,0.0,0.0,0.0,0.0,0.0,0.1089,0.0,0.0,1563.15
18486,0.4894999999999999,0.0,0.0,0.0,0.1050999999999999,0.0,0.0,0.3793999999999999,0.0,0.0,0.0,0.0,0.0,0.0,0.0,0.0,0.0,0.0,0.026,0.0,1113.15
18487,0.0,0.0,0.0,0.0,0.0,0.35,0.0,0.0,0.0,0.0,0.0,0.0,0.0,0.0,0.0,0.65,0.0,0.0,0.0,0.0,1705.15
18488,0.0,0.0,0.0,0.0,0.3,0.0,0.0,0.0,0.0,0.0,0.0,0.0,0.0,0.0,0.0,0.0,0.7,0.0,0.0,0.0,1490.15
18489,0.0,0.4,0.0,0.0,0.0,0.0,0.0,0.0,0.0,0.5,0.0,0.0,0.0,0.0,0.0,0.0,0.0,0.0,0.0,0.1,1233.15
18490,0.0,0.0,0.0,0.0,0.0,0.0,0.0,0.0752924707529247,0.0,0.4623537646235376,0.0,0.0,0.0,0.0,0.0,0.0,0.0,0.0,0.4623537646235376,0.0,980.15
18491,0.6641,0.0293,0.0176,0.0996,0.0705,0.0,0.0,0.0928,0.0260999999999999,0.0,0.0,0.0,0.0,0.0,0.0,0.0,0.0,0.0,0.0,0.0,1383.15
18492,0.0,0.03,0.14,0.13,0.0,0.0,0.03,0.03,0.06,0.0,0.0,0.0,0.0,0.0,0.0,0.0,0.0,0.0,0.58,0.0,1273.15
18493,0.0,0.0075992400759924,0.0361963803619638,0.0,0.1408859114088591,0.146985301469853,0.0704929507049295,0.152984701529847,0.0,0.0788921107889211,0.0,0.0,0.0,0.0,0.0,0.0,0.0,0.0,0.3635636436356365,0.0,1063.15
18494,0.3333333333333333,0.0,0.0,0.0,0.0,0.3333333333333333,0.0,0.0,0.0,0.0,0.0,0.0,0.0,0.0,0.0,0.3333333333333333,0.0,0.0,0.0,0.0,1677.15
18495,0.4422557744225577,0.0,0.0,0.0,0.0,0.0,0.3334666533346666,0.0,0.0,0.0,0.0,0.0,0.0,0.0,0.0,0.2242775722427757,0.0,0.0,0.0,0.0,1467.15
18496,0.7049704970497048,0.0,0.0365036503650365,0.0,0.0,0.0,0.0,0.2585258525852585,0.0,0.0,0.0,0.0,0.0,0.0,0.0,0.0,0.0,0.0,0.0,0.0,1053.15
18497,0.7588,0.0,0.0,0.0,0.0,0.0,0.0,0.1899,0.0,0.0,0.0,0.0,0.0513,0.0,0.0,0.0,0.0,0.0,0.0,0.0,1123.15
18498,0.0,0.0,0.0092,0.0,0.0334,0.0,0.069,0.3021999999999999,0.0,0.0862,0.0478,0.0,0.0,0.0,0.0,0.1406,0.0,0.0,0.2967,0.0,1043.15
18499,0.6579999999999999,0.0,0.154,0.022,0.0,0.0,0.0,0.165,0.0,0.0,0.0,0.0,0.0,0.0,0.0,0.0,0.0,0.0,0.0,0.0,1411.15
18500,0.7015,0.0,0.0,0.0,0.0,0.0,0.0,0.068,0.0,0.0,0.2305,0.0,0.0,0.0,0.0,0.0,0.0,0.0,0.0,0.0,1508.15
18501,0.5969,0.0,0.2,0.1722,0.0,0.0,0.0,0.0,0.0308999999999999,0.0,0.0,0.0,0.0,0.0,0.0,0.0,0.0,0.0,0.0,0.0,1758.15
18502,0.7996,0.0,0.1001,0.0,0.0404,0.0,0.0,0.0,0.0,0.0,0.0598,0.0,0.0,0.0,0.0,0.0,0.0,0.0,0.0,0.0,1719.15
18503,0.0,0.0943094309430943,0.1444144414441444,0.0,0.0,0.0,0.0,0.3029302930293029,0.0,0.0,0.0,0.0,0.0832083208320832,0.0,0.0,0.0,0.0,0.0,0.3751375137513751,0.0,1090.15
18504,0.8364,0.0,0.0668,0.015,0.015,0.0,0.0,0.0,0.0668,0.0,0.0,0.0,0.0,0.0,0.0,0.0,0.0,0.0,0.0,0.0,1498.15
18505,0.9475,0.0,0.0,0.0,0.0,0.0,0.0,0.0,0.0525,0.0,0.0,0.0,0.0,0.0,0.0,0.0,0.0,0.0,0.0,0.0,1817.15
18506,0.7564243575642436,0.0,0.0034996500349965,0.0585941405859414,0.058994100589941,0.0,0.0,0.120987901209879,0.0,0.0,0.0,0.0,0.0,0.0,0.0,0.0,0.0,0.0,0.0,0.0,1450.15
18507,0.6494000000000001,0.005,0.1538,0.026,0.0,0.0,0.0,0.1648,0.0,0.0,0.0,0.0,0.0,0.0,0.0,0.0,0.0,0.0,0.0,0.0,1440.15
18508,0.448473091614503,0.0456972581645101,0.0158990460572365,0.0167989920604763,0.156990580565166,0.0441973481591104,0.1494910305381676,0.0349979001259924,0.0,0.0,0.0639961602303861,0.0,0.0,0.0,0.0174989500629962,0.0,0.0,0.0054996700197988,0.0,0.0,1199.15
18509,0.5995599559955995,0.0,0.0831083108310831,0.0805080508050805,0.072007200720072,0.0,0.0,0.0053005300530053,0.0998099809980998,0.0,0.0,0.0,0.0,0.0,0.0,0.0597059705970597,0.0,0.0,0.0,0.0,1473.15
18510,0.6667000000000001,0.0,0.0,0.0,0.0,0.0,0.3,0.0333,0.0,0.0,0.0,0.0,0.0,0.0,0.0,0.0,0.0,0.0,0.0,0.0,1288.15
18511,0.6990000000000001,0.0,0.15,0.025,0.1,0.0,0.0,0.0,0.0,0.0,0.025,0.0,0.0,0.0,0.0,0.0,0.0,0.0,0.0,0.0,1607.2499755859376
18512,0.0,0.58,0.0,0.0,0.0,0.0,0.0,0.42,0.0,0.0,0.0,0.0,0.0,0.0,0.0,0.0,0.0,0.0,0.0,0.0,1184.15
18513,0.6849,0.0,0.0,0.0,0.0,0.0,0.0,0.2285,0.0,0.0,0.0,0.0,0.0866,0.0,0.0,0.0,0.0,0.0,0.0,0.0,1189.15
18514,0.675,0.0,0.025,0.12,0.03,0.0,0.0,0.144,0.006,0.0,0.0,0.0,0.0,0.0,0.0,0.0,0.0,0.0,0.0,0.0,1319.15
18515,0.7158,0.0,0.0,0.0973,0.0175,0.0,0.0,0.0988,0.0507,0.0,0.0,0.0,0.0,0.0,0.0,0.0,0.0,0.0199,0.0,0.0,1105.15
18516,0.6278,0.0913,0.11,0.0386,0.0463,0.0,0.0,0.0533,0.0,0.0,0.0318,0.0,0.0,0.0,0.0,0.0,0.0,0.0,0.0,0.0,1313.15
18517,0.6863,0.0,0.1765,0.0,0.0,0.0,0.0,0.0,0.0,0.0,0.0,0.0,0.0,0.0,0.1176,0.0,0.0,0.0196,0.0,0.0,1633.15
18518,0.5626,0.0,0.0312,0.1875,0.1875,0.0,0.0,0.0,0.0312,0.0,0.0,0.0,0.0,0.0,0.0,0.0,0.0,0.0,0.0,0.0,1611.15
18519,0.7338,0.0,0.0,0.0,0.0323,0.0,0.0,0.2339,0.0,0.0,0.0,0.0,0.0,0.0,0.0,0.0,0.0,0.0,0.0,0.0,1033.15
