Repository: ychyn/algo_genetique

# algo_genetique
Ce code fait partie de notre mini-projet du MIG Verre 2024. L'objectif du mini-projet est l'obtention d'une composition de verre avec des qualités avantageuses pour une application potentiellement industrielle. 

On utilise l'outil de prediction des propriétés du verre à travers des réseaux de neuronnes codé par Franck Pigeonneau (qui constitue la plus grande partie de ce repo). On a codé l'algorithme génetique qui va, en utilisant ce réseau de neuronnes tenter d'obtenir une composition optimale dont on essaiera la fabrication dans le four situé à l'Ecole des Mines à Sophia Antipolis

File: DataBase/Tliqclean.csv (part 59 of 63)
,SiO2,B2O3,Al2O3,MgO,CaO,BaO,Li2O,Na2O,K2O,ZnO,SrO,PbO,Fe2O3,Y2O3,La2O3,TiO2,GeO2,ZrO2,P2O5,V2O5,Tliq
18520,0.0505025251262563,0.3319165958297915,0.0111005550277513,0.0,0.040502025101255,0.0,0.0,0.0,0.0,0.5586279313965699,0.0073003650182509,0.0,0.0,0.0,0.0,0.0,0.0,0.0,0.0,0.0,1194.15
18521,0.6874312568743126,0.035996400359964,0.1165883411658834,0.1397860213978602,0.0,0.0,0.0,0.0201979802019798,0.0,0.0,0.0,0.0,0.0,0.0,0.0,0.0,0.0,0.0,0.0,0.0,1716.450048828125
18522,0.685,0.013,0.13,0.11,0.042,0.0,0.0,0.0,0.0,0.0,0.02,0.0,0.0,0.0,0.0,0.0,0.0,0.0,0.0,0.0,1548.15
18523,0.5124487551244875,0.0,0.0591940805919408,0.02999700029997,0.3983601639836016,0.0,0.0,0.0,0.0,0.0,0.0,0.0,0.0,0.0,0.0,0.0,0.0,0.0,0.0,0.0,1673.15
18524,0.6847,0.0,0.1227999999999999,0.1516,0.0,0.0,0.0409,0.0,0.0,0.0,0.0,0.0,0.0,0.0,0.0,0.0,0.0,0.0,0.0,0.0,1617.5500244140626
18525,0.52,0.0,0.0,0.0,0.0,0.3,0.0,0.0,0.0,0.18,0.0,0.0,0.0,0.0,0.0,0.0,0.0,0.0,0.0,0.0,1383.15
18526,0.6235,0.0002,0.0172,0.1424,0.0,0.0118,0.0,0.1793,0.0069,0.0,0.0,0.0,0.0,0.0,0.0,0.0,0.0,0.0,0.0,0.0,1153.15
18527,0.658,0.047,0.1159999999999999,0.049,0.012,0.0,0.0,0.0969999999999999,0.02,0.0,0.0,0.0,0.0,0.0,0.0,0.0,0.0,0.0,0.0,0.0,1417.15
18528,0.7158,0.0,0.0,0.0972,0.0175,0.0,0.0,0.0988,0.0507,0.0,0.0,0.0,0.0,0.0,0.0,0.0,0.0,0.0198,0.0,0.0,1105.15
18529,0.0,0.0,0.0,0.0,0.0,0.0,0.0,0.45,0.3,0.0,0.0,0.0,0.0,0.0,0.0,0.0,0.0,0.0,0.25,0.0,1601.15
18530,0.0,0.475,0.0,0.0,0.0,0.1372,0.0,0.0,0.0,0.3693,0.0,0.0,0.0,0.0,0.0185,0.0,0.0,0.0,0.0,0.0,1233.15
18531,0.16,0.0,0.0,0.0,0.0,0.0,0.0,0.0,0.0,0.0,0.0,0.84,0.0,0.0,0.0,0.0,0.0,0.0,0.0,0.0,1060.15
18532,0.62,0.0,0.0,0.0,0.0,0.0,0.0,0.355,0.0,0.0,0.0,0.0,0.0,0.025,0.0,0.0,0.0,0.0,0.0,0.0,1383.15
18533,0.3087999999999999,0.0,0.1517,0.1535,0.386,0.0,0.0,0.0,0.0,0.0,0.0,0.0,0.0,0.0,0.0,0.0,0.0,0.0,0.0,0.0,1778.15
18534,0.0,0.0,0.0,0.0,0.0,0.0,0.0,0.0,0.1993,0.0,0.3007,0.0,0.0,0.0,0.0,0.0,0.0,0.0,0.5,0.0,1141.15
18535,0.1260936953152342,0.2882855857207139,0.0,0.0,0.0,0.0,0.0,0.0,0.0,0.5583720813959303,0.0255987200639968,0.0,0.0,0.0,0.0,0.0,0.0,0.0,0.0,0.0,1327.15
18536,0.5754,0.0,0.0,0.0,0.0,0.0,0.3331,0.0,0.0,0.0,0.0,0.0,0.0,0.0,0.0,0.0915,0.0,0.0,0.0,0.0,1421.15
18537,0.3156315631563156,0.0,0.155015501550155,0.0784078407840784,0.4509450945094509,0.0,0.0,0.0,0.0,0.0,0.0,0.0,0.0,0.0,0.0,0.0,0.0,0.0,0.0,0.0,1787.15
18538,0.7756224377562244,0.0,0.0,0.0411958804119588,0.0414958504149585,0.0,0.0,0.0643935606439356,0.0423957604239576,0.0,0.0,0.0348965103489651,0.0,0.0,0.0,0.0,0.0,0.0,0.0,0.0,1341.15
18539,0.7247275272472751,0.0,0.0367963203679631,0.0614938506149384,0.0614938506149384,0.0,0.0,0.1131886811318867,0.0,0.0,0.0,0.0,0.0,0.0,0.0,0.0,0.0,0.0,0.0,0.0,1355.15
18540,0.0,0.0,0.0,0.0,0.15,0.0,0.0,0.0,0.0,0.6,0.0,0.0,0.0,0.0,0.0,0.0,0.0,0.0,0.0,0.25,1108.15
18541,0.0377999999999999,0.0,0.1334999999999999,0.0,0.0,0.0,0.0,0.0,0.2648999999999999,0.0,0.0875999999999999,0.0,0.0,0.0,0.0,0.1277999999999999,0.0,0.0,0.3355999999999999,0.0,1329.15
18542,0.6503,0.135,0.092,0.0245,0.0,0.0982,0.0,0.0,0.0,0.0,0.0,0.0,0.0,0.0,0.0,0.0,0.0,0.0,0.0,0.0,1286.15
18543,0.6808,0.044,0.1151,0.016,0.0,0.0,0.0,0.1431,0.0,0.0,0.0,0.0,0.0,0.0,0.0,0.0,0.0,0.0,0.0,0.0,1246.15
18544,0.6593000000000001,0.0289,0.133,0.08,0.0623,0.0263,0.0,0.0,0.0,0.0,0.0065,0.0,0.0,0.0,0.0,0.0,0.0,0.0,0.0024,0.0,1468.15
18545,0.3546,0.0,0.055,0.2504,0.34,0.0,0.0,0.0,0.0,0.0,0.0,0.0,0.0,0.0,0.0,0.0,0.0,0.0,0.0,0.0,1674.15
18546,0.6345000000000001,0.0327999999999999,0.1434,0.0266,0.0,0.0,0.0,0.1425,0.0,0.0,0.0,0.0,0.0,0.0,0.0,0.0,0.0,0.0,0.0202,0.0,1218.15
18547,0.7399999999999999,0.0,0.1169999999999999,0.0715,0.0715,0.0,0.0,0.0,0.0,0.0,0.0,0.0,0.0,0.0,0.0,0.0,0.0,0.0,0.0,0.0,1701.15
18548,0.0,0.445,0.0,0.0,0.0,0.0,0.3829999999999999,0.0,0.0,0.0,0.0,0.0,0.0,0.0,0.172,0.0,0.0,0.0,0.0,0.0,1082.15
18549,0.7364,0.2226,0.0409999999999999,0.0,0.0,0.0,0.0,0.0,0.0,0.0,0.0,0.0,0.0,0.0,0.0,0.0,0.0,0.0,0.0,0.0,1658.15
18550,0.0,0.0,0.0,0.0,0.0,0.0,0.27,0.0,0.0,0.0,0.0,0.0,0.0,0.0,0.0,0.0,0.0,0.0,0.0,0.73,876.1500000000001
18551,0.0675,0.7491,0.0,0.0,0.0,0.1834,0.0,0.0,0.0,0.0,0.0,0.0,0.0,0.0,0.0,0.0,0.0,0.0,0.0,0.0,1143.15
18552,0.7,0.0,0.0,0.0,0.0,0.0,0.0,0.3,0.0,0.0,0.0,0.0,0.0,0.0,0.0,0.0,0.0,0.0,0.0,0.0,1136.15
18553,0.6704,0.0,0.0,0.0,0.0,0.0,0.0336999999999999,0.1732999999999999,0.0,0.0,0.0,0.0,0.0,0.0,0.0,0.0,0.0,0.1225999999999999,0.0,0.0,1493.15
18554,0.7424000000000001,0.0,0.0,0.0,0.0939,0.0,0.0,0.1538,0.0,0.0099,0.0,0.0,0.0,0.0,0.0,0.0,0.0,0.0,0.0,0.0,1290.15
18555,0.5505,0.0,0.0,0.1414,0.1424,0.0,0.0,0.1656,0.0,0.0,0.0,0.0,0.0,0.0,0.0,0.0,0.0,0.0,0.0,0.0,1393.15
18556,0.2138,0.0,0.15,0.1669999999999999,0.4692,0.0,0.0,0.0,0.0,0.0,0.0,0.0,0.0,0.0,0.0,0.0,0.0,0.0,0.0,0.0,1745.15
18557,0.6572342765723429,0.0,0.1448855114488551,0.0213978602139786,0.0,0.0,0.0,0.1742825717428257,0.0,0.0,0.0,0.0,0.0,0.0,0.0,0.0,0.0,0.0,0.0,0.0,1342.15
18558,0.6563343665633438,0.0,0.0257974202579742,0.0978902109789021,0.0,0.0,0.21997800219978,0.0,0.0,0.0,0.0,0.0,0.0,0.0,0.0,0.0,0.0,0.0,0.0,0.0,1231.15
18559,0.6001,0.0,0.0923,0.0,0.3076,0.0,0.0,0.0,0.0,0.0,0.0,0.0,0.0,0.0,0.0,0.0,0.0,0.0,0.0,0.0,1514.15
18560,0.1699,0.2362999999999999,0.0,0.0,0.0,0.0,0.0,0.0,0.0,0.0793,0.0,0.0,0.0,0.0582,0.2103,0.1727,0.0,0.0733,0.0,0.0,1483.15
18561,0.4999500049995,0.0,0.1346865313468653,0.1152884711528847,0.2500749925007499,0.0,0.0,0.0,0.0,0.0,0.0,0.0,0.0,0.0,0.0,0.0,0.0,0.0,0.0,0.0,1661.15
18562,0.5700000000000001,0.0,0.11,0.096,0.004,0.0,0.0,0.22,0.0,0.0,0.0,0.0,0.0,0.0,0.0,0.0,0.0,0.0,0.0,0.0,1299.15
18563,0.0,0.0,0.0,0.0,0.26,0.0,0.0,0.0,0.0,0.0,0.0,0.0,0.0,0.0,0.0,0.0,0.74,0.0,0.0,0.0,1521.15
18564,0.6616595493594424,0.0,0.0383034473102579,0.0641057695192567,0.1049094418497665,0.0,0.0,0.1182106389575061,0.0,0.0,0.0,0.0,0.0,0.0,0.0,0.0,0.0,0.0,0.0,0.0,1403.15
18565,0.3965999999999999,0.0,0.1746,0.0857,0.3431,0.0,0.0,0.0,0.0,0.0,0.0,0.0,0.0,0.0,0.0,0.0,0.0,0.0,0.0,0.0,1739.15
18566,0.7,0.0,0.055,0.08,0.0,0.0,0.064,0.031,0.035,0.0,0.0,0.0,0.0,0.0,0.0,0.01,0.0,0.025,0.0,0.0,1473.15
18567,0.7164,0.0,0.0,0.0729,0.0398,0.0,0.0,0.1707999999999999,0.0,0.0,0.0,0.0,0.0,0.0,0.0,0.0,0.0,0.0,0.0,0.0,1132.15
18568,0.0,0.0,0.0,0.0,0.0,0.0,0.0,0.0,0.0,0.0,0.0,0.682,0.0,0.0,0.0,0.0,0.0,0.0,0.318,0.0,1157.15
18569,0.8926999999999999,0.0,0.044,0.0,0.0,0.0,0.0,0.0,0.0633,0.0,0.0,0.0,0.0,0.0,0.0,0.0,0.0,0.0,0.0,0.0,1488.15
18570,0.59,0.12,0.0,0.0,0.0,0.04,0.125,0.125,0.0,0.0,0.0,0.0,0.0,0.0,0.0,0.0,0.0,0.0,0.0,0.0,915.15
18571,0.502,0.0,0.0,0.0,0.0,0.0478999999999999,0.4500999999999999,0.0,0.0,0.0,0.0,0.0,0.0,0.0,0.0,0.0,0.0,0.0,0.0,0.0,1384.15
18572,0.589,0.0,0.0634,0.1421,0.1421,0.0,0.0,0.0,0.0634,0.0,0.0,0.0,0.0,0.0,0.0,0.0,0.0,0.0,0.0,0.0,1593.15
18573,0.4,0.0,0.08,0.12,0.165,0.0,0.015,0.0,0.0,0.08,0.065,0.0,0.0,0.025,0.0,0.04,0.0,0.01,0.0,0.0,1463.15
18574,0.6234000000000001,0.0,0.0233,0.15,0.1968,0.0,0.0,0.0065,0.0,0.0,0.0,0.0,0.0,0.0,0.0,0.0,0.0,0.0,0.0,0.0,1616.450048828125
18575,0.617,0.0,0.1123,0.0361,0.0378,0.0,0.0,0.1549,0.0232,0.0,0.0,0.0,0.0,0.0,0.0,0.0,0.0,0.0183,0.0,0.0,1291.15
18576,0.0,0.0,0.0,0.0,0.0,0.0,0.0,0.0,0.1789,0.0,0.0,0.0,0.0,0.0,0.0,0.0,0.8210999999999999,0.0,0.0,0.0,1289.15
18577,0.5438000000000001,0.0,0.0,0.0,0.0,0.0,0.0,0.1083,0.0,0.0,0.0,0.3479,0.0,0.0,0.0,0.0,0.0,0.0,0.0,0.0,953.15
18578,0.5034503450345035,0.104010401040104,0.0398039803980398,0.0,0.0426042604260425,0.1137113711371136,0.0,0.0257025702570257,0.0,0.0303030303030302,0.0860086008600859,0.0,0.0,0.0,0.0,0.0359035903590359,0.0,0.0129012901290129,0.0056005600560056,0.0,1182.15
18579,0.4844,0.0,0.1702,0.0550999999999999,0.2903,0.0,0.0,0.0,0.0,0.0,0.0,0.0,0.0,0.0,0.0,0.0,0.0,0.0,0.0,0.0,1784.15
18580,0.841015898410159,0.0,0.0712928707129287,0.0,0.0,0.0,0.0,0.0,0.0876912308769123,0.0,0.0,0.0,0.0,0.0,0.0,0.0,0.0,0.0,0.0,0.0,1288.15
18581,0.6284000000000001,0.0,0.0289,0.0586,0.2841,0.0,0.0,0.0,0.0,0.0,0.0,0.0,0.0,0.0,0.0,0.0,0.0,0.0,0.0,0.0,1648.15
18582,0.6601,0.0,0.1093,0.0,0.0935,0.0,0.0,0.1058,0.0313,0.0,0.0,0.0,0.0,0.0,0.0,0.0,0.0,0.0,0.0,0.0,1353.15
18583,0.6764000000000001,0.0633,0.1246,0.0388,0.0513,0.0,0.0,0.0,0.0,0.0,0.0456,0.0,0.0,0.0,0.0,0.0,0.0,0.0,0.0,0.0,1433.15
18584,0.5112,0.1335,0.0384,0.0572,0.0,0.0896,0.0,0.0,0.0,0.0292,0.083,0.0,0.0,0.0,0.0,0.0346,0.0,0.0125,0.0108,0.0,1366.15
18585,0.5011,0.0,0.0,0.0,0.4377,0.0,0.0,0.0,0.0612,0.0,0.0,0.0,0.0,0.0,0.0,0.0,0.0,0.0,0.0,0.0,1707.15
18586,0.0,0.0,0.0,0.0,0.1316999999999999,0.0,0.0,0.3687999999999999,0.0,0.0,0.0,0.0,0.0,0.0,0.0,0.0,0.0,0.0,0.4994999999999999,0.0,1007.15
18587,0.636,0.0,0.004,0.052,0.196,0.0,0.0,0.043,0.011,0.0,0.0,0.0,0.0,0.0,0.0,0.0,0.0,0.047,0.0,0.0,1563.15
18588,0.4525,0.0,0.174,0.0784,0.2951,0.0,0.0,0.0,0.0,0.0,0.0,0.0,0.0,0.0,0.0,0.0,0.0,0.0,0.0,0.0,1818.15
18589,0.0,0.1,0.175,0.0,0.0,0.0,0.0,0.367,0.0,0.0,0.0,0.0,0.0,0.0,0.0,0.0,0.0,0.0,0.358,0.0,963.15
18590,0.6412000000000001,0.0538,0.0988,0.0,0.1334,0.0693,0.0,0.0,0.0,0.0,0.0,0.0,0.0,0.0,0.0,0.0,0.0,0.0,0.0,0.0,1359.15
18591,0.669,0.013,0.13,0.09,0.053,0.0,0.0,0.0,0.0,0.0,0.045,0.0,0.0,0.0,0.0,0.0,0.0,0.0,0.0,0.0,1553.15
18592,0.7064,0.0,0.1393,0.0,0.1543,0.0,0.0,0.0,0.0,0.0,0.0,0.0,0.0,0.0,0.0,0.0,0.0,0.0,0.0,0.0,1704.849951171875
18593,0.6328,0.0,0.1108,0.031,0.0,0.0,0.1045,0.1007,0.0,0.0,0.0,0.0,0.0,0.0,0.0,0.0,0.0,0.0202,0.0,0.0,1350.15
18594,0.6572,0.0,0.1311,0.1507,0.0,0.0,0.061,0.0,0.0,0.0,0.0,0.0,0.0,0.0,0.0,0.0,0.0,0.0,0.0,0.0,1567.15
18595,0.6846369273854771,0.0,0.0701140228045609,0.0294058811762352,0.0434086817363472,0.0,0.0549109821964392,0.0975195039007801,0.02000400080016,0.0,0.0,0.0,0.0,0.0,0.0,0.0,0.0,0.0,0.0,0.0,1269.15
18596,0.5559000000000001,0.0221,0.0,0.0,0.0,0.0,0.0,0.0,0.0068,0.0,0.0,0.4125999999999999,0.0,0.0,0.0,0.0,0.0,0.0,0.0,0.0,893.1499999999999
18597,0.633,0.0,0.1565,0.01,0.0,0.0,0.07,0.0969999999999999,0.0,0.008,0.0,0.0,0.0,0.0,0.0,0.0,0.0,0.0,0.025,0.0,1368.15
18598,0.653,0.072,0.114,0.071,0.019,0.0,0.0,0.062,0.008,0.0,0.0,0.0,0.0,0.0,0.0,0.0,0.0,0.0,0.0,0.0,1343.15
18599,0.5672999999999999,0.0,0.0,0.0,0.0,0.0,0.4327,0.0,0.0,0.0,0.0,0.0,0.0,0.0,0.0,0.0,0.0,0.0,0.0,0.0,1444.15
18600,0.4451,0.0222,0.0868999999999999,0.0,0.2727,0.0,0.0,0.0,0.0,0.1407,0.0,0.0,0.0,0.0,0.0,0.0323,0.0,0.0,0.0,0.0,1498.15
18601,0.5,0.0,0.0,0.0,0.0,0.0,0.0,0.5,0.0,0.0,0.0,0.0,0.0,0.0,0.0,0.0,0.0,0.0,0.0,0.0,1370.15
18602,0.6103000000000001,0.0,0.111,0.1659,0.0555,0.0332,0.0,0.0,0.0,0.0,0.0,0.0,0.0,0.0,0.0,0.0,0.0,0.022,0.0,0.0,1673.15
18603,0.0,0.6441,0.0,0.0,0.0,0.0,0.0,0.2712,0.0678,0.0,0.0,0.0,0.0,0.0,0.0,0.0,0.0,0.0,0.0,0.0,969.15
18604,0.6873,0.0,0.0,0.0,0.0,0.0,0.0,0.0877,0.225,0.0,0.0,0.0,0.0,0.0,0.0,0.0,0.0,0.0,0.0,0.0,1133.15
18605,0.4711471147114712,0.0,0.1549154915491549,0.1352135213521352,0.2387238723872387,0.0,0.0,0.0,0.0,0.0,0.0,0.0,0.0,0.0,0.0,0.0,0.0,0.0,0.0,0.0,1754.15
18606,0.1555,0.3354,0.0,0.0,0.0,0.1217999999999999,0.0,0.0,0.0,0.3443,0.0,0.0,0.0,0.0,0.043,0.0,0.0,0.0,0.0,0.0,1213.15
18607,0.6067,0.0,0.0955,0.1509,0.1404,0.0,0.0,0.0,0.0065,0.0,0.0,0.0,0.0,0.0,0.0,0.0,0.0,0.0,0.0,0.0,1492.15
18608,0.6458,0.0,0.0784,0.0976,0.0,0.0,0.0,0.1562,0.0212,0.0,0.0,0.0,0.0,0.0,0.0,0.0,0.0,0.0,0.0,0.0,1363.15
18609,0.6491194735842076,0.0,0.1299038971169135,0.0294008820264608,0.0305009150274508,0.0,0.0,0.1392041761252837,0.0210006300189005,0.0,0.0,0.0,0.0,0.0,0.0,0.0,0.0,0.0,0.0,0.0,1293.15
18610,0.7013298670132987,0.0085991400859914,0.0117988201179882,0.0534946505349465,0.0587941205879412,0.0,0.0,0.1576842315768423,0.0082991700829917,0.0,0.0,0.0,0.0,0.0,0.0,0.0,0.0,0.0,0.0,0.0,1213.15
18611,0.5910000000000001,0.0,0.0189,0.0478,0.1242,0.0,0.0,0.1873999999999999,0.0306999999999999,0.0,0.0,0.0,0.0,0.0,0.0,0.0,0.0,0.0,0.0,0.0,1277.15
18612,0.0494,0.7605,0.0,0.0,0.0,0.0,0.1901,0.0,0.0,0.0,0.0,0.0,0.0,0.0,0.0,0.0,0.0,0.0,0.0,0.0,1098.15
18613,0.6249,0.0449,0.1071,0.0957,0.0926,0.0347,0.0,0.0,0.0,0.0,0.0,0.0,0.0,0.0,0.0,0.0,0.0,0.0,0.0,0.0,1373.15
18614,0.7307269273072692,0.0,0.1291870812918708,0.1400859914008599,0.0,0.0,0.0,0.0,0.0,0.0,0.0,0.0,0.0,0.0,0.0,0.0,0.0,0.0,0.0,0.0,1701.450048828125
18615,0.0,0.0,0.0,0.0,0.0,0.0,0.0,0.0,0.0,0.0,0.0,0.55,0.0,0.0,0.0,0.0,0.45,0.0,0.0,0.0,1056.15
18616,0.761,0.0,0.126,0.0,0.073,0.04,0.0,0.0,0.0,0.0,0.0,0.0,0.0,0.0,0.0,0.0,0.0,0.0,0.0,0.0,1554.15
18617,0.6664333566643336,0.0,0.0,0.0,0.0,0.0,0.1491850814918508,0.1843815618438156,0.0,0.0,0.0,0.0,0.0,0.0,0.0,0.0,0.0,0.0,0.0,0.0,1054.15
18618,0.5541445855414457,0.0,0.0,0.0,0.0755924407559243,0.1510848915108489,0.0,0.0,0.0,0.0,0.0755924407559243,0.0,0.0,0.0,0.0,0.1117888211178881,0.0,0.0241975802419757,0.0,0.0,1412.15
18619,0.3180681931806819,0.0,0.1874812518748125,0.1422857714228577,0.3521647835216478,0.0,0.0,0.0,0.0,0.0,0.0,0.0,0.0,0.0,0.0,0.0,0.0,0.0,0.0,0.0,1819.15
18620,0.6939,0.0192999999999999,0.1222,0.0509,0.0542999999999999,0.0385999999999999,0.0,0.0,0.0,0.0,0.0152,0.0,0.0,0.0,0.0,0.0,0.0,0.0,0.0,0.0,1438.15
18621,0.7023999999999999,0.0,0.1221,0.0,0.0,0.0,0.0,0.1755,0.0,0.0,0.0,0.0,0.0,0.0,0.0,0.0,0.0,0.0,0.0,0.0,1288.15
18622,0.659,0.071,0.1159999999999999,0.008,0.0,0.0,0.0,0.135,0.01,0.0,0.0,0.0,0.0,0.0,0.0,0.0,0.0,0.0,0.0,0.0,1258.15
18623,0.7428,0.0,0.1286,0.0,0.0073,0.0,0.0,0.0605999999999999,0.0607,0.0,0.0,0.0,0.0,0.0,0.0,0.0,0.0,0.0,0.0,0.0,1378.15
18624,0.0,0.7268000000000001,0.0,0.0,0.0,0.0,0.0,0.2732,0.0,0.0,0.0,0.0,0.0,0.0,0.0,0.0,0.0,0.0,0.0,0.0,1032.15
18625,0.4208,0.4653,0.0,0.0,0.0,0.1139,0.0,0.0,0.0,0.0,0.0,0.0,0.0,0.0,0.0,0.0,0.0,0.0,0.0,0.0,1103.15
18626,0.6641664166416641,0.0415041504150415,0.1251125112511251,0.0228022802280228,0.0,0.0,0.0,0.1442144214421442,0.0,0.0,0.0,0.0,0.0,0.0,0.0,0.0,0.0,0.0,0.0,0.0,1277.15
18627,0.5135,0.0,0.0,0.0721999999999999,0.2075999999999999,0.0,0.0,0.2067,0.0,0.0,0.0,0.0,0.0,0.0,0.0,0.0,0.0,0.0,0.0,0.0,1509.15
18628,0.6826000000000001,0.0391,0.1191,0.0518,0.0518,0.0518,0.0,0.0,0.0,0.0,0.0,0.0,0.0,0.0,0.0,0.0,0.0,0.0,0.0,0.0,1413.15
18629,0.5969,0.0,0.0,0.0,0.0,0.0,0.0,0.3038,0.0993,0.0,0.0,0.0,0.0,0.0,0.0,0.0,0.0,0.0,0.0,0.0,1120.15
18630,0.528,0.0809,0.0397,0.0,0.0424,0.1133,0.0,0.0256,0.0,0.0302,0.0857,0.0,0.0,0.0,0.0,0.0357,0.0,0.0129,0.0056,0.0,1193.15
18631,0.0,0.7729,0.0,0.0,0.0,0.0,0.2271,0.0,0.0,0.0,0.0,0.0,0.0,0.0,0.0,0.0,0.0,0.0,0.0,0.0,1142.15
18632,0.567056705670567,0.0853085308530852,0.0889088908890889,0.0698069806980698,0.1839183918391839,0.0,0.0,0.005000500050005,0.0,0.0,0.0,0.0,0.0,0.0,0.0,0.0,0.0,0.0,0.0,0.0,1363.15
18633,0.6895,0.0799,0.1098,0.0,0.0405,0.0,0.0,0.0,0.0,0.0,0.0803,0.0,0.0,0.0,0.0,0.0,0.0,0.0,0.0,0.0,1603.15
18634,0.5935,0.1177,0.1471,0.0,0.0,0.0,0.0,0.0,0.0,0.0,0.0,0.0,0.0,0.1137,0.0279999999999999,0.0,0.0,0.0,0.0,0.0,1506.15
18635,0.64,0.0,0.0,0.0,0.0,0.0,0.0,0.0,0.0,0.0,0.36,0.0,0.0,0.0,0.0,0.0,0.0,0.0,0.0,0.0,1631.15
18636,0.45,0.0,0.06,0.19,0.09,0.0,0.05,0.0,0.0,0.06,0.0,0.0,0.0,0.04,0.0,0.04,0.0,0.02,0.0,0.0,1523.15
18637,0.6056,0.0,0.1377,0.1109,0.1138,0.0,0.0,0.0,0.0,0.0,0.0,0.0,0.0,0.0,0.0,0.032,0.0,0.0,0.0,0.0,1541.15
18638,0.3,0.0,0.0,0.0,0.0,0.3,0.0,0.0,0.0,0.0,0.0,0.0,0.0,0.0,0.0,0.4,0.0,0.0,0.0,0.0,1597.15
18639,0.7395,0.0,0.0092,0.0,0.107,0.0,0.0,0.1442999999999999,0.0,0.0,0.0,0.0,0.0,0.0,0.0,0.0,0.0,0.0,0.0,0.0,1247.15
18640,0.6864,0.0,0.0,0.0,0.0,0.0,0.0337,0.1514,0.0141999999999999,0.0,0.0,0.0,0.0,0.0,0.0,0.0,0.0,0.1143,0.0,0.0,1411.15
18641,0.59,0.0,0.0,0.1419,0.102,0.0,0.0,0.1661,0.0,0.0,0.0,0.0,0.0,0.0,0.0,0.0,0.0,0.0,0.0,0.0,1390.15
18642,0.57,0.0,0.11,0.096,0.004,0.0,0.0,0.22,0.0,0.0,0.0,0.0,0.0,0.0,0.0,0.0,0.0,0.0,0.0,0.0,1299.15
18643,0.28,0.0,0.0,0.0,0.076,0.1159999999999999,0.0,0.0,0.0,0.0,0.208,0.0,0.0,0.0,0.0,0.2,0.0,0.0,0.12,0.0,1763.15
18644,0.6789,0.0,0.0498,0.0765,0.0765,0.0,0.0,0.1159999999999999,0.0,0.0,0.0,0.0,0.0,0.0,0.0,0.0,0.0,0.0,0.0,0.0,1416.15
18645,0.7388517196203734,0.0,0.0867060694248597,0.0,0.0,0.0,0.043803066214635,0.0433030312121848,0.0869060834258398,0.0,0.0,0.0,0.0,0.0,0.0,0.0,0.0,0.0,0.0,0.0,1288.15
18646,0.6365999999999999,0.0,0.0924,0.0623,0.168,0.0,0.0,0.0263,0.01,0.0,0.0,0.0,0.0,0.0,0.0,0.0,0.0,0.0,0.0044,0.0,1498.15
18647,0.5611,0.0,0.1984,0.0,0.2405,0.0,0.0,0.0,0.0,0.0,0.0,0.0,0.0,0.0,0.0,0.0,0.0,0.0,0.0,0.0,1793.15
18648,0.7989,0.0,0.0,0.0,0.0,0.0,0.0,0.1046,0.0965,0.0,0.0,0.0,0.0,0.0,0.0,0.0,0.0,0.0,0.0,0.0,1178.15
18649,0.0,0.0,0.0,0.0,0.0,0.0,0.55,0.0,0.0,0.0,0.0,0.0,0.0,0.0,0.0,0.0,0.0,0.0,0.45,0.0,899.1500000000001
18650,0.6145614561456144,0.0297029702970296,0.0948094809480947,0.0342034203420342,0.0,0.0,0.0,0.0779077907790778,0.1465146514651464,0.0,0.0,0.0,0.0,0.0,0.0,0.0,0.0,0.0,0.0,0.0,1118.15
18651,0.7726000000000001,0.0,0.0806,0.0,0.0,0.0,0.0,0.0,0.1467999999999999,0.0,0.0,0.0,0.0,0.0,0.0,0.0,0.0,0.0,0.0,0.0,1438.15
18652,0.6369,0.0097,0.1668,0.0,0.0,0.0,0.074,0.0875,0.0,0.0,0.0,0.0,0.0,0.0,0.0,0.0,0.0,0.0,0.0246,0.0,1358.15
18653,0.036,0.5952000000000001,0.0,0.0,0.0,0.3688,0.0,0.0,0.0,0.0,0.0,0.0,0.0,0.0,0.0,0.0,0.0,0.0,0.0,0.0,1199.15
18654,0.0,0.0,0.078,0.0,0.0,0.0,0.0,0.0,0.0,0.432,0.0,0.0,0.0,0.0,0.0,0.0,0.0,0.0,0.49,0.0,1078.15
18655,0.3898,0.2642,0.0086,0.0435,0.0924,0.0376,0.0757,0.0165,0.0,0.0368,0.0,0.0,0.0,0.0,0.0341,0.0,0.0,0.0,0.0,0.0,1083.15
18656,0.7130000000000001,0.0,0.105,0.0,0.137,0.031,0.0,0.0,0.0,0.0,0.013,0.0,0.0,0.0,0.0,0.0,0.0,0.0,0.0,0.0,1488.15
18657,0.6523,0.0,0.037,0.0861,0.0864,0.0,0.0,0.1352,0.0,0.0,0.0,0.0,0.0,0.0,0.0,0.0,0.0,0.0,0.0,0.0,1400.15
18658,0.68,0.08,0.11,0.0,0.06,0.008,0.0,0.0,0.0,0.0,0.062,0.0,0.0,0.0,0.0,0.0,0.0,0.0,0.0,0.0,1613.15
18659,0.5985,0.0504,0.1502,0.0501999999999999,0.0504999999999999,0.0,0.0,0.0501,0.0501,0.0,0.0,0.0,0.0,0.0,0.0,0.0,0.0,0.0,0.0,0.0,1492.15
18660,0.7216,0.0,0.0243999999999999,0.1148,0.1148,0.0,0.0,0.0,0.0243999999999999,0.0,0.0,0.0,0.0,0.0,0.0,0.0,0.0,0.0,0.0,0.0,1618.15
18661,0.6916308369163083,0.0,0.138986101389861,0.0151984801519848,0.0152984701529847,0.0,0.0,0.1388861113888611,0.0,0.0,0.0,0.0,0.0,0.0,0.0,0.0,0.0,0.0,0.0,0.0,1406.15
18662,0.6996,0.0087,0.0077,0.009,0.1275,0.0,0.0,0.131,0.0135,0.0,0.0,0.0,0.0,0.0,0.0,0.0,0.0,0.0,0.0,0.0,1228.15
18663,0.0,0.6962999999999999,0.0,0.0,0.0,0.3037,0.0,0.0,0.0,0.0,0.0,0.0,0.0,0.0,0.0,0.0,0.0,0.0,0.0,0.0,1165.15
18664,0.669,0.0744,0.1248,0.0246,0.0515,0.0431,0.0,0.0,0.0,0.0,0.0126,0.0,0.0,0.0,0.0,0.0,0.0,0.0,0.0,0.0,1353.15
18665,0.83,0.0,0.059,0.0,0.0,0.0,0.0,0.0,0.0,0.111,0.0,0.0,0.0,0.0,0.0,0.0,0.0,0.0,0.0,0.0,1868.15
18666,0.757,0.0215,0.0497,0.0045,0.0468,0.0,0.0,0.0294,0.0901,0.0,0.0,0.0,0.0,0.0,0.0,0.0,0.0,0.0,0.0,0.0,1203.15
18667,0.2278091123644945,0.5024200968038721,0.0149005960238409,0.0,0.0407016280651226,0.0198007920316812,0.1451058042321692,0.0,0.0,0.0,0.0,0.0,0.0,0.0,0.0448017920716828,0.0,0.0,0.0,0.0,0.0,1231.15
18668,0.5268,0.0227,0.0,0.0,0.0,0.0172,0.0,0.0,0.0069999999999999,0.0,0.0,0.4236,0.0,0.0,0.0,0.0,0.0,0.0,0.0,0.0,888.1499999999999
18669,0.6801,0.1148,0.1047,0.0097,0.0806,0.0,0.0,0.0,0.0,0.0,0.0101,0.0,0.0,0.0,0.0,0.0,0.0,0.0,0.0,0.0,1408.15
18670,0.0,0.6325999999999999,0.0,0.0,0.0,0.0,0.0,0.0,0.3674,0.0,0.0,0.0,0.0,0.0,0.0,0.0,0.0,0.0,0.0,0.0,1075.15
18671,0.6415000000000001,0.0467,0.1259,0.0733999999999999,0.0146,0.0,0.0721,0.0,0.0253,0.0,0.0,0.0,0.0,0.0,0.0,0.0,0.0,0.0,0.0,0.0,1454.15
18672,0.5589999999999999,0.0,0.181,0.0,0.0,0.0,0.0,0.182,0.0,0.0,0.0,0.0,0.0,0.0,0.0,0.0,0.0,0.0,0.077,0.0,1073.15
18673,0.5432,0.0644,0.1367,0.0,0.0753,0.0,0.0,0.1804,0.0,0.0,0.0,0.0,0.0,0.0,0.0,0.0,0.0,0.0,0.0,0.0,1247.15
18674,0.60996099609961,0.0,0.067006700670067,0.0479047904790479,0.2471247124712471,0.0,0.0,0.0,0.016001600160016,0.0,0.0,0.0,0.0,0.0,0.0,0.012001200120012,0.0,0.0,0.0,0.0,1510.15
18675,0.7904000000000001,0.0,0.0121999999999999,0.0,0.0,0.0,0.0,0.1591,0.0,0.0,0.0366999999999999,0.0,0.0,0.0,0.0,0.0,0.0,0.0,0.0,0.0,1380.15
18676,0.7636000000000001,0.0,0.0966,0.0216,0.0216,0.0,0.0,0.0,0.0966,0.0,0.0,0.0,0.0,0.0,0.0,0.0,0.0,0.0,0.0,0.0,1558.15
18677,0.0,0.67,0.0,0.0,0.0,0.33,0.0,0.0,0.0,0.0,0.0,0.0,0.0,0.0,0.0,0.0,0.0,0.0,0.0,0.0,1130.15
18678,0.7270000000000001,0.046,0.078,0.105,0.023,0.0,0.0,0.0,0.0,0.0,0.021,0.0,0.0,0.0,0.0,0.0,0.0,0.0,0.0,0.0,1618.15
18679,0.3333,0.0,0.0,0.0,0.0,0.0,0.0,0.0,0.0,0.2667,0.0,0.4,0.0,0.0,0.0,0.0,0.0,0.0,0.0,0.0,1374.15
18680,0.6396000000000001,0.0,0.0,0.0,0.1772,0.0,0.0,0.1752,0.0,0.0,0.0,0.0,0.0,0.0,0.0,0.0,0.0,0.0,0.008,0.0,1335.15
18681,0.6099,0.0,0.0,0.1421,0.0817,0.0,0.0,0.1663,0.0,0.0,0.0,0.0,0.0,0.0,0.0,0.0,0.0,0.0,0.0,0.0,1370.15
18682,0.3276,0.5379,0.0,0.0,0.0,0.0,0.0,0.1344999999999999,0.0,0.0,0.0,0.0,0.0,0.0,0.0,0.0,0.0,0.0,0.0,0.0,1003.15
18683,0.7691,0.0,0.0,0.0,0.0,0.0,0.0,0.0,0.2309,0.0,0.0,0.0,0.0,0.0,0.0,0.0,0.0,0.0,0.0,0.0,1023.15
18684,0.409,0.0,0.0909,0.0,0.0,0.0,0.0,0.5001,0.0,0.0,0.0,0.0,0.0,0.0,0.0,0.0,0.0,0.0,0.0,0.0,1268.15
18685,0.7668,0.0,0.0956,0.0,0.0655999999999999,0.024,0.0,0.0,0.0,0.0,0.048,0.0,0.0,0.0,0.0,0.0,0.0,0.0,0.0,0.0,1648.15
18686,0.73,0.0,0.0,0.0,0.05,0.0,0.0,0.15,0.0,0.0,0.0,0.0,0.0,0.0,0.0,0.06,0.0,0.01,0.0,0.0,1368.15
18687,0.0,0.0,0.214,0.0,0.0,0.0,0.0,0.0,0.0,0.19,0.0,0.0,0.0,0.0,0.0,0.0,0.0,0.0,0.596,0.0,1453.15
18688,0.1366136613661366,0.4455445544554455,0.0089008900890089,0.0,0.0488048804880488,0.0,0.1221122112211221,0.0,0.0,0.0897089708970897,0.0,0.0,0.0,0.0323032303230323,0.0756075607560756,0.0,0.0,0.037003700370037,0.0,0.0,1243.15
18689,0.6113000000000001,0.1427,0.0987,0.0628,0.0571,0.0274,0.0,0.0,0.0,0.0,0.0,0.0,0.0,0.0,0.0,0.0,0.0,0.0,0.0,0.0,1343.15
18690,0.6667000000000001,0.0,0.0,0.0,0.0,0.0733,0.0,0.26,0.0,0.0,0.0,0.0,0.0,0.0,0.0,0.0,0.0,0.0,0.0,0.0,1086.15
18691,0.7189,0.0243999999999999,0.0,0.0,0.1042,0.0,0.0,0.1525,0.0,0.0,0.0,0.0,0.0,0.0,0.0,0.0,0.0,0.0,0.0,0.0,1237.15
18692,0.6365,0.0,0.0751999999999999,0.0,0.0759,0.0,0.0,0.0172,0.0768,0.0,0.1109,0.0,0.0,0.0,0.0,0.0,0.0,0.0075,0.0,0.0,1588.15
18693,0.778,0.0,0.0,0.0,0.0,0.0,0.0,0.0,0.1297,0.0,0.0,0.0,0.0923,0.0,0.0,0.0,0.0,0.0,0.0,0.0,1194.15
18694,0.6459999999999999,0.0,0.0804,0.0332,0.0954,0.0218,0.0,0.0586,0.0458999999999999,0.0,0.0065,0.0,0.0,0.0,0.0,0.0,0.0,0.0122,0.0,0.0,1418.15
18695,0.1932,0.5664,0.0,0.0,0.0,0.0,0.0,0.2404,0.0,0.0,0.0,0.0,0.0,0.0,0.0,0.0,0.0,0.0,0.0,0.0,946.15
18696,0.6799,0.0799,0.1098,0.0,0.06,0.0081,0.0,0.0,0.0,0.0,0.0623,0.0,0.0,0.0,0.0,0.0,0.0,0.0,0.0,0.0,1613.15
18697,0.6320620762754235,0.0,0.1160930344179349,0.1403915765054096,0.0915945043297402,0.0,0.0,0.0,0.0,0.0,0.0,0.0,0.0,0.0189988600683959,0.0,0.0,0.0,0.0,0.0,0.0,1462.15
18698,0.25,0.0,0.05,0.0,0.0,0.3,0.0,0.0,0.0,0.0,0.0,0.0,0.0,0.0,0.0,0.4,0.0,0.0,0.0,0.0,1534.15
18699,0.6519999999999999,0.0,0.0,0.0,0.0099999999999999,0.0,0.0269999999999999,0.1229999999999999,0.0339999999999999,0.0,0.0,0.0,0.0,0.0,0.0,0.0339999999999999,0.0,0.1199999999999999,0.0,0.0,1420.15
18700,0.3333,0.0,0.0,0.0,0.0,0.0,0.0,0.0,0.0,0.2,0.0,0.4667,0.0,0.0,0.0,0.0,0.0,0.0,0.0,0.0,1273.15
18701,0.6279,0.0,0.1119999999999999,0.0,0.0,0.0,0.0,0.2601,0.0,0.0,0.0,0.0,0.0,0.0,0.0,0.0,0.0,0.0,0.0,0.0,1218.15
18702,0.7026632396915723,0.0130011701053094,0.0095008550769569,0.0405036453280795,0.0625056255062955,0.0,0.0,0.1590143112880159,0.0103009270834375,0.0,0.0,0.0,0.0,0.0,0.0,0.0,0.0,0.0,0.0021001890170115,0.0,1079.15
18703,0.7082,0.0,0.0116,0.0719,0.0748,0.0,0.0,0.1335,0.0,0.0,0.0,0.0,0.0,0.0,0.0,0.0,0.0,0.0,0.0,0.0,1289.15
18704,0.6148385161483853,0.0,0.1236876312368763,0.0,0.0,0.0,0.0,0.0,0.2614738526147385,0.0,0.0,0.0,0.0,0.0,0.0,0.0,0.0,0.0,0.0,0.0,1668.15
18705,0.0758,0.327,0.0,0.0,0.1785999999999999,0.1306,0.0,0.0,0.0,0.2460999999999999,0.0,0.0,0.0,0.0,0.0419,0.0,0.0,0.0,0.0,0.0,1183.15
18706,0.6873999999999999,0.0,0.135,0.0,0.1332,0.0,0.0,0.0,0.0,0.0,0.0,0.0,0.0,0.0,0.0,0.0,0.0,0.0,0.0444,0.0,1676.15
18707,0.6990000000000001,0.0,0.15,0.025,0.075,0.05,0.0,0.0,0.0,0.0,0.0,0.0,0.0,0.0,0.0,0.0,0.0,0.0,0.0,0.0,1575.15
18708,0.7178,0.0,0.0,0.0,0.0351,0.0,0.0521999999999999,0.0633,0.0422,0.0,0.0,0.0,0.0,0.0,0.0,0.0,0.0,0.0894,0.0,0.0,1473.15
18709,0.6990000000000001,0.0,0.15,0.025,0.0,0.05,0.0,0.0,0.0,0.0,0.075,0.0,0.0,0.0,0.0,0.0,0.0,0.0,0.0,0.0,1678.15
18710,0.62,0.0,0.004,0.096,0.156,0.0,0.0,0.032,0.044,0.0,0.0,0.0,0.0,0.0,0.0,0.0,0.0,0.048,0.0,0.0,1493.15
18711,0.5918,0.1302,0.0648,0.0,0.0,0.0792,0.0,0.0,0.0,0.0217,0.063,0.0,0.0,0.0,0.0,0.0269,0.0,0.0094,0.013,0.0,1333.15
18712,0.5630000000000001,0.0,0.176,0.0,0.0,0.0,0.0,0.2005,0.0,0.0,0.0,0.0,0.0,0.0,0.0,0.0605,0.0,0.0,0.0,0.0,1475.15
18713,0.7672,0.0799,0.013,0.0,0.0,0.009,0.0,0.0639,0.025,0.024,0.0,0.0,0.0,0.0,0.0,0.0,0.0,0.0,0.0,0.0,1353.15
18714,0.6,0.0,0.14,0.08,0.0,0.0,0.0,0.18,0.0,0.0,0.0,0.0,0.0,0.0,0.0,0.0,0.0,0.0,0.0,0.0,1483.15
18715,0.6229,0.0,0.0,0.0729,0.0796,0.0,0.0,0.2246,0.0,0.0,0.0,0.0,0.0,0.0,0.0,0.0,0.0,0.0,0.0,0.0,1273.15
18716,0.7022,0.0779,0.1089,0.0,0.1089,0.0,0.0,0.0,0.0,0.0,0.0,0.0,0.0,0.0,0.0,0.0,0.0,0.0,0.0,0.0,1460.15
18717,0.664,0.019,0.086,0.033,0.024,0.0,0.0,0.076,0.075,0.0,0.0,0.0,0.0,0.0,0.0,0.0,0.0,0.022,0.0,0.0,1348.15
18718,0.6712999999999999,0.0,0.1064999999999999,0.0541999999999999,0.0,0.0,0.0,0.1477999999999999,0.0,0.0,0.0,0.0,0.0,0.0,0.0,0.0,0.0,0.0192999999999999,0.0,0.0,1523.15
18719,0.4057,0.0,0.0,0.0,0.405,0.0,0.0,0.0,0.1893,0.0,0.0,0.0,0.0,0.0,0.0,0.0,0.0,0.0,0.0,0.0,1789.15
18720,0.0,0.0,0.0,0.0,0.0,0.0,0.0,0.0,0.0,0.0,0.1624,0.0,0.0,0.0,0.1689,0.0,0.0,0.0,0.6687000000000001,0.0,1411.15
18721,0.5531,0.0,0.1765,0.0,0.0,0.0,0.0,0.2011,0.0,0.0,0.0,0.0,0.0,0.0,0.0,0.0693,0.0,0.0,0.0,0.0,1511.15
18722,0.587,0.0491999999999999,0.1263999999999999,0.0,0.0,0.0,0.0,0.1607999999999999,0.0,0.0291999999999999,0.0,0.0,0.0,0.0,0.0,0.0,0.0,0.0,0.0474,0.0,1143.15
18723,0.0,0.0,0.0,0.0,0.4354,0.0,0.0,0.0,0.0644,0.0,0.0,0.0,0.0,0.0,0.0,0.0,0.0,0.0,0.5002,0.0,1122.15
18724,0.52,0.0,0.0,0.0,0.0,0.25,0.0,0.0,0.0,0.0,0.0,0.0,0.0,0.0,0.0,0.23,0.0,0.0,0.0,0.0,1525.15
18725,0.0,0.1391139113911391,0.0059005900590059,0.036003600360036,0.0432043204320432,0.315031503150315,0.0,0.0,0.0,0.1279127912791278,0.0,0.0,0.0,0.0,0.0,0.0,0.0,0.0,0.3224322432243224,0.0,1170.15
18726,0.8116,0.1132,0.0141999999999999,0.0,0.0202,0.0,0.0,0.0,0.0408,0.0,0.0,0.0,0.0,0.0,0.0,0.0,0.0,0.0,0.0,0.0,1253.15
18727,0.5,0.0,0.0212,0.0,0.4788,0.0,0.0,0.0,0.0,0.0,0.0,0.0,0.0,0.0,0.0,0.0,0.0,0.0,0.0,0.0,1789.15
18728,0.7109000000000001,0.0,0.0155,0.0,0.2061,0.0,0.0,0.052,0.0,0.0,0.0,0.0,0.0,0.0,0.0,0.0,0.0,0.0,0.0155,0.0,1398.15
18729,0.6762999999999999,0.0397999999999999,0.1214999999999999,0.0527999999999999,0.0527999999999999,0.0527999999999999,0.0,0.0,0.0,0.0,0.0,0.0,0.0,0.0,0.0,0.0,0.0,0.0,0.0,0.0,1383.15
18730,0.5746,0.069,0.0803,0.0,0.2761,0.0,0.0,0.0,0.0,0.0,0.0,0.0,0.0,0.0,0.0,0.0,0.0,0.0,0.0,0.0,1318.15
18731,0.6439,0.0491,0.15,0.0,0.0,0.0,0.0787,0.0483,0.0,0.0,0.0,0.0,0.0,0.0,0.0,0.0,0.0,0.0,0.0295,0.0,1353.15
18732,0.4284000000000001,0.2433,0.013,0.0,0.0,0.3,0.0,0.0,0.0,0.0,0.0,0.0,0.0,0.0,0.0116,0.0,0.0,0.0,0.0,0.0,1225.15
18733,0.0,0.3577,0.0,0.0,0.2537999999999999,0.0,0.0,0.0574,0.0,0.306,0.0,0.0,0.0,0.0,0.0,0.0,0.0,0.0,0.0250999999999999,0.0,1063.15
18734,0.7175,0.0,0.1110999999999999,0.0,0.1513,0.01,0.0,0.0,0.0,0.0,0.0101,0.0,0.0,0.0,0.0,0.0,0.0,0.0,0.0,0.0,1551.15
18735,0.6990000000000001,0.0,0.13,0.0,0.0,0.085,0.0,0.0,0.0,0.0,0.085,0.0,0.0,0.0,0.0,0.0,0.0,0.0,0.0,0.0,1711.3000000000002
18736,0.0,0.0,0.0,0.0,0.0,0.35,0.0,0.0,0.0,0.0,0.0,0.0,0.0,0.0,0.0,0.65,0.0,0.0,0.0,0.0,1706.15
18737,0.6156,0.0,0.1746,0.0,0.1171,0.0683,0.0,0.0,0.0,0.0,0.0,0.0,0.0,0.0,0.0,0.0,0.0,0.0,0.0195,0.0,1679.15
18738,0.7134,0.0,0.0983,0.1099,0.0,0.0092,0.0617,0.0,0.0,0.0,0.0,0.0,0.0,0.0,0.0,0.0,0.0,0.0075,0.0,0.0,1555.349951171875
18739,0.0,0.0095997120086397,0.0120996370108896,0.0,0.0,0.0,0.0635980920572382,0.2759917202483926,0.0302990910272691,0.034998950031499,0.0641980740577782,0.0,0.0,0.0,0.0,0.1902942911712648,0.0,0.0,0.3078907632771017,0.0,1033.15
18740,0.5922000000000001,0.0755,0.0294,0.0743,0.0763,0.0,0.0,0.1454,0.0069,0.0,0.0,0.0,0.0,0.0,0.0,0.0,0.0,0.0,0.0,0.0,1242.15
18741,0.0,0.0,0.0,0.0,0.4368999999999999,0.0,0.0,0.0,0.2808,0.0,0.0,0.0,0.0,0.0,0.0,0.0,0.0,0.0,0.2823,0.0,1683.15
18742,0.494,0.0,0.0,0.0,0.337,0.0,0.0,0.1689999999999999,0.0,0.0,0.0,0.0,0.0,0.0,0.0,0.0,0.0,0.0,0.0,0.0,1559.0500000000002
18743,0.7070494934645426,0.0,0.0368025761803326,0.0105007350514536,0.0152010640744852,0.0245017151200584,0.0,0.0742051943636054,0.0541037872651085,0.0,0.0116008120568439,0.0653045713199924,0.0,0.0,0.0,0.0,0.0,0.0,0.0,0.0,1143.15
18744,0.95,0.0,0.05,0.0,0.0,0.0,0.0,0.0,0.0,0.0,0.0,0.0,0.0,0.0,0.0,0.0,0.0,0.0,0.0,0.0,1882.15
18745,0.6,0.0,0.0,0.0,0.4,0.0,0.0,0.0,0.0,0.0,0.0,0.0,0.0,0.0,0.0,0.0,0.0,0.0,0.0,0.0,1723.15
18746,0.7164,0.0,0.1059,0.0337,0.0896,0.0399,0.0,0.0,0.0,0.0,0.0131,0.0,0.0,0.0,0.0,0.0,0.0,0.0,0.0,0.0,1493.15
18747,0.6596,0.0902999999999999,0.1101,0.0101,0.0699,0.0,0.0,0.0,0.0,0.0,0.06,0.0,0.0,0.0,0.0,0.0,0.0,0.0,0.0,0.0,1523.15
18748,0.7498999999999999,0.0,0.0,0.0,0.0,0.0,0.0,0.2501,0.0,0.0,0.0,0.0,0.0,0.0,0.0,0.0,0.0,0.0,0.0,0.0,1098.15
18749,0.9503,0.0,0.0,0.0,0.0,0.0,0.0,0.0,0.0,0.0,0.0,0.0,0.0,0.0,0.0,0.0,0.0,0.0,0.0496999999999999,0.0,1828.15
18750,0.4203420342034203,0.0,0.1238123812381238,0.0787078707870787,0.3771377137713771,0.0,0.0,0.0,0.0,0.0,0.0,0.0,0.0,0.0,0.0,0.0,0.0,0.0,0.0,0.0,1660.15
18751,0.0,0.075,0.025,0.1,0.1,0.25,0.125,0.0,0.0,0.05,0.0,0.0,0.0,0.0,0.0,0.0,0.0,0.0,0.275,0.0,1173.15
18752,0.5,0.0,0.053,0.0953999999999999,0.3515999999999999,0.0,0.0,0.0,0.0,0.0,0.0,0.0,0.0,0.0,0.0,0.0,0.0,0.0,0.0,0.0,1579.15
18753,0.3858,0.4106,0.0,0.0,0.0,0.0,0.0,0.2036,0.0,0.0,0.0,0.0,0.0,0.0,0.0,0.0,0.0,0.0,0.0,0.0,1020.15
18754,0.635,0.0,0.0,0.0,0.0,0.15,0.215,0.0,0.0,0.0,0.0,0.0,0.0,0.0,0.0,0.0,0.0,0.0,0.0,0.0,1248.15
18755,0.465,0.0,0.191,0.225,0.0,0.0,0.0,0.0,0.0,0.0,0.0,0.0,0.0,0.0,0.0,0.049,0.0,0.021,0.049,0.0,1630.15
18756,0.5731573157315731,0.0899089908990899,0.0184018401840184,0.0,0.0,0.0286028602860285,0.1676167616761676,0.0,0.0,0.0,0.0,0.0,0.0,0.0,0.0,0.1176117611761176,0.0,0.0,0.0,0.0,1303.15
18757,0.1025,0.2755,0.0,0.0,0.0,0.0,0.0,0.0,0.0,0.4342,0.0,0.0,0.0,0.0387,0.0827,0.0429,0.0,0.0233,0.0,0.0,1233.15
18758,0.6666333366663334,0.0,0.1666833316668333,0.0,0.0,0.0,0.1666833316668333,0.0,0.0,0.0,0.0,0.0,0.0,0.0,0.0,0.0,0.0,0.0,0.0,0.0,1696.15
18759,0.7397739773977398,0.0,0.0,0.0554055405540554,0.0581058105810581,0.0,0.0,0.1354135413541354,0.0,0.0,0.0,0.0,0.0113011301130113,0.0,0.0,0.0,0.0,0.0,0.0,0.0,1255.15
18760,0.6106,0.0,0.0,0.0,0.0,0.0,0.0,0.0,0.3893999999999999,0.0,0.0,0.0,0.0,0.0,0.0,0.0,0.0,0.0,0.0,0.0,1253.15
18761,0.7037000000000001,0.0,0.1149,0.0,0.1814,0.0,0.0,0.0,0.0,0.0,0.0,0.0,0.0,0.0,0.0,0.0,0.0,0.0,0.0,0.0,1700.15
18762,1.0,0.0,0.0,0.0,0.0,0.0,0.0,0.0,0.0,0.0,0.0,0.0,0.0,0.0,0.0,0.0,0.0,0.0,0.0,0.0,1986.15
18763,0.2,0.0,0.0,0.0,0.076,0.1159999999999999,0.0,0.0,0.0,0.0,0.208,0.0,0.0,0.0,0.0,0.2,0.0,0.0,0.2,0.0,1773.15
18764,0.6693000000000001,0.0,0.1082,0.0361,0.019,0.0,0.0,0.1474,0.0,0.0,0.009,0.0,0.0,0.0,0.0,0.0,0.0,0.01,0.0,0.0,1288.15
18765,0.6876000000000001,0.0496,0.1176,0.0302,0.0557,0.05,0.0,0.0,0.0,0.0,0.0068,0.0,0.0,0.0,0.0,0.0,0.0,0.0,0.0,0.0,1393.15
18766,0.7,0.0,0.18,0.0,0.0,0.0,0.0,0.0,0.0,0.0,0.0,0.0,0.0,0.03,0.09,0.0,0.0,0.0,0.0,0.0,1548.15
18767,0.6528,0.0,0.0,0.0,0.0,0.0,0.3472,0.0,0.0,0.0,0.0,0.0,0.0,0.0,0.0,0.0,0.0,0.0,0.0,0.0,1321.15
18768,0.6884,0.0994,0.1042,0.0198,0.0742,0.0,0.0,0.0,0.0,0.0,0.0133,0.0,0.0,0.0,0.0,0.0,0.0,0.0,0.0,0.0,1378.15
18769,0.625,0.0,0.0,0.0,0.0,0.0,0.0,0.175,0.0,0.0,0.0,0.0,0.0,0.0,0.0,0.2,0.0,0.0,0.0,0.0,1272.15
18770,0.6027,0.0,0.1598,0.0,0.0,0.0799,0.0,0.156,0.0,0.0,0.0,0.0,0.0,0.0,0.0,0.0,0.0,0.0,0.0,0.0,1633.15
18771,0.5383538353835383,0.0,0.0,0.1256125612561256,0.336033603360336,0.0,0.0,0.0,0.0,0.0,0.0,0.0,0.0,0.0,0.0,0.0,0.0,0.0,0.0,0.0,1633.15
18772,0.6337,0.0,0.0129,0.0655,0.0466,0.0,0.0,0.2062999999999999,0.035,0.0,0.0,0.0,0.0,0.0,0.0,0.0,0.0,0.0,0.0,0.0,1091.15
18773,0.0,0.0,0.0,0.237,0.1639999999999999,0.0,0.0,0.104,0.0,0.0,0.0,0.0,0.048,0.0,0.0,0.0,0.0,0.0,0.447,0.0,1230.15
18774,0.0,0.0,0.0864913508649135,0.0,0.0,0.0,0.0,0.0,0.0,0.4597540245975403,0.0,0.0,0.0,0.0,0.0,0.0,0.0,0.0,0.4537546245375463,0.0,1303.15
18775,0.0,0.0,0.0,0.0,0.0,0.4255,0.0,0.0319,0.0,0.0,0.0426,0.0,0.0,0.0,0.0,0.0,0.0,0.0,0.0,0.5,961.15
18776,0.0,0.0,0.0,0.0,0.0,0.4,0.0,0.0,0.0,0.0,0.0,0.0,0.0,0.0,0.0,0.6,0.0,0.0,0.0,0.0,1643.15
18777,0.6007,0.0,0.1151,0.1101999999999999,0.1402,0.0,0.0,0.0204,0.0134,0.0,0.0,0.0,0.0,0.0,0.0,0.0,0.0,0.0,0.0,0.0,1523.15
18778,0.8106,0.1125,0.0138,0.0,0.0,0.0,0.0,0.0,0.0609,0.0,0.0,0.0,0.0,0.0,0.0,0.0,0.0,0.0,0.0,0.0,1253.15
18779,0.7240000000000001,0.0,0.0,0.0,0.0727,0.0,0.0,0.0,0.2032999999999999,0.0,0.0,0.0,0.0,0.0,0.0,0.0,0.0,0.0,0.0,0.0,1178.15
18780,0.6418641864186418,0.0,0.1994199419941994,0.087008700870087,0.05000500050005,0.0,0.0,0.0,0.0,0.0,0.0,0.0,0.0,0.0217021702170217,0.0,0.0,0.0,0.0,0.0,0.0,1753.15
18781,0.7331000000000001,0.0,0.0409,0.0173,0.0124,0.0272,0.0,0.0337,0.0443,0.0,0.0604,0.0,0.0,0.0,0.0,0.0131,0.0,0.0169,0.0,0.0,1253.15
18782,0.0,0.0225977402259774,0.0187981201879812,0.0751924807519248,0.0375962403759624,0.3608639136086392,0.0676932306769323,0.0,0.0,0.0375962403759624,0.0,0.0,0.0,0.0,0.0,0.0,0.0,0.0,0.3758624137586242,0.0,1143.15
18783,0.6823,0.0,0.0,0.0,0.0751999999999999,0.0,0.0,0.2425,0.0,0.0,0.0,0.0,0.0,0.0,0.0,0.0,0.0,0.0,0.0,0.0,1165.15
18784,0.6971,0.0,0.0,0.0296,0.03,0.0,0.0,0.1823,0.0,0.0,0.0,0.061,0.0,0.0,0.0,0.0,0.0,0.0,0.0,0.0,1080.15
18785,0.0,0.0,0.0,0.0,0.3689,0.0,0.0,0.0,0.2942,0.0,0.0,0.0,0.0,0.0,0.0,0.0,0.0,0.0,0.3369,0.0,1405.15
18786,0.6328999999999999,0.0093,0.1200999999999999,0.064,0.0,0.0,0.0,0.1715999999999999,0.0,0.0,0.0,0.0,0.0,0.0,0.0,0.0,0.0,0.0,0.0,0.0,1348.15
18787,0.4175999999999999,0.0,0.0625,0.0,0.0,0.0,0.0,0.5199,0.0,0.0,0.0,0.0,0.0,0.0,0.0,0.0,0.0,0.0,0.0,0.0,1248.15
18788,0.7084999999999999,0.0,0.0058,0.0572,0.0853999999999999,0.0,0.0,0.1431,0.0,0.0,0.0,0.0,0.0,0.0,0.0,0.0,0.0,0.0,0.0,0.0,1240.15
18789,0.6479,0.0,0.0,0.0,0.0,0.0,0.0,0.0,0.3521,0.0,0.0,0.0,0.0,0.0,0.0,0.0,0.0,0.0,0.0,0.0,1303.15
18790,0.675,0.0,0.0,0.0,0.0,0.125,0.2,0.0,0.0,0.0,0.0,0.0,0.0,0.0,0.0,0.0,0.0,0.0,0.0,0.0,1223.15
18791,0.5617,0.057,0.0195,0.0,0.0835,0.1357,0.0,0.0,0.0,0.0,0.0835,0.0,0.0,0.0,0.0,0.0398,0.0,0.0193,0.0,0.0,1260.15
18792,0.6981,0.0,0.038,0.0616,0.0626,0.0,0.0,0.1367,0.0,0.0,0.0,0.0,0.0,0.0,0.0,0.0,0.0,0.0,0.0,0.0,1316.15
18793,0.633,0.047,0.146,0.073,0.015,0.0,0.052,0.0,0.033,0.0,0.0,0.0,0.0,0.0,0.0,0.0,0.0,0.0,0.0,0.0,1409.15
18794,0.0,0.0075,0.0409999999999999,0.0,0.1397,0.1424,0.0944,0.0944,0.0366,0.0834,0.0,0.0,0.0,0.0,0.0,0.0,0.0,0.0,0.3606,0.0,1013.15
18795,0.8593999999999999,0.0,0.0512,0.0,0.0,0.0,0.0,0.0,0.0894,0.0,0.0,0.0,0.0,0.0,0.0,0.0,0.0,0.0,0.0,0.0,1263.15
18796,0.51,0.0,0.073,0.0,0.0,0.0,0.0,0.0,0.0,0.417,0.0,0.0,0.0,0.0,0.0,0.0,0.0,0.0,0.0,0.0,1603.15
18797,0.6564,0.0,0.1747,0.1263,0.0,0.0,0.0426,0.0,0.0,0.0,0.0,0.0,0.0,0.0,0.0,0.0,0.0,0.0,0.0,0.0,1722.15
18798,0.3332666733326667,0.0,0.0,0.0,0.4816518348165183,0.1850814918508149,0.0,0.0,0.0,0.0,0.0,0.0,0.0,0.0,0.0,0.0,0.0,0.0,0.0,0.0,2119.15
18799,0.4681,0.0,0.0,0.1779,0.354,0.0,0.0,0.0,0.0,0.0,0.0,0.0,0.0,0.0,0.0,0.0,0.0,0.0,0.0,0.0,1626.15
18800,0.6589,0.0,0.1826,0.02,0.0785,0.0,0.0,0.0,0.0,0.0,0.06,0.0,0.0,0.0,0.0,0.0,0.0,0.0,0.0,0.0,1692.5500244140626
18801,0.0,0.037,0.0,0.0741,0.037,0.3704,0.037,0.0,0.0,0.037,0.0,0.0,0.0,0.0,0.0,0.0,0.0,0.0,0.4074,0.0,1123.15
18802,0.7019000000000001,0.0,0.0,0.1413,0.1016,0.0,0.0,0.0552,0.0,0.0,0.0,0.0,0.0,0.0,0.0,0.0,0.0,0.0,0.0,0.0,1663.15
18803,0.073,0.4725,0.0,0.0,0.0,0.0215,0.0,0.0,0.0058,0.128,0.0,0.0,0.0,0.0,0.1311999999999999,0.1235,0.0,0.0445,0.0,0.0,1248.15
18804,0.0,0.0,0.075,0.0,0.35,0.0,0.0,0.0,0.0,0.0,0.0,0.0,0.0,0.0,0.0,0.0,0.0,0.0,0.575,0.0,1335.15
18805,0.5952404759524048,0.0088991100889911,0.0060993900609939,0.0305969403059694,0.1223877612238776,0.0080991900809919,0.0,0.1940805919408059,0.0196980301969803,0.0,0.0148985101489851,0.0,0.0,0.0,0.0,0.0,0.0,0.0,0.0,0.0,1322.15
18806,0.6416000000000001,0.1537,0.0853,0.0,0.0,0.0,0.0438,0.0602,0.0094,0.0,0.0,0.0,0.0,0.0,0.0,0.0,0.0,0.0,0.0,0.0,1130.15
18807,0.6767,0.0287,0.1255,0.0794,0.0559,0.0260999999999999,0.0,0.0,0.0,0.0,0.0064,0.0,0.0,0.0,0.0,0.0,0.0,0.0,0.0,0.0,1458.15
18808,0.6634000000000001,0.0188,0.1278,0.0325,0.0,0.0,0.0,0.1553,0.0,0.0,0.0,0.0,0.0,0.0,0.0,0.0,0.0,0.0,0.0,0.0,1309.15
18809,0.7456,0.0,0.0,0.0,0.0711,0.0,0.0,0.1634,0.0,0.0,0.0,0.0,0.0,0.0,0.0,0.0,0.0,0.0199,0.0,0.0,1209.15
18810,0.5,0.0,0.0,0.0,0.0,0.0,0.0,0.0,0.0,0.0,0.0,0.5,0.0,0.0,0.0,0.0,0.0,0.0,0.0,0.0,1048.15
18811,0.7104,0.0,0.0996,0.0,0.0,0.0,0.0,0.0,0.0,0.0,0.1898999999999999,0.0,0.0,0.0,0.0,0.0,0.0,0.0,0.0,0.0,1581.15
18812,0.667033296670333,0.0,0.0132986701329867,0.0834916508349165,0.0841915808419158,0.0,0.0,0.1504849515048495,0.0,0.0,0.0,0.0,0.0,0.0,0.0,0.0,0.0,0.0,0.0,0.0,1294.15
18813,0.6862,0.0658,0.1184,0.0237,0.0034,0.0,0.0,0.0618,0.0289,0.0,0.0,0.0,0.0,0.0,0.0,0.0,0.0,0.0,0.0107,0.0,1223.15
18814,0.6516,0.0,0.0299,0.0283,0.0475,0.0124,0.0,0.0799,0.0607,0.0,0.0184,0.0683,0.0,0.0,0.0,0.0,0.0,0.0,0.0027,0.0,1128.15
18815,0.076,0.5644,0.0,0.0,0.0,0.0,0.0,0.0,0.0,0.0312,0.0,0.0,0.0,0.0691,0.156,0.0,0.0,0.0947,0.0,0.0,1373.15
18816,0.0,0.0,0.0,0.0,0.0,0.0,0.0,0.0,0.0,0.0,0.0,0.04,0.0,0.0,0.0,0.0,0.96,0.0,0.0,0.0,1373.15
18817,0.4761999999999999,0.0963,0.067,0.0,0.2535,0.0,0.0,0.107,0.0,0.0,0.0,0.0,0.0,0.0,0.0,0.0,0.0,0.0,0.0,0.0,1373.15
18818,0.647,0.0,0.1444,0.0327999999999999,0.0,0.0,0.0,0.1736,0.0,0.0,0.0,0.0,0.0,0.0,0.0,0.0,0.0,0.0,0.0,0.0,1358.15
18819,0.7102289771022898,0.0,0.0,0.0613938606139386,0.0634936506349365,0.0,0.0,0.1538846115388461,0.0,0.0,0.0,0.0,0.010998900109989,0.0,0.0,0.0,0.0,0.0,0.0,0.0,1200.15
18820,0.6197619761976199,0.0651065106510651,0.0635063506350635,0.0482048204820482,0.0,0.0,0.0,0.1463146314631463,0.055005500550055,0.0,0.0,0.0,0.0,0.0,0.0,0.0,0.0,0.0,0.0,0.0,1123.15
18821,0.3266326632663267,0.0,0.0566056605660566,0.1432143214321432,0.4735473547354736,0.0,0.0,0.0,0.0,0.0,0.0,0.0,0.0,0.0,0.0,0.0,0.0,0.0,0.0,0.0,1822.15
18822,0.647935206479352,0.0,0.0908909109089091,0.0813918608139186,0.1250874912508749,0.0,0.0,0.0,0.0,0.0,0.0546945305469453,0.0,0.0,0.0,0.0,0.0,0.0,0.0,0.0,0.0,1430.15
18823,0.6816318368163183,0.0,0.0897910208979102,0.0605939406059394,0.0,0.0,0.0694930506949305,0.0984901509849015,0.0,0.0,0.0,0.0,0.0,0.0,0.0,0.0,0.0,0.0,0.0,0.0,1223.15
18824,0.6570000000000001,0.041,0.116,0.048,0.0,0.0,0.0,0.108,0.029,0.0,0.0,0.0,0.0,0.0,0.0,0.0,0.0,0.0,0.0,0.0,1424.15
18825,0.6502650265026502,0.0,0.0342034203420342,0.0,0.0,0.0,0.0,0.1801180118011801,0.0222022202220222,0.0,0.0,0.0,0.0,0.0,0.0,0.0,0.0,0.1132113211321132,0.0,0.0,1541.15
18826,0.6575,0.0,0.065,0.1025,0.0525,0.0,0.0,0.0625,0.0425,0.0,0.0,0.0,0.0,0.0,0.0,0.0,0.0,0.0175,0.0,0.0,1493.15
18827,0.53,0.0,0.0,0.0,0.47,0.0,0.0,0.0,0.0,0.0,0.0,0.0,0.0,0.0,0.0,0.0,0.0,0.0,0.0,0.0,1786.15
18828,0.5357,0.1893,0.0389,0.0,0.0,0.2221,0.0070999999999999,0.0,0.0,0.0,0.0056999999999999,0.0,0.0,0.0,0.0,0.0,0.0,0.0,0.0,0.0,1203.15
18829,0.6476647664766476,0.0,0.0,0.1523152315231523,0.0,0.0,0.0,0.0,0.2000200020002,0.0,0.0,0.0,0.0,0.0,0.0,0.0,0.0,0.0,0.0,0.0,1368.15
18830,0.0,0.7,0.0,0.0,0.0,0.0,0.0,0.0,0.0,0.0,0.3,0.0,0.0,0.0,0.0,0.0,0.0,0.0,0.0,0.0,1285.15
18831,0.56,0.0,0.0,0.0,0.0,0.34,0.0,0.0,0.0,0.1,0.0,0.0,0.0,0.0,0.0,0.0,0.0,0.0,0.0,0.0,1550.15
18832,0.662,0.111,0.096,0.005,0.093,0.0,0.0,0.0,0.0,0.0,0.032,0.0,0.0,0.0,0.0,0.0,0.0,0.0,0.0,0.0,1358.15
18833,0.5778,0.0,0.0,0.0,0.0,0.0,0.1238,0.2984,0.0,0.0,0.0,0.0,0.0,0.0,0.0,0.0,0.0,0.0,0.0,0.0,1054.15
18834,0.7998000000000001,0.0,0.1003999999999999,0.0,0.0,0.0596999999999999,0.0,0.0,0.0,0.0,0.04,0.0,0.0,0.0,0.0,0.0,0.0,0.0,0.0,0.0,1592.15
18835,0.375277483350999,0.3064816111033338,0.0259984400935943,0.0,0.0471971681699098,0.0196988180709157,0.1215927044377337,0.0341979481231126,0.0,0.0,0.0109993400395976,0.0,0.0,0.0,0.0426974381537107,0.0,0.0,0.013499190048597,0.0,0.0,1233.15
18836,0.667,0.0,0.0,0.0,0.0,0.1,0.233,0.0,0.0,0.0,0.0,0.0,0.0,0.0,0.0,0.0,0.0,0.0,0.0,0.0,1248.15
18837,0.77,0.0,0.1265,0.0259,0.0776,0.0,0.0,0.0,0.0,0.0,0.0,0.0,0.0,0.0,0.0,0.0,0.0,0.0,0.0,0.0,1702.15
18838,0.0,0.0,0.0,0.0,0.0,0.0,0.0,0.0,0.0,0.0,0.055,0.0,0.0,0.0,0.0,0.0,0.945,0.0,0.0,0.0,1545.15
18839,0.5200843974680759,0.0,0.0,0.0,0.0,0.0,0.0940971770846874,0.1643950681479555,0.0331990040298791,0.0,0.0,0.0,0.0,0.0,0.0,0.1877943661690149,0.0,0.0,0.0,0.0,1313.15
18840,0.77,0.0,0.0,0.0,0.0,0.0,0.0,0.1762,0.0,0.0,0.0,0.0,0.0121,0.0,0.0,0.0,0.0,0.0417,0.0,0.0,1573.15
18841,0.055,0.47,0.0,0.0,0.0,0.0,0.0113999999999999,0.0,0.0,0.231,0.0,0.0,0.0,0.0468,0.1326,0.0,0.0,0.0455999999999999,0.0,0.0,1293.15
