Repository: ychyn/algo_genetique

# algo_genetique
Ce code fait partie de notre mini-projet du MIG Verre 2024. L'objectif du mini-projet est l'obtention d'une composition de verre avec des qualités avantageuses pour une application potentiellement industrielle. 

On utilise l'outil de prediction des propriétés du verre à travers des réseaux de neuronnes codé par Franck Pigeonneau (qui constitue la plus grande partie de ce repo). On a codé l'algorithme génetique qui va, en utilisant ce réseau de neuronnes tenter d'obtenir une composition optimale dont on essaiera la fabrication dans le four situé à l'Ecole des Mines à Sophia Antipolis

File: DataBase/Tliqclean.csv (part 60 of 63)
,SiO2,B2O3,Al2O3,MgO,CaO,BaO,Li2O,Na2O,K2O,ZnO,SrO,PbO,Fe2O3,Y2O3,La2O3,TiO2,GeO2,ZrO2,P2O5,V2O5,Tliq
18842,0.6628,0.0,0.0,0.0,0.0358999999999999,0.0,0.0269999999999999,0.1299999999999999,0.0142999999999999,0.0,0.0,0.0,0.0,0.0,0.0,0.0209999999999999,0.0,0.1089999999999999,0.0,0.0,1378.15
18843,0.7473000000000001,0.0,0.1704,0.0,0.0,0.0,0.0,0.0,0.0,0.0,0.0,0.0,0.0,0.0,0.0,0.0,0.0,0.0823,0.0,0.0,1753.15
18844,0.66,0.0,0.0,0.0,0.02,0.0,0.02,0.15,0.025,0.0,0.0,0.0,0.0,0.0,0.0,0.0,0.0,0.125,0.0,0.0,1578.15
18845,0.5416241726158336,0.0824884516167736,0.0187973683684284,0.0,0.0796888435619013,0.0478932949387085,0.1494790729297898,0.0102985582018517,0.0,0.0234967104605355,0.0461935329053932,0.0,0.0,0.0,0.0,0.0,0.0,0.0,0.0,0.0,973.15
18846,0.7,0.0,0.0,0.0,0.0,0.23,0.0,0.0,0.0,0.0,0.0,0.0,0.0,0.0,0.07,0.0,0.0,0.0,0.0,0.0,1533.15
18847,0.0,0.0,0.1834,0.0,0.1258,0.0,0.0,0.0,0.0,0.0,0.0,0.0,0.0,0.0,0.0,0.0,0.0,0.0,0.6908,0.0,1628.15
18848,0.6759999999999999,0.226,0.0,0.0,0.0,0.0,0.0,0.025,0.0579999999999999,0.0,0.0,0.0,0.0,0.0,0.0,0.0,0.0,0.0,0.0,0.0,1233.15
18849,0.36,0.0,0.0,0.0,0.0,0.23,0.0,0.0,0.0,0.0,0.0,0.0,0.0,0.0,0.07,0.3,0.0,0.04,0.0,0.0,1523.15
18850,0.0,0.0,0.0691930806919308,0.0,0.4837516248375162,0.0,0.0,0.0,0.0,0.0,0.0,0.0,0.0,0.0,0.0,0.0,0.0,0.0,0.4470552944705529,0.0,1573.15
18851,0.6355,0.018,0.1259,0.1786,0.0112,0.0,0.0,0.0,0.0,0.0308,0.0,0.0,0.0,0.0,0.0,0.0,0.0,0.0,0.0,0.0,1613.15
18852,0.67,0.0,0.075,0.06,0.06,0.0,0.0,0.04,0.05,0.0,0.025,0.0,0.0,0.0,0.01,0.0,0.0,0.01,0.0,0.0,1433.15
18853,0.8101999999999999,0.0,0.0998,0.0,0.0,0.09,0.0,0.0,0.0,0.0,0.0,0.0,0.0,0.0,0.0,0.0,0.0,0.0,0.0,0.0,1659.15
18854,0.0,0.0,0.0,0.0,0.0,0.0,0.0,0.0181,0.0,0.4819,0.0,0.0,0.0,0.0,0.0,0.0,0.0,0.0,0.5,0.0,1115.15
18855,0.5,0.0,0.0204,0.1441,0.3354999999999999,0.0,0.0,0.0,0.0,0.0,0.0,0.0,0.0,0.0,0.0,0.0,0.0,0.0,0.0,0.0,1608.15
18856,0.5938,0.0,0.0253,0.1754,0.1991,0.0,0.0,0.0064,0.0,0.0,0.0,0.0,0.0,0.0,0.0,0.0,0.0,0.0,0.0,0.0,1571.450048828125
18857,0.6612338766123388,0.0,0.0905909409059094,0.0548945105489451,0.1796820317968203,0.0,0.0,0.0,0.0,0.0,0.0,0.0,0.0,0.0,0.0135986401359864,0.0,0.0,0.0,0.0,0.0,1436.15
18858,0.376,0.0,0.1662,0.1557,0.3021,0.0,0.0,0.0,0.0,0.0,0.0,0.0,0.0,0.0,0.0,0.0,0.0,0.0,0.0,0.0,1767.15
18859,0.826,0.0,0.0,0.0,0.0,0.0,0.0,0.0,0.174,0.0,0.0,0.0,0.0,0.0,0.0,0.0,0.0,0.0,0.0,0.0,1088.15
18860,0.0,0.0,0.0,0.0,0.0,0.0,0.535,0.0,0.0,0.0,0.0,0.0,0.0,0.0,0.0,0.0,0.0,0.0,0.465,0.0,901.1500000000001
18861,0.639,0.0,0.18,0.09,0.0,0.0,0.0,0.0,0.0,0.0,0.09,0.0,0.0,0.0,0.0,0.0,0.0,0.0,0.0,0.0,1659.349951171875
18862,0.0,0.25002500250025,0.0375037503750375,0.1499149914991499,0.15001500150015,0.0,0.0999099909990999,0.0,0.025002500250025,0.0,0.025002500250025,0.0,0.0,0.0,0.0,0.0,0.0,0.0,0.2626262626262626,0.0,1223.15
18863,0.6839000000000001,0.0,0.1406,0.1474,0.0,0.0,0.0281,0.0,0.0,0.0,0.0,0.0,0.0,0.0,0.0,0.0,0.0,0.0,0.0,0.0,1676.15
18864,0.0,0.0,0.0638,0.0,0.0,0.4623,0.0,0.0,0.0,0.0,0.0,0.0,0.0,0.0,0.0,0.0,0.0,0.0,0.4739,0.0,1163.15
18865,0.0,0.1828,0.0085,0.0,0.076,0.2513,0.1616,0.0,0.0,0.0,0.0,0.0,0.0,0.0,0.0,0.0,0.0,0.0,0.3113,0.0,1213.15
18866,0.55,0.0,0.0,0.0,0.0,0.0,0.0,0.35,0.0,0.0,0.0,0.0,0.0,0.1,0.0,0.0,0.0,0.0,0.0,0.0,1624.15
18867,0.3805,0.0184,0.0958,0.0,0.2783,0.0,0.0,0.0,0.0,0.1208,0.0,0.0,0.0,0.0,0.0,0.1061,0.0,0.0,0.0,0.0,1540.15
18868,0.7751000000000001,0.147,0.0157,0.0,0.0,0.0125,0.0,0.0289,0.019,0.0,0.0,0.0,0.0,0.0,0.0,0.0,0.0,0.0,0.0,0.0,1253.15
18869,0.6711,0.0982,0.1005,0.0,0.0731,0.0134,0.0,0.0,0.0,0.0084,0.033,0.0,0.0,0.0,0.0,0.0,0.0,0.0,0.0,0.0,1338.15
18870,0.581,0.0,0.0,0.1705,0.0,0.2485,0.0,0.0,0.0,0.0,0.0,0.0,0.0,0.0,0.0,0.0,0.0,0.0,0.0,0.0,1453.15
18871,0.0,0.65,0.0,0.0,0.0,0.0,0.0,0.35,0.0,0.0,0.0,0.0,0.0,0.0,0.0,0.0,0.0,0.0,0.0,0.0,1023.15
18872,0.6364,0.0,0.0,0.0,0.0,0.0,0.0,0.3636,0.0,0.0,0.0,0.0,0.0,0.0,0.0,0.0,0.0,0.0,0.0,0.0,1133.15
18873,0.0,0.0410041004100409,0.042004200420042,0.0,0.0,0.4843484348434843,0.0,0.0,0.0,0.0,0.0,0.0,0.0,0.0,0.0,0.0,0.0,0.0,0.4326432643264326,0.0,1123.15
18874,0.5681,0.0,0.0,0.1411,0.1623,0.0,0.0,0.1285,0.0,0.0,0.0,0.0,0.0,0.0,0.0,0.0,0.0,0.0,0.0,0.0,1472.15
18875,0.6740325967403259,0.0550944905509449,0.1264873512648735,0.0441955804419558,0.0635936406359364,0.0,0.0,0.0,0.0,0.0,0.0365963403659634,0.0,0.0,0.0,0.0,0.0,0.0,0.0,0.0,0.0,1443.15
18876,0.42,0.0,0.0,0.13,0.01,0.0,0.12,0.18,0.0,0.0,0.0,0.0,0.0,0.0,0.0,0.14,0.0,0.0,0.0,0.0,1463.15
18877,0.6837000000000001,0.0299,0.1204,0.0545,0.0545,0.0436,0.0,0.0,0.0,0.0,0.0109,0.0,0.0,0.0,0.0,0.0,0.0,0.0,0.0,0.0,1423.15
18878,0.6965,0.0,0.0,0.0,0.0,0.0,0.0,0.1898999999999999,0.0,0.0,0.1135999999999999,0.0,0.0,0.0,0.0,0.0,0.0,0.0,0.0,0.0,1270.15
18879,0.6464,0.0511,0.1334,0.0069999999999999,0.0,0.0,0.0,0.1434,0.0,0.0,0.0,0.0,0.018,0.0,0.0,0.0,0.0,0.0,0.0,0.0,1323.15
18880,0.7890999999999999,0.0,0.0,0.0,0.0,0.0,0.0,0.0,0.1315,0.0,0.0,0.0,0.0794,0.0,0.0,0.0,0.0,0.0,0.0,0.0,1193.15
18881,0.4698999999999999,0.0,0.0,0.1647999999999999,0.3652999999999999,0.0,0.0,0.0,0.0,0.0,0.0,0.0,0.0,0.0,0.0,0.0,0.0,0.0,0.0,0.0,1635.15
18882,0.5512,0.0,0.1427999999999999,0.0,0.0,0.306,0.0,0.0,0.0,0.0,0.0,0.0,0.0,0.0,0.0,0.0,0.0,0.0,0.0,0.0,1843.15
18883,0.0245,0.223,0.0282,0.0905,0.0,0.0991,0.0707,0.0153,0.0246,0.0,0.0859,0.0,0.0,0.0,0.0,0.0,0.0,0.0,0.3382,0.0,1193.15
18884,0.4172,0.0201,0.059,0.0,0.2551,0.0,0.0,0.0,0.0,0.1322,0.0,0.0,0.0,0.0,0.0,0.1163,0.0,0.0,0.0,0.0,1488.15
18885,0.784,0.0,0.108,0.0,0.093,0.0,0.0,0.0,0.015,0.0,0.0,0.0,0.0,0.0,0.0,0.0,0.0,0.0,0.0,0.0,1633.15
18886,0.6154999999999999,0.0,0.0,0.2847,0.0,0.0998,0.0,0.0,0.0,0.0,0.0,0.0,0.0,0.0,0.0,0.0,0.0,0.0,0.0,0.0,1688.15
18887,0.71,0.15,0.0,0.0,0.0,0.0,0.0,0.0,0.0,0.0,0.0,0.0,0.0,0.0,0.0,0.0,0.14,0.0,0.0,0.0,1295.15
18888,0.7734226577342265,0.0,0.0,0.0,0.0,0.0,0.0,0.0,0.128987101289871,0.0,0.0,0.0,0.0975902409759024,0.0,0.0,0.0,0.0,0.0,0.0,0.0,1199.15
18889,0.0,0.0,0.1531846815318468,0.0,0.0,0.0,0.0,0.0,0.0,0.2762723727627237,0.0,0.0,0.0,0.0,0.0,0.0,0.0,0.0,0.5705429457054295,0.0,1378.15
18890,0.6667000000000001,0.0,0.0,0.0,0.0,0.0,0.0333,0.3,0.0,0.0,0.0,0.0,0.0,0.0,0.0,0.0,0.0,0.0,0.0,0.0,1088.15
18891,0.8150999999999999,0.0,0.0489999999999999,0.0,0.0,0.0,0.0,0.1359,0.0,0.0,0.0,0.0,0.0,0.0,0.0,0.0,0.0,0.0,0.0,0.0,1323.15
18892,0.0,0.3901,0.0,0.0,0.0,0.0,0.0,0.0,0.0,0.5005000000000001,0.0,0.0,0.0,0.0,0.05,0.0227,0.0,0.0367,0.0,0.0,1090.15
18893,0.6638663866386638,0.0,0.0558055805580558,0.0125012501250125,0.1698169816981698,0.0,0.0,0.098009800980098,0.0,0.0,0.0,0.0,0.0,0.0,0.0,0.0,0.0,0.0,0.0,0.0,1543.15
18894,0.64,0.0,0.0,0.0,0.0,0.0,0.0,0.0,0.0,0.0,0.0,0.36,0.0,0.0,0.0,0.0,0.0,0.0,0.0,0.0,1274.15
18895,0.6096,0.0554,0.0856,0.0,0.2380999999999999,0.0,0.0,0.0112,0.0,0.0,0.0,0.0,0.0,0.0,0.0,0.0,0.0,0.0,0.0,0.0,1313.15
18896,0.6515000000000001,0.0043,0.0,0.0,0.1493,0.0,0.0,0.1949,0.0,0.0,0.0,0.0,0.0,0.0,0.0,0.0,0.0,0.0,0.0,0.0,1301.15
18897,0.575,0.0,0.0,0.0,0.0,0.2,0.225,0.0,0.0,0.0,0.0,0.0,0.0,0.0,0.0,0.0,0.0,0.0,0.0,0.0,1258.15
18898,0.8,0.0,0.0,0.0,0.0,0.0,0.1,0.1,0.0,0.0,0.0,0.0,0.0,0.0,0.0,0.0,0.0,0.0,0.0,0.0,1553.15
18899,0.7245999999999999,0.0,0.0,0.1421,0.0409,0.0,0.0,0.0924,0.0,0.0,0.0,0.0,0.0,0.0,0.0,0.0,0.0,0.0,0.0,0.0,1433.15
18900,0.6249999999999999,0.0,0.0,0.1410999999999999,0.1420999999999999,0.0,0.0,0.0917999999999999,0.0,0.0,0.0,0.0,0.0,0.0,0.0,0.0,0.0,0.0,0.0,0.0,1514.15
18901,0.5221,0.0,0.1871,0.2289999999999999,0.0,0.0,0.0618,0.0,0.0,0.0,0.0,0.0,0.0,0.0,0.0,0.0,0.0,0.0,0.0,0.0,1732.15
18902,0.7171717171717172,0.06000600060006,0.111011101110111,0.0,0.111011101110111,0.0,0.0,0.0,0.0,0.0,0.0,0.0,0.0,0.0,0.0,0.0,0.0,0.0,0.0,0.0,1506.15
18903,0.7514751475147514,0.0,0.0609060906090609,0.0,0.0,0.0,0.0,0.0,0.1876187618761876,0.0,0.0,0.0,0.0,0.0,0.0,0.0,0.0,0.0,0.0,0.0,1283.15
18904,0.0079,0.0,0.0094,0.0,0.0,0.0,0.0,0.3507,0.088,0.0,0.0432,0.0,0.0,0.0,0.0,0.1719,0.0,0.0,0.3217,0.0,1163.15
18905,0.0,0.1497,0.0250999999999999,0.1748,0.1246,0.0501999999999999,0.0994999999999999,0.0,0.0250999999999999,0.0,0.0243,0.0,0.0,0.0,0.0,0.0,0.0,0.0,0.3235,0.0,1203.15
18906,0.6313,0.0896,0.1088,0.0,0.1236999999999999,0.0451999999999999,0.0,0.0,0.0,0.0,0.0,0.0,0.0,0.0,0.0,0.0,0.0,0.0,0.0,0.0,1328.15
18907,0.6336,0.092,0.114,0.0529,0.047,0.0,0.0,0.042,0.018,0.0,0.0,0.0,0.0,0.0,0.0,0.0,0.0,0.0,0.0,0.0,1268.15
18908,0.6478583072476523,0.0,0.0855076956926123,0.0,0.0,0.0,0.1253112780150213,0.1109099818983708,0.0,0.015101359122321,0.0,0.0,0.0,0.0,0.0,0.0,0.0,0.0149013411207008,0.0,0.0,1108.15
18909,0.0,0.0,0.0,0.0,0.0,0.0,0.0,0.0,0.0,0.05,0.0,0.0,0.0,0.0,0.23,0.0,0.0,0.0,0.72,0.0,1710.15
18910,0.72,0.0,0.126,0.154,0.0,0.0,0.0,0.0,0.0,0.0,0.0,0.0,0.0,0.0,0.0,0.0,0.0,0.0,0.0,0.0,1736.15
18911,0.4586,0.0,0.0135,0.0513,0.0,0.0,0.0231,0.1668,0.0293,0.0576,0.0,0.0,0.0,0.0,0.0,0.1812,0.0,0.0,0.0,0.0,1213.15
18912,0.0,0.5,0.0,0.0,0.0,0.0,0.0,0.5,0.0,0.0,0.0,0.0,0.0,0.0,0.0,0.0,0.0,0.0,0.0,0.0,1253.15
18913,0.4447444744474448,0.1496149614961496,0.0632063206320632,0.0,0.0425042504250425,0.0928092809280928,0.0,0.0,0.0,0.0303030303030303,0.086008600860086,0.0,0.0,0.0,0.0,0.0757075707570757,0.0,0.0129012901290129,0.0022002200220022,0.0,1251.15
18914,0.5806,0.0,0.0,0.0,0.0,0.0139,0.0,0.0306,0.0301,0.0,0.0,0.3435,0.0,0.0,0.0,0.0,0.0,0.0,0.0,0.0,993.15
18915,0.821,0.0,0.179,0.0,0.0,0.0,0.0,0.0,0.0,0.0,0.0,0.0,0.0,0.0,0.0,0.0,0.0,0.0,0.0,0.0,2044.15
18916,0.0,0.64,0.0,0.0,0.0,0.0,0.0,0.0,0.36,0.0,0.0,0.0,0.0,0.0,0.0,0.0,0.0,0.0,0.0,0.0,1100.15
18917,0.6652665266526653,0.064006400640064,0.086008600860086,0.02000200020002,0.008000800080008,0.04000400040004,0.0,0.0,0.0,0.0,0.115011501150115,0.0,0.0,0.0,0.0,0.0,0.0,0.0,0.0,0.0,1348.15
18918,0.71,0.0,0.0,0.0426999999999999,0.0441999999999999,0.0,0.0,0.1101,0.0438999999999999,0.0,0.0,0.0491,0.0,0.0,0.0,0.0,0.0,0.0,0.0,0.0,1072.15
18919,0.7271,0.0,0.0,0.0,0.0,0.0,0.0,0.0761,0.0628,0.0,0.1329,0.0,0.0,0.0,0.0,0.0,0.0,0.0,0.0,0.0,1348.15
18920,0.071007100710071,0.6319631963196319,0.0,0.0,0.0,0.297029702970297,0.0,0.0,0.0,0.0,0.0,0.0,0.0,0.0,0.0,0.0,0.0,0.0,0.0,0.0,1157.15
18921,0.647,0.005,0.154,0.0289999999999999,0.0,0.0,0.0,0.1639999999999999,0.0,0.0,0.0,0.0,0.0,0.0,0.0,0.0,0.0,0.0,0.0,0.0,1414.15
18922,0.7907,0.0904,0.0401,0.0,0.0112,0.0,0.0,0.0609,0.0067,0.0,0.0,0.0,0.0,0.0,0.0,0.0,0.0,0.0,0.0,0.0,1238.15
18923,0.5717,0.0,0.1951,0.0,0.1748999999999999,0.0,0.0,0.0,0.0,0.0,0.0,0.0,0.0,0.0,0.0,0.0,0.0,0.0,0.0583,0.0,1575.15
18924,0.6758,0.0,0.1193,0.1534,0.0515,0.0,0.0,0.0,0.0,0.0,0.0,0.0,0.0,0.0,0.0,0.0,0.0,0.0,0.0,0.0,1597.15
18925,0.35,0.0,0.0,0.0,0.0,0.3,0.0,0.0,0.0,0.0,0.0,0.0,0.0,0.0,0.0,0.35,0.0,0.0,0.0,0.0,1627.15
18926,0.7164,0.0,0.0,0.0,0.1288,0.0,0.0,0.1506,0.0,0.0,0.0,0.0,0.0,0.0,0.0,0.0,0.0,0.0,0.0042,0.0,1287.15
18927,0.5477000000000001,0.0432,0.0,0.0,0.0,0.4090999999999999,0.0,0.0,0.0,0.0,0.0,0.0,0.0,0.0,0.0,0.0,0.0,0.0,0.0,0.0,1623.15
18928,0.6920000000000001,0.042,0.111,0.02,0.105,0.0,0.0,0.0,0.0,0.0,0.0289999999999999,0.0,0.0,0.0,0.0,0.0,0.0,0.0,0.0,0.0,1393.15
18929,0.6667000000000001,0.0,0.0,0.0,0.0,0.0,0.04,0.06,0.2332999999999999,0.0,0.0,0.0,0.0,0.0,0.0,0.0,0.0,0.0,0.0,0.0,1098.15
18930,0.65,0.0,0.05,0.0,0.13,0.03,0.0,0.04,0.06,0.0,0.0,0.0,0.0,0.0,0.0,0.0,0.0,0.04,0.0,0.0,1323.15
18931,0.7002369786719196,0.0,0.1045905868471837,0.0844923956843883,0.0,0.0114989650931416,0.0590946814786669,0.0060994510494055,0.0,0.0084992350688438,0.0,0.0,0.0,0.0,0.0,0.0110990010899019,0.0,0.0066993970542651,0.0021998020178183,0.0,1555.15
18932,0.5302469753024698,0.0571942805719428,0.0390960903909609,0.0,0.0837916208379162,0.1360863913608639,0.0,0.0,0.0,0.0,0.0837916208379162,0.0,0.0,0.0,0.0,0.0697930206979302,0.0,0.0,0.0,0.0,1320.15
18933,0.0644,0.5409,0.0,0.0,0.1089,0.0106,0.0,0.0,0.0,0.0963,0.0177,0.0,0.0,0.0397,0.0931,0.0,0.0,0.0264,0.0,0.0,1173.15
18934,0.0,0.0,0.0,0.0,0.0,0.45,0.0,0.0,0.0,0.0,0.0,0.0,0.0,0.0,0.0,0.0,0.55,0.0,0.0,0.0,1468.15
18935,0.6253374662533746,0.0,0.092890710928907,0.033996600339966,0.2477752224777522,0.0,0.0,0.0,0.0,0.0,0.0,0.0,0.0,0.0,0.0,0.0,0.0,0.0,0.0,0.0,1420.15
18936,0.5305530553055307,0.0572057205720572,0.0391039103910391,0.0,0.0838083808380838,0.1362136213621362,0.0,0.0,0.0,0.0294029402940294,0.0838083808380838,0.0,0.0,0.0,0.0,0.0399039903990399,0.0,0.0,0.0,0.0,1267.15
18937,0.6309999999999999,0.0,0.0779999999999999,0.0269999999999999,0.2639999999999999,0.0,0.0,0.0,0.0,0.0,0.0,0.0,0.0,0.0,0.0,0.0,0.0,0.0,0.0,0.0,1428.15
18938,0.6666,0.0,0.0466,0.0,0.0,0.0,0.0,0.2868,0.0,0.0,0.0,0.0,0.0,0.0,0.0,0.0,0.0,0.0,0.0,0.0,1078.15
18939,0.0,0.0,0.0,0.0,0.0,0.0,0.0,0.0113999999999999,0.0,0.0,0.0,0.7386,0.0,0.0,0.0,0.0,0.0,0.0,0.25,0.0,1278.15
18940,0.052,0.0,0.0,0.0,0.0,0.0,0.0,0.0,0.0,0.0,0.0,0.948,0.0,0.0,0.0,0.0,0.0,0.0,0.0,0.0,1145.15
18941,0.671,0.049,0.122,0.041,0.0,0.0,0.0,0.096,0.02,0.0,0.0,0.0,0.0,0.0,0.0,0.0,0.0,0.0,0.0,0.0,1433.15
18942,0.6305936940630594,0.0189998100018999,0.0834991650083499,0.0310996890031099,0.0234997650023499,0.0,0.0,0.1565984340156598,0.0335996640033599,0.0,0.0,0.0,0.0,0.0,0.0,0.0,0.0,0.0203997960020399,0.0,0.0,1151.15
18943,0.6592,0.0,0.0902999999999999,0.0305,0.0438,0.0,0.0719,0.0892,0.0,0.0151,0.0,0.0,0.0,0.0,0.0,0.0,0.0,0.0,0.0,0.0,1243.15
18944,0.6831999999999999,0.0,0.0,0.0,0.1494,0.0,0.0,0.1674,0.0,0.0,0.0,0.0,0.0,0.0,0.0,0.0,0.0,0.0,0.0,0.0,1321.15
18945,0.6063000000000001,0.0,0.1056,0.0,0.2880999999999999,0.0,0.0,0.0,0.0,0.0,0.0,0.0,0.0,0.0,0.0,0.0,0.0,0.0,0.0,0.0,1567.15
18946,0.6801999999999999,0.0998,0.1202,0.0,0.0498,0.0,0.0,0.0,0.0,0.0,0.05,0.0,0.0,0.0,0.0,0.0,0.0,0.0,0.0,0.0,1573.15
18947,0.5,0.0,0.0,0.0,0.0,0.16,0.0,0.0,0.0,0.34,0.0,0.0,0.0,0.0,0.0,0.0,0.0,0.0,0.0,0.0,1532.15
18948,0.6587000000000001,0.047,0.1361,0.0530999999999999,0.015,0.0,0.0621,0.0,0.0279999999999999,0.0,0.0,0.0,0.0,0.0,0.0,0.0,0.0,0.0,0.0,0.0,1449.15
18949,0.6990000000000001,0.0,0.15,0.075,0.025,0.05,0.0,0.0,0.0,0.0,0.0,0.0,0.0,0.0,0.0,0.0,0.0,0.0,0.0,0.0,1639.15
18950,0.0,0.7111999999999999,0.0,0.0,0.0,0.2583999999999999,0.0,0.0,0.0,0.0,0.0,0.0,0.0,0.0,0.0303999999999999,0.0,0.0,0.0,0.0,0.0,1195.15
18951,0.5554444555544445,0.0,0.0,0.2222777722227777,0.0,0.0,0.0,0.0,0.2222777722227777,0.0,0.0,0.0,0.0,0.0,0.0,0.0,0.0,0.0,0.0,0.0,1406.65
18952,0.6058000000000001,0.0,0.1977,0.0,0.0,0.0,0.0,0.1965,0.0,0.0,0.0,0.0,0.0,0.0,0.0,0.0,0.0,0.0,0.0,0.0,1589.15
18953,0.5922999999999999,0.0,0.0,0.0,0.0,0.0,0.1485,0.2592,0.0,0.0,0.0,0.0,0.0,0.0,0.0,0.0,0.0,0.0,0.0,0.0,1049.15
18954,0.7049000000000001,0.0,0.0374,0.0646,0.0647,0.0,0.0,0.1269,0.0,0.0,0.0,0.0,0.0,0.0,0.0,0.0,0.0,0.0,0.0,0.0,1330.15
18955,0.6687331266873312,0.0,0.0557944205579442,0.0328967103289671,0.1745825417458254,0.0,0.0465953404659534,0.0213978602139786,0.0,0.0,0.0,0.0,0.0,0.0,0.0,0.0,0.0,0.0,0.0,0.0,1460.15
18956,0.9407,0.0,0.0,0.0,0.0,0.0,0.0,0.0,0.0593,0.0,0.0,0.0,0.0,0.0,0.0,0.0,0.0,0.0,0.0,0.0,1772.15
18957,0.6689133782675655,0.1025020500410008,0.0966019320386408,0.00490009800196,0.0943018860377207,0.0,0.0,0.0,0.0,0.0,0.0319006380127602,0.0,0.0,0.0,0.0,0.0,0.0,0.0,0.0,0.0,1352.15
18958,0.725,0.0,0.025,0.1,0.025,0.0,0.0,0.119,0.006,0.0,0.0,0.0,0.0,0.0,0.0,0.0,0.0,0.0,0.0,0.0,1326.15
18959,0.5496000000000001,0.1099,0.1699,0.0,0.0,0.0,0.0,0.1699,0.0,0.0,0.0,0.0,0.0,0.0,0.0,0.0,0.0,0.0,0.0,0.0,1033.15
18960,0.1269088836218535,0.3872271058974129,0.0,0.0,0.1120078405488384,0.0,0.1140079805586391,0.0,0.0,0.0914063984478913,0.0493034512415869,0.0,0.0,0.0302021141479903,0.0392027441920934,0.0,0.0,0.038002660186213,0.0,0.0,1203.15
18961,0.8445155484451555,0.0,0.0943905609439056,0.0,0.0,0.0,0.0,0.0610938906109389,0.0,0.0,0.0,0.0,0.0,0.0,0.0,0.0,0.0,0.0,0.0,0.0,1695.15
18962,0.6628,0.0110999999999999,0.1352999999999999,0.0769999999999999,0.0614999999999999,0.0523,0.0,0.0,0.0,0.0,0.0,0.0,0.0,0.0,0.0,0.0,0.0,0.0,0.0,0.0,1600.15
18963,0.61,0.12,0.08,0.06,0.07,0.02,0.0,0.0,0.0,0.01,0.03,0.0,0.0,0.0,0.0,0.0,0.0,0.0,0.0,0.0,1422.15
18964,0.0,0.0,0.0,0.0,0.0,0.0,0.0,0.0,0.0,0.0,0.06,0.0,0.0,0.0,0.0,0.0,0.94,0.0,0.0,0.0,1563.15
18965,0.0,0.41,0.18,0.0,0.0,0.0,0.0,0.41,0.0,0.0,0.0,0.0,0.0,0.0,0.0,0.0,0.0,0.0,0.0,0.0,1118.15
18966,0.6045,0.01,0.16,0.0,0.0759,0.0,0.0,0.1091,0.0395,0.0,0.0,0.0,0.0,0.0,0.0,0.0,0.0,0.0,0.0,0.0,1308.15
18967,0.619,0.0299,0.091,0.0,0.2601,0.0,0.0,0.0,0.0,0.0,0.0,0.0,0.0,0.0,0.0,0.0,0.0,0.0,0.0,0.0,1411.15
18968,0.4544545545445455,0.2113788621137886,0.0,0.0,0.0,0.3341665833416658,0.0,0.0,0.0,0.0,0.0,0.0,0.0,0.0,0.0,0.0,0.0,0.0,0.0,0.0,1328.15
18969,0.6253000000000001,0.0048,0.1168,0.0492,0.0118,0.0,0.0,0.1612,0.0147,0.0,0.0,0.0,0.0,0.0,0.0,0.0,0.0,0.0,0.0139999999999999,0.0,1381.15
18970,0.6881,0.0,0.1644999999999999,0.061,0.0,0.0,0.0,0.0,0.0864,0.0,0.0,0.0,0.0,0.0,0.0,0.0,0.0,0.0,0.0,0.0,1728.15
18971,0.5368107362147242,0.0606012120242404,0.0414008280165603,0.0,0.0442008840176803,0.1451029020580411,0.0,0.0,0.0,0.0315006300126002,0.0894017880357607,0.0,0.0,0.0,0.0,0.0373007460149202,0.0,0.0134002680053601,0.0,0.0,1220.15
18972,0.3376033760337603,0.1713017130171301,0.01090010900109,0.0,0.06630066300663,0.06530065300653,0.05740057400574,0.02480024800248,0.0,0.0,0.03470034700347,0.0,0.0,0.0,0.2208022080220802,0.0,0.0,0.0,0.0,0.0,1237.15
18973,0.6022,0.0,0.1594,0.0,0.0,0.0,0.0,0.1572,0.0,0.0,0.0798,0.0,0.0,0.0,0.0,0.0,0.0,0.0,0.0,0.0,1438.15
18974,0.6666,0.0,0.0,0.0,0.0,0.1667,0.1667,0.0,0.0,0.0,0.0,0.0,0.0,0.0,0.0,0.0,0.0,0.0,0.0,0.0,1338.15
18975,0.4821999999999999,0.096,0.0687,0.0,0.1476,0.0,0.0,0.2055,0.0,0.0,0.0,0.0,0.0,0.0,0.0,0.0,0.0,0.0,0.0,0.0,1203.15
18976,0.642,0.0,0.102,0.064,0.0,0.0,0.0,0.157,0.034,0.0,0.0,0.0,0.0,0.0,0.0,0.0,0.0,0.0,0.0,0.0,1253.15
18977,0.5974597459745975,0.0,0.0391039103910391,0.0,0.0839083908390839,0.1363136313631363,0.0,0.0,0.0,0.0,0.0839083908390839,0.0,0.0,0.0,0.0,0.0399039903990399,0.0,0.0194019401940194,0.0,0.0,1356.15
18978,0.706,0.0,0.0286,0.0,0.0,0.0,0.2653999999999999,0.0,0.0,0.0,0.0,0.0,0.0,0.0,0.0,0.0,0.0,0.0,0.0,0.0,1260.15
18979,0.60996099609961,0.0,0.067006700670067,0.0,0.295029502950295,0.0,0.016001600160016,0.0,0.0,0.0,0.0,0.0,0.0,0.0,0.0,0.012001200120012,0.0,0.0,0.0,0.0,1571.15
18980,0.5490999999999999,0.0,0.1266,0.0,0.0,0.3243,0.0,0.0,0.0,0.0,0.0,0.0,0.0,0.0,0.0,0.0,0.0,0.0,0.0,0.0,1836.15
18981,0.35,0.0,0.0,0.0,0.0,0.23,0.0,0.0,0.0,0.0,0.0,0.0,0.0,0.0,0.07,0.3,0.0,0.03,0.0,0.0,1603.15
18982,0.0,0.0,0.0,0.0,0.0,0.0,0.0,0.5,0.0,0.0,0.0,0.0,0.0,0.0,0.0,0.0,0.0,0.0,0.5,0.0,928.15
18983,0.8715999999999999,0.0,0.1284,0.0,0.0,0.0,0.0,0.0,0.0,0.0,0.0,0.0,0.0,0.0,0.0,0.0,0.0,0.0,0.0,0.0,2113.15
18984,0.7,0.0,0.12,0.0,0.18,0.0,0.0,0.0,0.0,0.0,0.0,0.0,0.0,0.0,0.0,0.0,0.0,0.0,0.0,0.0,1704.15
18985,0.7197,0.0,0.1599,0.0,0.0,0.0,0.0,0.0,0.1204,0.0,0.0,0.0,0.0,0.0,0.0,0.0,0.0,0.0,0.0,0.0,1748.15
18986,0.6937000000000001,0.0,0.0,0.1711,0.0,0.0,0.0,0.0,0.1352,0.0,0.0,0.0,0.0,0.0,0.0,0.0,0.0,0.0,0.0,0.0,1348.15
18987,0.687,0.0139999999999999,0.1119999999999999,0.054,0.081,0.035,0.0,0.0,0.0,0.0,0.011,0.0,0.0,0.0,0.0,0.0,0.0,0.0,0.005,0.0,1463.15
18988,0.682031796820318,0.0,0.0344965503449655,0.0284971502849715,0.0272972702729727,0.0,0.0,0.0715928407159284,0.0705929407059294,0.0,0.0073992600739926,0.0780921907809219,0.0,0.0,0.0,0.0,0.0,0.0,0.0,0.0,1173.15
18989,0.0,0.0,0.0,0.0,0.0251974802519748,0.1810818918108189,0.0,0.0,0.0,0.1387861213878612,0.0,0.0,0.0,0.0,0.0,0.6243375662433756,0.0,0.0305969403059694,0.0,0.0,1569.15
18990,0.0624,0.5014000000000001,0.0,0.0,0.1588,0.0383,0.0204,0.0,0.0,0.0708,0.0,0.0,0.0,0.0316,0.1163,0.0,0.0,0.0,0.0,0.0,1263.15
18991,0.6916308369163084,0.0,0.1617838216178382,0.0981901809819018,0.0352964703529647,0.0064993500649935,0.0,0.0,0.0,0.0,0.0,0.0,0.0,0.0,0.0,0.0,0.0,0.0,0.0055994400559944,0.0,1503.15
18992,0.7,0.0,0.135,0.0,0.165,0.0,0.0,0.0,0.0,0.0,0.0,0.0,0.0,0.0,0.0,0.0,0.0,0.0,0.0,0.0,1732.15
18993,0.4937506249375062,0.0,0.1133886611338866,0.0065993400659934,0.2585741425857414,0.0,0.0,0.0646935306469353,0.0503949605039496,0.0,0.0,0.0,0.0125987401259874,0.0,0.0,0.0,0.0,0.0,0.0,0.0,1463.15
18994,0.5855,0.0,0.0,0.0,0.0,0.0,0.0,0.1865,0.0,0.0,0.0,0.228,0.0,0.0,0.0,0.0,0.0,0.0,0.0,0.0,923.15
18995,0.615,0.1,0.111,0.064,0.085,0.024,0.0,0.0,0.0,0.0,0.0,0.0,0.0,0.0,0.0,0.0,0.0,0.0,0.0,0.0,1333.15
18996,0.0,0.4,0.2,0.0,0.0,0.0,0.0,0.4,0.0,0.0,0.0,0.0,0.0,0.0,0.0,0.0,0.0,0.0,0.0,0.0,1148.15
18997,0.0,0.0,0.0,0.0,0.0,0.0,0.0,0.0,0.0,0.0,0.0,0.0,0.0,0.2,0.05,0.0,0.0,0.0,0.75,0.0,1703.15
18998,0.1051,0.4454999999999999,0.0,0.0,0.4493999999999999,0.0,0.0,0.0,0.0,0.0,0.0,0.0,0.0,0.0,0.0,0.0,0.0,0.0,0.0,0.0,1374.15
18999,0.7217,0.0,0.0,0.0424,0.0421999999999999,0.0,0.0,0.1378,0.0209,0.0,0.0,0.035,0.0,0.0,0.0,0.0,0.0,0.0,0.0,0.0,1089.15
19000,0.0,0.6863,0.0,0.0,0.0,0.0,0.2941,0.0,0.0,0.0,0.0,0.0,0.0,0.0,0.0,0.0,0.0,0.0,0.0,0.0,1143.15
19001,0.6501349865013499,0.0537946205379462,0.0,0.0,0.1511848815118488,0.0,0.0,0.1448855114488551,0.0,0.0,0.0,0.0,0.0,0.0,0.0,0.0,0.0,0.0,0.0,0.0,1269.15
19002,0.6792,0.0,0.0,0.0,0.0,0.0,0.0384,0.131,0.0359,0.0,0.0,0.0,0.0,0.0,0.0,0.0,0.0,0.1153,0.0,0.0,1476.15
19003,0.0,0.0569,0.0224,0.0,0.0,0.2944,0.1406,0.0,0.0,0.0738,0.0,0.0,0.0,0.0,0.0,0.0,0.0,0.0,0.4119,0.0,1043.15
19004,0.5689000000000001,0.1584,0.0751,0.1127,0.0474,0.0203,0.0,0.0,0.0,0.008,0.0081,0.0,0.0,0.0,0.0,0.0,0.0,0.0,0.0,0.0,1298.15
19005,0.0,0.4012,0.0,0.0,0.0,0.4012,0.0,0.1976,0.0,0.0,0.0,0.0,0.0,0.0,0.0,0.0,0.0,0.0,0.0,0.0,1083.15
19006,0.6784,0.0,0.0728,0.088,0.088,0.0,0.0,0.0,0.0728,0.0,0.0,0.0,0.0,0.0,0.0,0.0,0.0,0.0,0.0,0.0,1573.15
19007,0.39,0.0,0.06,0.14,0.135,0.0,0.08,0.0,0.0,0.125,0.032,0.0,0.0,0.0279999999999999,0.0,0.0,0.0,0.01,0.0,0.0,1493.15
19008,0.62006200620062,0.0,0.067006700670067,0.0462046204620462,0.2387238723872387,0.0,0.0,0.016001600160016,0.0,0.0,0.0,0.0,0.0,0.0,0.0,0.012001200120012,0.0,0.0,0.0,0.0,1484.15
19009,0.6522804315870524,0.0,0.0673979780606581,0.0648980530584082,0.0,0.0,0.0,0.1308960731178064,0.0638980830575082,0.0,0.0,0.0,0.0,0.0,0.0,0.0,0.0,0.0201993940181794,0.0,0.0,1113.15
19010,0.2859,0.0,0.1097,0.1485999999999999,0.4558,0.0,0.0,0.0,0.0,0.0,0.0,0.0,0.0,0.0,0.0,0.0,0.0,0.0,0.0,0.0,1701.15
19011,0.1571,0.4044,0.0,0.0,0.0,0.0,0.083,0.0,0.0,0.2988,0.0,0.0,0.0,0.0,0.0216,0.0,0.0,0.0162,0.0,0.0,1253.15
19012,0.7493000000000001,0.0,0.0,0.0,0.0,0.0,0.0,0.0,0.2507,0.0,0.0,0.0,0.0,0.0,0.0,0.0,0.0,0.0,0.0,0.0,1115.15
19013,0.6576,0.0,0.1541999999999999,0.0214999999999999,0.0,0.0,0.0,0.1644999999999999,0.0,0.0,0.0,0.0,0.0,0.0,0.0,0.0,0.0,0.0,0.0,0.0,1411.15
19014,0.0,0.536,0.0,0.0,0.0,0.0,0.0,0.0,0.4639999999999999,0.0,0.0,0.0,0.0,0.0,0.0,0.0,0.0,0.0,0.0,0.0,1214.15
19015,0.6455000000000001,0.0,0.146,0.1561,0.0524,0.0,0.0,0.0,0.0,0.0,0.0,0.0,0.0,0.0,0.0,0.0,0.0,0.0,0.0,0.0,1643.15
19016,0.5837766489340427,0.0189992400303987,0.1040958361665533,0.0328986840526378,0.0235990560377584,0.0,0.0,0.171193152273909,0.014099436022559,0.0,0.0,0.0,0.0,0.0,0.0,0.0373985040598376,0.0,0.0134994600215991,0.0,0.0,1203.15
19017,0.2578,0.4579,0.0,0.0,0.0,0.2843,0.0,0.0,0.0,0.0,0.0,0.0,0.0,0.0,0.0,0.0,0.0,0.0,0.0,0.0,1238.15
19018,0.653,0.072,0.114,0.053,0.037,0.0,0.0,0.062,0.008,0.0,0.0,0.0,0.0,0.0,0.0,0.0,0.0,0.0,0.0,0.0,1303.15
19019,0.0,0.4253,0.0,0.0,0.0,0.4253,0.0,0.1494,0.0,0.0,0.0,0.0,0.0,0.0,0.0,0.0,0.0,0.0,0.0,0.0,1052.15
19020,0.5722,0.047,0.0401,0.0,0.0847,0.1762,0.0,0.0,0.0,0.0,0.079,0.0,0.0,0.0,0.0,0.0,0.0,0.0,0.0,0.0,1253.15
19021,0.6920000000000002,0.033,0.088,0.048,0.0,0.0,0.0,0.128,0.01,0.0,0.0,0.0,0.0,0.0,0.0,0.0,0.0,0.0,0.0,0.0,1219.15
19022,0.6996999999999999,0.0,0.0800999999999999,0.0,0.0,0.0400999999999999,0.0,0.0,0.0,0.0,0.1800999999999999,0.0,0.0,0.0,0.0,0.0,0.0,0.0,0.0,0.0,1393.15
19023,0.6525,0.0635,0.1565,0.019,0.0146,0.0,0.0688,0.0242,0.0,0.0,0.0,0.0,0.0,0.0,0.0,0.0,0.0,0.0,0.0004,0.0,1548.15
19024,0.7077,0.0,0.0808,0.0,0.0,0.0,0.0849,0.1028999999999999,0.0066,0.016,0.0,0.0,0.0,0.0,0.0,0.0,0.0,0.0,0.0,0.0,1183.15
19025,0.5201,0.0,0.0,0.0,0.0,0.0,0.0941,0.1644,0.0332,0.0,0.0,0.0,0.0,0.0,0.0,0.1878,0.0,0.0,0.0,0.0,1313.15
19026,0.5145000000000001,0.0,0.022,0.0741,0.034,0.0,0.1752,0.0530999999999999,0.0,0.0,0.0771,0.0,0.0,0.0,0.0,0.033,0.0,0.017,0.0,0.0,1179.15
19027,0.6333,0.0,0.0985,0.0358,0.0374,0.0,0.0,0.1535,0.023,0.0,0.0,0.0,0.0,0.0,0.0,0.0,0.0,0.0181,0.0,0.0,1276.15
19028,0.0,0.43,0.0,0.0,0.0,0.0,0.0,0.22,0.0,0.0,0.0,0.0,0.0,0.0,0.0,0.0,0.0,0.0,0.0,0.35,979.15
19029,0.1748999999999999,0.0,0.03,0.0,0.0,0.0,0.0,0.0,0.0,0.0,0.0,0.7951,0.0,0.0,0.0,0.0,0.0,0.0,0.0,0.0,985.15
19030,0.0,0.0,0.0095986561881336,0.0,0.0,0.0127982082508448,0.0654908312836203,0.2682624432579439,0.0311956326114344,0.0720899074129621,0.0377947087407762,0.0,0.0,0.0,0.0,0.1591777151198832,0.0,0.0,0.3238546603475513,0.0,1053.15
19031,0.0,0.84,0.0,0.0,0.0,0.0,0.0,0.0,0.16,0.0,0.0,0.0,0.0,0.0,0.0,0.0,0.0,0.0,0.0,0.0,1056.15
19032,0.0,0.0,0.0,0.0,0.0,0.296,0.0,0.1889999999999999,0.0,0.0,0.0,0.0,0.0,0.0,0.0,0.0,0.0,0.0,0.515,0.0,943.15
19033,0.0,0.0,0.0,0.0,0.0,0.0,0.0,0.0,0.0,0.0,0.0,0.77,0.0,0.0,0.0,0.0,0.0,0.0,0.23,0.0,1274.15
19034,0.5,0.0,0.0,0.0,0.0,0.0,0.0,0.25,0.0,0.0,0.0,0.0,0.0,0.0,0.0,0.25,0.0,0.0,0.0,0.0,1194.15
19035,0.69,0.07,0.13,0.02,0.04,0.0,0.0,0.0,0.0,0.0,0.05,0.0,0.0,0.0,0.0,0.0,0.0,0.0,0.0,0.0,1573.15
19036,0.6984,0.1001,0.0886,0.016,0.0863,0.0,0.0,0.0,0.0,0.0,0.0106,0.0,0.0,0.0,0.0,0.0,0.0,0.0,0.0,0.0,1533.15
19037,0.5256000000000001,0.0422,0.0,0.0,0.0,0.0,0.1749,0.0515,0.0,0.1737,0.0,0.0,0.0,0.0,0.0,0.0,0.0,0.0,0.0121,0.0,1193.15
19038,0.7123,0.0,0.0,0.0,0.1182,0.0,0.0,0.1653,0.0,0.0,0.0,0.0,0.0,0.0,0.0,0.0,0.0,0.0,0.0042,0.0,1261.15
19039,0.53014698530147,0.1003899610038996,0.1741825817418258,0.0,0.0,0.0,0.0,0.0,0.0,0.0,0.0,0.0,0.0,0.0802919708029197,0.0732926707329267,0.0416958304169583,0.0,0.0,0.0,0.0,1421.15
19040,0.0,0.0,0.0,0.0,0.0,0.0,0.0,0.0,0.0,0.5583,0.0,0.0,0.0,0.0,0.0,0.0,0.0,0.0,0.4417,0.0,1153.15
19041,0.6355999999999999,0.0046999999999999,0.1286999999999999,0.0474999999999999,0.0117999999999999,0.0,0.0,0.1415,0.0279999999999999,0.0,0.0,0.0,0.0,0.0,0.0,0.0,0.0,0.0,0.0,0.0,1341.15
19042,0.0,0.0,0.0,0.0,0.0,0.0,0.0,0.2346,0.0,0.3827,0.0,0.0,0.0,0.0,0.0,0.0,0.0,0.0,0.3827,0.0,882.1499999999999
19043,0.622,0.0,0.0969999999999999,0.0,0.0,0.0,0.0,0.0,0.0,0.281,0.0,0.0,0.0,0.0,0.0,0.0,0.0,0.0,0.0,0.0,1683.15
19044,0.633,0.092,0.114,0.053,0.047,0.0,0.01,0.032,0.018,0.0,0.0,0.0,0.0,0.0,0.0,0.0,0.0,0.0,0.0,0.0,1283.15
19045,0.0,0.8332999999999999,0.0,0.0,0.0,0.0,0.0,0.1667,0.0,0.0,0.0,0.0,0.0,0.0,0.0,0.0,0.0,0.0,0.0,0.0,1077.15
19046,0.5260315618937136,0.0908054483268996,0.018601116066964,0.0,0.0676040562433746,0.0454027241634498,0.1692101526091565,0.0102006120367222,0.0,0.023301398083885,0.0488029281756905,0.0,0.0,0.0,0.0,0.0,0.0,0.0,0.0,0.0,973.15
19047,0.0313,0.4048,0.0,0.0,0.0,0.0,0.0,0.0,0.0,0.4733,0.0,0.0,0.0,0.0416,0.049,0.0,0.0,0.0,0.0,0.0,1137.15
19048,0.669,0.0,0.108,0.036,0.019,0.0,0.0,0.148,0.0,0.0,0.009,0.0,0.0,0.0,0.0,0.0,0.0,0.01,0.0,0.0,1288.15
19049,0.0,0.0,0.0,0.0,0.0,0.0,0.34,0.0,0.0,0.0,0.0,0.0,0.0,0.0,0.0,0.0,0.0,0.0,0.0,0.66,857.1499999999999
19050,0.6299999999999999,0.0,0.1692,0.0,0.1236999999999999,0.0591999999999999,0.0,0.0,0.0,0.0,0.0,0.0,0.0,0.0,0.0,0.0,0.0,0.0179,0.0,0.0,1673.15
19051,0.6088608860886088,0.0,0.1099109910991099,0.0,0.2376237623762376,0.0,0.0,0.0,0.0,0.0,0.0,0.0,0.0,0.0,0.0,0.0,0.0,0.0,0.0436043604360436,0.0,1685.15
19052,0.4762,0.067,0.0963,0.0,0.2535,0.0,0.0,0.107,0.0,0.0,0.0,0.0,0.0,0.0,0.0,0.0,0.0,0.0,0.0,0.0,1433.15
19053,0.0,0.0,0.0,0.0,0.0,0.0,0.0,0.0,0.0,0.0,0.0,0.0,0.0,0.0733073307330733,0.0933093309330933,0.0,0.0,0.0,0.8333833383338334,0.0,1496.15
19054,0.0,0.3710628937106289,0.0,0.0,0.0,0.3710628937106289,0.0,0.2578742125787421,0.0,0.0,0.0,0.0,0.0,0.0,0.0,0.0,0.0,0.0,0.0,0.0,1200.15
19055,0.0,0.6990000000000001,0.0,0.0,0.0,0.0,0.0,0.0,0.301,0.0,0.0,0.0,0.0,0.0,0.0,0.0,0.0,0.0,0.0,0.0,1046.15
19056,0.6470999999999999,0.0484,0.1291,0.0163999999999999,0.0,0.0,0.0,0.1568,0.0,0.0,0.0,0.0,0.0,0.0,0.0,0.0,0.0,0.0,0.0,0.0,1276.15
19057,0.7140000000000001,0.03,0.03,0.042,0.042,0.0,0.0,0.0,0.12,0.0,0.021,0.0,0.0,0.0,0.0,0.0,0.0,0.0,0.0,0.0,1223.15
19058,0.68,0.0,0.0,0.0,0.02,0.0,0.01,0.15,0.02,0.0,0.0,0.0,0.0,0.0,0.0,0.0,0.0,0.12,0.0,0.0,1496.15
19059,0.5349,0.0,0.1495,0.0419,0.0,0.0,0.0,0.1098,0.0275,0.1072,0.0,0.0,0.0,0.0,0.0,0.0,0.0,0.023,0.005,0.0,1593.15
19060,0.0,0.0,0.0,0.0,0.0,0.0,0.0,0.0,0.0,0.0,0.0,0.5,0.0,0.0,0.0,0.0,0.5,0.0,0.0,0.0,1075.15
19061,0.662,0.0,0.0565,0.0,0.0,0.0,0.0,0.0,0.2815,0.0,0.0,0.0,0.0,0.0,0.0,0.0,0.0,0.0,0.0,0.0,1263.15
19062,0.7475,0.0,0.0,0.0265,0.0247,0.0,0.0,0.1512,0.0,0.0,0.0,0.0,0.0,0.0,0.0,0.0,0.0,0.05,0.0,0.0,1221.15
19063,0.72,0.0,0.17,0.0,0.0,0.0,0.0,0.0,0.0,0.0,0.0,0.0,0.0,0.03,0.08,0.0,0.0,0.0,0.0,0.0,1598.15
19064,0.7000000000000001,0.0,0.1,0.04,0.0,0.0,0.12,0.03,0.0,0.0,0.0,0.0,0.0,0.0,0.0,0.0,0.0,0.01,0.0,0.0,1523.15
19065,0.5,0.0,0.0,0.0,0.0,0.0,0.0,0.192,0.0,0.0,0.0,0.308,0.0,0.0,0.0,0.0,0.0,0.0,0.0,0.0,858.1500000000001
19066,0.668,0.046,0.13,0.08,0.046,0.0,0.0,0.0,0.0,0.02,0.01,0.0,0.0,0.0,0.0,0.0,0.0,0.0,0.0,0.0,1598.15
19067,0.7047,0.0,0.0674,0.0,0.0,0.0604,0.0,0.0398,0.0325,0.0,0.0655999999999999,0.0,0.0,0.0,0.0,0.0,0.0,0.0273,0.0,0.0,1303.15
19068,0.5327000000000001,0.0,0.1846,0.2491,0.0336,0.0,0.0,0.0,0.0,0.0,0.0,0.0,0.0,0.0,0.0,0.0,0.0,0.0,0.0,0.0,1689.15
19069,0.0,0.41,0.0,0.0,0.0,0.0,0.41,0.0,0.0,0.0,0.0,0.0,0.0,0.0,0.18,0.0,0.0,0.0,0.0,0.0,1015.15
19070,0.66,0.0,0.0515,0.0694,0.0316,0.0231,0.0,0.0341,0.0601,0.0,0.0613,0.0,0.0,0.0,0.0,0.0,0.0,0.0089,0.0,0.0,1373.15
19071,0.13,0.5,0.0,0.0,0.1,0.0,0.08,0.0,0.0,0.04,0.0,0.0,0.0,0.04,0.09,0.0,0.0,0.0,0.0,0.0,1273.15
19072,0.371037103710371,0.0,0.0425042504250425,0.1584158415841584,0.4280428042804279,0.0,0.0,0.0,0.0,0.0,0.0,0.0,0.0,0.0,0.0,0.0,0.0,0.0,0.0,0.0,1733.15
19073,0.685,0.0,0.0,0.0,0.02,0.0,0.025,0.135,0.015,0.0,0.0,0.0,0.0,0.0,0.0,0.0,0.0,0.12,0.0,0.0,1582.15
19074,0.662,0.013,0.129,0.089,0.052,0.0,0.0,0.0,0.0,0.0,0.045,0.0,0.0,0.0,0.0,0.0,0.0,0.01,0.0,0.0,1548.15
19075,0.0,0.0151,0.0,0.0,0.0,0.2296,0.1438,0.1041,0.0,0.1401,0.0,0.0,0.0,0.0,0.0,0.0,0.0,0.0,0.3603,0.0,1073.15
19076,0.7120000000000001,0.0139999999999999,0.108,0.0,0.104,0.045,0.0,0.0,0.0,0.0,0.013,0.0,0.0,0.0,0.0,0.0,0.0,0.0,0.003,0.0,1448.15
19077,0.8207,0.1225,0.0136,0.0,0.0,0.0,0.0,0.0,0.0409,0.0,0.0,0.0,0.0,0.0,0.0,0.0,0.0,0.0,0.0,0.0,1253.15
19078,0.0,0.0,0.0,0.0,0.0,0.0,0.0,0.0,0.0,0.0,0.0,0.662,0.0,0.0,0.0,0.0,0.3379999999999999,0.0,0.0,0.0,1008.15
19079,0.4197999999999999,0.0,0.1694,0.0547,0.3560999999999999,0.0,0.0,0.0,0.0,0.0,0.0,0.0,0.0,0.0,0.0,0.0,0.0,0.0,0.0,0.0,1714.15
19080,0.8033,0.0,0.1148,0.0,0.0,0.0,0.0,0.0819,0.0,0.0,0.0,0.0,0.0,0.0,0.0,0.0,0.0,0.0,0.0,0.0,1663.15
19081,0.8,0.0,0.0,0.0,0.0,0.0,0.0,0.2,0.0,0.0,0.0,0.0,0.0,0.0,0.0,0.0,0.0,0.0,0.0,0.0,1400.15
19082,0.5,0.0,0.0,0.0,0.0,0.0,0.0,0.47,0.0,0.0,0.0,0.0,0.0,0.03,0.0,0.0,0.0,0.0,0.0,0.0,1481.15
19083,0.6461,0.0,0.0,0.0,0.0,0.0,0.0,0.3539,0.0,0.0,0.0,0.0,0.0,0.0,0.0,0.0,0.0,0.0,0.0,0.0,1131.15
19084,0.6788,0.0,0.2,0.0,0.1211999999999999,0.0,0.0,0.0,0.0,0.0,0.0,0.0,0.0,0.0,0.0,0.0,0.0,0.0,0.0,0.0,1873.15
19085,0.8193000000000001,0.0,0.0904,0.0,0.0,0.0,0.0,0.0,0.0,0.0,0.0902999999999999,0.0,0.0,0.0,0.0,0.0,0.0,0.0,0.0,0.0,1734.15
19086,0.5382,0.0,0.0994999999999999,0.0,0.2957,0.0,0.0,0.0,0.0,0.0,0.0,0.0,0.0,0.0,0.0,0.0,0.0,0.0,0.0666,0.0,1731.15
19087,0.6403,0.0,0.197,0.0,0.0,0.0,0.0,0.0,0.0,0.0,0.0,0.0,0.0,0.1478,0.0149,0.0,0.0,0.0,0.0,0.0,1691.15
19088,0.6573000000000001,0.0047,0.1147,0.0484,0.0,0.0,0.0,0.1582,0.0144999999999999,0.0,0.0,0.0,0.0,0.0,0.0,0.0,0.0,0.0,0.0,0.0,1317.15
19089,0.7466999999999999,0.0,0.0,0.0756999999999999,0.0,0.0,0.1775999999999999,0.0,0.0,0.0,0.0,0.0,0.0,0.0,0.0,0.0,0.0,0.0,0.0,0.0,1612.15
19090,0.6483,0.0,0.0198,0.025,0.1018,0.0,0.0,0.0488,0.0535,0.0,0.0583,0.0,0.0,0.0,0.0,0.0,0.0,0.0436,0.0,0.0,1433.15
19091,0.7386,0.0,0.0,0.0,0.1604,0.0,0.0,0.0967,0.0,0.0,0.0,0.0,0.0,0.0,0.0,0.0,0.0,0.0,0.0042,0.0,1582.15
19092,0.503,0.0,0.0,0.0,0.0,0.0,0.0,0.497,0.0,0.0,0.0,0.0,0.0,0.0,0.0,0.0,0.0,0.0,0.0,0.0,1359.65
19093,0.0,0.0,0.0,0.0,0.3379999999999999,0.0,0.0,0.0,0.0,0.0,0.0,0.0,0.0,0.0,0.0,0.0,0.662,0.0,0.0,0.0,1558.15
19094,0.6301739652069587,0.0523895220955808,0.0228954209158168,0.0337932413517296,0.0907818436312737,0.0,0.0123975204959008,0.0698860227954409,0.0106978604279144,0.0417916416716656,0.0,0.0,0.026494701059788,0.0,0.0,0.0,0.0,0.0,0.0,0.0,1308.15
19095,0.0,0.015,0.0,0.0,0.0,0.23,0.144,0.104,0.0,0.14,0.0,0.0,0.0,0.0,0.0,0.0,0.0,0.0,0.36,0.0,1043.15
19096,0.6030000000000001,0.0,0.13,0.066,0.0,0.0,0.0,0.16,0.035,0.0,0.0,0.0,0.0,0.0,0.0,0.0,0.0,0.0,0.005,0.0,1423.15
19097,0.0,0.5861999999999999,0.0,0.0,0.0,0.3422,0.0,0.0,0.0,0.0,0.0,0.0,0.0,0.0,0.0716,0.0,0.0,0.0,0.0,0.0,1230.15
19098,0.281,0.355,0.0,0.0,0.0,0.364,0.0,0.0,0.0,0.0,0.0,0.0,0.0,0.0,0.0,0.0,0.0,0.0,0.0,0.0,1268.15
19099,0.6887000000000001,0.0,0.1054,0.0,0.2059,0.0,0.0,0.0,0.0,0.0,0.0,0.0,0.0,0.0,0.0,0.0,0.0,0.0,0.0,0.0,1592.15
19100,0.6336,0.1611,0.0802,0.0,0.0,0.1251,0.0,0.0,0.0,0.0,0.0,0.0,0.0,0.0,0.0,0.0,0.0,0.0,0.0,0.0,1259.15
19101,0.0,0.4797999999999999,0.0,0.0,0.0,0.1245,0.0,0.0,0.0,0.3518,0.0,0.0,0.0,0.0,0.0438999999999999,0.0,0.0,0.0,0.0,0.0,1109.15
19102,0.0,0.0,0.05,0.06,0.06,0.12,0.0,0.24,0.0,0.05,0.0,0.0,0.0,0.0,0.0,0.0,0.0,0.0,0.4,0.0,1093.15
19103,0.0,0.74,0.0,0.0,0.0,0.0,0.0,0.26,0.0,0.0,0.0,0.0,0.0,0.0,0.0,0.0,0.0,0.0,0.0,0.0,1045.15
19104,0.5121231815227716,0.0,0.0,0.0,0.0,0.0,0.0437934309853522,0.1584762285657151,0.0486926960955856,0.0,0.0,0.0,0.0,0.0,0.0,0.2196670499425086,0.0,0.0,0.0,0.0,1213.15
19105,0.0,0.6491,0.0,0.0,0.0263,0.0,0.0,0.3246,0.0,0.0,0.0,0.0,0.0,0.0,0.0,0.0,0.0,0.0,0.0,0.0,958.15
19106,0.6689,0.0,0.0341,0.0789,0.0642,0.0,0.0,0.1539,0.0,0.0,0.0,0.0,0.0,0.0,0.0,0.0,0.0,0.0,0.0,0.0,1353.15
19107,0.4621,0.2463,0.0,0.0,0.0,0.2916,0.0,0.0,0.0,0.0,0.0,0.0,0.0,0.0,0.0,0.0,0.0,0.0,0.0,0.0,1288.15
19108,0.75,0.0,0.0,0.0,0.0,0.0,0.0,0.15,0.0,0.0,0.0,0.0,0.0,0.0,0.0,0.1,0.0,0.0,0.0,0.0,1473.15
19109,0.8857999999999998,0.0,0.0511999999999999,0.0058999999999999,0.0058999999999999,0.0,0.0,0.0,0.0511999999999999,0.0,0.0,0.0,0.0,0.0,0.0,0.0,0.0,0.0,0.0,0.0,1463.15
19110,0.523952395239524,0.1044104410441044,0.04000400040004,0.0,0.0427042704270427,0.1141114111411141,0.0,0.0,0.0,0.0304030403040304,0.0864086408640864,0.0,0.0,0.0,0.0,0.036003600360036,0.0,0.013001300130013,0.009000900090009,0.0,1277.15
19111,0.679,0.0,0.0324,0.0,0.02,0.0,0.0,0.1736,0.0,0.0,0.0,0.0,0.0,0.0,0.0,0.0397,0.0,0.0536,0.0,0.0,1513.15
19112,0.6503,0.123,0.104,0.0245,0.0491,0.0245,0.0,0.0,0.0,0.0,0.0245,0.0,0.0,0.0,0.0,0.0,0.0,0.0,0.0,0.0,1314.15
19113,0.625037496250375,0.0,0.1178882111788821,0.0501949805019498,0.0,0.0,0.2068793120687931,0.0,0.0,0.0,0.0,0.0,0.0,0.0,0.0,0.0,0.0,0.0,0.0,0.0,1558.15
19114,0.5,0.0,0.0,0.0,0.0,0.0,0.0,0.0,0.0,0.0,0.0,0.5,0.0,0.0,0.0,0.0,0.0,0.0,0.0,0.0,1037.15
19115,0.7187,0.0,0.038,0.0,0.0,0.0,0.2433,0.0,0.0,0.0,0.0,0.0,0.0,0.0,0.0,0.0,0.0,0.0,0.0,0.0,1263.15
19116,0.6722327767223277,0.05999400059994,0.081991800819918,0.0690930906909309,0.0372962703729627,0.0726927307269273,0.0,0.0,0.0,0.0,0.0066993300669933,0.0,0.0,0.0,0.0,0.0,0.0,0.0,0.0,0.0,1436.15
19117,0.0,0.0,0.0,0.0,0.0,0.0,0.0,0.0768,0.0,0.0,0.0,0.0,0.0,0.0,0.0,0.0,0.9232,0.0,0.0,0.0,1248.15
19118,0.3692,0.2565,0.1761,0.0,0.0,0.0,0.0354,0.0,0.0,0.0,0.0,0.0,0.0,0.0655,0.0973,0.0,0.0,0.0,0.0,0.0,1385.15
19119,0.507,0.0,0.0,0.0,0.3379999999999999,0.0,0.0,0.155,0.0,0.0,0.0,0.0,0.0,0.0,0.0,0.0,0.0,0.0,0.0,0.0,1567.15
19120,0.8,0.0,0.1003,0.0,0.0192999999999999,0.0,0.0,0.0,0.0,0.0,0.0803999999999999,0.0,0.0,0.0,0.0,0.0,0.0,0.0,0.0,0.0,1701.15
19121,0.487,0.0,0.0,0.0,0.29,0.0,0.075,0.148,0.0,0.0,0.0,0.0,0.0,0.0,0.0,0.0,0.0,0.0,0.0,0.0,1433.15
19122,0.5451,0.0434,0.0,0.0,0.0,0.0,0.1818,0.0487,0.0,0.181,0.0,0.0,0.0,0.0,0.0,0.0,0.0,0.0,0.0,0.0,1260.15
19123,0.7101000000000001,0.0,0.0598,0.0,0.0,0.0,0.0,0.0,0.0,0.0,0.2301,0.0,0.0,0.0,0.0,0.0,0.0,0.0,0.0,0.0,1436.15
19124,0.64,0.0,0.08,0.092,0.0,0.0,0.0579999999999999,0.115,0.0,0.0,0.0,0.0,0.0,0.0,0.0,0.0,0.0,0.015,0.0,0.0,1323.15
19125,0.0,0.0,0.0,0.0,0.0,0.0,0.0,0.0,0.0,0.5985,0.0,0.0,0.0,0.0,0.0,0.4014999999999999,0.0,0.0,0.0,0.0,1805.15
19126,0.5201,0.0,0.1876,0.1899,0.1024,0.0,0.0,0.0,0.0,0.0,0.0,0.0,0.0,0.0,0.0,0.0,0.0,0.0,0.0,0.0,1693.15
19127,0.6500000000000001,0.0,0.0,0.0,0.012,0.088,0.0,0.065,0.0,0.0,0.021,0.0,0.0,0.0,0.0,0.111,0.0,0.053,0.0,0.0,1273.15
19128,0.7266273372662734,0.0,0.0,0.0,0.0,0.0,0.1344865513448655,0.1388861113888611,0.0,0.0,0.0,0.0,0.0,0.0,0.0,0.0,0.0,0.0,0.0,0.0,1106.15
19129,0.511,0.1557,0.0,0.0,0.0,0.3333,0.0,0.0,0.0,0.0,0.0,0.0,0.0,0.0,0.0,0.0,0.0,0.0,0.0,0.0,1423.15
19130,0.675,0.0,0.05,0.02,0.02,0.025,0.0,0.04,0.04,0.0,0.07,0.0,0.0,0.0,0.015,0.015,0.0,0.03,0.0,0.0,1413.15
19131,0.7805000000000001,0.093,0.0333,0.0,0.0155,0.0,0.0,0.0728,0.0,0.0,0.0,0.0,0.0,0.0,0.0,0.0,0.0,0.0,0.0,0.0,1433.15
19132,0.6752,0.0389,0.1177,0.0599,0.0449,0.0419,0.0,0.0,0.0,0.0,0.019,0.0,0.0,0.0,0.0,0.0,0.0,0.0,0.0,0.0,1433.15
19133,0.0,0.57,0.0,0.0,0.0,0.0,0.0,0.28,0.0,0.0,0.0,0.0,0.0,0.0,0.0,0.0,0.0,0.0,0.0,0.15,1035.15
19134,0.7884000000000001,0.0,0.0,0.0,0.0321,0.0,0.0,0.1795,0.0,0.0,0.0,0.0,0.0,0.0,0.0,0.0,0.0,0.0,0.0,0.0,1393.15
19135,0.1616,0.3675,0.0087,0.0,0.2518,0.0173,0.0591,0.0,0.0,0.0314,0.0,0.0,0.0,0.0293,0.0596,0.0,0.0,0.0,0.0,0.0,1253.15
19136,0.5420542054205421,0.0,0.1743174317431743,0.0,0.0,0.0,0.0,0.2005200520052005,0.0,0.0136013601360136,0.0,0.0,0.0,0.0,0.0,0.0695069506950695,0.0,0.0,0.0,0.0,1489.15
19137,0.6814,0.098,0.1003999999999999,0.0,0.0608,0.0089,0.0,0.0,0.0,0.0084,0.0395,0.0,0.0,0.0,0.0,0.0,0.0,0.0,0.0,0.0,1343.15
19138,0.642,0.051,0.1159999999999999,0.048,0.012,0.0,0.0,0.108,0.022,0.0,0.0,0.0,0.0,0.0,0.0,0.0,0.0,0.0,0.0,0.0,1414.15
19139,0.6568999999999999,0.0,0.0638,0.0,0.0,0.0,0.0,0.0,0.2793,0.0,0.0,0.0,0.0,0.0,0.0,0.0,0.0,0.0,0.0,0.0,1323.15
19140,0.2183781621837816,0.3334666533346666,0.0,0.0,0.0,0.4481551844815519,0.0,0.0,0.0,0.0,0.0,0.0,0.0,0.0,0.0,0.0,0.0,0.0,0.0,0.0,1245.15
19141,0.4603539646035396,0.0,0.1768823117688231,0.0941905809419058,0.2685731426857314,0.0,0.0,0.0,0.0,0.0,0.0,0.0,0.0,0.0,0.0,0.0,0.0,0.0,0.0,0.0,1836.15
19142,0.5457,0.0211,0.0,0.0,0.0,0.06,0.0327999999999999,0.0821,0.0,0.0,0.0,0.1639999999999999,0.0,0.0,0.0171,0.0772,0.0,0.0,0.0,0.0,1243.15
19143,0.6945999999999999,0.0,0.0997,0.0508,0.09,0.0498,0.0,0.0,0.0,0.0,0.0151,0.0,0.0,0.0,0.0,0.0,0.0,0.0,0.0,0.0,1516.15
19144,0.5502,0.0,0.1466,0.0264,0.0,0.0,0.0,0.1099,0.0259,0.1188,0.0,0.0,0.0,0.0,0.0,0.0,0.0,0.0172,0.005,0.0,1573.15
19145,0.4822999999999999,0.1593,0.0,0.0,0.0,0.0214,0.0189,0.042,0.1238,0.0584,0.0,0.0187999999999999,0.0,0.0,0.0,0.0623,0.0,0.0,0.0,0.0,1223.15
19146,0.6725000000000001,0.0092,0.1633,0.1493,0.0057,0.0,0.0,0.0,0.0,0.0,0.0,0.0,0.0,0.0,0.0,0.0,0.0,0.0,0.0,0.0,1725.15
19147,0.7595000000000001,0.0,0.0,0.0,0.0256,0.0,0.0,0.1469,0.0,0.0,0.0,0.0,0.0,0.0,0.0,0.0216,0.0,0.0464,0.0,0.0,1322.15
19148,0.6945305469453055,0.0,0.104989501049895,0.0507949205079492,0.08999100089991,0.0497950204979502,0.0,0.0,0.0,0.0,0.0098990100989901,0.0,0.0,0.0,0.0,0.0,0.0,0.0,0.0,0.0,1513.15
19149,0.5501,0.0,0.1497,0.1502,0.1001,0.0,0.0,0.0499,0.0,0.0,0.0,0.0,0.0,0.0,0.0,0.0,0.0,0.0,0.0,0.0,1562.15
19150,0.5998760049598016,0.0,0.0499980000799968,0.0,0.0,0.1996920123195072,0.0,0.1502939882404703,0.0,0.0,0.0,0.0,0.0,0.0,0.0,0.0,0.0,0.0,0.0,0.0,1315.950048828125
19151,0.5096,0.133,0.1568,0.0,0.0,0.0,0.0,0.0,0.0516999999999999,0.0,0.0,0.0,0.0,0.1176,0.0313,0.0,0.0,0.0,0.0,0.0,1561.15
19152,0.61,0.0,0.0,0.0,0.0,0.0,0.0,0.0,0.0,0.0,0.0,0.39,0.0,0.0,0.0,0.0,0.0,0.0,0.0,0.0,1071.15
19153,0.0,0.0,0.0,0.0,0.0,0.0,0.0,0.275,0.225,0.0,0.0,0.0,0.0,0.0,0.0,0.5,0.0,0.0,0.0,0.0,1170.15
19154,0.6163,0.0138999999999999,0.0189999999999999,0.0558999999999999,0.0858999999999999,0.0188999999999999,0.0,0.1146,0.0443999999999999,0.0,0.0310999999999999,0.0,0.0,0.0,0.0,0.0,0.0,0.0,0.0,0.0,1263.15
19155,0.6932,0.0,0.1782,0.0296,0.0,0.0,0.0,0.0,0.0,0.0,0.0,0.0,0.0,0.0,0.099,0.0,0.0,0.0,0.0,0.0,1568.15
19156,0.4632,0.0,0.0,0.0,0.0179,0.0503,0.0,0.1818,0.0,0.0,0.0,0.0,0.0,0.0,0.0,0.2866,0.0,0.0,0.0,0.0,1313.15
19157,0.0,0.0,0.0,0.0,0.1476147614761476,0.0,0.0,0.0,0.4256425642564256,0.0,0.0,0.0,0.0,0.0,0.0,0.0,0.0,0.0,0.4267426742674267,0.0,1287.15
19158,0.6573000000000001,0.0769,0.059,0.0664,0.0716,0.0523,0.0,0.0,0.0,0.0163999999999999,0.0,0.0,0.0,0.0,0.0,0.0,0.0,0.0,0.0,0.0,1433.15
19159,0.1957,0.3503,0.0,0.0,0.0,0.4539999999999999,0.0,0.0,0.0,0.0,0.0,0.0,0.0,0.0,0.0,0.0,0.0,0.0,0.0,0.0,1265.15
