Repository: ychyn/algo_genetique

# algo_genetique
Ce code fait partie de notre mini-projet du MIG Verre 2024. L'objectif du mini-projet est l'obtention d'une composition de verre avec des qualités avantageuses pour une application potentiellement industrielle. 

On utilise l'outil de prediction des propriétés du verre à travers des réseaux de neuronnes codé par Franck Pigeonneau (qui constitue la plus grande partie de ce repo). On a codé l'algorithme génetique qui va, en utilisant ce réseau de neuronnes tenter d'obtenir une composition optimale dont on essaiera la fabrication dans le four situé à l'Ecole des Mines à Sophia Antipolis

File: DataBase/Tliqclean.csv (part 61 of 63)
,SiO2,B2O3,Al2O3,MgO,CaO,BaO,Li2O,Na2O,K2O,ZnO,SrO,PbO,Fe2O3,Y2O3,La2O3,TiO2,GeO2,ZrO2,P2O5,V2O5,Tliq
19160,0.0475999999999999,0.7331,0.0,0.0,0.0,0.0,0.2094,0.0,0.0,0.0098999999999999,0.0,0.0,0.0,0.0,0.0,0.0,0.0,0.0,0.0,0.0,1099.15
19161,0.6657,0.0641,0.1261,0.048,0.0511,0.031,0.0,0.0,0.0,0.0,0.013,0.0,0.0,0.0,0.0,0.0,0.0,0.0,0.0,0.0,1373.15
19162,0.3926392639263926,0.0,0.0564056405640564,0.1713171317131713,0.3796379637963796,0.0,0.0,0.0,0.0,0.0,0.0,0.0,0.0,0.0,0.0,0.0,0.0,0.0,0.0,0.0,1652.15
19163,0.7195999999999999,0.0,0.1063,0.0338,0.09,0.0489,0.0,0.0,0.0,0.0,0.0,0.0,0.0,0.0,0.0,0.0,0.0,0.0,0.0,0.0,1473.15
19164,0.7000000000000001,0.07,0.09,0.025,0.045,0.0,0.0,0.0,0.0,0.0,0.07,0.0,0.0,0.0,0.0,0.0,0.0,0.0,0.0,0.0,1623.15
19165,0.0,0.0,0.0,0.0,0.05,0.0,0.0,0.0,0.0,0.0,0.0,0.0,0.0,0.0,0.0,0.0,0.95,0.0,0.0,0.0,1519.15
19166,0.705,0.021,0.067,0.0,0.0,0.065,0.0,0.0279999999999999,0.032,0.0,0.065,0.0,0.0,0.0,0.0,0.0,0.0,0.015,0.0,0.0,1253.15
19167,0.6667000000000001,0.0,0.0,0.0,0.0,0.0,0.1333,0.2,0.0,0.0,0.0,0.0,0.0,0.0,0.0,0.0,0.0,0.0,0.0,0.0,1023.15
19168,0.6326367363263674,0.0,0.0901909809019098,0.0912908709129087,0.1858814118588141,0.0,0.0,0.0,0.0,0.0,0.0,0.0,0.0,0.0,0.0,0.0,0.0,0.0,0.0,0.0,1518.15
19169,0.0,0.0,0.0,0.0,0.4794,0.0,0.0,0.2626,0.0,0.0,0.0,0.0,0.0,0.0,0.0,0.0,0.0,0.0,0.258,0.0,1966.15
19170,0.5633,0.0,0.0,0.0,0.0,0.0,0.0,0.0,0.1198,0.3119,0.0,0.0,0.0,0.0,0.0,0.0,0.0,0.0,0.0,0.0,1475.15
19171,0.6762999999999999,0.0,0.1233,0.0,0.1804,0.0,0.0,0.0,0.0,0.0,0.0,0.0,0.0,0.0,0.0,0.0,0.0,0.0,0.02,0.0,1572.15
19172,0.639,0.0,0.18,0.0,0.09,0.0,0.0,0.0,0.0,0.0,0.09,0.0,0.0,0.0,0.0,0.0,0.0,0.0,0.0,0.0,1771.23
19173,0.665,0.0,0.132,0.122,0.055,0.0,0.0,0.0,0.0,0.0,0.026,0.0,0.0,0.0,0.0,0.0,0.0,0.0,0.0,0.0,1558.15
19174,0.6827000000000001,0.1039,0.1089,0.0,0.091,0.0,0.0,0.0,0.0,0.0,0.01,0.0,0.0,0.0,0.0,0.0,0.0,0.0,0.0,0.0,1423.15
19175,0.3,0.0,0.0,0.0,0.06,0.11,0.0,0.07,0.0,0.0,0.06,0.0,0.0,0.0,0.0,0.33,0.0,0.07,0.0,0.0,1533.15
19176,0.1784,0.4478,0.0203,0.0,0.0,0.3535,0.0,0.0,0.0,0.0,0.0,0.0,0.0,0.0,0.0,0.0,0.0,0.0,0.0,0.0,1191.15
19177,0.0,0.0,0.0,0.0,0.0,0.0,0.0,0.4438,0.0,0.0,0.0,0.0,0.0,0.0,0.0,0.0,0.5562,0.0,0.0,0.0,1345.15
19178,0.0,0.0,0.0,0.0,0.0,0.0,0.2407,0.0,0.0,0.0,0.2593,0.0,0.0,0.0,0.0,0.0,0.0,0.0,0.5,0.0,1020.15
19179,0.1669,0.6199,0.0,0.0,0.0,0.0,0.0,0.2132,0.0,0.0,0.0,0.0,0.0,0.0,0.0,0.0,0.0,0.0,0.0,0.0,982.15
19180,0.6731999999999999,0.0831,0.1125,0.0245,0.0513,0.0429,0.0,0.0,0.0,0.0,0.0125,0.0,0.0,0.0,0.0,0.0,0.0,0.0,0.0,0.0,1293.15
19181,0.732,0.0,0.0919,0.062,0.0334,0.0,0.0335,0.0,0.0199,0.0,0.0,0.0,0.0,0.0,0.0,0.0156,0.0,0.0051,0.0,0.0,1499.849951171875
19182,0.0,0.0,0.0281,0.0,0.0,0.4952,0.0,0.0,0.0,0.0528,0.0,0.0,0.0,0.0,0.0,0.0,0.0,0.0,0.4239,0.0,1153.15
19183,0.54,0.0,0.0,0.0,0.0,0.1,0.0,0.0,0.0,0.36,0.0,0.0,0.0,0.0,0.0,0.0,0.0,0.0,0.0,0.0,1580.15
19184,0.5231,0.1222,0.0173,0.0,0.0584,0.0213,0.1621999999999999,0.0285,0.0,0.0,0.0504999999999999,0.0,0.0,0.0,0.0161,0.0,0.0,0.0,0.0,0.0,1118.15
19185,0.53,0.0,0.06,0.14,0.09,0.0,0.02,0.0,0.0,0.08,0.02,0.0,0.0,0.0279999999999999,0.0,0.02,0.0,0.012,0.0,0.0,1423.15
19186,0.6781,0.0155,0.0471,0.0527,0.0477,0.04,0.0,0.037,0.0717,0.0,0.0094,0.0,0.0,0.0,0.0,0.0,0.0,0.0,0.0,0.0,1253.15
19187,0.6453,0.0,0.1159999999999999,0.1231,0.1156,0.0,0.0,0.0,0.0,0.0,0.0,0.0,0.0,0.0,0.0,0.0,0.0,0.0,0.0,0.0,1522.15
19188,0.6171,0.0,0.0801,0.0,0.2768,0.0,0.0,0.0,0.0,0.0,0.0,0.0,0.0,0.0,0.0,0.026,0.0,0.0,0.0,0.0,1494.2499755859376
19189,0.7308,0.0,0.0924,0.1559,0.0,0.0204999999999999,0.0,0.0,0.0,0.0,0.0,0.0,0.0,0.0,0.0,0.0,0.0,0.0,0.0,0.0,1656.96
19190,0.7445,0.0,0.0,0.037,0.0212,0.0,0.0,0.1973,0.0,0.0,0.0,0.0,0.0,0.0,0.0,0.0,0.0,0.0,0.0,0.0,983.15
19191,0.0,0.8290000000000001,0.0,0.0,0.0,0.0,0.171,0.0,0.0,0.0,0.0,0.0,0.0,0.0,0.0,0.0,0.0,0.0,0.0,0.0,1075.15
19192,0.0,0.0,0.0,0.0,0.2065,0.0,0.0,0.2941,0.0,0.0,0.0,0.0,0.0,0.0,0.0,0.0,0.0,0.0,0.4993999999999999,0.0,1007.15
19193,0.0,0.503,0.0,0.0,0.0,0.0,0.0,0.0,0.0,0.497,0.0,0.0,0.0,0.0,0.0,0.0,0.0,0.0,0.0,0.0,1271.15
19194,0.75,0.0,0.0,0.0,0.0803,0.0,0.0,0.1696,0.0,0.0,0.0,0.0,0.0,0.0,0.0,0.0,0.0,0.0,0.0,0.0,1273.15
19195,0.7735,0.0,0.0608,0.0,0.1657,0.0,0.0,0.0,0.0,0.0,0.0,0.0,0.0,0.0,0.0,0.0,0.0,0.0,0.0,0.0,1753.15
19196,0.0,0.2287228722872287,0.029002900290029,0.0927092709270926,0.0,0.1015101510151015,0.0725072507250725,0.0408040804080408,0.0,0.0,0.088008800880088,0.0,0.0,0.0,0.0,0.0,0.0,0.0,0.3467346734673467,0.0,1233.15
19197,0.5162,0.0,0.0697,0.0,0.0,0.0,0.0,0.3732,0.0,0.0,0.0,0.0,0.0,0.0,0.0,0.0404,0.0,0.0,0.0,0.0,1123.15
19198,0.595,0.0045,0.0,0.0,0.0,0.0,0.0,0.3522,0.0,0.0,0.0,0.0,0.0,0.0,0.0,0.0275,0.0,0.0204,0.0,0.0,1103.15
19199,0.0,0.0,0.0,0.0,0.0,0.0,0.0,0.305,0.3,0.0,0.0,0.0,0.0,0.0,0.0,0.0,0.0,0.0,0.395,0.0,908.15
19200,0.4886511348865113,0.0,0.1293870612938706,0.2529747025297471,0.128987101289871,0.0,0.0,0.0,0.0,0.0,0.0,0.0,0.0,0.0,0.0,0.0,0.0,0.0,0.0,0.0,1599.15
19201,0.0671,0.5409,0.0,0.0,0.0,0.0,0.0,0.0,0.0,0.0,0.0,0.0,0.0,0.0695,0.2037999999999999,0.0191,0.0,0.0902,0.0,0.0,1423.15
19202,0.6906,0.0,0.0,0.0,0.0602,0.0,0.0,0.2491,0.0,0.0,0.0,0.0,0.0,0.0,0.0,0.0,0.0,0.0,0.0,0.0,1074.15
19203,0.0584999999999999,0.5608,0.0,0.0,0.0,0.0,0.0,0.0,0.0,0.0782,0.0,0.0,0.0,0.0575,0.1705,0.0,0.0,0.0681,0.0,0.0,1333.15
19204,0.6369,0.0,0.1299,0.0394,0.0395,0.0,0.0,0.1127,0.0209,0.0,0.0197,0.0,0.0,0.0,0.0,0.0,0.0,0.0,0.0,0.0,1363.15
19205,0.74,0.0,0.143,0.0584999999999999,0.0584999999999999,0.0,0.0,0.0,0.0,0.0,0.0,0.0,0.0,0.0,0.0,0.0,0.0,0.0,0.0,0.0,1723.15
19206,0.4529999999999999,0.226,0.0,0.0,0.0,0.321,0.0,0.0,0.0,0.0,0.0,0.0,0.0,0.0,0.0,0.0,0.0,0.0,0.0,0.0,1308.15
19207,0.6466,0.0432,0.0358,0.0304,0.1041,0.0,0.0097,0.0567999999999999,0.0236,0.0215,0.0,0.0,0.0196,0.0,0.0,0.0,0.0,0.0,0.0,0.0,1340.15
19208,0.6421,0.2317,0.0633,0.016,0.046,0.0,0.0,0.0,0.0,0.0,0.0,0.0,0.0,0.0,0.0,0.0,0.0,0.0,0.0,0.0,1342.15
19209,0.5749,0.0,0.1231999999999999,0.0778999999999999,0.2239999999999999,0.0,0.0,0.0,0.0,0.0,0.0,0.0,0.0,0.0,0.0,0.0,0.0,0.0,0.0,0.0,1622.15
19210,0.3334,0.1667,0.0,0.0,0.0,0.0,0.4998999999999999,0.0,0.0,0.0,0.0,0.0,0.0,0.0,0.0,0.0,0.0,0.0,0.0,0.0,1413.15
19211,0.396,0.0,0.0,0.0,0.0,0.0,0.0,0.0,0.0,0.0,0.0,0.604,0.0,0.0,0.0,0.0,0.0,0.0,0.0,0.0,996.15
19212,0.7952999999999999,0.0,0.1025999999999999,0.0,0.0,0.0,0.0,0.1021,0.0,0.0,0.0,0.0,0.0,0.0,0.0,0.0,0.0,0.0,0.0,0.0,1368.15
19213,0.6302000000000001,0.0,0.0875,0.0633,0.0455,0.0,0.0,0.1389,0.0338,0.0,0.0,0.0,0.0,0.0,0.0,0.0,0.0,0.0,0.0,0.0,1298.15
19214,0.0,0.1075107510751075,0.0,0.0610061006100609,0.2289228922892289,0.2756275627562756,0.0,0.0,0.0,0.0946094609460946,0.0,0.0,0.0,0.0,0.0,0.0,0.0,0.0,0.2185218521852185,0.0,1157.15
19215,0.6975,0.0,0.1221,0.0,0.1804,0.0,0.0,0.0,0.0,0.0,0.0,0.0,0.0,0.0,0.0,0.0,0.0,0.0,0.0,0.0,1664.849951171875
19216,0.5022,0.0,0.0,0.1384,0.0,0.0,0.3594,0.0,0.0,0.0,0.0,0.0,0.0,0.0,0.0,0.0,0.0,0.0,0.0,0.0,1363.15
19217,0.7282,0.0,0.0,0.0,0.0,0.0,0.2427,0.0,0.0,0.0,0.0,0.0,0.0,0.0,0.0,0.0,0.0,0.0,0.0,0.0291,1243.15
19218,0.715,0.0,0.0,0.0728,0.0596999999999999,0.0,0.0,0.1525,0.0,0.0,0.0,0.0,0.0,0.0,0.0,0.0,0.0,0.0,0.0,0.0,1193.15
19219,0.64,0.0,0.09,0.065,0.055,0.0,0.025,0.045,0.05,0.0,0.0,0.0,0.0,0.0,0.0,0.015,0.0,0.015,0.0,0.0,1413.15
19220,0.552044795520448,0.0,0.0,0.0,0.0,0.0,0.0,0.436056394360564,0.0,0.0,0.0118988101189881,0.0,0.0,0.0,0.0,0.0,0.0,0.0,0.0,0.0,1313.15
19221,0.6494,0.0,0.143,0.2004,0.0,0.0,0.0072,0.0,0.0,0.0,0.0,0.0,0.0,0.0,0.0,0.0,0.0,0.0,0.0,0.0,1671.15
19222,0.635,0.0,0.0,0.0,0.0,0.07,0.0,0.12,0.0,0.0,0.035,0.0,0.0,0.0,0.0,0.06,0.0,0.08,0.0,0.0,1405.15
19223,0.6495000000000001,0.0501,0.1002,0.0504,0.0996,0.0,0.0,0.0501999999999999,0.0,0.0,0.0,0.0,0.0,0.0,0.0,0.0,0.0,0.0,0.0,0.0,1474.15
19224,0.563,0.0,0.0858,0.0,0.1471,0.0,0.0,0.0,0.0,0.1261,0.0,0.0,0.0,0.0,0.0,0.078,0.0,0.0,0.0,0.0,1474.15
19225,0.0,0.0,0.0,0.0,0.3236,0.0,0.0,0.3338,0.0,0.0,0.0,0.0,0.0,0.0,0.0,0.0,0.0,0.0,0.3425999999999999,0.0,1159.15
19226,0.605,0.05,0.005,0.0,0.0,0.0,0.0,0.18,0.03,0.0,0.0,0.0,0.0,0.0,0.0,0.0,0.0,0.11,0.0,0.0,1476.15
19227,0.0,0.199,0.0247,0.1743,0.125,0.0247,0.0995,0.0247,0.0247,0.0,0.0247,0.0,0.0,0.0,0.0,0.0,0.0,0.0,0.2738,0.0,1173.15
19228,0.4664,0.0,0.0,0.0,0.005,0.0237,0.0,0.2198,0.0195,0.0,0.0,0.0,0.0,0.0,0.0,0.2653999999999999,0.0,0.0,0.0,0.0,1253.15
19229,0.7090000000000001,0.0,0.0969999999999999,0.0,0.0,0.0,0.048,0.0969999999999999,0.048,0.0,0.0,0.0,0.0,0.0,0.0,0.0,0.0,0.0,0.0,0.0,1213.15
19230,0.6481000000000001,0.1113,0.1208,0.03,0.0799,0.0,0.0,0.0,0.0,0.0,0.0,0.0,0.0,0.0,0.0,0.0,0.0,0.0,0.0,0.0,1469.15
19231,0.6772,0.0,0.0,0.0,0.0479,0.0,0.0,0.2749,0.0,0.0,0.0,0.0,0.0,0.0,0.0,0.0,0.0,0.0,0.0,0.0,1123.15
19232,0.611648931914553,0.0189015121209696,0.0838067045363629,0.048903912312985,0.0117009360748859,0.0,0.0,0.1697135770861668,0.0279022321785742,0.0,0.0,0.0,0.0,0.0,0.0,0.0,0.0,0.0267021361708936,0.0,0.0,1168.15
19233,0.5494,0.0895,0.1653,0.0,0.0953,0.0,0.0,0.1005,0.0,0.0,0.0,0.0,0.0,0.0,0.0,0.0,0.0,0.0,0.0,0.0,1471.15
19234,0.6558,0.0207,0.1244,0.0324,0.0,0.0,0.0,0.1645,0.0,0.0,0.0,0.0,0.0,0.0,0.0,0.0,0.0,0.0,0.0,0.0,1202.15
19235,0.532,0.3743999999999999,0.0,0.0,0.0,0.0,0.0,0.0935999999999999,0.0,0.0,0.0,0.0,0.0,0.0,0.0,0.0,0.0,0.0,0.0,0.0,1083.15
19236,0.26,0.0,0.1689999999999999,0.0,0.0,0.0,0.0,0.0,0.0,0.5710000000000001,0.0,0.0,0.0,0.0,0.0,0.0,0.0,0.0,0.0,0.0,1833.15
19237,0.441044104410441,0.0,0.0,0.0,0.4725472547254726,0.0864086408640864,0.0,0.0,0.0,0.0,0.0,0.0,0.0,0.0,0.0,0.0,0.0,0.0,0.0,0.0,1618.15
19238,0.7892,0.0858,0.0126,0.0,0.0056,0.0,0.0,0.0455,0.0063,0.055,0.0,0.0,0.0,0.0,0.0,0.0,0.0,0.0,0.0,0.0,1416.15
19239,0.6,0.0,0.0,0.0,0.0,0.0,0.1,0.0,0.3,0.0,0.0,0.0,0.0,0.0,0.0,0.0,0.0,0.0,0.0,0.0,1093.15
19240,0.6947305269473052,0.0076992300769922,0.0,0.0,0.0,0.0,0.0267973202679732,0.150884911508849,0.0141985801419857,0.0,0.0,0.0,0.0,0.0,0.0,0.0,0.0,0.1056894310568943,0.0,0.0,1478.15
19241,0.5496000000000001,0.1299,0.1599,0.0,0.0,0.0,0.0,0.1599,0.0,0.0,0.0,0.0,0.0,0.0,0.0,0.0,0.0,0.0,0.0,0.0,1073.15
19242,0.7314000000000002,0.0,0.0133,0.121,0.121,0.0,0.0,0.0,0.0133,0.0,0.0,0.0,0.0,0.0,0.0,0.0,0.0,0.0,0.0,0.0,1808.15
19243,0.6802,0.0,0.0849,0.0,0.0497,0.0,0.0,0.0,0.0,0.0,0.1851,0.0,0.0,0.0,0.0,0.0,0.0,0.0,0.0,0.0,1478.15
19244,0.6917,0.1123,0.1084,0.0,0.0673,0.0176,0.0,0.0,0.0,0.0,0.0,0.0,0.0,0.0,0.0,0.0,0.0,0.0,0.0,0.0,1403.15
19245,0.6431999999999999,0.0,0.0,0.1809,0.0,0.1759,0.0,0.0,0.0,0.0,0.0,0.0,0.0,0.0,0.0,0.0,0.0,0.0,0.0,0.0,1468.15
19246,0.7,0.0,0.05,0.0,0.0,0.0,0.0,0.0,0.0,0.25,0.0,0.0,0.0,0.0,0.0,0.0,0.0,0.0,0.0,0.0,1873.15
19247,0.5656565656565656,0.0581058105810581,0.024002400240024,0.0,0.0430043004300429,0.1431143114311431,0.0,0.0,0.0,0.03000300030003,0.0871087108710871,0.0,0.0,0.0,0.0,0.036003600360036,0.0,0.013001300130013,0.0,0.0,1260.15
19248,0.7390739073907391,0.0,0.0262026202620262,0.0391039103910391,0.0389038903890389,0.0,0.0,0.1537153715371537,0.0,0.0,0.0,0.0,0.0,0.0,0.0,0.0,0.0,0.0,0.0,0.0,1089.15
19249,0.7611000000000001,0.0,0.0,0.0,0.0743,0.0207,0.0,0.1085,0.0354,0.0,0.0,0.0,0.0,0.0,0.0,0.0,0.0,0.0,0.0,0.0,1277.15
19250,0.5972,0.0,0.2105999999999999,0.0,0.0,0.0,0.0,0.1921999999999999,0.0,0.0,0.0,0.0,0.0,0.0,0.0,0.0,0.0,0.0,0.0,0.0,1583.15
19251,0.0,0.0,0.1767999999999999,0.1469,0.0,0.0,0.0,0.0,0.0,0.0,0.0,0.0,0.0,0.0,0.0,0.0,0.0,0.0,0.6762999999999999,0.0,1579.15
19252,0.0,0.547,0.0,0.0,0.4529999999999999,0.0,0.0,0.0,0.0,0.0,0.0,0.0,0.0,0.0,0.0,0.0,0.0,0.0,0.0,0.0,1402.15
19253,0.0,0.644,0.0,0.0,0.0,0.0,0.356,0.0,0.0,0.0,0.0,0.0,0.0,0.0,0.0,0.0,0.0,0.0,0.0,0.0,1185.15
19254,0.5,0.3,0.0,0.0,0.0,0.0,0.0,0.2,0.0,0.0,0.0,0.0,0.0,0.0,0.0,0.0,0.0,0.0,0.0,0.0,1013.15
19255,0.1103,0.2945,0.0,0.0,0.0,0.0,0.0,0.0,0.0,0.3125,0.0,0.0,0.0,0.0281,0.1149,0.1135,0.0,0.026,0.0,0.0,1233.15
19256,0.7093709370937094,0.0,0.1102110211021102,0.0,0.1503150315031503,0.0301030103010301,0.0,0.0,0.0,0.0,0.0,0.0,0.0,0.0,0.0,0.0,0.0,0.0,0.0,0.0,1483.15
19257,0.6263000000000001,0.0969999999999999,0.1118,0.0412,0.0493,0.0,0.0,0.04,0.0,0.0,0.0335,0.0,0.0,0.0,0.0,0.0,0.0,0.0,0.0,0.0,1318.15
19258,0.693,0.0,0.0,0.0,0.0,0.307,0.0,0.0,0.0,0.0,0.0,0.0,0.0,0.0,0.0,0.0,0.0,0.0,0.0,0.0,1682.15
19259,0.0,0.0,0.0,0.0,0.3943,0.0,0.0,0.0,0.0,0.0,0.0,0.0,0.0,0.0,0.0,0.0,0.0,0.0,0.6057,0.0,1049.15
19260,0.0,0.0,0.2277772222777722,0.044995500449955,0.0,0.0,0.0,0.0,0.0,0.0,0.0,0.0,0.0,0.0,0.0,0.0,0.0,0.0,0.7272272772722728,0.0,1650.15
19261,0.6890000000000002,0.036,0.115,0.016,0.0,0.0,0.0,0.143,0.0,0.0,0.0,0.0,0.0,0.0,0.0,0.0,0.0,0.0,0.0,0.0,1233.15
19262,0.0,0.0,0.0,0.0,0.0,0.0,0.0,0.0,0.0,0.0,0.0,0.6,0.0,0.0,0.0,0.0,0.4,0.0,0.0,0.0,1011.15
19263,0.6493000000000001,0.0,0.0,0.1746,0.0,0.0,0.0,0.0,0.1754,0.0,0.0,0.0,0.0,0.0,0.0,0.0,0.0,0.0,0.0,0.0,1423.15
19264,0.7491,0.0,0.0,0.0533,0.0277,0.0,0.0,0.1445,0.0,0.0,0.0,0.0,0.0,0.0,0.0,0.0254,0.0,0.0,0.0,0.0,1415.15
19265,0.6998000000000001,0.0,0.0,0.0,0.0,0.0,0.0,0.0,0.0,0.0,0.3002,0.0,0.0,0.0,0.0,0.0,0.0,0.0,0.0,0.0,1749.15
19266,0.0,0.33,0.0,0.0,0.0,0.0,0.0,0.17,0.0,0.0,0.0,0.0,0.0,0.0,0.0,0.0,0.0,0.0,0.0,0.5,918.15
19267,0.7373999999999999,0.0,0.0,0.0,0.2019999999999999,0.0,0.0,0.0504999999999999,0.0,0.0,0.0,0.0,0.0,0.0,0.0,0.0,0.0,0.0,0.0101,0.0,1533.15
19268,0.6837000000000001,0.0034999999999999,0.0788,0.1506,0.0579999999999999,0.0,0.0,0.0,0.0,0.0,0.0254,0.0,0.0,0.0,0.0,0.0,0.0,0.0,0.0,0.0,1528.15
19269,0.416,0.0,0.095,0.0,0.0,0.0,0.0,0.0,0.0,0.489,0.0,0.0,0.0,0.0,0.0,0.0,0.0,0.0,0.0,0.0,1663.15
19270,0.8009999999999999,0.0,0.0,0.0,0.0,0.0,0.0,0.0,0.0,0.0,0.0,0.1989999999999999,0.0,0.0,0.0,0.0,0.0,0.0,0.0,0.0,1812.15
19271,0.28,0.0,0.0,0.0,0.065,0.16,0.0,0.11,0.05,0.0,0.0,0.0,0.0,0.0,0.0,0.305,0.0,0.03,0.0,0.0,1473.15
19272,0.6810000000000002,0.036,0.101,0.041,0.0,0.0,0.0,0.127,0.013,0.0,0.0,0.0,0.0,0.0,0.0,0.0,0.0,0.0,0.0,0.0,1225.15
19273,0.6801,0.0998,0.1202999999999999,0.0,0.0498,0.0,0.0,0.0,0.0,0.0,0.05,0.0,0.0,0.0,0.0,0.0,0.0,0.0,0.0,0.0,1573.15
19274,0.5525,0.0692,0.003,0.0,0.0652,0.0,0.1326999999999999,0.0148,0.0667,0.0,0.0,0.0,0.0,0.0,0.0,0.0909,0.0,0.0049,0.0,0.0,1218.15
19275,0.599,0.0,0.16,0.0,0.076,0.0,0.0,0.125,0.039,0.0,0.0,0.0,0.0,0.0,0.0,0.0,0.0,0.0,0.0,0.0,1383.15
19276,0.7175000000000001,0.0,0.0847,0.0,0.0,0.0,0.041,0.0853,0.0369,0.0166,0.0,0.0,0.0,0.0,0.0,0.0169,0.0,0.0,0.0,0.0,1183.15
19277,0.6862999999999999,0.0,0.1765,0.0,0.0,0.0196,0.0,0.0,0.0,0.0,0.0,0.0,0.0,0.0,0.1176,0.0,0.0,0.0,0.0,0.0,1583.15
19278,0.6670000000000001,0.0,0.051,0.118,0.0,0.0,0.0,0.051,0.073,0.0,0.0,0.0,0.0,0.0,0.0,0.04,0.0,0.0,0.0,0.0,1483.15
19279,0.789,0.0,0.035,0.0705,0.0705,0.0,0.0,0.0,0.035,0.0,0.0,0.0,0.0,0.0,0.0,0.0,0.0,0.0,0.0,0.0,1598.15
19280,0.6631,0.0,0.0779,0.0,0.0,0.0,0.0,0.0,0.259,0.0,0.0,0.0,0.0,0.0,0.0,0.0,0.0,0.0,0.0,0.0,1453.15
19281,0.5718571857185718,0.0,0.07000700070007,0.0,0.1628162816281628,0.0,0.0,0.0,0.0,0.106010601060106,0.0,0.0,0.0,0.0,0.0,0.0893089308930892,0.0,0.0,0.0,0.0,1487.15
19282,0.56,0.0,0.0,0.0,0.0,0.3,0.0,0.0,0.0,0.14,0.0,0.0,0.0,0.0,0.0,0.0,0.0,0.0,0.0,0.0,1466.15
19283,0.4514548545145486,0.3774622537746225,0.038996100389961,0.0,0.04999500049995,0.0,0.0,0.0820917908209179,0.0,0.0,0.0,0.0,0.0,0.0,0.0,0.0,0.0,0.0,0.0,0.0,1172.15
19284,0.6721327867213279,0.0966903309669033,0.0972902709729027,0.0,0.0504949505049495,0.0415958404159584,0.0,0.0,0.0,0.0,0.0273972602739726,0.0,0.0,0.0,0.0,0.0,0.0,0.0143985601439856,0.0,0.0,1363.15
19285,0.7196,0.0,0.1063,0.0338,0.09,0.0489,0.0,0.0,0.0,0.0,0.0,0.0,0.0,0.0,0.0,0.0,0.0,0.0,0.0,0.0,1473.15
19286,0.6035155078289041,0.0883876257323974,0.0120983062371268,0.0,0.0038994540764293,0.0773891655168276,0.0,0.0723898654188413,0.0445937568740376,0.0,0.0,0.0,0.0,0.0,0.0,0.0969864219009338,0.0,0.0,0.0,0.0,1268.15
19287,0.6737000000000001,0.1811,0.0651,0.0,0.0592,0.019,0.0,0.0,0.0,0.0,0.0,0.0,0.0,0.0,0.0,0.0,0.0,0.0,0.0,0.0,1413.15
19288,0.653,0.2239999999999999,0.0,0.0,0.0,0.0,0.0,0.021,0.066,0.0,0.0,0.0,0.0,0.0,0.0,0.017,0.0,0.0,0.0,0.0,1263.15
19289,0.0,0.5,0.1,0.0,0.1,0.2,0.0,0.0,0.0,0.05,0.05,0.0,0.0,0.0,0.0,0.0,0.0,0.0,0.0,0.0,1113.15
19290,0.8234,0.0,0.0391,0.0,0.0,0.0,0.0,0.0,0.1375,0.0,0.0,0.0,0.0,0.0,0.0,0.0,0.0,0.0,0.0,0.0,1118.15
19291,0.667,0.0,0.0,0.0,0.0,0.3329999999999999,0.0,0.0,0.0,0.0,0.0,0.0,0.0,0.0,0.0,0.0,0.0,0.0,0.0,0.0,1693.15
19292,0.0,0.2128,0.0289999999999999,0.0,0.1149,0.0529,0.0529,0.04,0.0,0.3596,0.0,0.0,0.0,0.0,0.0,0.0,0.0,0.0,0.1379,0.0,1073.15
19293,0.5719571957195719,0.0089008900890089,0.0183018301830183,0.0464046404640464,0.1202120212021202,0.0081008100810081,0.0,0.1813181318131813,0.0298029802980298,0.0,0.015001500150015,0.0,0.0,0.0,0.0,0.0,0.0,0.0,0.0,0.0,1322.15
19294,0.0,0.2545,0.0212,0.078,0.0,0.1523,0.1385,0.0,0.0,0.0,0.0707,0.0,0.0,0.0,0.0,0.0,0.0,0.0,0.2848,0.0,1223.15
19295,0.1385,0.2302,0.0,0.0,0.0,0.0958,0.0,0.0,0.0,0.1158,0.0,0.0,0.0,0.0,0.1574,0.2343,0.0,0.0237999999999999,0.0,0.0,1411.15
19296,0.6103000000000001,0.0,0.0455999999999999,0.0,0.3440999999999999,0.0,0.0,0.0,0.0,0.0,0.0,0.0,0.0,0.0,0.0,0.0,0.0,0.0,0.0,0.0,1666.15
19297,0.4,0.0,0.025,0.17,0.135,0.0,0.015,0.0,0.0,0.11,0.07,0.0,0.0,0.025,0.0,0.04,0.0,0.01,0.0,0.0,1463.15
19298,0.6718000000000001,0.0,0.04,0.2482,0.0,0.0,0.0,0.0,0.04,0.0,0.0,0.0,0.0,0.0,0.0,0.0,0.0,0.0,0.0,0.0,1758.15
19299,0.4719,0.1595,0.0703,0.0,0.0421,0.0817,0.0,0.0,0.0,0.03,0.0851,0.0,0.0,0.0,0.0,0.0355,0.0,0.0128,0.0111,0.0,1251.15
19300,0.0,0.6667000000000001,0.0,0.0,0.0,0.0,0.3333,0.0,0.0,0.0,0.0,0.0,0.0,0.0,0.0,0.0,0.0,0.0,0.0,0.0,1190.15
19301,0.6505,0.1098,0.1401,0.0141999999999999,0.0153,0.0349,0.0,0.0,0.0,0.0,0.0352,0.0,0.0,0.0,0.0,0.0,0.0,0.0,0.0,0.0,1573.15
19302,0.7278,0.0,0.0,0.0,0.0,0.0,0.0,0.2484,0.0,0.0,0.0237999999999999,0.0,0.0,0.0,0.0,0.0,0.0,0.0,0.0,0.0,1089.15
19303,0.5583,0.0,0.0131,0.0,0.0939,0.1571,0.0,0.0,0.0,0.0,0.0422,0.0,0.0,0.0,0.0186,0.0748,0.0,0.0232,0.0,0.0,1376.15
19304,0.15,0.2,0.175,0.0,0.3,0.0,0.0,0.0,0.0,0.0,0.175,0.0,0.0,0.0,0.0,0.0,0.0,0.0,0.0,0.0,1353.15
19305,0.0,0.1923,0.0244,0.078,0.0,0.0907,0.2198,0.0132,0.0211,0.0,0.0687,0.0,0.0,0.0,0.0,0.0,0.0,0.0,0.2918,0.0,1153.15
19306,0.57,0.0,0.0,0.0,0.0,0.27,0.0,0.0,0.0,0.0,0.0,0.0,0.0,0.0,0.0,0.16,0.0,0.0,0.0,0.0,1556.15
19307,0.385,0.0,0.0,0.0,0.05,0.04,0.04,0.185,0.02,0.0,0.02,0.0,0.0,0.0,0.0,0.26,0.0,0.0,0.0,0.0,1353.15
19308,0.0,0.1902,0.0192999999999999,0.0635,0.0259,0.2022,0.1492,0.0,0.0,0.0,0.0194,0.0,0.0,0.0,0.0,0.0,0.0,0.0,0.3264,0.0,1113.15
19309,0.8172,0.1234,0.0,0.0,0.0,0.0,0.0,0.0594,0.0,0.0,0.0,0.0,0.0,0.0,0.0,0.0,0.0,0.0,0.0,0.0,1323.15
19310,0.865,0.0,0.067,0.0,0.068,0.0,0.0,0.0,0.0,0.0,0.0,0.0,0.0,0.0,0.0,0.0,0.0,0.0,0.0,0.0,1818.15
19311,0.9059,0.0,0.0,0.0,0.0,0.0,0.0,0.0,0.0941,0.0,0.0,0.0,0.0,0.0,0.0,0.0,0.0,0.0,0.0,0.0,1655.15
19312,0.4972,0.0582,0.0351,0.0,0.1109,0.0176,0.147,0.0436,0.0,0.0,0.0541,0.0,0.0,0.0,0.016,0.0,0.0,0.0181,0.0,0.0,1136.15
19313,0.4433443344334433,0.0,0.1247124712471247,0.0,0.4319431943194319,0.0,0.0,0.0,0.0,0.0,0.0,0.0,0.0,0.0,0.0,0.0,0.0,0.0,0.0,0.0,1543.15
19314,0.6984,0.0,0.0346,0.0732,0.0435,0.0,0.0,0.0569,0.0272,0.0,0.0464,0.0,0.0,0.0,0.0,0.0,0.0,0.0182,0.0,0.0,1393.15
19315,0.7199719971997199,0.0,0.16001600160016,0.0,0.0,0.0,0.0,0.0,0.0,0.0,0.0,0.0,0.0,0.0,0.12001200120012,0.0,0.0,0.0,0.0,0.0,1538.15
19316,0.6768000000000001,0.0394,0.1201,0.0536,0.0536,0.0355,0.0,0.0,0.0,0.0,0.0185,0.0,0.0,0.0,0.0,0.0,0.0,0.0,0.0,0.0,1418.15
19317,0.4974,0.0,0.0897,0.0757,0.3372,0.0,0.0,0.0,0.0,0.0,0.0,0.0,0.0,0.0,0.0,0.0,0.0,0.0,0.0,0.0,1516.15
19318,0.841,0.0,0.0,0.0,0.159,0.0,0.0,0.0,0.0,0.0,0.0,0.0,0.0,0.0,0.0,0.0,0.0,0.0,0.0,0.0,1973.15
19319,0.4786999999999999,0.0,0.1076,0.1956,0.2181,0.0,0.0,0.0,0.0,0.0,0.0,0.0,0.0,0.0,0.0,0.0,0.0,0.0,0.0,0.0,1570.15
19320,0.6668666866686668,0.0226022602260225,0.1215121512151214,0.0325032503250325,0.0,0.0,0.0,0.1439143914391439,0.0104010401040104,0.0,0.0,0.0,0.0,0.0,0.0,0.0,0.0,0.0,0.0,0.0,1213.15
19321,0.5742,0.0,0.0742,0.1387,0.1386,0.0,0.0,0.0742999999999999,0.0,0.0,0.0,0.0,0.0,0.0,0.0,0.0,0.0,0.0,0.0,0.0,1503.15
19322,0.0,0.755,0.0,0.0,0.0,0.0,0.0,0.245,0.0,0.0,0.0,0.0,0.0,0.0,0.0,0.0,0.0,0.0,0.0,0.0,1050.15
19323,0.0,0.7612000000000001,0.0,0.0,0.0,0.1389,0.0,0.0,0.0999,0.0,0.0,0.0,0.0,0.0,0.0,0.0,0.0,0.0,0.0,0.0,1016.15
19324,0.6552,0.0,0.0,0.0,0.0,0.0,0.0,0.3276,0.0,0.0,0.0,0.0,0.0,0.0,0.0,0.0,0.0,0.0,0.0,0.0,1152.15
19325,0.3463,0.0,0.0571999999999999,0.2065999999999999,0.352,0.0,0.0,0.0,0.0,0.0,0.0,0.0,0.0,0.0,0.0,0.0378999999999999,0.0,0.0,0.0,0.0,1629.15
19326,0.542045795420458,0.0,0.1698830116988301,0.0,0.0,0.0,0.0,0.2012798720127987,0.0,0.0,0.0,0.0,0.0,0.0,0.0,0.0867913208679132,0.0,0.0,0.0,0.0,1469.15
19327,0.7045,0.0,0.0,0.1247,0.0336,0.009,0.0,0.0213,0.0387,0.0,0.0564,0.0,0.0,0.0,0.0,0.0,0.0,0.0102,0.0,0.0,1373.15
19328,0.6536,0.0,0.0871,0.077,0.0,0.0,0.0,0.1567,0.0256,0.0,0.0,0.0,0.0,0.0,0.0,0.0,0.0,0.0,0.0,0.0,1113.15
19329,0.66,0.0,0.049,0.033,0.026,0.039,0.0,0.053,0.052,0.0,0.061,0.0,0.0,0.0,0.0,0.0,0.0,0.026,0.0,0.0,1278.15
19330,0.7044,0.0,0.1151,0.0209,0.1405,0.0,0.0,0.0,0.0,0.0,0.0191,0.0,0.0,0.0,0.0,0.0,0.0,0.0,0.0,0.0,1684.15
19331,0.6584658465846585,0.0,0.0,0.0,0.0,0.0,0.3225322532253225,0.0,0.0,0.0,0.0,0.0,0.0,0.0,0.0,0.019001900190019,0.0,0.0,0.0,0.0,1313.15
19332,0.6399,0.0048,0.1299,0.0165,0.0356,0.0,0.0,0.1428,0.0283,0.0,0.0,0.0,0.0,0.0,0.0,0.0,0.0,0.0,0.0,0.0,1303.15
19333,0.1921999999999999,0.4557,0.173,0.0,0.0,0.0,0.0351,0.0,0.0,0.0,0.0,0.0,0.0,0.0386,0.1054,0.0,0.0,0.0,0.0,0.0,1273.15
19334,0.0,0.0,0.0,0.0,0.0,0.0,0.0,0.2041,0.3061,0.0,0.0,0.0,0.0,0.0,0.0,0.0,0.0,0.0,0.4897999999999999,0.0,893.1499999999999
19335,0.1939999999999999,0.4817,0.1225,0.0,0.0,0.0,0.0,0.0,0.0,0.0,0.0,0.0,0.0,0.0448,0.157,0.0,0.0,0.0,0.0,0.0,1352.15
19336,0.6898000000000001,0.0,0.0,0.0,0.1606,0.0,0.0,0.1454,0.0,0.0,0.0,0.0,0.0,0.0,0.0,0.0,0.0,0.0,0.0040999999999999,0.0,1352.15
19337,0.1116,0.6118,0.0,0.0,0.0,0.2766,0.0,0.0,0.0,0.0,0.0,0.0,0.0,0.0,0.0,0.0,0.0,0.0,0.0,0.0,1158.15
19338,0.6951999999999999,0.0393,0.1195,0.0312,0.0546,0.018,0.0,0.0,0.0,0.0,0.0397,0.0,0.0,0.0,0.0,0.0,0.0,0.0,0.0,0.0,1478.15
19339,0.4785,0.0,0.0,0.1714999999999999,0.35,0.0,0.0,0.0,0.0,0.0,0.0,0.0,0.0,0.0,0.0,0.0,0.0,0.0,0.0,0.0,1628.15
19340,0.0,0.5982598259825982,0.0,0.0,0.0,0.3104310431043104,0.0,0.0,0.0,0.0,0.0,0.0,0.0,0.0,0.0913091309130913,0.0,0.0,0.0,0.0,0.0,1213.15
19341,0.6794,0.0,0.123,0.0275,0.0146,0.0,0.0,0.1475,0.0,0.0,0.0069999999999999,0.0,0.0,0.0,0.0,0.0,0.0,0.0,0.0,0.0,1313.15
19342,0.0,0.8,0.0,0.0,0.0,0.0,0.2,0.0,0.0,0.0,0.0,0.0,0.0,0.0,0.0,0.0,0.0,0.0,0.0,0.0,1103.15
19343,0.66,0.0,0.0,0.0,0.025,0.0,0.02,0.13,0.04,0.0,0.0,0.0,0.0,0.0,0.0,0.0,0.0,0.125,0.0,0.0,1604.15
19344,0.6992300769923009,0.0076992300769923,0.0,0.0,0.0,0.0,0.0356964303569643,0.1342865713428657,0.0176982301769823,0.0,0.0,0.0,0.0,0.0,0.0,0.0,0.0,0.1053894610538946,0.0,0.0,1453.15
19345,0.6155,0.1002,0.1108,0.0638,0.0847,0.0,0.0,0.0,0.0243,0.0,0.0,0.0,0.0,0.0,0.0,0.0,0.0,0.0,0.0,0.0,1288.15
19346,0.598059805980598,0.0294029402940294,0.0,0.0,0.0,0.0,0.0,0.2059205920592059,0.0,0.0,0.0,0.0,0.0,0.0,0.0,0.0,0.0,0.1176117611761176,0.0294029402940294,0.0,1353.15
19347,0.5,0.0,0.09,0.16,0.25,0.0,0.0,0.0,0.0,0.0,0.0,0.0,0.0,0.0,0.0,0.0,0.0,0.0,0.0,0.0,1547.15
19348,0.6607,0.0,0.0,0.0,0.159,0.0,0.0,0.1803,0.0,0.0,0.0,0.0,0.0,0.0,0.0,0.0,0.0,0.0,0.0,0.0,1332.15
19349,0.0,0.6667000000000001,0.0,0.0,0.0,0.0,0.0,0.0,0.3333,0.0,0.0,0.0,0.0,0.0,0.0,0.0,0.0,0.0,0.0,0.0,1079.15
19350,0.72,0.0,0.14,0.07,0.07,0.0,0.0,0.0,0.0,0.0,0.0,0.0,0.0,0.0,0.0,0.0,0.0,0.0,0.0,0.0,1693.15
19351,0.0,0.0,0.0,0.0,0.0,0.4382,0.0617999999999999,0.0,0.0,0.0,0.0,0.0,0.0,0.0,0.0,0.0,0.0,0.0,0.5,0.0,1102.15
19352,0.6726672667266727,0.0228022802280228,0.0031003100310031,0.0158015801580158,0.1226122612261225,0.0187018701870187,0.0,0.0888088808880888,0.0371037103710371,0.0,0.0184018401840184,0.0,0.0,0.0,0.0,0.0,0.0,0.0,0.0,0.0,1314.15
19353,0.6517000000000001,0.0047,0.115,0.0162,0.035,0.0,0.0,0.1606,0.0146,0.0,0.0,0.0,0.0,0.0,0.0,0.0,0.0,0.0,0.0,0.0,1247.15
19354,0.5725,0.0,0.0,0.0,0.0,0.0,0.2855999999999999,0.1419,0.0,0.0,0.0,0.0,0.0,0.0,0.0,0.0,0.0,0.0,0.0,0.0,1286.15
19355,0.6154,0.0,0.0,0.0,0.0,0.0,0.0,0.3846,0.0,0.0,0.0,0.0,0.0,0.0,0.0,0.0,0.0,0.0,0.0,0.0,1149.15
19356,0.0,0.6862,0.0,0.0,0.0,0.0,0.1471,0.0,0.0,0.0,0.0,0.1471,0.0,0.0,0.0,0.0,0.0,0.0,0.0,0.0,1096.15
19357,0.7037000000000001,0.0,0.0,0.1427,0.0051,0.0,0.0,0.1485,0.0,0.0,0.0,0.0,0.0,0.0,0.0,0.0,0.0,0.0,0.0,0.0,1277.15
19358,0.64,0.0,0.06,0.11,0.0,0.03,0.0,0.05,0.065,0.0,0.0,0.0,0.0,0.0,0.0,0.045,0.0,0.0,0.0,0.0,1443.15
19359,0.3227,0.0,0.0507,0.1425,0.4841,0.0,0.0,0.0,0.0,0.0,0.0,0.0,0.0,0.0,0.0,0.0,0.0,0.0,0.0,0.0,1884.15
19360,0.0527,0.6182,0.0404,0.0,0.0,0.2079,0.0,0.0,0.0,0.0,0.0,0.0808,0.0,0.0,0.0,0.0,0.0,0.0,0.0,0.0,954.15
19361,0.645,0.02,0.0,0.0,0.0,0.0,0.0,0.21,0.0,0.0,0.0,0.0,0.0,0.0,0.0,0.0,0.0,0.125,0.0,0.0,1528.15
19362,0.655,0.0047,0.1153,0.0163,0.0351,0.0,0.0,0.1505,0.0209,0.0,0.0,0.0,0.0,0.0,0.0,0.0,0.0,0.0,0.0,0.0,1250.15
19363,0.0,0.0,0.0,0.0,0.0,0.0,0.0,0.0,0.0,0.0,0.402,0.0,0.0,0.0,0.0,0.0,0.598,0.0,0.0,0.0,1564.15
19364,0.6812999999999999,0.1036999999999999,0.1086999999999999,0.0,0.0908,0.0,0.0,0.0,0.0,0.0,0.01,0.0,0.0,0.0,0.0,0.0,0.0,0.0,0.0,0.0,1413.15
19365,0.6419,0.0233,0.126,0.1114,0.0,0.0,0.0721,0.0,0.0253,0.0,0.0,0.0,0.0,0.0,0.0,0.0,0.0,0.0,0.0,0.0,1450.15
19366,0.541567505949643,0.1260924344539327,0.0092994420334779,0.0,0.0,0.032098074115553,0.18528888266704,0.0348979061256324,0.0,0.0,0.0468971861688298,0.0,0.0,0.0,0.0233985960842349,0.0,0.0,0.0,0.0,0.0,1035.15
19367,0.7240000000000001,0.0,0.107,0.0,0.115,0.04,0.0,0.0,0.0,0.0,0.013,0.0,0.0,0.0,0.0,0.0,0.0,0.0,0.0,0.0,1488.15
19368,0.0,0.7006,0.0,0.0,0.0,0.0,0.2994,0.0,0.0,0.0,0.0,0.0,0.0,0.0,0.0,0.0,0.0,0.0,0.0,0.0,1183.15
19369,0.4512,0.1794,0.1737999999999999,0.0,0.0,0.0,0.0349,0.0,0.0,0.0,0.0,0.0,0.0,0.0646,0.096,0.0,0.0,0.0,0.0,0.0,1420.15
19370,0.0,0.5499,0.0,0.0,0.0,0.0,0.4501,0.0,0.0,0.0,0.0,0.0,0.0,0.0,0.0,0.0,0.0,0.0,0.0,0.0,1119.15
19371,0.8940105989401059,0.0705929407059294,0.0,0.0,0.0,0.0,0.0353964603539646,0.0,0.0,0.0,0.0,0.0,0.0,0.0,0.0,0.0,0.0,0.0,0.0,0.0,1535.15
19372,0.8222999999999999,0.0,0.0216999999999999,0.1342999999999999,0.0,0.0,0.0,0.0,0.0216999999999999,0.0,0.0,0.0,0.0,0.0,0.0,0.0,0.0,0.0,0.0,0.0,1773.15
19373,0.45,0.0,0.0,0.0,0.0,0.25,0.0,0.0,0.0,0.0,0.0,0.0,0.0,0.0,0.0,0.3,0.0,0.0,0.0,0.0,1506.15
19374,0.0,0.8201999999999999,0.0,0.0,0.0,0.0,0.1798,0.0,0.0,0.0,0.0,0.0,0.0,0.0,0.0,0.0,0.0,0.0,0.0,0.0,1082.15
19375,0.6333380002800169,0.0,0.0984059043542612,0.0358021481288877,0.037402244134648,0.0,0.0,0.1535092105526331,0.0230013800828049,0.0,0.0,0.0,0.0,0.0,0.0,0.0,0.0,0.0181010860651639,0.0,0.0,1276.15
19376,0.6548,0.1229,0.1028999999999999,0.024,0.048,0.0234,0.0,0.0,0.0,0.0,0.024,0.0,0.0,0.0,0.0,0.0,0.0,0.0,0.0,0.0,1314.15
19377,0.6988698869886989,0.0,0.1009100910091009,0.1044104410441044,0.0,0.0152015201520152,0.0626062606260626,0.0,0.0,0.0,0.0,0.0,0.0,0.0,0.0,0.0117011701170117,0.0,0.0063006300630063,0.0,0.0,1555.349951171875
19378,0.5619,0.0134,0.003,0.0616,0.1226,0.0203,0.0,0.186,0.0132,0.0,0.018,0.0,0.0,0.0,0.0,0.0,0.0,0.0,0.0,0.0,1256.15
19379,0.6383638363836383,0.0,0.0483048304830483,0.0698069806980698,0.025102510251025,0.0413041304130413,0.0,0.0454045404540454,0.0523052305230523,0.0,0.0611061106110611,0.0,0.0,0.0,0.0,0.0,0.0,0.0171017101710171,0.0,0.0,1253.15
19380,0.5347930413917217,0.1057788442311537,0.171365726854629,0.0,0.0,0.0,0.0,0.0,0.0,0.0,0.0,0.0,0.0,0.0792841431713657,0.0726854629074185,0.0360927814437112,0.0,0.0,0.0,0.0,1436.15
19381,0.8,0.0,0.0,0.0,0.0,0.0,0.0,0.0,0.0,0.0,0.2,0.0,0.0,0.0,0.0,0.0,0.0,0.0,0.0,0.0,1966.15
19382,0.679,0.0,0.108,0.036,0.019,0.0,0.0,0.148,0.009,0.0,0.0,0.0,0.0,0.0,0.0,0.0,0.0,0.0,0.0,0.0,1263.15
19383,0.5825,0.0,0.2084,0.0,0.0,0.0,0.2091,0.0,0.0,0.0,0.0,0.0,0.0,0.0,0.0,0.0,0.0,0.0,0.0,0.0,1679.15
19384,0.4848,0.0966,0.0691,0.0,0.0913,0.0,0.0,0.2582,0.0,0.0,0.0,0.0,0.0,0.0,0.0,0.0,0.0,0.0,0.0,0.0,1153.15
19385,0.69,0.0,0.016,0.0,0.104,0.0,0.19,0.0,0.0,0.0,0.0,0.0,0.0,0.0,0.0,0.0,0.0,0.0,0.0,0.0,1226.15
19386,0.5077,0.0548,0.0374,0.0567999999999999,0.1197,0.1304,0.0,0.0,0.0,0.0,0.0361,0.0,0.0,0.0,0.0,0.0382,0.0,0.0186,0.0,0.0,1299.15
19387,0.0,0.192019201920192,0.0093009300930093,0.0338033803380338,0.0262026202620262,0.2043204320432043,0.151015101510151,0.0,0.0,0.0303030303030303,0.0195019501950195,0.0,0.0,0.0,0.0,0.0,0.0,0.0,0.3296329632963297,0.0,1143.15
19388,0.6930693069306931,0.0,0.1782178217821782,0.0,0.0,0.0,0.0,0.0,0.0,0.0,0.0,0.0,0.0,0.0,0.1188118811881188,0.0099009900990099,0.0,0.0,0.0,0.0,1513.15
19389,0.3,0.0,0.0,0.0,0.075,0.15,0.0,0.0,0.0,0.0,0.075,0.0,0.0,0.0,0.0,0.4,0.0,0.0,0.0,0.0,1453.15
19390,0.6682331766823318,0.0,0.0,0.0,0.0035996400359964,0.0,0.0334966503349665,0.1721827817218278,0.0141985801419858,0.0,0.0,0.0,0.0,0.0,0.0,0.0,0.0,0.1082891710828917,0.0,0.0,1484.15
19391,0.6195,0.0,0.0948,0.0737,0.0,0.0,0.1099,0.0819,0.0,0.0,0.0,0.0,0.0,0.0,0.0,0.0,0.0,0.0201,0.0,0.0,1361.15
19392,0.6376,0.0237,0.1505,0.0,0.0,0.0,0.0588,0.0924,0.0,0.0118,0.0,0.0,0.0,0.0,0.0,0.0,0.0,0.0,0.0247,0.0,1278.15
19393,0.6482129642592851,0.0,0.0875017500350007,0.0811016220324406,0.0,0.0,0.0080001600032,0.1571031420628412,0.0173003460069201,0.0,0.0,0.0,0.0,0.0,0.0,0.0,0.0,0.0,0.0,0.0,1216.15
19394,0.5414,0.0224,0.0,0.0,0.0,0.0085,0.0,0.0,0.0069,0.0,0.0,0.4181,0.0,0.0,0.0,0.0,0.0,0.0,0.0,0.0,893.1499999999999
19395,0.4767523247675232,0.0,0.1194880511948805,0.0,0.0,0.0,0.0,0.4037596240375962,0.0,0.0,0.0,0.0,0.0,0.0,0.0,0.0,0.0,0.0,0.0,0.0,1198.15
19396,0.6768000000000001,0.0,0.1616,0.0,0.0732,0.0,0.0,0.0518,0.0366,0.0,0.0,0.0,0.0,0.0,0.0,0.0,0.0,0.0,0.0,0.0,1658.15
19397,0.604,0.0,0.0902999999999999,0.0613999999999999,0.0,0.0,0.0092,0.0699,0.0292,0.0,0.0929,0.0,0.0,0.0,0.0,0.0353,0.0,0.0078,0.0,0.0,1375.15
19398,0.6441355864413558,0.042995700429957,0.1197880211978802,0.0,0.0,0.0,0.1105889411058894,0.0824917508249175,0.0,0.0,0.0,0.0,0.0,0.0,0.0,0.0,0.0,0.0,0.0,0.0,1266.15
19399,0.6623,0.001,0.1229,0.1089,0.1049,0.0,0.0,0.0,0.0,0.0,0.0,0.0,0.0,0.0,0.0,0.0,0.0,0.0,0.0,0.0,1528.15
19400,0.0,0.3922,0.0,0.2419,0.0,0.0191,0.0,0.0,0.0,0.0958,0.0,0.0,0.0,0.0,0.1137,0.0977,0.0,0.0395999999999999,0.0,0.0,1298.15
19401,0.0,0.85,0.0,0.0,0.0,0.0,0.0,0.15,0.0,0.0,0.0,0.0,0.0,0.0,0.0,0.0,0.0,0.0,0.0,0.0,1063.15
19402,0.0,0.0945905409459054,0.0410958904109589,0.0593940605939406,0.0,0.2513748625137486,0.0,0.0,0.0,0.1440855914408559,0.0,0.0,0.0,0.0,0.0,0.02999700029997,0.0,0.0,0.3794620537946205,0.0,1273.15
19403,0.1944,0.0,0.1528,0.0,0.4896,0.0,0.0,0.0,0.0,0.0,0.0,0.0,0.0,0.0,0.0,0.0,0.0,0.0,0.1632,0.0,1703.15
19404,0.5303,0.0,0.0,0.0,0.0059,0.0343,0.0,0.1585,0.0186,0.0,0.0,0.0,0.0,0.0,0.0,0.2522,0.0,0.0,0.0,0.0,1273.15
19405,0.5055,0.1061999999999999,0.0406,0.0,0.0434,0.1266,0.0,0.0,0.0,0.0309,0.0877999999999999,0.0,0.0,0.0,0.0,0.0366,0.0,0.0132,0.0092,0.0,1238.15
19406,0.8428,0.0,0.0458,0.0,0.0,0.0,0.0,0.1114,0.0,0.0,0.0,0.0,0.0,0.0,0.0,0.0,0.0,0.0,0.0,0.0,1448.15
19407,0.5948,0.0,0.1438,0.0289,0.0,0.0,0.0,0.1548,0.0,0.0,0.0,0.0,0.0,0.0,0.0,0.02,0.0,0.0,0.0567,0.0,1363.15
19408,0.5907590759075907,0.0568056805680568,0.0794079407940794,0.0,0.273027302730273,0.0,0.0,0.0,0.0,0.0,0.0,0.0,0.0,0.0,0.0,0.0,0.0,0.0,0.0,0.0,1345.15
19409,0.669,0.011,0.131,0.092,0.053,0.0,0.0,0.0,0.0,0.0,0.044,0.0,0.0,0.0,0.0,0.0,0.0,0.0,0.0,0.0,1543.15
19410,0.5293,0.0,0.2123,0.0,0.0,0.0266999999999999,0.0,0.1639999999999999,0.0,0.0,0.0,0.0,0.0,0.0,0.0,0.0677,0.0,0.0,0.0,0.0,1523.15
19411,0.5341068213642728,0.0591118223644728,0.0403080616123224,0.0,0.04250850170034,0.1459291858371674,0.0,0.0,0.0,0.0303060612122424,0.0865173034606921,0.0,0.0,0.0,0.0,0.0412082416483296,0.0,0.02000400080016,0.0,0.0,1260.15
19412,0.5797420257974203,0.0654934506549345,0.114988501149885,0.0484951504849515,0.0,0.0,0.0,0.1890810918908109,0.0,0.0,0.0,0.0,0.0,0.0,0.0,0.0,0.0,0.0,0.0,0.0,1243.15
19413,0.0,0.3651,0.0,0.0,0.0,0.3707,0.0,0.0,0.0,0.0,0.0,0.0,0.0,0.0,0.0,0.0,0.0,0.0,0.0,0.2642,923.15
19414,0.6601679664067187,0.05998800239952,0.124375124975005,0.0518896220755848,0.0612877424515097,0.0,0.0,0.0,0.0,0.0,0.0422915416916616,0.0,0.0,0.0,0.0,0.0,0.0,0.0,0.0,0.0,1443.15
19415,0.5154515451545155,0.0,0.1255125512551255,0.0,0.2015201520152015,0.0,0.0,0.1575157515751575,0.0,0.0,0.0,0.0,0.0,0.0,0.0,0.0,0.0,0.0,0.0,0.0,1539.15
19416,0.5792,0.0727,0.0894,0.0157,0.2369,0.0,0.0,0.0061,0.0,0.0,0.0,0.0,0.0,0.0,0.0,0.0,0.0,0.0,0.0,0.0,1352.15
19417,0.4039596040395959,0.0483951604839515,0.0330966903309669,0.0,0.1201879812018797,0.0483951604839515,0.2707729227077292,0.0,0.0071992800719927,0.0,0.0389961003899609,0.0,0.0,0.0,0.0289971002899709,0.0,0.0,0.0,0.0,0.0,1023.15
19418,0.0,0.773,0.0,0.0,0.0,0.227,0.0,0.0,0.0,0.0,0.0,0.0,0.0,0.0,0.0,0.0,0.0,0.0,0.0,0.0,1097.15
19419,0.7256,0.0,0.0,0.0,0.1664999999999999,0.0,0.0,0.1079,0.0,0.0,0.0,0.0,0.0,0.0,0.0,0.0,0.0,0.0,0.0,0.0,1420.15
19420,0.682,0.0,0.143,0.07,0.085,0.0,0.0,0.0,0.0,0.0,0.02,0.0,0.0,0.0,0.0,0.0,0.0,0.0,0.0,0.0,1560.15
19421,0.5000499950005,0.0,0.0,0.0,0.2298770122987701,0.0,0.0,0.27007299270073,0.0,0.0,0.0,0.0,0.0,0.0,0.0,0.0,0.0,0.0,0.0,0.0,1371.15
19422,0.74,0.0,0.0,0.0,0.0,0.0,0.0,0.195,0.0,0.0,0.0,0.0,0.0,0.065,0.0,0.0,0.0,0.0,0.0,0.0,1435.15
19423,0.0,0.44,0.12,0.0,0.0,0.0,0.0,0.44,0.0,0.0,0.0,0.0,0.0,0.0,0.0,0.0,0.0,0.0,0.0,0.0,1173.15
19424,0.43,0.0,0.0,0.0,0.0,0.23,0.0,0.0,0.0,0.0,0.0,0.0,0.0,0.0,0.07,0.2,0.0,0.05,0.0,0.0,1573.15
19425,0.0,0.6972,0.0,0.0,0.0,0.0,0.0,0.3028,0.0,0.0,0.0,0.0,0.0,0.0,0.0,0.0,0.0,0.0,0.0,0.0,996.15
19426,0.6990000000000001,0.0,0.11,0.0,0.0,0.0,0.0,0.14,0.0,0.0,0.05,0.0,0.0,0.0,0.0,0.0,0.0,0.0,0.0,0.0,1333.15
19427,0.4586678932474725,0.0,0.0134990550661453,0.0512964092513523,0.0,0.0,0.023098383113182,0.1667883248172627,0.0292979491435599,0.0575959682822202,0.0,0.0,0.0,0.0,0.0,0.1811873168878178,0.0,0.0,0.0,0.0,1213.15
19428,0.6645335466453355,0.0550944905509449,0.1254874512548745,0.0515948405159484,0.0751924807519248,0.0,0.0,0.0,0.0,0.0,0.0280971902809719,0.0,0.0,0.0,0.0,0.0,0.0,0.0,0.0,0.0,1448.15
19429,0.0,0.0,0.0,0.0,0.0,0.0,0.0,0.3333333333333333,0.0,0.3333333333333333,0.0,0.0,0.0,0.0,0.0,0.0,0.0,0.0,0.3333333333333333,0.0,1055.15
19430,0.0,0.0,0.2022,0.0,0.0951,0.0,0.0,0.0,0.0,0.0,0.0,0.0,0.0,0.0,0.0,0.0,0.0,0.0,0.7027,0.0,1639.15
19431,0.7066,0.0,0.0,0.0501999999999999,0.0,0.0,0.0,0.0,0.2432,0.0,0.0,0.0,0.0,0.0,0.0,0.0,0.0,0.0,0.0,0.0,1133.15
19432,0.474,0.0,0.0408,0.1962,0.289,0.0,0.0,0.0,0.0,0.0,0.0,0.0,0.0,0.0,0.0,0.0,0.0,0.0,0.0,0.0,1591.15
19433,0.6647,0.0,0.0,0.0,0.0,0.0,0.0,0.0507,0.2846,0.0,0.0,0.0,0.0,0.0,0.0,0.0,0.0,0.0,0.0,0.0,1227.15
19434,0.0,0.0,0.0,0.0,0.0,0.0,0.0,0.0,0.4523999999999999,0.0,0.0475999999999999,0.0,0.0,0.0,0.0,0.0,0.0,0.0,0.4999999999999999,0.0,1062.15
19435,0.0,0.0,0.0,0.0,0.0,0.0,0.0,0.2546745325467453,0.0,0.3726627337266273,0.0,0.0,0.0,0.0,0.0,0.0,0.0,0.0,0.3726627337266273,0.0,963.15
19436,0.1686168616861686,0.2667266726672667,0.0,0.0,0.0,0.0,0.0892089208920892,0.0,0.0,0.2333233323332333,0.0,0.0,0.0,0.0945094509450945,0.1066106610661066,0.0,0.0,0.0242024202420242,0.0,0.0,1421.15
19437,0.6338,0.0,0.0,0.0,0.0,0.0,0.0,0.1898,0.1764,0.0,0.0,0.0,0.0,0.0,0.0,0.0,0.0,0.0,0.0,0.0,945.15
19438,0.7327,0.0,0.1083,0.0345,0.0421,0.0408,0.0,0.0,0.0,0.0,0.0402,0.0,0.0,0.0,0.0,0.0,0.0,0.0,0.0,0.0,1517.15
19439,0.3747999999999999,0.0188,0.0942,0.0,0.2291,0.0,0.0,0.0,0.0,0.1188,0.0,0.0,0.0,0.0,0.0,0.1643,0.0,0.0,0.0,0.0,1540.15
19440,0.6491,0.0,0.0899,0.013,0.015,0.0,0.1208,0.1049,0.0,0.0,0.0,0.0,0.0,0.0,0.0,0.0,0.0,0.006,0.0,0.0,1148.15
19441,0.0,0.6862999999999999,0.0,0.0,0.0,0.0,0.2451,0.0,0.0,0.0,0.0,0.049,0.0,0.0,0.0,0.0,0.0,0.0,0.0,0.0,1086.15
19442,0.7745,0.0,0.0,0.1214999999999999,0.0,0.0,0.0,0.0,0.104,0.0,0.0,0.0,0.0,0.0,0.0,0.0,0.0,0.0,0.0,0.0,1293.15
19443,0.0,0.0,0.1589999999999999,0.0,0.0,0.0,0.0,0.3319999999999999,0.0,0.0,0.0,0.0,0.0919999999999999,0.0,0.0,0.0,0.0,0.0,0.417,0.0,1133.15
19444,0.2959,0.0,0.1918,0.0243999999999999,0.4879,0.0,0.0,0.0,0.0,0.0,0.0,0.0,0.0,0.0,0.0,0.0,0.0,0.0,0.0,0.0,1846.15
19445,0.6401000000000001,0.0464,0.0761,0.0481,0.0,0.0,0.0,0.146,0.0412,0.0,0.0,0.0,0.0,0.0,0.0,0.0,0.0,0.0,0.0,0.0,1158.15
19446,0.541,0.0279,0.0095,0.0241,0.1346,0.0211,0.0,0.1692,0.0412999999999999,0.0,0.0313,0.0,0.0,0.0,0.0,0.0,0.0,0.0,0.0,0.0,1305.15
19447,0.0,0.7070000000000001,0.0,0.0,0.0,0.0,0.293,0.0,0.0,0.0,0.0,0.0,0.0,0.0,0.0,0.0,0.0,0.0,0.0,0.0,1182.15
19448,0.5704,0.0,0.059,0.0596999999999999,0.3109,0.0,0.0,0.0,0.0,0.0,0.0,0.0,0.0,0.0,0.0,0.0,0.0,0.0,0.0,0.0,1541.15
19449,0.5417000000000001,0.0,0.2282999999999999,0.0,0.0,0.0,0.0,0.0,0.0,0.0,0.0,0.0,0.0,0.23,0.0,0.0,0.0,0.0,0.0,0.0,1706.15
19450,0.7091,0.0195,0.1278,0.0298,0.0,0.0,0.0795,0.0243,0.0,0.0089,0.0,0.0,0.0,0.0,0.0,0.0,0.0,0.0,0.0,0.0,1508.15
19451,0.0,0.969,0.0,0.0,0.0,0.0,0.031,0.0,0.0,0.0,0.0,0.0,0.0,0.0,0.0,0.0,0.0,0.0,0.0,0.0,868.1500000000001
19452,0.8090999999999999,0.0,0.0909,0.0,0.0,0.0,0.0,0.0,0.0,0.0,0.0999,0.0,0.0,0.0,0.0,0.0,0.0,0.0,0.0,0.0,1673.15
19453,0.6896689668966897,0.0799079907990799,0.1098109810981098,0.0,0.0404040404040404,0.0,0.0,0.0,0.0,0.0,0.0802080208020802,0.0,0.0,0.0,0.0,0.0,0.0,0.0,0.0,0.0,1603.15
19454,0.0,0.0,0.0,0.0,0.0,0.4,0.0,0.0,0.0,0.0,0.2667,0.0,0.0,0.0,0.0,0.0,0.3333,0.0,0.0,0.0,1986.15
19455,0.5438543854385438,0.0,0.1233123312331233,0.0103010301030103,0.1712171217121712,0.0,0.0,0.0903090309030903,0.0286028602860285,0.0,0.0,0.0,0.0324032403240324,0.0,0.0,0.0,0.0,0.0,0.0,0.0,1433.15
19456,0.6224000000000001,0.1928,0.0709,0.02,0.0,0.0,0.0,0.0608999999999999,0.033,0.0,0.0,0.0,0.0,0.0,0.0,0.0,0.0,0.0,0.0,0.0,1183.15
19457,0.6005399460053995,0.0,0.0,0.0,0.0,0.0,0.0,0.3588641135886411,0.0,0.0,0.0,0.0,0.0405959404059593,0.0,0.0,0.0,0.0,0.0,0.0,0.0,1102.15
19458,0.7323000000000001,0.0,0.0375,0.0,0.0,0.0,0.0,0.0,0.2302,0.0,0.0,0.0,0.0,0.0,0.0,0.0,0.0,0.0,0.0,0.0,1108.15
19459,0.59,0.0,0.0,0.0,0.0,0.0,0.0,0.41,0.0,0.0,0.0,0.0,0.0,0.0,0.0,0.0,0.0,0.0,0.0,0.0,1247.15
19460,0.8225,0.0,0.0,0.0,0.0,0.0,0.0,0.1372,0.0,0.0,0.0,0.0,0.0403,0.0,0.0,0.0,0.0,0.0,0.0,0.0,1455.15
19461,0.5502999999999999,0.1256999999999999,0.0921999999999999,0.1044999999999999,0.104,0.0232999999999999,0.0,0.0,0.0,0.0,0.0,0.0,0.0,0.0,0.0,0.0,0.0,0.0,0.0,0.0,1333.15
19462,0.0,0.0,0.0,0.0,0.0,0.4871999999999999,0.0128,0.0,0.0,0.0,0.0,0.0,0.0,0.0,0.0,0.0,0.0,0.0,0.5,0.0,1146.15
19463,0.715,0.03,0.1,0.02,0.105,0.0,0.0,0.0,0.0,0.0,0.0289999999999999,0.0,0.0,0.0,0.0,0.0,0.0,0.0,0.0,0.0,1443.15
19464,0.5503,0.175,0.0814,0.1068,0.0865,0.0,0.0,0.0,0.0,0.0,0.0,0.0,0.0,0.0,0.0,0.0,0.0,0.0,0.0,0.0,1473.15
19465,0.0,0.0,0.087,0.0,0.0,0.0,0.0,0.0,0.0,0.3929999999999999,0.0,0.0,0.0,0.0,0.0,0.0,0.0,0.0,0.52,0.0,1153.15
19466,0.5719,0.0,0.0,0.0,0.0,0.0,0.0,0.1421,0.0,0.0,0.0,0.286,0.0,0.0,0.0,0.0,0.0,0.0,0.0,0.0,938.15
19467,0.5985401459854014,0.0,0.1388861113888611,0.1772822717728227,0.0,0.0,0.0,0.0,0.0852914708529146,0.0,0.0,0.0,0.0,0.0,0.0,0.0,0.0,0.0,0.0,0.0,1693.15
19468,0.0,0.042,0.0,0.0,0.0,0.496,0.0,0.0,0.0,0.0,0.0,0.0,0.0,0.0,0.0,0.0,0.0,0.0,0.4431,0.0,1133.15
19469,0.6241375862413758,0.0,0.0,0.0847915208479152,0.0,0.0,0.0,0.0,0.2910708929107089,0.0,0.0,0.0,0.0,0.0,0.0,0.0,0.0,0.0,0.0,0.0,1218.15
19470,0.7108000000000001,0.0197,0.1,0.0,0.1147,0.0402,0.0,0.0,0.0,0.0,0.0132,0.0,0.0,0.0,0.0,0.0,0.0,0.0,0.0,0.0,1460.15
19471,0.1895,0.4649,0.1176,0.0,0.0,0.0235,0.0,0.0,0.0,0.0,0.0,0.0,0.0,0.061,0.1435,0.0,0.0,0.0,0.0,0.0,1326.15
19472,0.1119999999999999,0.3986,0.0,0.0,0.1499,0.0,0.1125999999999999,0.0,0.0,0.1135999999999999,0.0,0.0,0.0,0.0298,0.0516,0.0,0.0,0.0273,0.0,0.0,1213.15
19473,0.7120000000000001,0.0,0.0941,0.0,0.0,0.0,0.0855,0.0915,0.0066,0.0092,0.0,0.0,0.0,0.0,0.0,0.0,0.0,0.0,0.0,0.0,1193.15
19474,0.5200895982080358,0.1015979680406392,0.1879962400751985,0.0,0.0,0.0,0.0,0.0,0.0,0.0,0.0,0.0,0.0,0.0790984180316393,0.0722985540289194,0.0379992400151997,0.0,0.0,0.0,0.0,1482.15
19475,0.6616,0.0,0.1559,0.115,0.0236,0.0,0.0,0.0,0.0,0.0,0.0428,0.0,0.0,0.0,0.0,0.0,0.0,0.0,0.0,0.0,1563.15
19476,0.0,0.0,0.0,0.0,0.0,0.0,0.0,0.0,0.0,0.0,0.2,0.0,0.0,0.0,0.0,0.0,0.8,0.0,0.0,0.0,1593.15
19477,0.5026,0.0,0.0,0.0,0.2172,0.0,0.2802,0.0,0.0,0.0,0.0,0.0,0.0,0.0,0.0,0.0,0.0,0.0,0.0,0.0,1258.15
19478,0.0,0.0,0.0189,0.0,0.0,0.0,0.0,0.0,0.0,0.5139,0.0,0.0,0.0,0.0,0.0,0.0,0.0,0.0,0.4672,0.0,1103.15
19479,0.672,0.06,0.123,0.008,0.0,0.0,0.0,0.125,0.011,0.0,0.0,0.0,0.0,0.0,0.0,0.0,0.0,0.0,0.0,0.0,1414.15
19480,0.0,0.3898999999999999,0.0,0.0,0.0,0.0,0.0,0.0,0.0,0.5559,0.0,0.0,0.0,0.0,0.0416999999999999,0.0,0.0,0.0,0.0,0.0,1178.15
