Repository: ychyn/algo_genetique

# algo_genetique
Ce code fait partie de notre mini-projet du MIG Verre 2024. L'objectif du mini-projet est l'obtention d'une composition de verre avec des qualités avantageuses pour une application potentiellement industrielle. 

On utilise l'outil de prediction des propriétés du verre à travers des réseaux de neuronnes codé par Franck Pigeonneau (qui constitue la plus grande partie de ce repo). On a codé l'algorithme génetique qui va, en utilisant ce réseau de neuronnes tenter d'obtenir une composition optimale dont on essaiera la fabrication dans le four situé à l'Ecole des Mines à Sophia Antipolis

File: DataBase/Tliqclean.csv (part 62 of 63)
,SiO2,B2O3,Al2O3,MgO,CaO,BaO,Li2O,Na2O,K2O,ZnO,SrO,PbO,Fe2O3,Y2O3,La2O3,TiO2,GeO2,ZrO2,P2O5,V2O5,Tliq
19481,0.3,0.0,0.0,0.0,0.0575,0.115,0.0,0.07,0.0,0.0,0.0575,0.0,0.0,0.0,0.0,0.33,0.0,0.07,0.0,0.0,1463.15
19482,0.6938,0.0,0.0,0.0,0.0,0.0,0.0,0.0,0.3062,0.0,0.0,0.0,0.0,0.0,0.0,0.0,0.0,0.0,0.0,0.0,1287.15
19483,0.633,0.092,0.114,0.0605999999999999,0.0537,0.0,0.0,0.0396,0.0061,0.0,0.0,0.0,0.0,0.0,0.0,0.0,0.0,0.0,0.0,0.0,1273.15
19484,0.665,0.025,0.123,0.024,0.0,0.0,0.0,0.155,0.0069999999999999,0.0,0.0,0.0,0.0,0.0,0.0,0.0,0.0,0.0,0.0,0.0,1272.15
19485,0.7414741474147414,0.0,0.0,0.0,0.0,0.0352035203520352,0.0,0.0786078607860786,0.0554055405540554,0.0,0.0873087308730873,0.0,0.0,0.0,0.0,0.0,0.0,0.0,0.0,0.0,1150.15
19486,0.521,0.0974,0.2201,0.0,0.0,0.0,0.0,0.0,0.0,0.0,0.0,0.0,0.0,0.0877999999999999,0.0737,0.0,0.0,0.0,0.0,0.0,1556.15
19487,0.668,0.09,0.1,0.016,0.094,0.005,0.0,0.0,0.0,0.0,0.026,0.0,0.0,0.0,0.0,0.0,0.0,0.0,0.0,0.0,1358.15
19488,0.6730673067306729,0.0,0.0932093209320932,0.0,0.2125212521252125,0.0212021202120212,0.0,0.0,0.0,0.0,0.0,0.0,0.0,0.0,0.0,0.0,0.0,0.0,0.0,0.0,1441.15
19489,0.6465,0.0,0.0504999999999999,0.0,0.1313,0.0302999999999999,0.0,0.0403999999999999,0.0605999999999999,0.0,0.0,0.0,0.0,0.0,0.0,0.0,0.0,0.0403999999999999,0.0,0.0,1323.15
19490,0.7404000000000001,0.0,0.1116,0.0,0.0,0.0,0.0,0.148,0.0,0.0,0.0,0.0,0.0,0.0,0.0,0.0,0.0,0.0,0.0,0.0,1338.15
19491,0.6353,0.0,0.1082,0.0641,0.0,0.0,0.0,0.1573,0.0341,0.0,0.0,0.0,0.0,0.0,0.0,0.0,0.0,0.0,0.0,0.0,1273.15
19492,0.733,0.0,0.0,0.0,0.0,0.0,0.0,0.0,0.267,0.0,0.0,0.0,0.0,0.0,0.0,0.0,0.0,0.0,0.0,0.0,1247.15
19493,0.674967496749675,0.0286028602860286,0.1219121912191219,0.0792079207920792,0.0616061606160616,0.026002600260026,0.0,0.0,0.0,0.0,0.0064006400640064,0.0,0.0,0.0,0.0,0.0,0.0,0.0,0.0,0.0,1453.15
19494,0.5,0.0,0.0,0.1042,0.3958,0.0,0.0,0.0,0.0,0.0,0.0,0.0,0.0,0.0,0.0,0.0,0.0,0.0,0.0,0.0,1708.15
19495,0.6818000000000001,0.1003999999999999,0.1069,0.0149,0.0883999999999999,0.0,0.0,0.0,0.0,0.0,0.0069,0.0,0.0,0.0,0.0,0.0,0.0,0.0,0.0,0.0,1398.15
19496,0.6691999999999999,0.0237,0.1227999999999999,0.0244999999999999,0.0,0.0,0.0,0.1435999999999999,0.0139999999999999,0.0,0.0,0.0,0.0,0.0,0.0,0.0,0.0,0.0,0.0,0.0,1277.15
19497,0.0,0.0,0.0,0.0,0.0,0.0,0.0,0.0,0.0,0.0,0.0,0.4128,0.0,0.0,0.0,0.0,0.5871999999999999,0.0,0.0,0.0,1045.15
19498,0.6797,0.0,0.1747,0.0,0.0,0.0291,0.0,0.0,0.0,0.0,0.0,0.0,0.0,0.0,0.1165,0.0,0.0,0.0,0.0,0.0,1543.15
19499,0.6365999999999999,0.0857,0.1101,0.0,0.1125999999999999,0.0458,0.0,0.0,0.0,0.0,0.0068,0.0,0.0,0.0,0.0,0.0,0.0,0.0,0.0,0.0,1333.15
19500,0.0,0.1724172417241724,0.0206020602060206,0.0958095809580958,0.0,0.2011201120112011,0.055005500550055,0.0527052705270527,0.0,0.0,0.0523052305230523,0.0,0.0,0.0,0.0,0.0,0.0,0.0,0.35003500350035,0.0,1153.15
19501,0.6943444524438045,0.0572954163666906,0.1239900807935365,0.0181985441164706,0.0830933525317974,0.0086993040556755,0.0,0.0,0.0,0.0,0.013498920086393,0.0,0.0,0.0,0.0,0.0,0.0,0.0,0.0,0.0,1438.15
19502,0.5396,0.0,0.12,0.0087,0.1655,0.0,0.0,0.0715,0.0582,0.0,0.0,0.0,0.0365,0.0,0.0,0.0,0.0,0.0,0.0,0.0,1413.15
19503,0.6791320867913209,0.0707929207079292,0.1083891610838916,0.0296970302969703,0.0913908609139086,0.0,0.0,0.0,0.0,0.0,0.0205979402059794,0.0,0.0,0.0,0.0,0.0,0.0,0.0,0.0,0.0,1563.15
19504,0.6986,0.0197999999999999,0.1109,0.0,0.1155,0.0405,0.0,0.0,0.0,0.0,0.0133,0.0,0.0,0.0,0.0,0.0,0.0,0.0,0.0,0.0,1459.15
19505,0.352,0.0,0.018,0.0,0.0,0.0,0.0,0.0,0.0789999999999999,0.0,0.0,0.0,0.0,0.0,0.0,0.0,0.0,0.0,0.5509999999999999,0.0,1233.15
19506,0.5558000000000001,0.0,0.0,0.0,0.0,0.0,0.0,0.164,0.0,0.0,0.2802,0.0,0.0,0.0,0.0,0.0,0.0,0.0,0.0,0.0,1553.15
19507,0.1657,0.143,0.0,0.0,0.0887999999999999,0.1136999999999999,0.0,0.0,0.0,0.0611999999999999,0.0,0.1003999999999999,0.0,0.0,0.0149999999999999,0.3117,0.0,0.0,0.0,0.0,1333.15
19508,0.6645000000000001,0.0047,0.1146,0.0483,0.0,0.0,0.0,0.1519,0.0138,0.0,0.0,0.0,0.0,0.0,0.0,0.0,0.0,0.0,0.0,0.0,1243.15
19509,0.0,0.0,0.0,0.0,0.0,0.4,0.0,0.0,0.0,0.0,0.0,0.0,0.0,0.0,0.0,0.0,0.6,0.0,0.0,0.0,1393.15
19510,0.5229999999999999,0.0,0.0963999999999999,0.1425999999999999,0.1203999999999999,0.0,0.0,0.0329999999999999,0.0098999999999999,0.0,0.0,0.0,0.0505999999999999,0.0,0.0,0.0218,0.0,0.0,0.0,0.0,1573.15
19511,0.6874312568743125,0.0045995400459954,0.0,0.0,0.1170882911708829,0.0,0.0,0.1908809119088091,0.0,0.0,0.0,0.0,0.0,0.0,0.0,0.0,0.0,0.0,0.0,0.0,1243.15
19512,0.5094490550944907,0.1797820217978202,0.1473852614738526,0.0,0.014998500149985,0.0,0.0,0.1473852614738526,0.0,0.0,0.0,0.0,0.0,0.0,0.0,0.0,0.0,0.0,0.0,0.0,1048.15
19513,0.62,0.0,0.114,0.266,0.0,0.0,0.0,0.0,0.0,0.0,0.0,0.0,0.0,0.0,0.0,0.0,0.0,0.0,0.0,0.0,1676.15
19514,0.675,0.035,0.127,0.062,0.065,0.0,0.0,0.0,0.0,0.0,0.036,0.0,0.0,0.0,0.0,0.0,0.0,0.0,0.0,0.0,1543.15
19515,0.65,0.0,0.22,0.0,0.0,0.0,0.0,0.0,0.0,0.0,0.0,0.0,0.0,0.025,0.025,0.0,0.0,0.0,0.08,0.0,1733.15
19516,0.7035296470352964,0.0086991300869913,0.0070992900709929,0.0074992500749925,0.1160883911608839,0.0,0.0080991900809919,0.1332866713328667,0.0133986601339866,0.0,0.0,0.0,0.0,0.0,0.0,0.0,0.0,0.0,0.0,0.0,1237.15
19517,0.7514,0.0,0.0338,0.0,0.0,0.0,0.0,0.0,0.2148,0.0,0.0,0.0,0.0,0.0,0.0,0.0,0.0,0.0,0.0,0.0,1113.15
19518,0.3249,0.1504,0.0,0.0,0.0,0.1698,0.0,0.0,0.0,0.176,0.0913,0.0,0.0,0.0,0.0175,0.0483,0.0,0.0141,0.0,0.0,1163.15
19519,0.7253999999999999,0.0,0.0272999999999999,0.1099999999999999,0.1099999999999999,0.0,0.0,0.0,0.0272999999999999,0.0,0.0,0.0,0.0,0.0,0.0,0.0,0.0,0.0,0.0,0.0,1603.15
19520,0.4999,0.0,0.0,0.0,0.0,0.0,0.0,0.0,0.0,0.0,0.0,0.5001,0.0,0.0,0.0,0.0,0.0,0.0,0.0,0.0,1036.15
19521,0.7502249775022497,0.0,0.1248875112488751,0.0,0.0,0.0,0.0,0.0642935706429357,0.0605939406059394,0.0,0.0,0.0,0.0,0.0,0.0,0.0,0.0,0.0,0.0,0.0,1363.15
19522,0.7080000000000001,0.008,0.05,0.06,0.023,0.021,0.0,0.042,0.062,0.0,0.016,0.0,0.0,0.0,0.0,0.01,0.0,0.0,0.0,0.0,1273.15
19523,0.5671,0.0902999999999999,0.0139999999999999,0.0723,0.0751,0.0275,0.0,0.0774,0.0536,0.0,0.0,0.0,0.0,0.0,0.0,0.0227,0.0,0.0,0.0,0.0,1163.15
19524,0.6651,0.0,0.0,0.0,0.1113,0.0,0.0,0.0,0.2236,0.0,0.0,0.0,0.0,0.0,0.0,0.0,0.0,0.0,0.0,0.0,1232.15
19525,0.7164,0.0131,0.0294,0.0558,0.0489,0.02,0.0,0.0,0.0994999999999999,0.0,0.0159,0.0,0.0,0.0,0.0,0.0,0.0,0.0,0.0,0.0,1223.15
19526,0.6587999999999999,0.0921,0.0678,0.0857,0.0683,0.0,0.0,0.0,0.016,0.0,0.0109,0.0,0.0,0.0,0.0,0.0,0.0,0.0,0.0,0.0,1293.15
19527,0.0,0.0,0.0,0.0,0.12,0.0,0.0,0.0,0.0,0.0,0.0,0.0,0.0,0.0,0.0,0.0,0.88,0.0,0.0,0.0,1523.15
19528,0.5845415458454155,0.0,0.1651834816518348,0.016998300169983,0.0,0.0,0.0,0.1701829817018298,0.0,0.0,0.0,0.0,0.0,0.0,0.0,0.0,0.0,0.0,0.0620937906209379,0.0,1228.15
19529,0.7463253674632536,0.0,0.0124987501249875,0.0,0.0,0.0,0.0,0.1775822417758224,0.0,0.0,0.061993800619938,0.0,0.0,0.0,0.0,0.0,0.0,0.0,0.0,0.0,1183.15
19530,0.0,0.0,0.0,0.0,0.0,0.0,0.0,0.0,0.0,0.0,0.0,0.94,0.0,0.0,0.0,0.0,0.0,0.0,0.06,0.0,1088.15
19531,0.0,0.0,0.0,0.0,0.0,0.0,0.0,0.0,0.4649,0.0,0.0,0.0,0.0,0.0,0.0,0.0,0.0,0.0,0.5234,0.0,1035.15
19532,0.4687468746874687,0.0,0.0948094809480948,0.2333233323332333,0.2031203120312031,0.0,0.0,0.0,0.0,0.0,0.0,0.0,0.0,0.0,0.0,0.0,0.0,0.0,0.0,0.0,1587.15
19533,0.0,0.4166583341665833,0.0,0.0,0.0,0.4166583341665833,0.0,0.1666833316668333,0.0,0.0,0.0,0.0,0.0,0.0,0.0,0.0,0.0,0.0,0.0,0.0,1126.15
19534,0.7671465706858628,0.0969806038792241,0.0412917416516696,0.0,0.0061987602479504,0.0,0.0,0.0739852029594081,0.0066986602679464,0.0,0.0,0.0,0.0,0.0,0.0,0.0,0.0,0.0,0.0,0.0,1438.15
19535,0.6031000000000001,0.0,0.0197,0.0331,0.0647,0.0,0.0,0.2473999999999999,0.032,0.0,0.0,0.0,0.0,0.0,0.0,0.0,0.0,0.0,0.0,0.0,1217.15
19536,0.0,0.0,0.0,0.0,0.0,0.0,0.0,0.0,0.4345999999999999,0.0653999999999999,0.0,0.0,0.0,0.0,0.0,0.0,0.0,0.0,0.4999999999999999,0.0,1012.15
19537,0.0,0.0,0.0,0.0,0.0,0.0,0.0,0.15,0.0,0.0,0.0,0.0,0.0,0.0,0.0,0.0,0.85,0.0,0.0,0.0,1343.15
19538,0.4277,0.2685,0.0229,0.0,0.0556,0.0254,0.1225,0.0,0.0,0.0,0.0226,0.0,0.0,0.0,0.0458999999999999,0.0,0.0,0.0,0.0,0.0,1196.15
19539,0.6406000000000001,0.0818,0.0978,0.0353,0.0381,0.065,0.0,0.0,0.0,0.0,0.0412,0.0,0.0,0.0,0.0,0.0,0.0,0.0,0.0,0.0,1443.15
19540,0.6678000000000001,0.0,0.0483,0.0327,0.0594,0.0366999999999999,0.0,0.0448,0.0472,0.0,0.0455999999999999,0.0,0.0,0.0,0.0,0.0,0.0,0.0175,0.0,0.0,1330.15
19541,0.0,0.25,0.025,0.125,0.125,0.025,0.1,0.0,0.025,0.0,0.05,0.0,0.0,0.0,0.0,0.0,0.0,0.0,0.275,0.0,1223.15
19542,0.0,0.0,0.0810918908109189,0.0,0.0,0.0,0.0,0.0,0.0,0.0,0.0,0.4594540545945405,0.0,0.0,0.0,0.0,0.4594540545945405,0.0,0.0,0.0,1026.15
19543,0.5998820035398937,0.0,0.0502984910452686,0.0,0.0,0.1496955091347259,0.0,0.1999940001799945,0.0,0.0,0.0,0.0,0.0,0.0,0.0,0.0,0.0,0.0,0.0,0.0,1167.15
19544,0.95,0.0,0.0,0.0,0.0,0.0,0.0,0.0,0.0,0.0,0.0,0.0,0.0,0.0,0.0,0.0,0.0,0.0,0.05,0.0,1534.15
19545,0.0,0.0,0.0,0.0,0.0,0.0,0.0,0.2142785721427857,0.0,0.0,0.0,0.0,0.0,0.0,0.1428857114288571,0.0,0.0,0.0,0.6428357164283572,0.0,1275.15
19546,0.68,0.0,0.1,0.09,0.07,0.0,0.0,0.06,0.0,0.0,0.0,0.0,0.0,0.0,0.0,0.0,0.0,0.0,0.0,0.0,1493.15
19547,0.5135000000000001,0.0,0.0,0.0722,0.2076,0.0,0.0,0.2066,0.0,0.0,0.0,0.0,0.0,0.0,0.0,0.0,0.0,0.0,0.0,0.0,1509.15
19548,0.0,0.019,0.0189,0.0,0.0555,0.1971,0.0,0.1277,0.0,0.134,0.0474,0.0,0.0,0.0,0.0,0.0,0.0,0.0,0.3911,0.0,1173.15
19549,0.5935,0.033,0.0,0.0,0.0,0.0,0.0,0.0,0.0487999999999999,0.0,0.0,0.3247,0.0,0.0,0.0,0.0,0.0,0.0,0.0,0.0,933.15
19550,0.7128,0.0,0.1682999999999999,0.0,0.0298,0.0,0.0,0.0,0.0,0.0,0.0,0.0,0.0,0.0,0.0891,0.0,0.0,0.0,0.0,0.0,1543.15
19551,0.5117488251174883,0.0596940305969403,0.0407959204079592,0.0,0.042995700429957,0.1582841715828417,0.0,0.0,0.0,0.0612938706129387,0.0633936606339366,0.0,0.0,0.0,0.0,0.0415958404159584,0.0,0.0201979802019798,0.0,0.0,1253.15
19552,0.5,0.0,0.0877,0.0704,0.3419,0.0,0.0,0.0,0.0,0.0,0.0,0.0,0.0,0.0,0.0,0.0,0.0,0.0,0.0,0.0,1533.15
19553,0.7123,0.0,0.0,0.0658,0.0,0.0,0.0,0.0,0.2219,0.0,0.0,0.0,0.0,0.0,0.0,0.0,0.0,0.0,0.0,0.0,1063.15
19554,0.6381,0.0,0.0,0.0,0.0,0.0,0.3619,0.0,0.0,0.0,0.0,0.0,0.0,0.0,0.0,0.0,0.0,0.0,0.0,0.0,1347.15
19555,0.6725,0.0,0.0195,0.0575,0.0827,0.0259,0.0,0.0321,0.0633,0.0,0.0384,0.0,0.0,0.0,0.0,0.0,0.0,0.0081,0.0,0.0,1378.15
19556,0.7842784278427842,0.0,0.0,0.0,0.0,0.0,0.0,0.1962196219621962,0.0,0.0,0.0,0.0,0.0195019501950195,0.0,0.0,0.0,0.0,0.0,0.0,0.0,1273.15
19557,0.7475999999999999,0.0,0.0,0.0264999999999999,0.0247,0.0,0.0,0.1511999999999999,0.0,0.0,0.0,0.0,0.0,0.0,0.0,0.0,0.0,0.0499999999999999,0.0,0.0,1221.15
19558,0.537157027437805,0.0601951843852491,0.0410967122630189,0.0,0.0424966002719782,0.1419886409087273,0.0,0.0,0.0,0.0302975761939044,0.0871930245580353,0.0,0.0,0.0,0.0,0.0359971202303815,0.0,0.023298136149108,0.0,0.0,1230.15
19559,0.6998000000000001,0.0,0.092,0.008,0.0288,0.0,0.0,0.1461,0.0172,0.0,0.0,0.0,0.0,0.0,0.0,0.0,0.0,0.0,0.0,0.0,1223.15
19560,0.7044704470447044,0.0478047804780478,0.1253125312531253,0.0165016501650165,0.0831083108310831,0.0087008700870087,0.0,0.0,0.0,0.0,0.0128012801280128,0.0,0.0,0.0,0.0,0.0,0.0,0.0,0.0,0.0,1477.15
19561,0.5095,0.1172999999999999,0.2051999999999999,0.0,0.0,0.0,0.0,0.0,0.0,0.0,0.0,0.0,0.0,0.0767999999999999,0.072,0.0191999999999999,0.0,0.0,0.0,0.0,1549.15
19562,0.7164999999999999,0.0,0.1692,0.0,0.0147999999999999,0.0,0.0,0.0,0.0,0.0,0.0,0.0,0.0,0.0,0.0994999999999999,0.0,0.0,0.0,0.0,0.0,1538.15
19563,0.6851999999999999,0.0,0.0,0.0,0.0,0.0,0.0381,0.1408,0.0213,0.0,0.0,0.0,0.0,0.0,0.0,0.0,0.0,0.1144,0.0,0.0,1413.15
19564,0.0,0.0,0.0,0.0,0.0,0.3608,0.0,0.0155,0.0,0.0,0.1236999999999999,0.0,0.0,0.0,0.0,0.0,0.0,0.0,0.0,0.5,967.15
19565,0.6713,0.0599,0.1159,0.025,0.0,0.0,0.0,0.1129,0.014,0.0,0.0,0.0,0.0,0.0,0.0,0.0,0.0,0.0,0.0,0.0,1433.15
19566,0.7008,0.0,0.0511,0.0589,0.0294,0.0,0.0,0.0266,0.0902999999999999,0.0,0.0412999999999999,0.0,0.0,0.0,0.0,0.0,0.0,0.0,0.0,0.0,1373.15
19567,0.0,0.0,0.0,0.0,0.0,0.0,0.0,0.0,0.336,0.0,0.0,0.0,0.0,0.0,0.0,0.0,0.664,0.0,0.0,0.0,1074.15
19568,0.0,0.628,0.0,0.0,0.372,0.0,0.0,0.0,0.0,0.0,0.0,0.0,0.0,0.0,0.0,0.0,0.0,0.0,0.0,0.0,1275.15
19569,0.35,0.0,0.0,0.0,0.0,0.4,0.0,0.0,0.0,0.0,0.0,0.0,0.0,0.0,0.0,0.25,0.0,0.0,0.0,0.0,1741.15
19570,0.4874805007799688,0.0,0.0,0.0,0.0,0.0,0.0710971561137554,0.15579376824927,0.0272989080436782,0.0,0.0,0.0,0.0,0.0,0.0,0.2578896844126235,0.0,0.0,0.0,0.0,1283.15
19571,0.5740000000000001,0.0,0.133,0.067,0.0,0.0,0.0,0.164,0.036,0.0,0.0,0.0,0.0,0.0,0.0,0.0,0.0,0.011,0.014,0.0,1361.15
19572,0.6927,0.0078,0.0669,0.0563,0.0344,0.0,0.0,0.0391,0.0786,0.0,0.0235,0.0,0.0,0.0,0.0,0.0,0.0,0.0,0.0,0.0,1373.15
19573,0.5271,0.0828,0.0406,0.0,0.0434,0.1319,0.0,0.0,0.0,0.0309,0.0877999999999999,0.0,0.0,0.0,0.0,0.0366,0.0,0.0132,0.0056999999999999,0.0,1203.15
19574,0.6424321216060803,0.0,0.1057052852642632,0.1425071253562678,0.0944047202360118,0.0,0.0,0.0,0.0,0.0,0.0,0.0,0.0,0.0141007050352517,0.0,0.0,0.0,0.0,0.0,0.0,1468.15
19575,0.0,0.0,0.0,0.0,0.0,0.0,0.0,0.0,0.0,0.0,0.0,0.0,0.0,0.095,0.155,0.0,0.0,0.0,0.75,0.0,1436.15
19576,0.0,0.0,0.0,0.0,0.0,0.0,0.0,0.26,0.35,0.0,0.0,0.0,0.0,0.0,0.0,0.0,0.0,0.0,0.39,0.0,940.15
19577,0.5,0.0,0.0,0.0,0.3329999999999999,0.0,0.0,0.167,0.0,0.0,0.0,0.0,0.0,0.0,0.0,0.0,0.0,0.0,0.0,0.0,1563.15
19578,0.6147,0.0,0.1132,0.085,0.0853,0.0,0.0,0.0385,0.0156,0.0,0.0,0.0,0.0349,0.0,0.0,0.0101,0.0,0.0,0.0013,0.0,1543.15
19579,0.4509549045095491,0.0,0.0553944605539446,0.2520747925207479,0.2415758424157584,0.0,0.0,0.0,0.0,0.0,0.0,0.0,0.0,0.0,0.0,0.0,0.0,0.0,0.0,0.0,1642.15
19580,0.5907,0.0567999999999999,0.0794,0.0,0.273,0.0,0.0,0.0,0.0,0.0,0.0,0.0,0.0,0.0,0.0,0.0,0.0,0.0,0.0,0.0,1345.15
19581,0.62,0.0,0.0,0.0,0.0,0.35,0.0,0.0,0.0,0.03,0.0,0.0,0.0,0.0,0.0,0.0,0.0,0.0,0.0,0.0,1673.15
19582,0.3,0.0,0.0,0.0,0.05,0.1,0.04,0.06,0.0,0.0,0.05,0.0,0.0,0.0,0.0,0.4,0.0,0.0,0.0,0.0,1403.15
19583,0.5643,0.0221,0.0,0.0,0.0,0.0,0.0,0.0,0.0,0.0,0.0,0.411,0.0,0.0,0.0,0.0,0.0,0.0,0.0,0.0,973.15
19584,0.616,0.0,0.098,0.066,0.0,0.0,0.0,0.161,0.035,0.0,0.0,0.0,0.0,0.0,0.0,0.0,0.0,0.0,0.023,0.0,1363.15
19585,0.0,0.42,0.16,0.0,0.0,0.0,0.0,0.42,0.0,0.0,0.0,0.0,0.0,0.0,0.0,0.0,0.0,0.0,0.0,0.0,1131.15
19586,0.0,0.0,0.0501,0.0,0.0,0.0,0.0,0.0,0.0,0.0,0.0,0.4119,0.0,0.0,0.0,0.0639,0.0,0.0,0.4677,0.0,913.15
19587,0.7070000000000001,0.0,0.0368,0.0105,0.0151,0.0245,0.0,0.0743,0.0541,0.0,0.0116,0.0653,0.0,0.0,0.0,0.0,0.0,0.0,0.0,0.0,1143.15
19588,0.0,0.5613,0.0,0.0,0.0,0.0,0.0,0.0,0.4387,0.0,0.0,0.0,0.0,0.0,0.0,0.0,0.0,0.0,0.0,0.0,1151.15
19589,0.685,0.0,0.072,0.102,0.0,0.0,0.0,0.141,0.0,0.0,0.0,0.0,0.0,0.0,0.0,0.0,0.0,0.0,0.0,0.0,1308.15
19590,0.6057394260573943,0.0090990900909909,0.0123987601239876,0.0625937406259374,0.0445955404459554,0.0164983501649835,0.0,0.1972802719728027,0.0334966503349665,0.0,0.0182981701829817,0.0,0.0,0.0,0.0,0.0,0.0,0.0,0.0,0.0,1123.15
19591,0.502050205020502,0.0,0.0,0.0,0.4257425742574257,0.0,0.0,0.0722072207220722,0.0,0.0,0.0,0.0,0.0,0.0,0.0,0.0,0.0,0.0,0.0,0.0,1695.15
19592,0.5297999999999999,0.1124,0.1945,0.0,0.0,0.0,0.0,0.0,0.0,0.0,0.0,0.0,0.0,0.0832,0.0801,0.0,0.0,0.0,0.0,0.0,1480.15
19593,0.684068406840684,0.0,0.0528052805280528,0.0,0.0,0.2318231823182318,0.0,0.0,0.0,0.0,0.0313031303130313,0.0,0.0,0.0,0.0,0.0,0.0,0.0,0.0,0.0,1461.15
19594,0.0,0.0,0.0,0.0,0.076,0.1159999999999999,0.0,0.0,0.0,0.0,0.208,0.0,0.0,0.0,0.0,0.2,0.0,0.0,0.4,0.0,1683.15
19595,0.2111,0.2244,0.0,0.0,0.0,0.0,0.1188,0.0,0.0,0.2218,0.0,0.0,0.0,0.0898,0.1016,0.0,0.0,0.0231,0.0,0.0,1395.15
19596,0.6357,0.0,0.1673,0.0,0.0,0.0,0.0742,0.0785,0.0,0.0,0.0,0.0,0.0,0.0,0.0,0.0,0.0,0.0,0.0392,0.0,1368.15
19597,0.8488848884888489,0.0,0.0648064806480648,0.0,0.0,0.0,0.0,0.0863086308630863,0.0,0.0,0.0,0.0,0.0,0.0,0.0,0.0,0.0,0.0,0.0,0.0,1428.15
19598,0.7611,0.0527,0.0,0.0,0.0,0.0527,0.0,0.0,0.1325,0.0,0.0,0.0,0.0,0.0,0.0,0.0,0.0,0.0,0.0,0.0,1158.15
19599,0.6753,0.0389,0.1177,0.0549,0.0549,0.013,0.0,0.0,0.0,0.0,0.0429,0.0,0.0,0.0,0.0,0.0,0.0,0.0,0.0,0.0,1443.15
19600,0.619,0.0,0.13,0.03,0.0,0.0,0.107,0.068,0.03,0.0,0.0,0.0,0.0,0.0,0.0,0.01,0.0,0.006,0.0,0.0,1233.15
19601,0.7249,0.0,0.0,0.0,0.0751,0.0,0.0,0.2,0.0,0.0,0.0,0.0,0.0,0.0,0.0,0.0,0.0,0.0,0.0,0.0,1077.15
19602,0.7000000000000001,0.0,0.0153,0.0598,0.0697,0.0,0.0,0.0053,0.1251,0.0,0.0,0.0,0.0,0.0,0.0,0.0,0.0,0.0248,0.0,0.0,1403.15
19603,0.6961999999999999,0.0169999999999999,0.1221999999999999,0.0508999999999999,0.0542999999999999,0.0385999999999999,0.0,0.0,0.0,0.0,0.0151999999999999,0.0,0.0,0.0,0.0,0.0,0.0,0.0,0.0,0.0,1448.15
19604,0.7833,0.0,0.0,0.0395999999999999,0.0409,0.0,0.0,0.0935999999999999,0.0203,0.0,0.0,0.0223,0.0,0.0,0.0,0.0,0.0,0.0,0.0,0.0,1455.15
19605,0.6745,0.0,0.0,0.1628,0.0,0.0,0.0,0.0,0.1626999999999999,0.0,0.0,0.0,0.0,0.0,0.0,0.0,0.0,0.0,0.0,0.0,1323.15
19606,0.6029,0.0,0.0,0.1404,0.2019,0.0,0.0,0.0548,0.0,0.0,0.0,0.0,0.0,0.0,0.0,0.0,0.0,0.0,0.0,0.0,1572.15
19607,0.6266373362663733,0.0,0.1671832816718328,0.0,0.0,0.0,0.0,0.0,0.2061793820617938,0.0,0.0,0.0,0.0,0.0,0.0,0.0,0.0,0.0,0.0,0.0,1908.15
19608,0.65,0.0,0.0,0.0,0.0,0.0,0.35,0.0,0.0,0.0,0.0,0.0,0.0,0.0,0.0,0.0,0.0,0.0,0.0,0.0,1313.15
19609,0.6320000000000001,0.1268,0.1155,0.0349,0.0809,0.0,0.0,0.0,0.0,0.0,0.0,0.0,0.0,0.0,0.0,0.0,0.0,0.0,0.0,0.0,1453.15
19610,0.7572,0.0,0.0,0.0795,0.0,0.0,0.0,0.0,0.1632999999999999,0.0,0.0,0.0,0.0,0.0,0.0,0.0,0.0,0.0,0.0,0.0,1243.15
19611,0.7093290670932907,0.0,0.0137986201379862,0.0,0.0,0.0,0.0,0.0,0.2768723127687231,0.0,0.0,0.0,0.0,0.0,0.0,0.0,0.0,0.0,0.0,0.0,1223.15
19612,0.7042070420704207,0.02140021400214,0.060000600006,0.0,0.0,0.06520065200652,0.0,0.02770027700277,0.03250032500325,0.0,0.06550065500655,0.0,0.0,0.0,0.0,0.0,0.0,0.02120021200212,0.0,0.0,1253.15
19613,0.0,0.7120000000000001,0.0,0.0,0.0,0.0,0.288,0.0,0.0,0.0,0.0,0.0,0.0,0.0,0.0,0.0,0.0,0.0,0.0,0.0,1180.15
19614,0.4404,0.0,0.0,0.0,0.0236,0.0683,0.0,0.1712,0.0,0.0,0.0,0.0,0.0,0.0,0.0,0.2963,0.0,0.0,0.0,0.0,1313.15
19615,0.6463000000000001,0.0409,0.1142,0.0482,0.0,0.0,0.0,0.1483,0.0,0.0,0.0,0.0,0.0,0.0,0.0,0.0,0.0,0.0,0.0,0.0,1326.15
19616,0.7234,0.0,0.1359,0.1407,0.0,0.0,0.0,0.0,0.0,0.0,0.0,0.0,0.0,0.0,0.0,0.0,0.0,0.0,0.0,0.0,1711.15
19617,0.0,0.0,0.0,0.0,0.0,0.3733373337333733,0.0,0.0,0.0,0.0,0.2933293329332933,0.0,0.0,0.0,0.0,0.0,0.3333333333333333,0.0,0.0,0.0,2007.15
19618,0.63,0.025,0.0,0.0,0.015,0.0,0.0,0.19,0.03,0.0,0.0,0.0,0.0,0.0,0.0,0.0,0.0,0.1,0.0,0.0,1441.15
19619,0.4842515748425158,0.0,0.221977802219778,0.2245775422457754,0.0691930806919308,0.0,0.0,0.0,0.0,0.0,0.0,0.0,0.0,0.0,0.0,0.0,0.0,0.0,0.0,0.0,1783.15
19620,0.0,0.6441644164416441,0.0,0.0,0.0,0.0,0.0,0.1186118611861186,0.2203220322032203,0.0,0.0,0.0,0.0,0.0,0.0,0.0,0.0,0.0,0.0,0.0,973.15
19621,0.6247,0.0,0.1162,0.0719,0.0,0.0,0.1072,0.08,0.0,0.0,0.0,0.0,0.0,0.0,0.0,0.0,0.0,0.0,0.0,0.0,1344.15
19622,0.0,0.0,0.1461146114611461,0.0,0.0,0.0,0.0,0.0,0.0,0.3383338333833383,0.0,0.0,0.0,0.0,0.0,0.0,0.0,0.0,0.5155515551555155,0.0,1463.15
19623,0.0,0.0,0.0,0.02,0.0,0.0,0.0,0.0,0.0,0.0,0.0,0.0,0.0,0.0,0.0,0.0,0.98,0.0,0.0,0.0,1673.15
19624,0.728,0.0,0.1076,0.0171,0.0787,0.0405,0.0,0.0,0.0,0.0,0.0266,0.0,0.0,0.0,0.0,0.0,0.0,0.0,0.0,0.0,1527.15
19625,0.0,0.0,0.0,0.0,0.0,0.0,0.0,0.0,0.0,0.0,0.0,0.211,0.0,0.0,0.0,0.0,0.789,0.0,0.0,0.0,1260.15
19626,0.6408,0.0,0.1295,0.0,0.0,0.0,0.0,0.0,0.2297,0.0,0.0,0.0,0.0,0.0,0.0,0.0,0.0,0.0,0.0,0.0,1723.15
19627,0.0,0.0,0.0,0.0,0.0,0.0,0.0,0.0,0.182,0.0,0.0,0.0,0.0,0.0,0.0,0.0,0.818,0.0,0.0,0.0,1338.15
19628,0.5472,0.0,0.0969,0.1037,0.1473,0.0,0.0,0.0239,0.0073,0.0,0.0,0.0,0.0371,0.0,0.0,0.016,0.0,0.0,0.019,0.0,1473.15
19629,0.6213000000000001,0.0,0.0031,0.1898999999999999,0.0055,0.0,0.0,0.0392,0.076,0.0,0.045,0.0,0.0,0.0,0.0,0.0,0.0,0.0177,0.0,0.0,1321.15
19630,0.6907309269073093,0.0,0.0,0.1818818118188181,0.0,0.0,0.0,0.0,0.1273872612738726,0.0,0.0,0.0,0.0,0.0,0.0,0.0,0.0,0.0,0.0,0.0,1368.15
19631,0.1310737852429514,0.4022195560887822,0.0,0.0,0.1404719056188762,0.0,0.1171765646870626,0.0,0.0,0.0967806438712257,0.0,0.0,0.0,0.0348930213957208,0.0590881823635273,0.0,0.0,0.0070985802839432,0.0,0.0,1213.15
19632,0.3519,0.3037,0.0,0.0,0.0,0.2758,0.0,0.0,0.0,0.0,0.0,0.0,0.0,0.0,0.0486,0.0,0.0,0.0,0.0,0.0,1315.15
19633,0.0,0.0,0.0,0.0,0.0,0.0,0.0,0.336133613361336,0.0,0.0,0.0,0.0,0.0,0.0,0.084008400840084,0.0,0.0,0.0,0.5798579857985797,0.0,1119.15
19634,0.5895589558955896,0.0432043204320432,0.0416041604160416,0.0,0.0,0.1655165516551655,0.0,0.0,0.0,0.0,0.1554155415541554,0.0,0.0,0.0,0.0,0.0,0.0,0.0,0.0,0.0,1328.15
19635,0.6832,0.0091,0.1536,0.1484,0.0057,0.0,0.0,0.0,0.0,0.0,0.0,0.0,0.0,0.0,0.0,0.0,0.0,0.0,0.0,0.0,1713.15
19636,0.691,0.0,0.0,0.0,0.099,0.0,0.0,0.16,0.0,0.0,0.0,0.0,0.0,0.0,0.0,0.05,0.0,0.0,0.0,0.0,1230.15
19637,0.7699999999999999,0.0,0.1264999999999999,0.0775999999999999,0.0258999999999999,0.0,0.0,0.0,0.0,0.0,0.0,0.0,0.0,0.0,0.0,0.0,0.0,0.0,0.0,0.0,1738.15
19638,0.3065,0.2557,0.0,0.0,0.4378,0.0,0.0,0.0,0.0,0.0,0.0,0.0,0.0,0.0,0.0,0.0,0.0,0.0,0.0,0.0,1267.15
19639,0.5994999999999999,0.0,0.1258999999999999,0.0,0.1147,0.0,0.0,0.1450999999999999,0.0,0.0,0.0,0.0,0.0,0.0147999999999999,0.0,0.0,0.0,0.0,0.0,0.0,1439.15
19640,0.5987520998320135,0.0463962882969362,0.1044916406687465,0.1201903847692184,0.0921926245900328,0.0210983121350291,0.0,0.0,0.0,0.0158987281017518,0.0,0.0,0.0,0.0,0.0,0.0,0.0,0.0,0.0,0.0,1383.15
19641,0.675,0.0,0.025,0.135,0.015,0.0,0.0,0.144,0.006,0.0,0.0,0.0,0.0,0.0,0.0,0.0,0.0,0.0,0.0,0.0,1253.15
19642,0.5001,0.0,0.088,0.0565,0.3554,0.0,0.0,0.0,0.0,0.0,0.0,0.0,0.0,0.0,0.0,0.0,0.0,0.0,0.0,0.0,1548.15
19643,0.0,0.0,0.0,0.0,0.0,0.0,0.0,0.26,0.32,0.0,0.0,0.0,0.0,0.0,0.0,0.0,0.0,0.0,0.42,0.0,877.1499999999999
19644,0.6494,0.1094,0.0965,0.0866,0.0566,0.0,0.0,0.0,0.0,0.0,0.0,0.0,0.0,0.0,0.0,0.0,0.0,0.0,0.0,0.0,1423.15
19645,0.6,0.0,0.0,0.0,0.0,0.0,0.0,0.35,0.0,0.0,0.0,0.0,0.0,0.05,0.0,0.0,0.0,0.0,0.0,0.0,1517.15
19646,0.6866686668666868,0.0,0.09000900090009,0.0911091109110911,0.0327032703270327,0.0,0.0328032803280328,0.0296029602960296,0.0,0.0,0.0,0.0,0.0,0.0,0.0,0.0307030703070307,0.0,0.0,0.0,0.0,1472.0500244140626
19647,0.0,0.0,0.0,0.0,0.0,0.0,0.0,0.0,0.0495,0.4504999999999999,0.0,0.0,0.0,0.0,0.0,0.0,0.0,0.0,0.5,0.0,1065.15
19648,0.6165999999999999,0.0408,0.1127,0.0922,0.0807,0.0462,0.0,0.0,0.0,0.0107,0.0,0.0,0.0,0.0,0.0,0.0,0.0,0.0,0.0,0.0,1385.15
19649,0.5887647641240537,0.0,0.009801078118593,0.0,0.0,0.0885097360709678,0.0294032343557791,0.0688075688325716,0.0566062266849353,0.0884097250697576,0.0491054015941753,0.0,0.0,0.0,0.0,0.0,0.0,0.019602156237186,0.0,0.0,1159.15
19650,0.5540999999999999,0.1088,0.1583,0.0,0.0198,0.0,0.0,0.1583,0.0,0.0,0.0,0.0,0.0,0.0,0.0,0.0,0.0,0.0,0.0,0.0,1038.15
19651,0.6025602560256025,0.0,0.0394039403940394,0.1568156815681568,0.1947194719471947,0.0,0.0,0.0065006500650065,0.0,0.0,0.0,0.0,0.0,0.0,0.0,0.0,0.0,0.0,0.0,0.0,1549.849951171875
19652,0.7182,0.0,0.1539,0.0,0.0,0.1278999999999999,0.0,0.0,0.0,0.0,0.0,0.0,0.0,0.0,0.0,0.0,0.0,0.0,0.0,0.0,1718.15
19653,0.6666,0.0,0.0,0.0,0.0,0.0,0.2667,0.0667,0.0,0.0,0.0,0.0,0.0,0.0,0.0,0.0,0.0,0.0,0.0,0.0,1273.15
19654,0.6501,0.0,0.0,0.0,0.0,0.0,0.0,0.3499,0.0,0.0,0.0,0.0,0.0,0.0,0.0,0.0,0.0,0.0,0.0,0.0,1137.15
19655,0.0,0.0,0.0,0.24,0.16,0.0,0.0,0.12,0.0,0.0,0.0,0.0,0.03,0.0,0.0,0.0,0.0,0.0,0.45,0.0,1124.15
19656,0.56,0.0,0.0,0.0,0.0,0.0,0.44,0.0,0.0,0.0,0.0,0.0,0.0,0.0,0.0,0.0,0.0,0.0,0.0,0.0,1451.15
19657,0.0,0.108,0.028,0.0,0.111,0.051,0.051,0.038,0.038,0.3460000000000001,0.0,0.0,0.0,0.0,0.0,0.0,0.0,0.0,0.229,0.0,1083.15
19658,0.55,0.0,0.0,0.0,0.0,0.0,0.0,0.35,0.0,0.0,0.0,0.0,0.0,0.0,0.0,0.1,0.0,0.0,0.0,0.0,1113.15
19659,0.6139386061393861,0.0,0.0904909509049095,0.0762923707629237,0.2192780721927807,0.0,0.0,0.0,0.0,0.0,0.0,0.0,0.0,0.0,0.0,0.0,0.0,0.0,0.0,0.0,1505.15
19660,0.7201000000000001,0.0,0.0,0.0,0.0,0.0,0.0,0.0,0.0,0.0,0.2799,0.0,0.0,0.0,0.0,0.0,0.0,0.0,0.0,0.0,1787.15
19661,0.5121,0.0,0.0,0.0,0.0,0.0,0.0438,0.1585,0.0487,0.0,0.0,0.0,0.0,0.0,0.0,0.2197,0.0,0.0,0.0,0.0,1213.15
19662,0.0,0.0,0.0,0.0,0.0,0.0,0.0,0.31,0.3,0.0,0.0,0.0,0.0,0.0,0.0,0.0,0.0,0.0,0.39,0.0,933.15
19663,0.6589,0.0,0.1826,0.0,0.1585,0.0,0.0,0.0,0.0,0.0,0.0,0.0,0.0,0.0,0.0,0.0,0.0,0.0,0.0,0.0,1722.15
19664,0.7383738373837384,0.0,0.1199119911991199,0.0,0.0255025502550255,0.0,0.061006100610061,0.0073007300730073,0.0,0.024002400240024,0.0,0.0,0.0,0.0,0.0,0.0122012201220122,0.0,0.0095009500950095,0.0,0.0,1483.15
19665,0.76,0.0,0.0,0.0,0.0,0.0,0.0,0.0,0.19,0.0,0.0,0.0,0.0,0.0,0.0,0.0,0.0,0.0,0.05,0.0,1483.15
19666,0.4976497649764977,0.0358035803580358,0.0244024402440244,0.0618061806180618,0.0889088908890889,0.1408140814081408,0.0,0.0,0.0,0.0,0.1042104210421042,0.0,0.0,0.0,0.0127012701270127,0.0,0.0,0.0337033703370337,0.0,0.0,1293.15
19667,0.2,0.45,0.05,0.0,0.05,0.2,0.0,0.0,0.0,0.0,0.05,0.0,0.0,0.0,0.0,0.0,0.0,0.0,0.0,0.0,1073.15
19668,0.5599000000000001,0.0,0.0,0.0363,0.0,0.0,0.0,0.0,0.4038,0.0,0.0,0.0,0.0,0.0,0.0,0.0,0.0,0.0,0.0,0.0,1178.15
19669,0.457,0.0,0.0,0.0,0.0,0.0,0.0,0.0,0.0,0.5429999999999999,0.0,0.0,0.0,0.0,0.0,0.0,0.0,0.0,0.0,0.0,1733.15
19670,0.7379000000000001,0.0,0.0574,0.0,0.0,0.0,0.0366,0.0715,0.0355,0.06,0.0,0.0,0.0,0.0,0.0,0.0,0.0,0.0,0.0,0.0,1073.15
19671,0.6486481081513479,0.0179985601151907,0.0722942164626829,0.0,0.0314974802015838,0.0379969602431805,0.0,0.0475961923046156,0.0312974962003039,0.0,0.0774938004959603,0.0,0.0,0.0,0.0,0.0,0.0,0.0328973682105431,0.0,0.0,1303.15
19672,0.5967,0.0,0.0966,0.0709,0.2153,0.0,0.0,0.0204,0.0,0.0,0.0,0.0,0.0,0.0,0.0,0.0,0.0,0.0,0.0,0.0,1498.15
19673,0.6897,0.0902,0.1101999999999999,0.0394,0.0354,0.0,0.0,0.0,0.0,0.0,0.0351,0.0,0.0,0.0,0.0,0.0,0.0,0.0,0.0,0.0,1573.15
19674,0.5446,0.0,0.1754,0.0,0.0,0.0,0.0,0.2012999999999999,0.0,0.0,0.0,0.0,0.0,0.0,0.0,0.0694,0.0,0.0,0.0,0.0,1511.15
19675,0.6858,0.008,0.0797,0.1421,0.0582,0.0,0.0,0.0,0.0,0.0,0.0262,0.0,0.0,0.0,0.0,0.0,0.0,0.0,0.0,0.0,1534.15
19676,0.3404340434043404,0.0,0.234023402340234,0.0,0.4255425542554255,0.0,0.0,0.0,0.0,0.0,0.0,0.0,0.0,0.0,0.0,0.0,0.0,0.0,0.0,0.0,1763.15
19677,0.5595,0.0,0.0607,0.0,0.1461,0.0,0.0,0.0,0.0,0.1562,0.0,0.0,0.0,0.0,0.0,0.0775,0.0,0.0,0.0,0.0,1474.15
19678,0.5680999999999999,0.0,0.0925999999999999,0.1494999999999999,0.1897999999999999,0.0,0.0,0.0,0.0,0.0,0.0,0.0,0.0,0.0,0.0,0.0,0.0,0.0,0.0,0.0,1518.15
19679,0.6990000000000001,0.0,0.15,0.03,0.06,0.0,0.0,0.0,0.0,0.0,0.0,0.0,0.0,0.0,0.0,0.0,0.0,0.0,0.06,0.0,1734.15
19680,0.5417000000000001,0.0547,0.0204,0.0,0.1235,0.0294,0.0997,0.0335,0.0074,0.0,0.0567999999999999,0.0,0.0,0.0,0.0181,0.0,0.0,0.0146,0.0,0.0,1158.15
19681,0.6000879982400352,0.0,0.0500989980200396,0.0,0.0,0.0999980000399992,0.0,0.249695006099878,0.0,0.0,0.0,0.0,0.0,0.0,0.0,0.0,0.0,0.0,0.0,0.0,1047.15
19682,0.6417358264173584,0.0495950404959504,0.0390960903909609,0.1151884811518848,0.1188881111888811,0.0,0.0,0.0354964503549645,0.0,0.0,0.0,0.0,0.0,0.0,0.0,0.0,0.0,0.0,0.0,0.0,1487.15
19683,0.0,0.0,0.0,0.0,0.0,0.0,0.0,0.0,0.0,0.0,0.28,0.0,0.0,0.0,0.0,0.0,0.72,0.0,0.0,0.0,1533.15
19684,0.57,0.0,0.0,0.0,0.0,0.0,0.0,0.0,0.0,0.0,0.0,0.43,0.0,0.0,0.0,0.0,0.0,0.0,0.0,0.0,983.15
19685,0.68,0.0,0.1119999999999999,0.0,0.0,0.0,0.0,0.0,0.0,0.0,0.208,0.0,0.0,0.0,0.0,0.0,0.0,0.0,0.0,0.0,1714.15
19686,0.66,0.0,0.119,0.1105,0.1105,0.0,0.0,0.0,0.0,0.0,0.0,0.0,0.0,0.0,0.0,0.0,0.0,0.0,0.0,0.0,1610.15
19687,0.48,0.0,0.0,0.0,0.0,0.23,0.0,0.0,0.0,0.0,0.0,0.0,0.0,0.0,0.07,0.2,0.0,0.02,0.0,0.0,1503.15
19688,0.6336999999999999,0.0,0.0943,0.0,0.272,0.0,0.0,0.0,0.0,0.0,0.0,0.0,0.0,0.0,0.0,0.0,0.0,0.0,0.0,0.0,1453.15
19689,0.7107,0.041,0.0,0.0,0.0779,0.0,0.0,0.1704,0.0,0.0,0.0,0.0,0.0,0.0,0.0,0.0,0.0,0.0,0.0,0.0,1152.15
19690,0.5,0.0,0.2,0.0,0.3,0.0,0.0,0.0,0.0,0.0,0.0,0.0,0.0,0.0,0.0,0.0,0.0,0.0,0.0,0.0,1773.15
19691,0.61,0.0,0.09,0.095,0.095,0.0,0.0,0.015,0.0,0.065,0.0,0.03,0.0,0.0,0.0,0.0,0.0,0.0,0.0,0.0,1323.15
19692,0.4877,0.0,0.0,0.0,0.3367,0.0,0.0,0.0,0.0,0.0,0.0,0.0,0.0,0.0,0.0,0.1755999999999999,0.0,0.0,0.0,0.0,1633.15
19693,0.0,0.0,0.0,0.0,0.0,0.1086999999999999,0.0,0.0435,0.0,0.0,0.3478,0.0,0.0,0.0,0.0,0.0,0.0,0.0,0.0,0.5,871.1500000000001
19694,0.7106,0.0,0.0344,0.0,0.0,0.0,0.0,0.0,0.255,0.0,0.0,0.0,0.0,0.0,0.0,0.0,0.0,0.0,0.0,0.0,1143.15
19695,0.6679866402671948,0.0759984800303994,0.124997500049999,0.0399992000159996,0.0729985400291994,0.0,0.0,0.0,0.0,0.0,0.0179996400071998,0.0,0.0,0.0,0.0,0.0,0.0,0.0,0.0,0.0,1526.15
19696,0.6428,0.0,0.0364,0.0,0.0,0.3208,0.0,0.0,0.0,0.0,0.0,0.0,0.0,0.0,0.0,0.0,0.0,0.0,0.0,0.0,1622.15
19697,0.5558555855585559,0.0221022102210221,0.0,0.0,0.0,0.0,0.0,0.0,0.0068006800680068,0.0,0.0,0.4126412641264126,0.0,0.0,0.0,0.0,0.0,0.0,0.0,0.0,893.1499999999999
19698,0.7212721272127214,0.0,0.0058005800580058,0.0572057205720572,0.0822082208220822,0.0,0.0,0.1335133513351335,0.0,0.0,0.0,0.0,0.0,0.0,0.0,0.0,0.0,0.0,0.0,0.0,1255.15
19699,0.0,0.0,0.0,0.0,0.0,0.0,0.0,0.0,0.0263,0.4736999999999999,0.0,0.0,0.0,0.0,0.0,0.0,0.0,0.0,0.5,0.0,1104.15
19700,0.7277,0.0,0.0,0.0723,0.1247,0.0,0.0,0.0752,0.0,0.0,0.0,0.0,0.0,0.0,0.0,0.0,0.0,0.0,0.0,0.0,1585.15
19701,0.6814340717035852,0.0980049002450122,0.1004050202510125,0.0,0.0608030401520076,0.0089004450222511,0.0,0.0,0.0,0.008400420021001,0.0395019750987549,0.0,0.0,0.0,0.0,0.0,0.0,0.0,0.0,0.0,1343.15
19702,0.623,0.0,0.0,0.0,0.0,0.0559999999999999,0.3,0.0,0.0,0.0,0.0,0.0,0.0,0.0,0.0,0.021,0.0,0.0,0.0,0.0,1206.15
19703,0.63,0.0,0.04,0.0,0.13,0.03,0.0,0.05,0.05,0.0,0.0,0.0,0.0,0.0,0.0,0.03,0.0,0.04,0.0,0.0,1323.15
19704,0.7894,0.0,0.0,0.1341,0.0,0.0,0.0,0.0,0.0765,0.0,0.0,0.0,0.0,0.0,0.0,0.0,0.0,0.0,0.0,0.0,1438.15
19705,0.2498249824982498,0.3751375137513751,0.0,0.0,0.0,0.375037503750375,0.0,0.0,0.0,0.0,0.0,0.0,0.0,0.0,0.0,0.0,0.0,0.0,0.0,0.0,1286.15
19706,0.6851,0.0352,0.0432,0.0516999999999999,0.0621,0.0,0.0,0.0,0.108,0.0,0.0139999999999999,0.0,0.0,0.0,0.0,0.0,0.0,0.0,0.0,0.0,1323.15
19707,0.0,0.0,0.0,0.0,0.0,0.0,0.0,0.0,0.0,0.0,0.0,0.872,0.0,0.0,0.0,0.0,0.0,0.0,0.0,0.128,1063.15
19708,0.5324467553244675,0.0573942605739426,0.0391960803919608,0.0,0.0841915808419158,0.1366863313668633,0.0,0.0,0.0,0.0294970502949705,0.060993900609939,0.0,0.0,0.0,0.0,0.0400959904009599,0.0,0.0194980501949805,0.0,0.0,1196.15
19709,0.488,0.009,0.138,0.047,0.0,0.0,0.16,0.0,0.0,0.157,0.0,0.0,0.0,0.0,0.0,0.0,0.0,0.0,0.0,0.0,1488.15
19710,0.669,0.0,0.15,0.05,0.05,0.0,0.0,0.0,0.0,0.0,0.05,0.0,0.0,0.0,0.0,0.0,0.0,0.0,0.03,0.0,1544.15
19711,0.6977511574189806,0.0,0.0298979071464997,0.0453968222224444,0.0651954363194576,0.0,0.0,0.1474896757226994,0.0064995450318477,0.0,0.0058995870289079,0.0,0.0,0.0,0.0,0.0,0.0,0.0,0.0,0.0,1074.15
19712,0.1657348043089048,0.2619550105522159,0.0,0.0,0.0,0.0,0.1051220756358835,0.0,0.0,0.229248142109843,0.0,0.0,0.0,0.0928194920933395,0.1048220126226507,0.0,0.0,0.0238049990498004,0.0,0.0,1421.15
19713,0.6528,0.0784,0.1354,0.025,0.052,0.0436,0.0,0.0,0.0,0.0,0.0128,0.0,0.0,0.0,0.0,0.0,0.0,0.0,0.0,0.0,1418.15
19714,0.7650999999999999,0.0,0.1573,0.0,0.0,0.0,0.0,0.0775999999999999,0.0,0.0,0.0,0.0,0.0,0.0,0.0,0.0,0.0,0.0,0.0,0.0,1853.15
19715,0.5782115642312846,0.0,0.0,0.0,0.0,0.0227004540090801,0.0,0.0841016820336406,0.0553011060221204,0.0,0.0,0.0,0.0,0.0,0.0,0.2592051841036821,0.0,0.0,0.0,0.0,1223.15
19716,0.5785,0.0,0.0,0.0,0.0,0.0,0.156,0.2655,0.0,0.0,0.0,0.0,0.0,0.0,0.0,0.0,0.0,0.0,0.0,0.0,1055.15
19717,0.4805,0.0,0.2329,0.2866,0.0,0.0,0.0,0.0,0.0,0.0,0.0,0.0,0.0,0.0,0.0,0.0,0.0,0.0,0.0,0.0,1804.15
19718,0.6186,0.0,0.1351,0.0,0.0,0.0,0.0,0.1951999999999999,0.0,0.0,0.0,0.0,0.0,0.0,0.0,0.0,0.0,0.0,0.0501,0.0,1263.15
19719,0.0,0.0,0.0,0.0,0.0,0.0,0.0,0.0,0.0,0.3963,0.0,0.0,0.0,0.0,0.0,0.6037,0.0,0.0,0.0,0.0,1693.15
19720,0.6505000000000001,0.0,0.0524,0.0,0.0,0.0,0.0,0.2971,0.0,0.0,0.0,0.0,0.0,0.0,0.0,0.0,0.0,0.0,0.0,0.0,1068.15
19721,0.639,0.09,0.09,0.035,0.055,0.07,0.0,0.0,0.0,0.0,0.02,0.0,0.0,0.0,0.0,0.0,0.0,0.0,0.0,0.0,1298.15
19722,0.4430999999999999,0.1604999999999999,0.0551999999999999,0.0,0.0423999999999999,0.0924999999999999,0.0,0.0,0.0,0.0301999999999999,0.0856,0.0,0.0,0.0,0.0,0.0754,0.0,0.0128999999999999,0.0021999999999999,0.0,1234.15
19723,0.6638336166383362,0.054994500549945,0.1248875112488751,0.0570942905709429,0.0702929707029297,0.0,0.0,0.0,0.0,0.0,0.0288971102889711,0.0,0.0,0.0,0.0,0.0,0.0,0.0,0.0,0.0,1443.15
19724,0.5984,0.022,0.078,0.0,0.0,0.149,0.0,0.0,0.0,0.0,0.1492,0.0,0.0,0.0,0.0,0.0,0.0,0.0,0.0,0.0,1468.15
19725,0.6950000000000001,0.0,0.0143,0.0,0.0,0.0101,0.0,0.0139,0.1126,0.0105,0.0249,0.1171,0.0,0.0,0.0,0.0,0.0,0.0,0.0,0.0,903.1500000000001
19726,0.5841175235257058,0.0247007410222306,0.0909027270818124,0.1101033030990929,0.0933027990839725,0.0,0.0,0.0342010260307809,0.0112003360100803,0.0,0.0,0.0,0.038601158034741,0.0,0.0,0.0124003720111603,0.0,0.0,0.000470014100423,0.0,1488.15
19727,0.0,0.15,0.04,0.175,0.1099,0.025,0.1001,0.025,0.025,0.0,0.025,0.0,0.0,0.0,0.0,0.0,0.0,0.0,0.325,0.0,1223.15
19728,0.6970999999999999,0.0,0.0133,0.0806,0.0864,0.0,0.0,0.1211,0.0,0.0,0.0,0.0,0.0,0.0,0.0,0.0,0.0,0.0,0.0,0.0,1350.15
19729,0.4264,0.0,0.157,0.0794,0.2855,0.0,0.0,0.0516999999999999,0.0,0.0,0.0,0.0,0.0,0.0,0.0,0.0,0.0,0.0,0.0,0.0,1535.15
19730,0.5686568656865687,0.0,0.1474147414741474,0.0,0.0,0.0,0.0,0.1984198419841984,0.0,0.0,0.0,0.0,0.0,0.0,0.0,0.0855085508550855,0.0,0.0,0.0,0.0,1469.15
19731,0.6904,0.0,0.1503,0.0371,0.0530999999999999,0.0691,0.0,0.0,0.0,0.0,0.0,0.0,0.0,0.0,0.0,0.0,0.0,0.0,0.0,0.0,1591.15
19732,0.5277000000000001,0.0,0.0,0.0,0.0,0.0,0.1914,0.2809,0.0,0.0,0.0,0.0,0.0,0.0,0.0,0.0,0.0,0.0,0.0,0.0,1106.15
19733,0.5,0.0,0.0803999999999999,0.0837,0.3359,0.0,0.0,0.0,0.0,0.0,0.0,0.0,0.0,0.0,0.0,0.0,0.0,0.0,0.0,0.0,1511.15
19734,0.5386000000000001,0.0749,0.1522,0.0,0.0,0.0,0.0,0.1766,0.0,0.0371,0.0,0.0,0.0,0.0,0.0,0.0,0.0,0.0,0.0206,0.0,1093.15
19735,0.68,0.0,0.0,0.0,0.0,0.3,0.0,0.0,0.0,0.02,0.0,0.0,0.0,0.0,0.0,0.0,0.0,0.0,0.0,0.0,1658.15
19736,0.5967,0.0,0.049,0.0,0.0881,0.1422,0.0,0.0,0.0,0.0,0.047,0.0,0.0,0.0,0.015,0.042,0.0,0.02,0.0,0.0,1364.15
19737,0.5232523252325232,0.1253125312531253,0.0393039303930393,0.0,0.042004200420042,0.1071107110711071,0.0,0.0,0.0,0.0299029902990299,0.0849084908490849,0.0,0.0,0.0,0.0,0.0354035403540354,0.0,0.0128012801280128,0.0,0.0,1258.15
19738,0.504,0.0,0.006,0.08,0.0969999999999999,0.1159999999999999,0.0,0.0,0.0,0.0,0.095,0.0,0.0,0.0,0.0,0.07,0.0,0.032,0.0,0.0,1351.15
19739,0.48,0.0,0.0,0.0,0.0,0.34,0.0,0.0,0.0,0.18,0.0,0.0,0.0,0.0,0.0,0.0,0.0,0.0,0.0,0.0,1502.15
19740,0.6101,0.0,0.0,0.0,0.0,0.0,0.0,0.3833,0.0,0.0,0.0066,0.0,0.0,0.0,0.0,0.0,0.0,0.0,0.0,0.0,1132.15
19741,0.0,0.6667000000000001,0.0,0.0,0.0,0.3333,0.0,0.0,0.0,0.0,0.0,0.0,0.0,0.0,0.0,0.0,0.0,0.0,0.0,0.0,1162.15
19742,0.0,0.0,0.0,0.0,0.0,0.0,0.4,0.0,0.0,0.0,0.0,0.0,0.0,0.0,0.0,0.6,0.0,0.0,0.0,0.0,1732.15
19743,0.6335000000000001,0.092,0.114,0.074,0.068,0.0,0.0,0.0,0.018,0.0,0.0,0.0,0.0,0.0,0.0,0.0,0.0,0.0,0.0,0.0,1398.15
19744,0.6,0.0,0.0425,0.055,0.2225,0.0,0.0,0.06,0.02,0.0,0.0,0.0,0.0,0.0,0.0,0.0,0.0,0.0,0.0,0.0,1568.15
19745,0.6513,0.0,0.124,0.1643,0.0,0.0,0.0604,0.0,0.0,0.0,0.0,0.0,0.0,0.0,0.0,0.0,0.0,0.0,0.0,0.0,1537.15
19746,0.7001000000000001,0.0,0.1775,0.0,0.0,0.0,0.0,0.0,0.0,0.0,0.0,0.0,0.0,0.0,0.1224,0.0,0.0,0.0,0.0,0.0,1488.15
19747,0.6134000000000001,0.0,0.0063,0.1043,0.1303,0.0,0.0,0.0511,0.0137,0.0,0.0,0.0,0.0583,0.0,0.0,0.0226,0.0,0.0,0.0,0.0,1519.15
19748,0.8292,0.0,0.0,0.0,0.0,0.0,0.0,0.0846,0.0,0.0,0.0,0.0,0.0862,0.0,0.0,0.0,0.0,0.0,0.0,0.0,1503.15
19749,0.1303,0.5497,0.0198,0.0,0.0,0.2501,0.05,0.0,0.0,0.0,0.0,0.0,0.0,0.0,0.0,0.0,0.0,0.0,0.0,0.0,1157.15
19750,0.6676000000000001,0.0,0.0,0.0,0.0,0.0,0.2663,0.0661,0.0,0.0,0.0,0.0,0.0,0.0,0.0,0.0,0.0,0.0,0.0,0.0,1237.15
19751,0.0,0.0994999999999999,0.0528999999999999,0.1945999999999999,0.1307999999999999,0.0,0.0,0.0,0.0,0.0,0.0,0.0,0.0133999999999999,0.0,0.0,0.0,0.0,0.0,0.5087999999999999,0.0,1238.15
19752,0.6217,0.1076,0.1138,0.0458999999999999,0.0548,0.0,0.0,0.018,0.0,0.0,0.0374,0.0,0.0,0.0,0.0,0.0,0.0,0.0,0.0,0.0,1283.15
19753,0.5209,0.0576,0.0394,0.0,0.0844999999999999,0.1372,0.0,0.0,0.0,0.0395,0.0612,0.0,0.0,0.0,0.0,0.0402,0.0,0.0195,0.0,0.0,1213.15
19754,0.0,0.0,0.0,0.0,0.0,0.0,0.0,0.06,0.0,0.0,0.0,0.0,0.0,0.0,0.0,0.0,0.94,0.0,0.0,0.0,1233.15
19755,0.6839,0.0,0.1406,0.1474,0.0,0.0,0.0281,0.0,0.0,0.0,0.0,0.0,0.0,0.0,0.0,0.0,0.0,0.0,0.0,0.0,1669.2499755859376
19756,0.6088000000000001,0.0,0.0878,0.1564,0.1379,0.0,0.0,0.0,0.0,0.0091,0.0,0.0,0.0,0.0,0.0,0.0,0.0,0.0,0.0,0.0,1498.15
19757,0.7041140822816457,0.0,0.0721014420288406,0.0,0.0185003700074001,0.0581011620232404,0.0,0.0275005500110002,0.0323006460129202,0.0,0.0580011600232004,0.0,0.0,0.0,0.0,0.0,0.0,0.0271005420108402,0.0,0.0,1373.15
19758,0.5112,0.1901,0.1047,0.0415,0.133,0.0,0.0,0.0,0.0,0.0,0.0195,0.0,0.0,0.0,0.0,0.0,0.0,0.0,0.0,0.0,1363.15
19759,0.3520647935206479,0.0,0.0777922207779222,0.1457854214578542,0.4243575642435756,0.0,0.0,0.0,0.0,0.0,0.0,0.0,0.0,0.0,0.0,0.0,0.0,0.0,0.0,0.0,1682.15
19760,0.3397,0.0,0.0,0.0,0.4095,0.0,0.0,0.0,0.0,0.2507999999999999,0.0,0.0,0.0,0.0,0.0,0.0,0.0,0.0,0.0,0.0,1657.15
19761,0.0,0.0,0.0,0.0,0.0,0.0,0.0,0.0,0.0,0.0,0.0,0.6579999999999999,0.0,0.0,0.0,0.0,0.0,0.0,0.0,0.342,995.15
19762,0.6323367663233678,0.0898910108989101,0.0958904109589041,0.026997300269973,0.028997100289971,0.006999300069993,0.0,0.0,0.0,0.0,0.1178882111788821,0.0,0.0,0.0,0.0,0.0,0.0,0.0,0.0,0.0,1403.15
19763,0.4999,0.0,0.0,0.0,0.0,0.0,0.0,0.0,0.0,0.0,0.0,0.5001,0.0,0.0,0.0,0.0,0.0,0.0,0.0,0.0,1037.15
19764,0.4963496349634963,0.0487048704870487,0.0266026602660266,0.0,0.0967096709670967,0.0354035403540354,0.1588158815881588,0.0437043704370437,0.0,0.0083008300830083,0.0523052305230523,0.0,0.0,0.0,0.0166016601660166,0.0,0.0,0.0165016501650165,0.0,0.0,1123.15
19765,0.0,0.0,0.0,0.0,0.0,0.0,0.0,0.0,0.381,0.0,0.0,0.0,0.0,0.0,0.0,0.0,0.619,0.0,0.0,0.0,908.15
19766,0.109496715098547,0.3886883393498195,0.0,0.0,0.1429957101286961,0.0,0.1073967780966571,0.0,0.0,0.1556953291401258,0.0,0.0,0.0,0.0,0.0528984130476085,0.0,0.0,0.0419987400377988,0.0,0.0,1203.15
19767,0.6990000000000001,0.0,0.15,0.05,0.025,0.05,0.0,0.0,0.0,0.0,0.025,0.0,0.0,0.0,0.0,0.0,0.0,0.0,0.0,0.0,1574.15
19768,0.7238276172382762,0.0,0.0,0.0,0.0538946105389461,0.0,0.0,0.2222777722227777,0.0,0.0,0.0,0.0,0.0,0.0,0.0,0.0,0.0,0.0,0.0,0.0,1010.15
19769,0.6165999999999999,0.0648,0.0885,0.048,0.0,0.0,0.0,0.1663,0.0137,0.0,0.0,0.0,0.0,0.0,0.0,0.0,0.0,0.0,0.0,0.0,1143.15
19770,0.9619,0.0,0.0,0.0,0.0,0.0,0.0,0.0,0.0,0.0,0.0,0.0,0.0,0.0,0.0,0.0381,0.0,0.0,0.0,0.0,2078.15
19771,0.667,0.0,0.0,0.0,0.0,0.0,0.0,0.3329999999999999,0.0,0.0,0.0,0.0,0.0,0.0,0.0,0.0,0.0,0.0,0.0,0.0,1146.15
19772,0.588,0.0,0.036,0.0,0.284,0.0,0.092,0.0,0.0,0.0,0.0,0.0,0.0,0.0,0.0,0.0,0.0,0.0,0.0,0.0,1558.15
19773,0.5974,0.0271,0.1144,0.1127,0.1394999999999999,0.0,0.0,0.0,0.0,0.0,0.0,0.0,0.0,0.0,0.0,0.0,0.0,0.0,0.0088,0.0,1498.15
19774,0.6577657765776578,0.0,0.0,0.0,0.0,0.0,0.0,0.2794279427942794,0.0,0.0,0.0,0.0,0.0628062806280628,0.0,0.0,0.0,0.0,0.0,0.0,0.0,1121.15
19775,0.6619676064787042,0.0,0.1532693461307738,0.0118976204759048,0.0,0.0,0.0798840231953609,0.0065986802639472,0.0,0.0142971405718856,0.0,0.0,0.0,0.0,0.0,0.0247950409918016,0.0,0.0093981203759248,0.0350929814037192,0.0,1583.15
19776,0.6667000000000001,0.0,0.0,0.0,0.0,0.0,0.3333,0.0,0.0,0.0,0.0,0.0,0.0,0.0,0.0,0.0,0.0,0.0,0.0,0.0,1323.15
19777,0.3427,0.0,0.0675,0.1679,0.4219,0.0,0.0,0.0,0.0,0.0,0.0,0.0,0.0,0.0,0.0,0.0,0.0,0.0,0.0,0.0,1693.15
19778,0.61,0.0,0.155,0.0,0.0,0.0,0.0,0.165,0.0,0.0,0.0,0.0,0.0,0.0,0.0,0.0,0.0,0.0,0.07,0.0,1048.15
19779,0.4513,0.0,0.0,0.0,0.0,0.0,0.3689,0.096,0.0139999999999999,0.0,0.0,0.0,0.0,0.0,0.0,0.0,0.0,0.0697,0.0,0.0,1423.15
19780,0.6164000000000001,0.0524,0.0932,0.0,0.2205,0.0,0.0,0.0175,0.0,0.0,0.0,0.0,0.0,0.0,0.0,0.0,0.0,0.0,0.0,0.0,1328.15
19781,0.6653,0.0,0.0,0.0,0.0,0.0,0.1825,0.1522,0.0,0.0,0.0,0.0,0.0,0.0,0.0,0.0,0.0,0.0,0.0,0.0,1123.15
19782,0.3270672932706729,0.0,0.1048895110488951,0.0,0.450954904509549,0.0,0.0,0.0,0.0,0.0,0.0,0.0,0.0,0.0,0.0,0.0,0.0,0.0,0.1170882911708829,0.0,1745.15
19783,0.5396000000000001,0.1099,0.1749,0.0,0.0,0.0,0.0,0.1749,0.0,0.0,0.0,0.0,0.0,0.0,0.0,0.0,0.0,0.0,0.0,0.0,1023.15
19784,0.6371000000000002,0.0046,0.1657,0.0,0.0,0.0,0.0979,0.0694,0.0,0.0,0.0,0.0,0.0,0.0,0.0,0.0,0.0,0.0,0.0248,0.0,1423.15
19785,0.8936,0.0,0.0,0.0,0.1064,0.0,0.0,0.0,0.0,0.0,0.0,0.0,0.0,0.0,0.0,0.0,0.0,0.0,0.0,0.0,1973.15
19786,0.0,0.6503,0.0245,0.0,0.0,0.0,0.0,0.3252,0.0,0.0,0.0,0.0,0.0,0.0,0.0,0.0,0.0,0.0,0.0,0.0,891.1500000000001
19787,0.7039,0.013,0.0094,0.0404,0.0625,0.0,0.0,0.1589,0.0102,0.0,0.0,0.0,0.0,0.0,0.0,0.0,0.0,0.0,0.0013,0.0,1100.15
19788,0.6639,0.0,0.0260999999999999,0.132,0.0,0.0,0.178,0.0,0.0,0.0,0.0,0.0,0.0,0.0,0.0,0.0,0.0,0.0,0.0,0.0,1345.15
