Repository: ychyn/algo_genetique

# algo_genetique
Ce code fait partie de notre mini-projet du MIG Verre 2024. L'objectif du mini-projet est l'obtention d'une composition de verre avec des qualités avantageuses pour une application potentiellement industrielle. 

On utilise l'outil de prediction des propriétés du verre à travers des réseaux de neuronnes codé par Franck Pigeonneau (qui constitue la plus grande partie de ce repo). On a codé l'algorithme génetique qui va, en utilisant ce réseau de neuronnes tenter d'obtenir une composition optimale dont on essaiera la fabrication dans le four situé à l'Ecole des Mines à Sophia Antipolis

File: DataBase/Tliqclean.csv (part 63 of 63)
,SiO2,B2O3,Al2O3,MgO,CaO,BaO,Li2O,Na2O,K2O,ZnO,SrO,PbO,Fe2O3,Y2O3,La2O3,TiO2,GeO2,ZrO2,P2O5,V2O5,Tliq
19789,0.59,0.0,0.09,0.07,0.07,0.0,0.0,0.0,0.0,0.07,0.0,0.11,0.0,0.0,0.0,0.0,0.0,0.0,0.0,0.0,1373.15
19790,0.6106,0.0,0.0,0.0,0.0,0.0,0.0,0.3488,0.0,0.0,0.0,0.0,0.0406,0.0,0.0,0.0,0.0,0.0,0.0,0.0,1097.15
19791,0.7582,0.0,0.143,0.0,0.0,0.0,0.0,0.0,0.0988,0.0,0.0,0.0,0.0,0.0,0.0,0.0,0.0,0.0,0.0,0.0,1753.15
19792,0.6674332566743326,0.0,0.0,0.1934806519348065,0.1390860913908609,0.0,0.0,0.0,0.0,0.0,0.0,0.0,0.0,0.0,0.0,0.0,0.0,0.0,0.0,0.0,1974.15
19793,0.6267,0.0,0.0936999999999999,0.0453,0.0336,0.0,0.0875,0.104,0.0077,0.0,0.0,0.0,0.0,0.0,0.0,0.0,0.0,0.0,0.0,0.0,1270.15
19794,0.5988,0.0,0.0921,0.0078,0.3013,0.0,0.0,0.0,0.0,0.0,0.0,0.0,0.0,0.0,0.0,0.0,0.0,0.0,0.0,0.0,1501.15
19795,0.0,0.0,0.0,0.0,0.2537253725372537,0.0,0.0,0.4925492549254925,0.0,0.0,0.0,0.0,0.0,0.0,0.0,0.0,0.0,0.0,0.2537253725372537,0.0,1997.15
19796,0.0,0.0,0.0,0.0,0.0,0.0,0.0,0.0,0.0,0.4,0.0,0.0,0.0,0.0,0.12,0.0,0.0,0.0,0.48,0.0,1421.15
19797,0.0,0.0,0.0197999999999999,0.0,0.09,0.1251,0.1351,0.0,0.0,0.31,0.0,0.0,0.0,0.0,0.0,0.0,0.0,0.0,0.32,0.0,1223.15
19798,0.2399239923992399,0.32003200320032,0.0,0.0,0.0,0.44004400440044,0.0,0.0,0.0,0.0,0.0,0.0,0.0,0.0,0.0,0.0,0.0,0.0,0.0,0.0,1258.15
19799,0.73937781866544,0.0,0.0867973960781176,0.0,0.0,0.0,0.0428987130386088,0.0868973930782076,0.0435986920392388,0.0,0.0,0.0,0.0,0.0,0.0,0.0,0.0,0.0,0.0,0.0,1193.15
19800,0.6301,0.0,0.0,0.0722,0.1662,0.0,0.0,0.1315,0.0,0.0,0.0,0.0,0.0,0.0,0.0,0.0,0.0,0.0,0.0,0.0,1432.15
19801,0.4,0.4,0.0,0.0,0.0,0.0,0.0,0.2,0.0,0.0,0.0,0.0,0.0,0.0,0.0,0.0,0.0,0.0,0.0,0.0,928.15
19802,0.654,0.0046999999999999,0.1152,0.0472,0.0116999999999999,0.0,0.0,0.1301999999999999,0.0348,0.0,0.0,0.0,0.0,0.0,0.0,0.0,0.0,0.0,0.0,0.0,1259.15
19803,0.168,0.3656,0.0043,0.0,0.2583,0.0172,0.0588,0.0,0.0,0.0108,0.0,0.0,0.0,0.0194,0.0674,0.0,0.0,0.0214,0.0,0.0,1258.15
19804,0.5,0.0,0.0,0.057,0.0,0.115,0.0,0.07,0.0,0.0,0.0579999999999999,0.0,0.0,0.0,0.0,0.13,0.0,0.07,0.0,0.0,1353.15
19805,0.5024497550244975,0.0,0.0,0.0,0.0,0.0,0.4688531146885311,0.0,0.0,0.0,0.0286971302869713,0.0,0.0,0.0,0.0,0.0,0.0,0.0,0.0,0.0,1426.15
19806,0.0,0.0,0.0,0.0,0.0,0.0,0.0,0.0,0.0,0.0,0.0,0.75,0.0,0.0,0.0,0.0,0.0,0.0,0.0,0.25,1233.15
19807,0.0,0.6851999999999999,0.0,0.0,0.0,0.0,0.0,0.3148,0.0,0.0,0.0,0.0,0.0,0.0,0.0,0.0,0.0,0.0,0.0,0.0,889.1499999999999
19808,0.0,0.0,0.0,0.0,0.2133,0.0,0.0,0.0,0.392,0.0,0.0,0.0,0.0,0.0,0.0,0.0,0.0,0.0,0.3947,0.0,1342.15
19809,0.6679866402671948,0.0759984800303994,0.124997500049999,0.0249995000099998,0.0999980000399992,0.0059998800023999,0.0,0.0,0.0,0.0,0.0,0.0,0.0,0.0,0.0,0.0,0.0,0.0,0.0,0.0,1498.15
19810,0.6498,0.0201,0.1498,0.0794,0.0,0.0,0.0,0.0204,0.0,0.0804,0.0,0.0,0.0,0.0,0.0,0.0,0.0,0.0,0.0,0.0,1373.15
19811,0.545,0.03,0.01,0.0,0.015,0.0,0.0,0.24,0.03,0.0,0.0,0.0,0.0,0.0,0.0,0.0,0.0,0.115,0.0,0.0,1528.15
19812,0.6321,0.0,0.0,0.0,0.1438,0.0,0.0,0.0,0.2241,0.0,0.0,0.0,0.0,0.0,0.0,0.0,0.0,0.0,0.0,0.0,1234.15
19813,0.0,0.0,0.0,0.0,0.0,0.0,0.5227,0.0,0.0,0.0,0.0,0.0,0.0,0.0,0.0,0.0,0.0,0.0,0.4772999999999999,0.0,898.1500000000001
19814,0.0,0.0,0.0,0.0,0.0,0.0,0.0,0.08,0.44,0.0,0.0,0.0,0.0,0.0,0.0,0.0,0.0,0.0,0.48,0.0,1012.15
19815,0.7326,0.0098,0.0135,0.0,0.049,0.0628,0.0,0.0666,0.0657,0.0,0.0,0.0,0.0,0.0,0.0,0.0,0.0,0.0,0.0,0.0,1033.15
19816,0.6864,0.0,0.0045,0.0265,0.0501,0.0,0.0,0.1567,0.0106,0.0,0.0,0.0,0.0,0.0,0.0,0.0,0.0,0.0543,0.0,0.0,1473.15
19817,0.5822582258225822,0.0755075507550755,0.0294029402940294,0.0743074307430743,0.0763076307630763,0.0,0.0,0.1553155315531553,0.0069006900690069,0.0,0.0,0.0,0.0,0.0,0.0,0.0,0.0,0.0,0.0,0.0,1218.15
19818,0.6718999999999999,0.0,0.1043999999999999,0.0469,0.03,0.0,0.0,0.1074,0.0224,0.0,0.015,0.0,0.0,0.0,0.0,0.0,0.0,0.0,0.0,0.0,1363.15
19819,0.6693000000000001,0.0,0.0197,0.0,0.0,0.0,0.0,0.1168,0.0712,0.0,0.0,0.0,0.0,0.0,0.0,0.1175,0.0,0.0,0.0,0.0,1093.15
19820,0.8847,0.0,0.0633,0.0,0.0,0.0,0.0,0.0,0.052,0.0,0.0,0.0,0.0,0.0,0.0,0.0,0.0,0.0,0.0,0.0,1483.15
19821,0.4115999999999999,0.0859,0.0156,0.0989,0.0925,0.1769,0.008,0.0,0.0,0.0,0.0654,0.0,0.0,0.0,0.0,0.0349,0.0,0.0096,0.0,0.0,1223.15
19822,0.5920000000000001,0.0,0.0,0.0723,0.1664,0.0,0.0,0.1693,0.0,0.0,0.0,0.0,0.0,0.0,0.0,0.0,0.0,0.0,0.0,0.0,1393.15
19823,0.665,0.0,0.075,0.075,0.04,0.0,0.03,0.025,0.045,0.0,0.0,0.0,0.0,0.0,0.0,0.03,0.0,0.015,0.0,0.0,1495.15
19824,0.7424,0.0,0.127,0.0354,0.0,0.0,0.0,0.0,0.0951999999999999,0.0,0.0,0.0,0.0,0.0,0.0,0.0,0.0,0.0,0.0,0.0,1583.15
19825,0.0,0.0,0.0,0.0,0.1667,0.0,0.3333,0.0,0.0,0.0,0.0,0.0,0.0,0.0,0.0,0.0,0.0,0.0,0.5,0.0,983.15
19826,0.6455839259103684,0.1550201526198406,0.0994129236800784,0.0,0.0991128846750077,0.0,0.0,0.0,0.0,0.0,0.0,0.0,0.0,0.0,0.0,0.0,0.0,0.0,0.0,0.0,1333.15
19827,0.0,0.0,0.0418,0.0,0.1234,0.159,0.0962,0.0962,0.0373,0.0785,0.0,0.0,0.0,0.0,0.0,0.0,0.0,0.0,0.3676,0.0,1023.15
19828,0.5912000000000001,0.1072,0.1112,0.0541,0.0641,0.0281,0.0,0.0,0.0,0.0,0.0431,0.0,0.0,0.0,0.0,0.0,0.0,0.0,0.0,0.0,1303.15
19829,0.77,0.0,0.08,0.0,0.0,0.0,0.0,0.0,0.0,0.0,0.15,0.0,0.0,0.0,0.0,0.0,0.0,0.0,0.0,0.0,1593.15
19830,0.6639,0.0978,0.05,0.0,0.0,0.0,0.0,0.1612,0.0271,0.0,0.0,0.0,0.0,0.0,0.0,0.0,0.0,0.0,0.0,0.0,973.15
19831,0.0,0.6667000000000001,0.0,0.0,0.0,0.0,0.0,0.2,0.1333,0.0,0.0,0.0,0.0,0.0,0.0,0.0,0.0,0.0,0.0,0.0,971.15
19832,0.6909000000000001,0.0,0.0,0.0,0.0,0.0,0.0,0.2341,0.075,0.0,0.0,0.0,0.0,0.0,0.0,0.0,0.0,0.0,0.0,0.0,1026.15
19833,0.4369436943694368,0.0,0.0858085808580858,0.2171217121712171,0.2601260126012601,0.0,0.0,0.0,0.0,0.0,0.0,0.0,0.0,0.0,0.0,0.0,0.0,0.0,0.0,0.0,1580.15
19834,0.7164,0.0,0.0116999999999999,0.0591,0.0849,0.0,0.0,0.1201,0.0063,0.0,0.0,0.0,0.0,0.0,0.0,0.0,0.0,0.0,0.0,0.0,1313.15
19835,0.4998999999999999,0.0,0.0309999999999999,0.1325999999999999,0.3364999999999999,0.0,0.0,0.0,0.0,0.0,0.0,0.0,0.0,0.0,0.0,0.0,0.0,0.0,0.0,0.0,1593.15
19836,0.6085,0.0,0.0098,0.0,0.0,0.0884,0.0293,0.0689,0.0564,0.0688,0.0491,0.0,0.0,0.0,0.0,0.0,0.0,0.0196,0.0,0.0,1159.15
19837,0.7256999999999999,0.0,0.1371,0.0,0.0243,0.0,0.0,0.0644,0.0484999999999999,0.0,0.0,0.0,0.0,0.0,0.0,0.0,0.0,0.0,0.0,0.0,1503.15
19838,0.7306,0.0,0.054,0.0,0.0,0.0,0.2153999999999999,0.0,0.0,0.0,0.0,0.0,0.0,0.0,0.0,0.0,0.0,0.0,0.0,0.0,1378.15
19839,0.4813,0.0,0.1766,0.0089,0.1779,0.0,0.0,0.0695,0.0548,0.0,0.0,0.0,0.031,0.0,0.0,0.0,0.0,0.0,0.0,0.0,1443.15
19840,0.9605,0.0,0.0,0.0,0.0,0.0,0.0,0.0395,0.0,0.0,0.0,0.0,0.0,0.0,0.0,0.0,0.0,0.0,0.0,0.0,1869.15
19841,0.6552655265526552,0.0,0.0,0.1455145514551455,0.0,0.0,0.1992199219921992,0.0,0.0,0.0,0.0,0.0,0.0,0.0,0.0,0.0,0.0,0.0,0.0,0.0,1342.15
19842,0.6495999999999998,0.0391999999999999,0.0230999999999999,0.0431999999999999,0.0823,0.0,0.0,0.1535999999999999,0.009,0.0,0.0,0.0,0.0,0.0,0.0,0.0,0.0,0.0,0.0,0.0,1187.15
19843,0.5291529152915292,0.0585058505850585,0.04000400040004,0.0,0.0567056705670567,0.1393139313931393,0.0,0.0,0.0,0.03000300030003,0.0857085708570857,0.0,0.0,0.0,0.0,0.0408040804080408,0.0,0.0198019801980198,0.0,0.0,1239.15
19844,0.6265000000000001,0.0447,0.1066,0.0954,0.0922,0.0346,0.0,0.0,0.0,0.0,0.0,0.0,0.0,0.0,0.0,0.0,0.0,0.0,0.0,0.0,1373.15
19845,0.812,0.0,0.105,0.0,0.0,0.0,0.0,0.0,0.083,0.0,0.0,0.0,0.0,0.0,0.0,0.0,0.0,0.0,0.0,0.0,1623.15
19846,0.5515551555155516,0.1391139113911391,0.063006300630063,0.0,0.0,0.2117211721172117,0.0279027902790279,0.0,0.0,0.0,0.0056005600560056,0.0,0.0,0.0,0.0,0.0,0.0,0.0,0.0,0.0,1183.15
19847,0.713,0.0,0.1435,0.0,0.037,0.0,0.0,0.0301,0.0764,0.0,0.0,0.0,0.0,0.0,0.0,0.0,0.0,0.0,0.0,0.0,1543.15
19848,0.7292000000000001,0.0,0.0,0.1649,0.0,0.0,0.0,0.0,0.1059,0.0,0.0,0.0,0.0,0.0,0.0,0.0,0.0,0.0,0.0,0.0,1408.15
19849,0.4708470847084708,0.0,0.0691069106910691,0.0,0.4082408240824082,0.0,0.0,0.0518051805180517,0.0,0.0,0.0,0.0,0.0,0.0,0.0,0.0,0.0,0.0,0.0,0.0,1527.15
19850,0.6775,0.0,0.1612,0.0,0.0724,0.0,0.0,0.0768,0.0121,0.0,0.0,0.0,0.0,0.0,0.0,0.0,0.0,0.0,0.0,0.0,1658.15
19851,0.6367,0.0588,0.1113,0.0953999999999999,0.0978,0.0,0.0,0.0,0.0,0.0,0.0,0.0,0.0,0.0,0.0,0.0,0.0,0.0,0.0,0.0,1513.15
19852,0.846,0.0,0.0356,0.0,0.0,0.1184,0.0,0.0,0.0,0.0,0.0,0.0,0.0,0.0,0.0,0.0,0.0,0.0,0.0,0.0,1673.15
19853,0.57,0.0,0.059,0.0449999999999999,0.0749999999999999,0.0,0.1349999999999999,0.0459999999999999,0.0,0.0,0.044,0.0,0.0,0.0,0.0,0.0,0.0,0.026,0.0,0.0,1281.15
19854,0.6666,0.0,0.0,0.0,0.0,0.0,0.1667,0.1667,0.0,0.0,0.0,0.0,0.0,0.0,0.0,0.0,0.0,0.0,0.0,0.0,1113.15
19855,0.0,0.0,0.0,0.0,0.0,0.3333333333333333,0.0,0.0,0.0,0.0,0.3333333333333333,0.0,0.0,0.0,0.0,0.0,0.3333333333333333,0.0,0.0,0.0,2018.15
19856,0.4186581341865814,0.0,0.1203879612038796,0.1217878212178782,0.3391660833916609,0.0,0.0,0.0,0.0,0.0,0.0,0.0,0.0,0.0,0.0,0.0,0.0,0.0,0.0,0.0,1557.15
19857,0.477,0.0,0.0,0.0,0.358,0.0,0.0,0.139,0.0,0.0,0.0,0.0,0.0,0.0,0.0,0.0,0.0,0.0,0.026,0.0,1323.15
19858,0.6838,0.0299,0.1204,0.0652,0.0327,0.0327,0.0,0.0,0.0,0.0,0.0327,0.0,0.0,0.0,0.0,0.0,0.0,0.0,0.0,0.0,1453.15
19859,0.7164999999999999,0.0,0.0,0.0,0.0,0.0,0.0775999999999999,0.2058999999999999,0.0,0.0,0.0,0.0,0.0,0.0,0.0,0.0,0.0,0.0,0.0,0.0,958.15
19860,0.73,0.0,0.1485,0.0911,0.0304,0.0,0.0,0.0,0.0,0.0,0.0,0.0,0.0,0.0,0.0,0.0,0.0,0.0,0.0,0.0,1748.15
19861,0.68,0.0,0.096,0.0,0.0,0.0,0.0,0.0,0.0,0.0,0.2239999999999999,0.0,0.0,0.0,0.0,0.0,0.0,0.0,0.0,0.0,1652.15
19862,0.0,0.0,0.0,0.0,0.0,0.0,0.0,0.0,0.0,0.0,0.0,0.63,0.0,0.0,0.0,0.0,0.37,0.0,0.0,0.0,1005.15
19863,0.6523652365236523,0.0,0.1009100910091009,0.1083108310831083,0.0,0.0,0.0626062606260626,0.0,0.0,0.067006700670067,0.0,0.0,0.0,0.0,0.0,0.0,0.0,0.0,0.0088008800880088,0.0,1522.0500244140626
19864,0.4025,0.0,0.0,0.0,0.3786,0.0,0.0,0.2189,0.0,0.0,0.0,0.0,0.0,0.0,0.0,0.0,0.0,0.0,0.0,0.0,1690.15
19865,0.0,0.0,0.0,0.0,0.0,0.0,0.0,0.475,0.0,0.0,0.0,0.0,0.0,0.0,0.0,0.525,0.0,0.0,0.0,0.0,1296.15
19866,0.0,0.0,0.0,0.0,0.0172,0.1946,0.0,0.0,0.0,0.0828,0.0,0.0,0.0,0.0,0.0,0.6507,0.0,0.0547,0.0,0.0,1577.15
19867,0.6797679767976796,0.1154115411541154,0.1116111611161116,0.0,0.0716071607160716,0.0087008700870087,0.0,0.0,0.0,0.0,0.0129012901290129,0.0,0.0,0.0,0.0,0.0,0.0,0.0,0.0,0.0,1321.15
19868,0.6286,0.0,0.0098,0.0,0.0,0.0492,0.0293,0.0689,0.0559,0.0491,0.0885,0.0,0.0,0.0,0.0,0.0,0.0,0.0197,0.0,0.0,1150.15
19869,0.635,0.0,0.0,0.0,0.299,0.0,0.0,0.054,0.0,0.0,0.0,0.0,0.0,0.0,0.0,0.0,0.0,0.0,0.012,0.0,1573.15
19870,0.1064,0.286,0.0,0.0,0.0,0.0,0.0,0.0,0.0,0.3983,0.0,0.0,0.0,0.0448,0.0957,0.0446,0.0,0.0242,0.0,0.0,1263.15
19871,0.7159,0.0,0.0058,0.0716,0.0641,0.0,0.0,0.1426,0.0,0.0,0.0,0.0,0.0,0.0,0.0,0.0,0.0,0.0,0.0,0.0,1229.15
19872,0.4989,0.0,0.1542,0.0378,0.2318,0.0,0.0,0.0364,0.0408,0.0,0.0,0.0,0.0,0.0,0.0,0.0,0.0,0.0,0.0,0.0,1488.15
19873,0.5773,0.0919,0.025,0.032,0.011,0.031,0.0969,0.0569,0.0139999999999999,0.032,0.031,0.0,0.0,0.0,0.0,0.0,0.0,0.0,0.0,0.0,949.15
19874,0.7401000000000001,0.0,0.0,0.0,0.0,0.0,0.123,0.1369,0.0,0.0,0.0,0.0,0.0,0.0,0.0,0.0,0.0,0.0,0.0,0.0,1180.15
19875,0.0,0.0168,0.0184,0.0,0.0,0.2318,0.0,0.1855,0.0,0.1801,0.0,0.0,0.0,0.0,0.0,0.0,0.0,0.0,0.3661,0.0,1173.15
19876,0.7358999999999999,0.0423,0.0,0.0431999999999999,0.0438999999999999,0.0,0.0,0.1347,0.0,0.0,0.0,0.0,0.0,0.0,0.0,0.0,0.0,0.0,0.0,0.0,1352.15
19877,0.6729999999999999,0.062,0.104,0.09,0.0,0.0,0.0,0.062,0.008,0.0,0.0,0.0,0.0,0.0,0.0,0.0,0.0,0.0,0.0,0.0,1473.15
19878,0.763,0.0,0.1359,0.0,0.0,0.0,0.0,0.1011,0.0,0.0,0.0,0.0,0.0,0.0,0.0,0.0,0.0,0.0,0.0,0.0,1663.15
19879,0.635,0.0,0.0,0.049,0.083,0.0,0.0,0.233,0.0,0.0,0.0,0.0,0.0,0.0,0.0,0.0,0.0,0.0,0.0,0.0,1261.15
19880,0.5602,0.0,0.0,0.0,0.0,0.0,0.0,0.2801,0.0,0.0,0.0,0.0,0.0,0.0,0.0,0.0,0.0,0.0,0.1597,0.0,1693.15
19881,0.7266726672667266,0.2081208120812081,0.0,0.0,0.0,0.0,0.0,0.0652065206520652,0.0,0.0,0.0,0.0,0.0,0.0,0.0,0.0,0.0,0.0,0.0,0.0,1146.15
19882,0.4204,0.2388,0.0128,0.0,0.0,0.2943,0.0,0.0,0.0,0.0,0.0,0.0,0.0,0.0,0.0,0.0,0.0,0.0301,0.0,0.0,1262.15
19883,0.6979139582791657,0.0572011440228804,0.1171023420468409,0.00820016400328,0.0947018940378807,0.00480009600192,0.0,0.0,0.0,0.0,0.0192003840076801,0.0,0.0,0.0,0.0,0.0,0.0,0.0,0.0,0.0,1468.15
19884,1.0,0.0,0.0,0.0,0.0,0.0,0.0,0.0,0.0,0.0,0.0,0.0,0.0,0.0,0.0,0.0,0.0,0.0,0.0,0.0,1980.15
19885,0.4561,0.0,0.1555,0.2043,0.1841,0.0,0.0,0.0,0.0,0.0,0.0,0.0,0.0,0.0,0.0,0.0,0.0,0.0,0.0,0.0,1688.15
19886,0.7143999999999999,0.0,0.1075999999999999,0.0353999999999999,0.0354999999999999,0.0,0.0,0.1070999999999999,0.0,0.0,0.0,0.0,0.0,0.0,0.0,0.0,0.0,0.0,0.0,0.0,1431.15
19887,0.6295370462953703,0.0499950004999499,0.01999800019998,0.0499950004999499,0.0499950004999499,0.0500949905009498,0.0,0.0299970002999699,0.0499950004999499,0.0,0.0499950004999499,0.0,0.0,0.0,0.0,0.0203979602039795,0.0,0.0,0.0,0.0,1073.15
19888,0.6922,0.0,0.0,0.0419,0.0433,0.0,0.0,0.1754,0.0,0.0,0.0,0.0472,0.0,0.0,0.0,0.0,0.0,0.0,0.0,0.0,1091.15
19889,0.4,0.3,0.0,0.0,0.0,0.0,0.0,0.3,0.0,0.0,0.0,0.0,0.0,0.0,0.0,0.0,0.0,0.0,0.0,0.0,883.1499999999999
19890,0.7709999999999999,0.0,0.057,0.0,0.0,0.0,0.043,0.086,0.043,0.0,0.0,0.0,0.0,0.0,0.0,0.0,0.0,0.0,0.0,0.0,1088.15
19891,0.4175999999999999,0.0,0.0828999999999999,0.0,0.0,0.0,0.0,0.4995,0.0,0.0,0.0,0.0,0.0,0.0,0.0,0.0,0.0,0.0,0.0,0.0,1253.15
19892,0.71,0.0,0.18,0.0,0.0,0.0,0.0,0.0,0.0,0.0,0.0,0.0,0.0,0.03,0.08,0.0,0.0,0.0,0.0,0.0,1603.15
19893,0.6048,0.0473,0.0847,0.0569,0.2012,0.0,0.0,0.0051,0.0,0.0,0.0,0.0,0.0,0.0,0.0,0.0,0.0,0.0,0.0,0.0,1412.450048828125
19894,0.7000000000000001,0.0,0.1,0.04,0.0,0.0,0.08,0.05,0.02,0.0,0.0,0.0,0.0,0.0,0.0,0.0,0.0,0.01,0.0,0.0,1373.15
19895,0.547,0.0,0.08,0.0,0.0,0.0,0.0,0.0,0.0,0.373,0.0,0.0,0.0,0.0,0.0,0.0,0.0,0.0,0.0,0.0,1603.15
19896,0.641864186418642,0.0233023302330233,0.126012601260126,0.088008800880088,0.0,0.0,0.0721072107210721,0.0,0.0253025302530253,0.0,0.0234023402340234,0.0,0.0,0.0,0.0,0.0,0.0,0.0,0.0,0.0,1455.15
19897,0.5416,0.0,0.0,0.0,0.0,0.0,0.1672,0.2912,0.0,0.0,0.0,0.0,0.0,0.0,0.0,0.0,0.0,0.0,0.0,0.0,1103.15
19898,0.751,0.0,0.0,0.0,0.0745,0.0,0.0,0.1495,0.0,0.0,0.0,0.0,0.0,0.0,0.0,0.025,0.0,0.0,0.0,0.0,1399.15
19899,0.7842,0.0,0.0199,0.0,0.0,0.0,0.0,0.0,0.1959,0.0,0.0,0.0,0.0,0.0,0.0,0.0,0.0,0.0,0.0,0.0,1008.15
19900,0.6524000000000001,0.0,0.1738,0.0,0.0976,0.0,0.0,0.0518,0.0244,0.0,0.0,0.0,0.0,0.0,0.0,0.0,0.0,0.0,0.0,0.0,1693.15
19901,0.6472,0.0,0.0,0.0,0.0,0.0,0.0,0.3011,0.0516999999999999,0.0,0.0,0.0,0.0,0.0,0.0,0.0,0.0,0.0,0.0,0.0,1049.15
19902,0.63,0.0,0.1938,0.0,0.0,0.0,0.0,0.0,0.0,0.0,0.0,0.0,0.0,0.1454,0.0308,0.0,0.0,0.0,0.0,0.0,1686.15
19903,0.4743525647435256,0.0,0.1837816218378162,0.1585841415858414,0.1832816718328167,0.0,0.0,0.0,0.0,0.0,0.0,0.0,0.0,0.0,0.0,0.0,0.0,0.0,0.0,0.0,1687.15
19904,0.564,0.0,0.181,0.0,0.0,0.0,0.0,0.182,0.0,0.0,0.0,0.0,0.0,0.0,0.0,0.0,0.0,0.0,0.072,0.0,1138.15
19905,0.0,0.0,0.0,0.0,0.0,0.0,0.0,0.0,0.2903290329032904,0.3548354835483548,0.0,0.0,0.0,0.0,0.0,0.0,0.0,0.0,0.3548354835483548,0.0,1065.15
19906,0.6720000000000002,0.06,0.123,0.008,0.0,0.0,0.0,0.125,0.011,0.0,0.0,0.0,0.0,0.0,0.0,0.0,0.0,0.0,0.0,0.0,1414.15
19907,0.679,0.0,0.135,0.09,0.071,0.0,0.0,0.0,0.0,0.0,0.025,0.0,0.0,0.0,0.0,0.0,0.0,0.0,0.0,0.0,1558.15
19908,0.6647000000000001,0.0,0.0855,0.0,0.0,0.0,0.0414,0.086,0.0373,0.06,0.0,0.0,0.0,0.0,0.0,0.0171,0.0,0.0,0.0069,0.0,1178.15
19909,0.201,0.435,0.0,0.0,0.0,0.364,0.0,0.0,0.0,0.0,0.0,0.0,0.0,0.0,0.0,0.0,0.0,0.0,0.0,0.0,1269.15
19910,0.0,0.204,0.0279999999999999,0.0,0.111,0.051,0.051,0.038,0.038,0.346,0.0,0.0,0.0,0.0,0.0,0.0,0.0,0.0,0.133,0.0,1043.15
19911,0.6319747210111596,0.0,0.0958961641534338,0.15489380424783,0.1023959041638334,0.0,0.0,0.0,0.0,0.0,0.0,0.0,0.0,0.0139994400223991,0.0,0.0,0.0,0.0,0.0,0.0,1464.15
19912,0.6662666266626663,0.0,0.0,0.0,0.1304130413041304,0.0,0.0,0.0,0.2033203320332033,0.0,0.0,0.0,0.0,0.0,0.0,0.0,0.0,0.0,0.0,0.0,1259.15
19913,0.66,0.0,0.08,0.0,0.13,0.13,0.0,0.0,0.0,0.0,0.0,0.0,0.0,0.0,0.0,0.0,0.0,0.0,0.0,0.0,1455.15
19914,0.3834,0.0,0.0529,0.1281,0.4356,0.0,0.0,0.0,0.0,0.0,0.0,0.0,0.0,0.0,0.0,0.0,0.0,0.0,0.0,0.0,1658.15
19915,0.631,0.0,0.089,0.0,0.0,0.0,0.0,0.0,0.0,0.28,0.0,0.0,0.0,0.0,0.0,0.0,0.0,0.0,0.0,0.0,1703.15
19916,0.0,0.75,0.0,0.0,0.0,0.25,0.0,0.0,0.0,0.0,0.0,0.0,0.0,0.0,0.0,0.0,0.0,0.0,0.0,0.0,1148.15
19917,0.6789000000000001,0.1182,0.1076,0.0,0.0668,0.0,0.0,0.0,0.0,0.0,0.0258,0.0,0.0,0.0,0.0,0.0,0.0,0.0,0.0,0.0,1423.15
19918,0.6692,0.1133,0.0736,0.0764,0.0503,0.0172,0.0,0.0,0.0,0.0,0.0,0.0,0.0,0.0,0.0,0.0,0.0,0.0,0.0,0.0,1418.15
19919,0.4011598840115988,0.220977902209779,0.0,0.0,0.0,0.3778622137786221,0.0,0.0,0.0,0.0,0.0,0.0,0.0,0.0,0.0,0.0,0.0,0.0,0.0,0.0,1322.15
19920,0.0,0.2374237423742373,0.0456045604560456,0.0769076907690769,0.0737073707370737,0.2257225722572257,0.0,0.0,0.0,0.1396139613961396,0.0,0.0,0.0,0.0,0.0,0.0,0.0,0.0,0.1965196519651965,0.0,1159.15
19921,0.6422357764223576,0.0,0.1827817218278171,0.0,0.1037896210378962,0.0592940705929406,0.0,0.0,0.0,0.0,0.0,0.0,0.0,0.0,0.0,0.0,0.0,0.0,0.0100989901009898,0.0,1662.15
19922,0.7477,0.0,0.0844999999999999,0.0,0.0,0.0,0.0409,0.085,0.0368,0.0,0.0,0.0,0.0,0.0,0.0,0.0,0.0,0.0,0.0,0.0,1173.15
19923,0.6011,0.0,0.1596,0.0639,0.0157,0.0,0.0,0.1582,0.0,0.0,0.0,0.0,0.0,0.0,0.0,0.0,0.0,0.0,0.0,0.0,1463.15
19924,0.625,0.0,0.065,0.07,0.01,0.07,0.0,0.02,0.065,0.0,0.02,0.0,0.0,0.0,0.02,0.01,0.0,0.025,0.0,0.0,1493.15
19925,0.7538753875387537,0.0,0.1465146514651465,0.0,0.0,0.0,0.0,0.0996099609960996,0.0,0.0,0.0,0.0,0.0,0.0,0.0,0.0,0.0,0.0,0.0,0.0,1732.15
19926,0.7082,0.0199,0.1081,0.0,0.1038,0.0452,0.0,0.0,0.0,0.0,0.0134,0.0,0.0,0.0,0.0,0.0,0.0,0.0,0.0,0.0,1431.15
19927,0.7226,0.0,0.0099,0.0298,0.0858,0.0,0.0275,0.0286,0.0511,0.0,0.0,0.0,0.0,0.0,0.0,0.0,0.0,0.0431,0.0,0.0,1353.15
19928,0.548,0.0,0.036,0.076,0.077,0.076,0.0,0.0,0.0,0.0,0.077,0.0,0.0,0.0,0.0,0.092,0.0,0.018,0.0,0.0,1354.15
19929,0.624162416241624,0.032003200320032,0.0909090909090909,0.0079007900790079,0.2286228622862286,0.0,0.0,0.0164016401640164,0.0,0.0,0.0,0.0,0.0,0.0,0.0,0.0,0.0,0.0,0.0,0.0,1382.5500244140626
19930,0.6909690969096909,0.0,0.0737073707370736,0.1889188918891888,0.0178017801780177,0.0,0.0193019301930192,0.0093009300930092,0.0,0.0,0.0,0.0,0.0,0.0,0.0,0.0,0.0,0.0,0.0,0.0,1620.15
19931,0.0,0.0,0.0,0.0,0.4443999999999999,0.0,0.0556,0.0,0.0,0.0,0.0,0.0,0.0,0.0,0.0,0.0,0.0,0.0,0.5,0.0,1182.15
19932,0.6312631263126312,0.0055005500550055,0.0429042904290429,0.0,0.2189218921892189,0.0176017601760176,0.0,0.0176017601760176,0.0109010901090109,0.0537053705370537,0.0,0.0,0.0,0.0,0.0,0.0,0.0,0.0,0.0,0.0,1503.15
19933,0.1189142697123654,0.4122494699363923,0.0,0.0,0.1230147617714125,0.0,0.1099131895827499,0.0,0.0,0.0934112093451214,0.0476057126855222,0.0,0.0,0.0298035764291715,0.0319038284594151,0.0,0.0,0.0229027483297995,0.0,0.0,1193.15
19934,0.585,0.015,0.04,0.01,0.015,0.19,0.0,0.0,0.0,0.0,0.145,0.0,0.0,0.0,0.0,0.0,0.0,0.0,0.0,0.0,1423.15
19935,0.5161,0.0,0.1223,0.0088,0.1794,0.0,0.0,0.0732,0.0594,0.0,0.0,0.0,0.0408,0.0,0.0,0.0,0.0,0.0,0.0,0.0,1383.15
19936,0.0,0.57,0.0,0.0,0.0,0.0,0.0,0.43,0.0,0.0,0.0,0.0,0.0,0.0,0.0,0.0,0.0,0.0,0.0,0.0,1193.15
19937,0.49,0.0,0.0,0.0,0.0,0.0,0.0,0.0,0.0,0.51,0.0,0.0,0.0,0.0,0.0,0.0,0.0,0.0,0.0,0.0,1713.15
19938,0.6383000000000001,0.0801,0.1094,0.0,0.1243,0.0455,0.0,0.0,0.0,0.0,0.0,0.0,0.0,0.0,0.0,0.0,0.0,0.0,0.0,0.0,1333.15
19939,0.6629999999999999,0.092,0.1119999999999999,0.0,0.096,0.0069999999999999,0.0,0.0,0.0,0.0,0.0289999999999999,0.0,0.0,0.0,0.0,0.0,0.0,0.0,0.0,0.0,1373.15
19940,0.59,0.01,0.2,0.0,0.0,0.0,0.0,0.14,0.02,0.0,0.0,0.0,0.0,0.0,0.0,0.0,0.0,0.0,0.04,0.0,1053.15
19941,0.2986701329867013,0.2906709329067093,0.0,0.0,0.0,0.0,0.0,0.4106589341065894,0.0,0.0,0.0,0.0,0.0,0.0,0.0,0.0,0.0,0.0,0.0,0.0,1074.15
19942,0.0,0.7143,0.0,0.0,0.0,0.0,0.0,0.0,0.2857,0.0,0.0,0.0,0.0,0.0,0.0,0.0,0.0,0.0,0.0,0.0,1048.15
19943,0.0426999999999999,0.5734,0.0,0.0,0.0,0.0,0.0,0.0,0.0,0.0787,0.0,0.0,0.0,0.0652,0.1666,0.0,0.0,0.0686,0.0,0.0,1333.15
19944,0.0,0.0,0.0,0.0,0.0,0.0,0.4523999999999999,0.0,0.0,0.0,0.0475999999999999,0.0,0.0,0.0,0.0,0.0,0.0,0.0,0.4999999999999999,0.0,907.15
19945,0.8375999999999999,0.0,0.0382999999999999,0.0428999999999999,0.0428999999999999,0.0,0.0,0.0,0.0382999999999999,0.0,0.0,0.0,0.0,0.0,0.0,0.0,0.0,0.0,0.0,0.0,1583.15
19946,0.0,0.0187,0.0187,0.0373,0.0373,0.3582,0.0746,0.0,0.0,0.0746,0.0,0.0,0.0,0.0,0.0,0.0,0.0,0.0,0.3731,0.0,1143.15
19947,0.7033,0.0214,0.0599,0.0,0.0,0.0603,0.0,0.0277,0.0324,0.0,0.0655,0.0,0.0,0.0,0.0,0.0,0.0,0.0272,0.0,0.0,1223.15
19948,0.6802,0.1902,0.043,0.0,0.0,0.0,0.0127,0.0483,0.0148,0.0,0.0,0.0,0.0,0.0,0.0,0.0,0.0,0.0,0.0,0.0,1064.15
19949,0.6636,0.0579,0.1411,0.0248,0.015,0.0,0.0701,0.0267,0.0,0.0,0.0,0.0,0.0,0.0,0.0,0.0,0.0,0.0,0.0003,0.0,1393.15
19950,0.0,0.0,0.0,0.0,0.3031,0.0,0.0,0.0,0.3461,0.0,0.0,0.0,0.0,0.0,0.0,0.0,0.0,0.0,0.3508,0.0,1400.15
19951,0.6293,0.0,0.1449,0.0,0.0,0.0,0.0,0.0,0.2257999999999999,0.0,0.0,0.0,0.0,0.0,0.0,0.0,0.0,0.0,0.0,0.0,1763.15
19952,0.68,0.0,0.1,0.12,0.02,0.0,0.0,0.08,0.0,0.0,0.0,0.0,0.0,0.0,0.0,0.0,0.0,0.0,0.0,0.0,1573.15
19953,0.5195000000000001,0.0,0.0,0.0,0.3117,0.0,0.0,0.0,0.0,0.1687999999999999,0.0,0.0,0.0,0.0,0.0,0.0,0.0,0.0,0.0,0.0,1587.15
19954,0.6667000000000001,0.0,0.0,0.0,0.0,0.0,0.0,0.3333,0.0,0.0,0.0,0.0,0.0,0.0,0.0,0.0,0.0,0.0,0.0,0.0,1135.15
19955,0.6057,0.0,0.034,0.043,0.0731,0.0,0.1612,0.015,0.0,0.0,0.043,0.0,0.0,0.0,0.0,0.0,0.0,0.025,0.0,0.0,1308.15
19956,0.794,0.0,0.0,0.0,0.0,0.0,0.0,0.0,0.0,0.0,0.0,0.0,0.0,0.0,0.0,0.0,0.0,0.0,0.206,0.0,1265.15
19957,0.638,0.0189,0.1518,0.0,0.0,0.0,0.0586,0.0957,0.0,0.0118,0.0,0.0,0.0,0.0,0.0,0.0,0.0,0.0,0.0246,0.0,1273.15
19958,0.6089391060893911,0.0,0.195980401959804,0.1183881611838816,0.0,0.0,0.0766923307669233,0.0,0.0,0.0,0.0,0.0,0.0,0.0,0.0,0.0,0.0,0.0,0.0,0.0,1648.15
19959,0.7,0.0139999999999999,0.1119999999999999,0.009,0.104,0.0449999999999999,0.0,0.0,0.0,0.0,0.0099999999999999,0.0,0.0,0.0,0.0,0.0,0.0,0.0,0.0049999999999999,0.0,1455.15
19960,0.6696,0.0,0.0345,0.0992,0.0426,0.0,0.0,0.1541,0.0,0.0,0.0,0.0,0.0,0.0,0.0,0.0,0.0,0.0,0.0,0.0,1353.15
19961,0.6554000000000001,0.0289999999999999,0.1366,0.0801,0.0624,0.0263,0.0,0.0,0.0,0.0,0.0065,0.0,0.0,0.0,0.0,0.0,0.0,0.0,0.0024,0.0,1473.15
19962,0.6577263090523621,0.0311012440497619,0.1015040601624065,0.0,0.1366054642185687,0.0711028441137645,0.0,0.0,0.0,0.0,0.0,0.0,0.0,0.0,0.0,0.0,0.0,0.0,0.0,0.0,1418.15
19963,0.0,0.0,0.0,0.0,0.0,0.0,0.0,0.3,0.2,0.0,0.0,0.0,0.0,0.0,0.0,0.5,0.0,0.0,0.0,0.0,1169.15
19964,0.6787000000000001,0.0483,0.1059,0.0125,0.0975,0.0425,0.0,0.0,0.0,0.0,0.0124,0.0,0.0,0.0,0.0,0.0,0.0,0.0,0.0,0.0,1423.15
19965,0.0,0.1748999999999999,0.0,0.0969999999999999,0.0,0.204,0.0817,0.0,0.0341,0.0,0.0530999999999999,0.0,0.0,0.0,0.0,0.0,0.0,0.0,0.3552,0.0,1103.15
19966,0.6294,0.0,0.0749,0.0759,0.0,0.0,0.0779,0.0999,0.0069999999999999,0.0,0.0,0.0,0.0,0.0,0.0,0.02,0.0,0.015,0.0,0.0,1273.15
19967,0.6838,0.0299,0.1204,0.0409,0.0571,0.0327,0.0,0.0,0.0,0.0,0.0327,0.0,0.0,0.0,0.0,0.0,0.0,0.0,0.0,0.0,1493.15
19968,0.7,0.0,0.0,0.0,0.0,0.0,0.0,0.0,0.0,0.0,0.0,0.0,0.0,0.0,0.0,0.0,0.0,0.0,0.3,0.0,1423.15
19969,0.665,0.0,0.074,0.065,0.025,0.006,0.0,0.045,0.055,0.0,0.035,0.0,0.0,0.0,0.01,0.0,0.0,0.02,0.0,0.0,1393.15
19970,0.6252000000000001,0.0,0.0,0.0731,0.0399,0.0,0.0,0.2617,0.0,0.0,0.0,0.0,0.0,0.0,0.0,0.0,0.0,0.0,0.0,0.0,1217.15
19971,0.6868000000000001,0.0,0.1047,0.0,0.0677,0.0,0.0,0.1088,0.032,0.0,0.0,0.0,0.0,0.0,0.0,0.0,0.0,0.0,0.0,0.0,1333.15
19972,0.4631,0.0,0.0581,0.0881,0.3907,0.0,0.0,0.0,0.0,0.0,0.0,0.0,0.0,0.0,0.0,0.0,0.0,0.0,0.0,0.0,1601.15
19973,0.0,0.0,0.0,0.0,0.4304,0.0,0.0,0.0,0.0,0.0,0.0,0.0,0.0,0.0,0.0,0.0,0.0,0.0,0.5696,0.0,1154.15
19974,0.5647,0.0464,0.0792,0.0,0.0836,0.1475,0.0,0.0,0.0,0.0,0.078,0.0,0.0,0.0,0.0,0.0,0.0,0.0,0.0,0.0,1453.15
19975,0.0528,0.4708,0.0,0.0,0.0,0.0,0.0,0.0,0.0,0.3248,0.0,0.0,0.0,0.0,0.1204,0.0,0.0,0.0292,0.0,0.0,1213.15
19976,0.6426642664266428,0.0,0.1202120212021202,0.1825182518251825,0.0546054605460546,0.0,0.0,0.0,0.0,0.0,0.0,0.0,0.0,0.0,0.0,0.0,0.0,0.0,0.0,0.0,1593.15
19977,0.6425,0.0545,0.1522,0.0206,0.0139999999999999,0.0,0.0803,0.0348,0.0,0.0,0.0,0.0,0.0,0.0,0.0,0.0,0.0,0.0,0.0003,0.0,1408.15
19978,0.1119,0.3987,0.0,0.0,0.1499,0.0,0.1126,0.0,0.0,0.1135999999999999,0.0,0.0,0.0,0.0298,0.0516,0.0,0.0,0.0273,0.0,0.0,1193.15
19979,0.5301,0.1991,0.1061,0.0155,0.1126,0.0,0.0,0.0,0.0,0.0,0.0365,0.0,0.0,0.0,0.0,0.0,0.0,0.0,0.0,0.0,1333.15
19980,0.5898000000000001,0.0,0.0,0.0,0.033,0.0,0.0,0.3772,0.0,0.0,0.0,0.0,0.0,0.0,0.0,0.0,0.0,0.0,0.0,0.0,1223.15
19981,0.8672,0.0,0.0670999999999999,0.0,0.0,0.0,0.0,0.0,0.0657,0.0,0.0,0.0,0.0,0.0,0.0,0.0,0.0,0.0,0.0,0.0,1258.15
19982,0.5733,0.0087,0.1067,0.1949,0.1164,0.0,0.0,0.0,0.0,0.0,0.0,0.0,0.0,0.0,0.0,0.0,0.0,0.0,0.0,0.0,1515.15
19983,0.08,0.7140000000000001,0.0,0.0,0.0,0.206,0.0,0.0,0.0,0.0,0.0,0.0,0.0,0.0,0.0,0.0,0.0,0.0,0.0,0.0,1098.15
19984,0.94,0.0,0.06,0.0,0.0,0.0,0.0,0.0,0.0,0.0,0.0,0.0,0.0,0.0,0.0,0.0,0.0,0.0,0.0,0.0,1931.15
19985,0.629,0.0,0.0,0.0,0.0,0.0,0.0,0.371,0.0,0.0,0.0,0.0,0.0,0.0,0.0,0.0,0.0,0.0,0.0,0.0,1120.15
19986,0.5311,0.0,0.0,0.0,0.0132,0.0344,0.0,0.1533,0.0186,0.0,0.0,0.0,0.0,0.0,0.0,0.2492,0.0,0.0,0.0,0.0,1283.15
19987,0.6409999999999999,0.0565,0.1405,0.0,0.0,0.0,0.0574,0.0677,0.0,0.0118,0.0,0.0,0.0,0.0,0.0,0.0,0.0,0.0,0.0245,0.0,1258.15
19988,0.0,0.4452,0.0,0.0,0.0,0.0,0.0,0.0,0.0,0.5548,0.0,0.0,0.0,0.0,0.0,0.0,0.0,0.0,0.0,0.0,1274.15
19989,0.3859614038596141,0.0,0.0593940605939406,0.1416858314168583,0.3727627237276273,0.0,0.0,0.0,0.0,0.0,0.0,0.0,0.0,0.0,0.0,0.0401959804019598,0.0,0.0,0.0,0.0,1570.15
19990,0.74,0.0,0.0,0.0,0.02,0.0,0.0,0.17,0.0,0.0,0.0,0.0,0.0,0.0,0.0,0.0,0.0,0.07,0.0,0.0,1286.15
19991,0.0,0.0,0.0,0.0,0.0,0.0,0.0667,0.0,0.0,0.0,0.0,0.0,0.0,0.0,0.0,0.0,0.9333,0.0,0.0,0.0,1334.15
19992,0.615,0.0,0.0,0.0,0.0,0.0,0.0,0.31,0.0,0.0,0.0,0.0,0.0,0.075,0.0,0.0,0.0,0.0,0.0,0.0,1523.15
19993,0.93,0.0,0.07,0.0,0.0,0.0,0.0,0.0,0.0,0.0,0.0,0.0,0.0,0.0,0.0,0.0,0.0,0.0,0.0,0.0,1913.15
19994,0.0,0.9115,0.0,0.0,0.0,0.0,0.0885,0.0,0.0,0.0,0.0,0.0,0.0,0.0,0.0,0.0,0.0,0.0,0.0,0.0,995.15
19995,0.7869999999999999,0.0,0.0,0.1064999999999999,0.0,0.0,0.0,0.0,0.1064999999999999,0.0,0.0,0.0,0.0,0.0,0.0,0.0,0.0,0.0,0.0,0.0,1278.15
19996,0.62,0.0,0.14,0.02,0.0,0.0,0.16,0.04,0.0,0.0,0.0,0.0,0.0,0.0,0.0,0.0,0.0,0.02,0.0,0.0,1523.15
19997,0.6433,0.0,0.0,0.0,0.0,0.0,0.0,0.2516,0.0,0.0,0.0,0.0,0.017,0.0,0.0,0.0,0.0,0.0881,0.0,0.0,1523.15
19998,0.6949305069493051,0.0,0.0415958404159584,0.0,0.0,0.0,0.0,0.2634736526347365,0.0,0.0,0.0,0.0,0.0,0.0,0.0,0.0,0.0,0.0,0.0,0.0,1058.15
19999,0.0,0.0,0.055,0.0,0.0,0.0,0.0,0.0,0.0,0.4029999999999999,0.0,0.0,0.0,0.0,0.0,0.0,0.0,0.0,0.542,0.0,1273.15
20000,0.5624,0.0,0.0,0.0,0.0121,0.0088,0.0,0.1636,0.0538,0.0,0.0,0.0,0.0,0.0,0.0,0.1988,0.0,0.0,0.0,0.0,1183.15
20001,0.7,0.07,0.09,0.025,0.045,0.0,0.0,0.0,0.0,0.0,0.07,0.0,0.0,0.0,0.0,0.0,0.0,0.0,0.0,0.0,1623.15
20002,0.6562,0.0096,0.1543999999999999,0.0215,0.0,0.0,0.0,0.1561,0.0,0.0,0.0,0.0,0.0,0.0,0.0,0.0,0.0,0.0,0.0,0.0,1472.15
20003,0.405,0.0,0.0555,0.2317,0.3078,0.0,0.0,0.0,0.0,0.0,0.0,0.0,0.0,0.0,0.0,0.0,0.0,0.0,0.0,0.0,1608.15
20004,0.5294,0.1698,0.1449,0.0,0.01,0.0,0.0,0.1449,0.0,0.0,0.0,0.0,0.0,0.0,0.0,0.0,0.0,0.0,0.0,0.0,1013.15
20005,0.8201999999999999,0.0,0.0797,0.0,0.0,0.0,0.0,0.0,0.0,0.0,0.1001,0.0,0.0,0.0,0.0,0.0,0.0,0.0,0.0,0.0,1700.15
20006,0.6119,0.0,0.2208,0.0,0.0,0.0,0.0,0.0,0.1673,0.0,0.0,0.0,0.0,0.0,0.0,0.0,0.0,0.0,0.0,0.0,1858.15
20007,0.0,0.2,0.0,0.2,0.14,0.0,0.0,0.01,0.0,0.0,0.0,0.0,0.05,0.0,0.0,0.0,0.0,0.0,0.4,0.0,1260.15
20008,0.7228,0.0,0.0288,0.0,0.1144,0.0,0.0,0.134,0.0,0.0,0.0,0.0,0.0,0.0,0.0,0.0,0.0,0.0,0.0,0.0,1352.15
20009,0.5265,0.0,0.1341999999999999,0.1026,0.1027,0.0,0.0,0.134,0.0,0.0,0.0,0.0,0.0,0.0,0.0,0.0,0.0,0.0,0.0,0.0,1456.15
20010,0.5452454754524548,0.0587941205879412,0.0401959804019598,0.0,0.0423957604239576,0.155984401559844,0.0,0.0,0.0,0.0301969803019698,0.0861913808619138,0.0,0.0,0.0,0.0,0.040995900409959,0.0,0.0,0.0,0.0,1260.15
20011,0.5047495250474953,0.0588941105889411,0.0401959804019598,0.0,0.0862913708629137,0.1560843915608439,0.0,0.0,0.0,0.0301969803019698,0.0624937506249375,0.0,0.0,0.0,0.0,0.0410958904109589,0.0,0.01999800019998,0.0,0.0,1236.15
20012,0.0,0.6459999999999999,0.0,0.0,0.354,0.0,0.0,0.0,0.0,0.0,0.0,0.0,0.0,0.0,0.0,0.0,0.0,0.0,0.0,0.0,1275.15
20013,0.6663,0.0,0.0,0.0,0.0,0.3337,0.0,0.0,0.0,0.0,0.0,0.0,0.0,0.0,0.0,0.0,0.0,0.0,0.0,0.0,1692.15
20014,0.7504000000000001,0.0,0.0,0.0,0.1903,0.0,0.0,0.0593,0.0,0.0,0.0,0.0,0.0,0.0,0.0,0.0,0.0,0.0,0.0,0.0,1711.15
20015,0.7262000000000001,0.0,0.1369,0.0,0.0237999999999999,0.0,0.0,0.1012,0.0118999999999999,0.0,0.0,0.0,0.0,0.0,0.0,0.0,0.0,0.0,0.0,0.0,1518.15
20016,0.6614,0.0,0.0433,0.2522,0.0431,0.0,0.0,0.0,0.0,0.0,0.0,0.0,0.0,0.0,0.0,0.0,0.0,0.0,0.0,0.0,1837.15
20017,0.6568,0.0,0.0,0.0,0.0,0.0,0.1717,0.0,0.0,0.0,0.0,0.0,0.0,0.0,0.0,0.1714999999999999,0.0,0.0,0.0,0.0,1603.15
20018,0.7129712971297131,0.1086108610861086,0.1088108810881088,0.0,0.0,0.0396039603960396,0.0,0.0,0.0,0.0,0.03000300030003,0.0,0.0,0.0,0.0,0.0,0.0,0.0,0.0,0.0,1573.15
20019,0.6953,0.0,0.1344999999999999,0.1702,0.0,0.0,0.0,0.0,0.0,0.0,0.0,0.0,0.0,0.0,0.0,0.0,0.0,0.0,0.0,0.0,1702.5500244140626
20020,0.6904,0.0,0.0139,0.0,0.0,0.0,0.2957,0.0,0.0,0.0,0.0,0.0,0.0,0.0,0.0,0.0,0.0,0.0,0.0,0.0,1293.15
20021,0.6468,0.0,0.1493,0.0,0.1989999999999999,0.0,0.0,0.0,0.0,0.0,0.0,0.0,0.0,0.0,0.0,0.0,0.0,0.0,0.0,0.0,1681.15
20022,0.6123612361236124,0.0,0.0433043304330433,0.0561056105610561,0.227022702270227,0.0,0.0,0.0612061206120612,0.0,0.0,0.0,0.0,0.0,0.0,0.0,0.0,0.0,0.0,0.0,0.0,1557.15
20023,0.652,0.01,0.102,0.01,0.0,0.0,0.0,0.188,0.012,0.025,0.0,0.0,0.0,0.0,0.0,0.0,0.0,0.0,0.0,0.0,1103.15
20024,0.6526000000000001,0.0,0.0,0.2602,0.0,0.0,0.0872,0.0,0.0,0.0,0.0,0.0,0.0,0.0,0.0,0.0,0.0,0.0,0.0,0.0,1672.15
20025,0.6745,0.0095,0.1357,0.0229,0.0,0.0,0.0,0.1552,0.0,0.0,0.0,0.0,0.0,0.0,0.0,0.0,0.0,0.0,0.0,0.0,1255.15
20026,0.0,0.0,0.0,0.0,0.0,0.0,0.0,0.36,0.23,0.0,0.0,0.0,0.0,0.0,0.0,0.0,0.0,0.0,0.41,0.0,878.1499999999999
20027,0.6586341365863414,0.0,0.2012798720127987,0.0,0.0,0.0,0.0,0.0,0.1400859914008599,0.0,0.0,0.0,0.0,0.0,0.0,0.0,0.0,0.0,0.0,0.0,1848.15
20028,0.4994500549945005,0.0,0.0,0.0,0.0,0.0,0.1827817218278172,0.3177682231776822,0.0,0.0,0.0,0.0,0.0,0.0,0.0,0.0,0.0,0.0,0.0,0.0,1094.15
20029,0.5,0.0,0.0,0.0,0.0,0.0,0.0,0.0,0.0,0.5,0.0,0.0,0.0,0.0,0.0,0.0,0.0,0.0,0.0,0.0,1707.15
20030,0.639,0.0,0.16,0.0,0.1,0.0,0.0,0.0,0.0,0.0,0.1,0.0,0.0,0.0,0.0,0.0,0.0,0.0,0.0,0.0,1747.15
20031,0.6561,0.0,0.0048,0.0,0.0214,0.0,0.0,0.1861,0.0,0.0,0.0,0.0,0.0,0.0,0.0,0.0212,0.0,0.0993,0.0,0.0,1523.15
20032,0.626,0.0,0.0,0.0,0.0,0.0,0.0,0.3651,0.0,0.0,0.0089,0.0,0.0,0.0,0.0,0.0,0.0,0.0,0.0,0.0,1110.15
20033,0.7387,0.0,0.0,0.0,0.1016,0.0,0.0,0.1597,0.0,0.0,0.0,0.0,0.0,0.0,0.0,0.0,0.0,0.0,0.0,0.0,1263.15
20034,0.7205999999999999,0.0,0.0,0.0715,0.0745,0.0,0.0,0.1319,0.0,0.0,0.0,0.0,0.0,0.0,0.0,0.0,0.0,0.0,0.0,0.0,1277.15
20035,0.5752999999999999,0.0,0.0,0.0725999999999999,0.1252999999999999,0.0,0.0,0.2267999999999999,0.0,0.0,0.0,0.0,0.0,0.0,0.0,0.0,0.0,0.0,0.0,0.0,1404.15
20036,0.7103,0.0,0.0771,0.1241,0.0048,0.0,0.0647,0.019,0.0,0.0,0.0,0.0,0.0,0.0,0.0,0.0,0.0,0.0,0.0,0.0,1535.15
20037,0.5903409659034097,0.0,0.044995500449955,0.041995800419958,0.0708929107089291,0.0,0.1557844215578442,0.018998100189981,0.0,0.0,0.028997100289971,0.0,0.0,0.0,0.0,0.047995200479952,0.0,0.0,0.0,0.0,1280.15
20038,0.7164999999999999,0.0,0.0,0.0,0.0698,0.0,0.0,0.2136999999999999,0.0,0.0,0.0,0.0,0.0,0.0,0.0,0.0,0.0,0.0,0.0,0.0,1103.15
20039,0.4553999999999999,0.0,0.1485999999999999,0.0,0.0,0.0,0.0,0.396,0.0,0.0,0.0,0.0,0.0,0.0,0.0,0.0,0.0,0.0,0.0,0.0,1333.15
20040,0.6359,0.0,0.0,0.0942,0.0,0.0,0.0,0.0,0.2699,0.0,0.0,0.0,0.0,0.0,0.0,0.0,0.0,0.0,0.0,0.0,1238.15
20041,0.8582,0.0,0.0,0.0,0.0,0.0,0.0,0.1418,0.0,0.0,0.0,0.0,0.0,0.0,0.0,0.0,0.0,0.0,0.0,0.0,1638.15
20042,0.5518,0.0,0.0525,0.0,0.2153,0.0,0.0,0.0,0.0,0.1804,0.0,0.0,0.0,0.0,0.0,0.0,0.0,0.0,0.0,0.0,1383.15
20043,0.5996,0.0,0.0,0.1675,0.0,0.2329,0.0,0.0,0.0,0.0,0.0,0.0,0.0,0.0,0.0,0.0,0.0,0.0,0.0,0.0,1418.15
20044,0.595,0.03,0.005,0.0,0.0,0.0,0.0,0.22,0.04,0.0,0.0,0.0,0.0,0.0,0.0,0.0,0.0,0.11,0.0,0.0,1543.15
20045,0.032,0.745,0.0,0.0,0.0,0.174,0.0,0.0,0.0,0.0,0.0,0.049,0.0,0.0,0.0,0.0,0.0,0.0,0.0,0.0,1078.15
20046,0.6563934360656394,0.0,0.0491995080049199,0.0355996440035599,0.0255997440025599,0.0420995790042099,0.0,0.0462995370046299,0.0532994670053299,0.0,0.0622993770062299,0.0,0.0,0.0,0.0,0.0,0.0,0.0290997090029099,0.0,0.0,1283.15
20047,0.8,0.0,0.08,0.0,0.0,0.0,0.0,0.0,0.0,0.0,0.12,0.0,0.0,0.0,0.0,0.0,0.0,0.0,0.0,0.0,1681.15
20048,0.66,0.0,0.07,0.075,0.075,0.04,0.0,0.0,0.0,0.0,0.07,0.0,0.0,0.0,0.01,0.0,0.0,0.0,0.0,0.0,1493.15
20049,0.7223999999999999,0.1205,0.0501999999999999,0.0,0.0068,0.0,0.0,0.0888,0.0109,0.0,0.0,0.0,0.0,0.0,0.0,0.0,0.0,0.0,0.0,0.0,1068.15
20050,0.1399,0.3622999999999999,0.0,0.0,0.2249,0.0548,0.1407,0.0,0.0,0.0,0.0,0.0,0.0,0.0,0.0774,0.0,0.0,0.0,0.0,0.0,1283.15
20051,0.6706670667066708,0.0,0.1317131713171317,0.1363136313631363,0.0,0.0,0.0613061306130613,0.0,0.0,0.0,0.0,0.0,0.0,0.0,0.0,0.0,0.0,0.0,0.0,0.0,1584.849951171875
20052,0.6840999999999999,0.0,0.0593,0.12,0.0,0.0,0.0,0.1366,0.0,0.0,0.0,0.0,0.0,0.0,0.0,0.0,0.0,0.0,0.0,0.0,1498.15
20053,0.0,0.0,0.0,0.0,0.0,0.0,0.0,0.24,0.35,0.0,0.0,0.0,0.0,0.0,0.0,0.0,0.0,0.0,0.41,0.0,890.1500000000001
20054,0.4172,0.0,0.0559,0.212,0.3148999999999999,0.0,0.0,0.0,0.0,0.0,0.0,0.0,0.0,0.0,0.0,0.0,0.0,0.0,0.0,0.0,1616.15
20055,0.0501999999999999,0.5522,0.0,0.0,0.1543,0.0105,0.0,0.0,0.0,0.0655,0.0,0.0,0.0,0.0446,0.0905,0.0,0.0,0.0302,0.0,0.0,1193.15
20056,0.1987,0.3822,0.0,0.0,0.0,0.0,0.0,0.0,0.0,0.0,0.0,0.0,0.0,0.1293,0.1871999999999999,0.0,0.0,0.0852,0.0,0.0,1523.15
20057,0.4936999999999999,0.0355,0.0242,0.0613,0.1396,0.1719,0.0,0.0,0.0,0.0,0.0278,0.0,0.0,0.0,0.0126,0.0,0.0,0.0334,0.0,0.0,1263.15
20058,0.7399,0.0,0.0867,0.0,0.0,0.0,0.0,0.1299,0.0431,0.0,0.0,0.0,0.0,0.0,0.0,0.0,0.0,0.0,0.0,0.0,1155.15
20059,0.5710000000000001,0.0827,0.167,0.0472,0.0,0.0,0.0,0.1308,0.0,0.0,0.0,0.0,0.0,0.0,0.0,0.0,0.0,0.0,0.0,0.0,1317.15
20060,0.6347999999999999,0.3652,0.0,0.0,0.0,0.0,0.0,0.0,0.0,0.0,0.0,0.0,0.0,0.0,0.0,0.0,0.0,0.0,0.0,0.0,1173.15
20061,0.0,0.77,0.0,0.0,0.05,0.18,0.0,0.0,0.0,0.0,0.0,0.0,0.0,0.0,0.0,0.0,0.0,0.0,0.0,0.0,1220.15
20062,0.6801,0.1011,0.1066,0.0184,0.0871,0.0,0.0,0.0,0.0,0.0,0.006,0.0,0.0,0.0,0.0,0.0,0.0,0.0,0.0,0.0,1403.15
20063,0.5,0.0,0.0,0.2264999999999999,0.2735,0.0,0.0,0.0,0.0,0.0,0.0,0.0,0.0,0.0,0.0,0.0,0.0,0.0,0.0,0.0,1663.15
20064,0.645,0.0,0.12,0.0,0.0,0.0,0.1159999999999999,0.067,0.027,0.0,0.0,0.0,0.0,0.0,0.0,0.01,0.0,0.015,0.0,0.0,1323.15
20065,0.3515999999999999,0.0,0.0591,0.1376,0.4135999999999999,0.0,0.0,0.0,0.0,0.0,0.0,0.0,0.0,0.0,0.0,0.0381,0.0,0.0,0.0,0.0,1635.15
20066,0.6609999999999999,0.062,0.122,0.057,0.0605,0.0,0.0,0.0,0.0,0.0,0.0375,0.0,0.0,0.0,0.0,0.0,0.0,0.0,0.0,0.0,1433.15
20067,0.0,0.81,0.0,0.0,0.0,0.0,0.0,0.0,0.19,0.0,0.0,0.0,0.0,0.0,0.0,0.0,0.0,0.0,0.0,0.0,1113.15
20068,0.6930000000000001,0.0,0.0416,0.1119,0.1119,0.0,0.0,0.0,0.0416,0.0,0.0,0.0,0.0,0.0,0.0,0.0,0.0,0.0,0.0,0.0,1595.15
20069,0.5434,0.0,0.2101,0.2465,0.0,0.0,0.0,0.0,0.0,0.0,0.0,0.0,0.0,0.0,0.0,0.0,0.0,0.0,0.0,0.0,1743.15
20070,0.0,0.015,0.0,0.0,0.0,0.23,0.124,0.104,0.04,0.12,0.0,0.0,0.0,0.0,0.0,0.0,0.0,0.0,0.36,0.0,1023.15
20071,0.0999,0.4062,0.0,0.0,0.1528,0.0,0.0861,0.0,0.0091,0.1369,0.0,0.0,0.0,0.0304,0.0553,0.0,0.0,0.0209,0.0,0.0,1203.15
20072,0.7371000000000001,0.0,0.0,0.1238,0.0,0.0,0.0,0.0,0.1391,0.0,0.0,0.0,0.0,0.0,0.0,0.0,0.0,0.0,0.0,0.0,1353.15
20073,0.0,0.0,0.0,0.0,0.0,0.0,0.0,0.125,0.45,0.0,0.0,0.0,0.0,0.0,0.0,0.0,0.0,0.0,0.425,0.0,871.1500000000001
20074,0.7014298570142987,0.0,0.0122987701229877,0.0517948205179482,0.0988901109889011,0.0,0.0,0.1298870112988701,0.0056994300569943,0.0,0.0,0.0,0.0,0.0,0.0,0.0,0.0,0.0,0.0,0.0,1314.15
20075,0.7178,0.0,0.1392,0.0474,0.0,0.0,0.0,0.0,0.0956,0.0,0.0,0.0,0.0,0.0,0.0,0.0,0.0,0.0,0.0,0.0,1628.15
20076,0.5256000000000001,0.0422,0.0,0.0,0.0,0.0,0.1749,0.0515,0.0,0.1737,0.0,0.0,0.0,0.0,0.0,0.0,0.0,0.0,0.0121,0.0,1194.15
20077,0.5963,0.0436,0.0421999999999999,0.0,0.0105,0.1457,0.0,0.0,0.0,0.0,0.157,0.0,0.0,0.0,0.0,0.0,0.0,0.0,0.0,0.0,1313.15
20078,0.4377,0.0,0.0,0.0,0.4586,0.0,0.0,0.1036999999999999,0.0,0.0,0.0,0.0,0.0,0.0,0.0,0.0,0.0,0.0,0.0,0.0,1680.15
20079,0.6698999999999999,0.0,0.0344,0.1135999999999999,0.0286,0.0,0.0,0.1535,0.0,0.0,0.0,0.0,0.0,0.0,0.0,0.0,0.0,0.0,0.0,0.0,1313.15
20080,0.6665000000000001,0.0,0.0069,0.0,0.0225,0.0227999999999999,0.0,0.166,0.0,0.0,0.0,0.0,0.0,0.0,0.0,0.0,0.0,0.1153,0.0,0.0,1488.15
20081,0.75,0.0,0.125,0.0,0.0,0.0,0.0,0.0,0.125,0.0,0.0,0.0,0.0,0.0,0.0,0.0,0.0,0.0,0.0,0.0,1808.15
20082,0.6714328567143285,0.0,0.0500949905009498,0.0136986301369863,0.0577942205779421,0.0,0.0,0.0522947705229476,0.0,0.0,0.1344865513448654,0.0,0.0,0.0,0.0,0.0,0.0,0.0201979802019797,0.0,0.0,1441.15
20083,0.65,0.0,0.0,0.0,0.0,0.0,0.0,0.0,0.0,0.0,0.0,0.35,0.0,0.0,0.0,0.0,0.0,0.0,0.0,0.0,1371.15
20084,0.0,0.0,0.0,0.0,0.3906390639063907,0.0,0.0,0.0,0.1092109210921092,0.0,0.0,0.0,0.0,0.0,0.0,0.0,0.0,0.0,0.5001500150015001,0.0,1087.15
20085,0.7141,0.015,0.04,0.0438999999999999,0.044,0.0,0.0,0.0,0.12,0.0,0.022,0.0,0.0,0.0,0.0,0.0,0.0,0.0,0.0,0.0,1268.15
20086,0.8231999999999999,0.0,0.105,0.0,0.0,0.0,0.0,0.0,0.0718,0.0,0.0,0.0,0.0,0.0,0.0,0.0,0.0,0.0,0.0,0.0,1713.15
20087,0.0,0.0,0.0,0.0,0.0,0.0,0.0,0.0,0.04,0.0,0.0,0.0,0.0,0.0,0.0,0.0,0.0,0.0,0.0,0.96,935.15
